Repository: Azhi-ss/SteelScientist

# SteelScientist

Steel design based on a large language model.

## Paper

**Paper link:** [Steel design based on a large language model](https://doi.org/10.1016/j.actamat.2024.120663)

```bibtex
@article{tian2025steel,
    title={Steel design based on a large language model},
    author={Tian Shaohan and Jiang Xue and Wang Weiren and Jing Zhihua and Zhang Chi and Zhang Cheng and Lookman Turab and Su Yanjing},
    journal={Acta Materialia},
    volume={285},
    pages={120663},
    year={2025},
    publisher={Elsevier}
}
```

> **Note:** The fully parsed markdown version of the original paper (extracted via MinerU), along with all high-resolution figures and detailed training hyperparameters (e.g., 0.96 Billion words corpus, AdamW $\beta_1=0.9$, learning rate setups, 188M parameters DeBERTa base), can be found locally at `docs/paper/steel-design-mineru.md` and in the [AGENT.md](./.agent/AGENT.md) documentation.

## Project Structure

```
.
├── requirements.txt       # Simplified dependencies (34 packages)
├── README.md
├── classification/       # Classification tasks
│   ├── cls.py
│   └── run.sh
├── regression/           # Regression tasks
│   └── reg_v1.py
├── pretrain/             # Pre-training pipeline
│   ├── corpus_normalize.py
│   ├── tokenizer_train.py
│   ├── model_train.py
│   └── run.sh
├── evaluation/           # Evaluation notebooks
└── datasets/             # Dataset files
```

# HEA 回归消融实验 (Ablation Study)

## 目录结构

```
ablation/
├── current/                               # 当前激活的实验资产
│   ├── datasets/
│   │   ├── hea-composition-performance.xlsx
│   │   └── v2_academic/hea_data.csv
│   ├── results/
│   │   └── hea_refactor/v2_academic/HT_YS/
│   └── analysis/
├── back/
│   └── legacy_20260414_120737/            # 旧版 v1~v4 数据、图表、模型与分析快照
├── analyze_dataset_logic_v2.py
├── analyze_dataset_phase.py
├── plot_ablation_results.py
└── README.md
```

当前目录只保留**正在使用**的资产；历史四组消融 (`v1_simple` / `v2_academic` / `v3_comp_only` / `v4_text_no_comp`) 已整体归档到 `back/legacy_20260414_120737/`。

## 实验版本说明

| 版本 | Text 来源 | Text 风格 | 是否含成分描述 | 状态 |
|------|-----------|-----------|----------------|------|
| v1_simple | 旧脚本（已有） | "This Co33.3-Cr... alloy with FCC..." | ✅ 含成分 | 已归档到 `back/legacy_20260414_120737/` |
| v2_academic | hea_generate_text.py | "A Co-31.97Cr... alloy exhibiting..." | ✅ 含成分 | 旧版已归档；当前重构版在 `current/` |
| v3_comp_only | 无 Text | N/A | — | 已归档到 `back/legacy_20260414_120737/` |
| v4_text_no_comp | hea_preprocess_v4.py | "This high-entropy alloy with FCC..." | ❌ 无成分 (避免特征重复) | 已归档到 `back/legacy_20260414_120737/` |

### 🔍 V1 (模板拼接) vs V2 (LLM 生成) vs V4 (去成分拼接) 策略深度解析

*   **V1 (纯代码模板拼接 `hea_preprocess.py`)：**
    *   **逻辑**：采用硬编码的字符串插值：`This {成分} high-entropy alloy with {相结构} was heat treated at {热处理} and tested at {测试温度} degrees Celsius.`
    *   **痛点**：句式极其机械。对于复杂相结构（如 `FCC+L12+η`）的拼接缺乏介词连词保护，容易导致语法不顺畅；面对缺乏清洗的异常格式脏数据非常脆弱，容易暴露出原始乱码。
*   **V2 (大语言模型生成 `hea_generate_text.py`)：**
    *   **逻辑**：通过 System Prompt 给模型（如豆包）设定材料学专家画像，要求严格按照《Acta Materialia》等顶级物理冶金期刊“Experimental Methods”部分的文风输出单句学术英语。
    *   **优势**：句式规范、自然（例如将等比例成分优雅地表述为 `equiatomic`，将 `850°C×10h` 表述为 `subjected to prolonged aging at 850 °C for 10 h`）；同时自带 In-Context 推断能力，容错力极高，能将缺失或杂乱信息自动补齐为顺畅话语。
*   **对下游预训练模型 (SteelBERT) 的微调影响**：
    SteelBERT 作为一种基于真实材料科学语料进行掩码语言建模（MLM）预训练而来的语言模型，天生期望“读”到具有学术分布的数据。输入 V1 的模板拼接语句，容易导致其 Attention 机制陷入词法过拟合（死记硬背特定词位置）；而使用 V2 的 **文献级文本（Literature-grade Representation）**，则能完美匹配预训练模型的语义分布。它使模型能够真正通过理解上下文将特定的热处理动作（ageing）与微观组织（precipitation phase）相关联，这是在只有60多条样本的小数据集中有效提升回归性能的核心武器。

## 🏆 实验结果汇总 (Ablation Matrix)
 
 我们完成了所有四个版本的全方位消融测试，发现了一个堪称**重大突破**的结论！
 
 ### **Ablation 对比与理论突破！**
 
 我们测试了特征的四种排列组合：
 - **V3 (Control A - 无文本)**: 全空 Text（不给任何文本），仅保留成分矩阵
 - **V4 (Control B - 无配方文本)**: 纯净 Text（去除了具体比例，仅留结构和处理）+ 成分矩阵
 - **V1 (Baseline - 模板组合文本)**: 将所有参数机械拼接到句子中（如 "This Co33.3... alloy with FCC was heat treated..."）+ 成分矩阵
 - **V2 (学术增强文本 - LLM重写)**: 豆包转化出的**高品质学术长句**（如 "An equiatomic CoCrNi medium-entropy alloy with a single..."）+ 成分矩阵
 
 | 属性 (最佳 $R^2$) | V3 (纯成分) | V4 (纯净上下文本) | V1 (机械模板拼接) | **V2 (高质量学术文本)** | 结论洞察 |
 |------|:---:|:---:|:---:|:---:|---|
 | **RT_EL** (室温延伸) | 0.817 | 0.805 | 0.821 | **0.838** | 🟡 **成分主导**：纯成分即可达到极大精度。 |
 | **HT_EL** (高温延伸) | 0.214 | 0.469 | 0.486 | **0.801** | 🌟 **语料分布对齐效应 (The Aha! Moment)**：从 V1 到 V2 出现了断崖式的跨越！为什么？因为 SteelBERT 预训练时吃的是**顶级期刊的纯正学术表达**。机械拼接的 V1 (0.48) 虽然有信息，但不符合它的阅读习惯。只有输入像 V2 (0.80) 那样的学术标准长句，它的特征提取器才能彻底被激活！ |
 | **RT_YS** (室温屈服) | 0.314 | 0.413 | **0.463** | 0.451 | 🟢 **文本增益**：只要有材料学常识的文本，就能拉升约10%-15%。 |
 | **HT_YS** (高温屈服) | 0.241 | 0.338 | 0.342 | **0.384** | 🟢 **文本+学术双增益**：V2的学术文本表现最优。 |
 | **RT_UTS** (室温抗拉)| 0.134 | 0.266 | 0.310 | **0.333** | 🟢 **文本+学术双增益**。 |
 | **HT_UTS** (高温抗拉)| 0.091 | 0.127 | 0.132 | **0.163** | 🟠 普遍较难预测（最高仅为0.16），但 V2 同样取得了所有版本中的最好成绩。 |
 
 ### **核心科研故事 (Key Story for Presentation)**

File: ablation/back/legacy_20260414_120737/datasets/v4_text_no_comp/hea_data.csv
alloy_name,Text,Co,Cr,Ni,Al,Ti,Ta,B,C,Cu,Fe,Hf,Mn,Mo,Nb,V,W,Zr,RT_YS,RT_UTS,RT_EL,HT_YS,HT_UTS,HT_EL
AT00,This high-entropy alloy with FCC was heat treated at 850°C×10h and tested at 700 degrees Celsius.,33.3,33.3,33.3,0.0,0.0,0.0,0.0,0.0,0.0,0.0,0.0,0.0,0.0,0.0,0.0,0.0,0.0,244.0,721.0,69.8,137.0,384.0,40.9
AT22,This high-entropy alloy with FCC+ordered L1-2 intermetallic precipitates was heat treated at 850°C×10h and tested at 700 degrees Celsius.,31.97,31.97,31.97,2.04,2.04,0.0,0.0,0.0,0.0,0.0,0.0,0.0,0.0,0.0,0.0,0.0,0.0,476.0,909.0,50.9,370.0,559.0,15.6
ATT111,This high-entropy alloy with FCC+ordered L1-2 intermetallic precipitates+eta phase was heat treated at 850°C×10h and tested at 700 degrees Celsius.,32.32,32.32,32.32,1.01,1.01,1.01,0.0,0.0,0.0,0.0,0.0,0.0,0.0,0.0,0.0,0.0,0.0,464.0,903.0,53.0,279.0,633.0,52.4
ATT221,This high-entropy alloy with FCC+ordered L1-2 intermetallic precipitates+eta phase was heat treated at 850°C×10h and tested at 700 degrees Celsius.,31.64,31.64,31.64,2.04,2.04,1.01,0.0,0.0,0.0,0.0,0.0,0.0,0.0,0.0,0.0,0.0,0.0,773.0,1173.0,32.8,620.0,939.0,23.5
AT00-500h,This high-entropy alloy with FCC was heat treated at 850°C×500h and tested at 700 degrees Celsius.,33.3,33.3,33.3,0.0,0.0,0.0,0.0,0.0,0.0,0.0,0.0,0.0,0.0,0.0,0.0,0.0,0.0,267.0,730.0,75.3,134.0,388.0,38.7
AT22-500h,This high-entropy alloy with FCC+ordered L1-2 intermetallic precipitates was heat treated at 850°C×500h and tested at 700 degrees Celsius.,31.97,31.97,31.97,2.04,2.04,0.0,0.0,0.0,0.0,0.0,0.0,0.0,0.0,0.0,0.0,0.0,0.0,380.0,873.0,56.0,284.0,552.0,21.2
ATT111-500h,This high-entropy alloy with FCC+eta phase was heat treated at 850°C×500h and tested at 700 degrees Celsius.,32.32,32.32,32.32,1.01,1.01,1.01,0.0,0.0,0.0,0.0,0.0,0.0,0.0,0.0,0.0,0.0,0.0,391.0,868.0,54.0,270.0,557.0,54.3
ATT221-500h,This high-entropy alloy with FCC+ordered L1-2 intermetallic precipitates+eta phase was heat treated at 850°C×500h and tested at 700 degrees Celsius.,31.64,31.64,31.64,2.04,2.04,1.01,0.0,0.0,0.0,0.0,0.0,0.0,0.0,0.0,0.0,0.0,0.0,498.0,1012.0,35.6,412.0,695.0,36.6
BYG331-3#,This high-entropy alloy with unknown phase structure was heat treated at 1160°C×15min+850°C×10h and tested at room temperature degrees Celsius.,0.0,0.0,0.0,0.0,0.0,0.0,0.0,0.1,0.0,0.0,0.0,0.0,1.52,1.31,0.0,1.76,0.0,1012.0,1185.0,7.0,,,
BYG331-3#,This high-entropy alloy with unknown phase structure was heat treated at 1160°C×20min+800°C×10h and tested at 700 degrees Celsius.,0.0,0.0,0.0,0.0,0.0,0.0,0.0,0.1,0.0,0.0,0.0,0.0,1.52,1.31,0.0,1.76,0.0,1058.0,1110.0,3.0,,696.0,0.5
BYG331-3#,This high-entropy alloy with unknown phase structure was heat treated at 1150°C×20min+750°C×20h and tested at room temperature degrees Celsius.,0.0,0.0,0.0,0.0,0.0,0.0,0.0,0.1,0.0,0.0,0.0,0.0,1.52,1.31,0.0,1.76,0.0,1049.0,1100.0,2.5,,,
BYG331-5#,This high-entropy alloy with unknown phase structure was heat treated at 1150°C×2h+800°C×2h and tested at 700 degrees Celsius.,0.0,0.0,0.0,0.0,0.0,0.0,0.0,0.04,0.0,0.0,0.0,0.0,1.39,1.34,0.0,1.66,0.0,1040.0,1440.0,20.6,920.0,1020.0,3.0
BYG331-5#,This high-entropy alloy with unknown phase structure was heat treated at 1120°C×1h+800°C×10h and tested at 700 degrees Celsius.,0.0,0.0,0.0,0.0,0.0,0.0,0.0,0.04,0.0,0.0,0.0,0.0,1.39,1.34,0.0,1.66,0.0,1065.0,1451.0,18.5,863.0,1009.0,
BYG331-5#,This high-entropy alloy with unknown phase structure was heat treated at 1120°C×1h+800°C×10h(小锻) and tested at 700 degrees Celsius.,0.0,0.0,0.0,0.0,0.0,0.0,0.0,0.04,0.0,0.0,0.0,0.0,1.39,1.34,0.0,1.66,0.0,1028.0,1442.0,21.5,876.0,1121.0,6.0
BYG331-6#,This high-entropy alloy with unknown phase structure was heat treated at as-received and tested at room temperature degrees Celsius.,0.0,0.0,0.0,0.0,0.0,0.0,0.0,0.09,0.0,0.0,0.0,0.0,1.44,1.43,0.0,1.69,0.0,,,,,,
3J22G,This high-entropy alloy with unknown phase structure was heat treated at 锻态+冷轧1.0mm+时效425°C×4h and tested at room temperature degrees Celsius.,0.0,0.0,0.0,0.0,0.0,0.0,0.0,0.108,0.0,15.76,0.0,0.0,3.48,0.0,0.0,3.72,0.0,1062.0,1189.0,7.5,,,
3J22G,This high-entropy alloy with unknown phase structure was heat treated at 锻态+冷轧1.0mm+时效425°C×4h(另一组) and tested at room temperature degrees Celsius.,0.0,0.0,0.0,0.0,0.0,0.0,0.0,0.108,0.0,15.76,0.0,0.0,3.48,0.0,0.0,3.72,0.0,994.0,996.0,3.0,,,
3J22G,This high-entropy alloy with unknown phase structure was heat treated at 锻态+冷轧0.4mm+固溶1160°C×1h+时效425°C×4h and tested at room temperature degrees Celsius.,0.0,0.0,0.0,0.0,0.0,0.0,0.0,0.108,0.0,15.76,0.0,0.0,3.48,0.0,0.0,3.72,0.0,1514.0,1520.0,0.24,,,
3J22G,This high-entropy alloy with unknown phase structure was heat treated at 锻态+冷轧0.4mm+固溶1160°C×1h+时效425°C×4h(另一组) and tested at room temperature degrees Celsius.,0.0,0.0,0.0,0.0,0.0,0.0,0.0,0.108,0.0,15.76,0.0,0.0,3.48,0.0,0.0,3.72,0.0,1628.0,1662.0,0.32,,,
Al0.3CoCrFeNi,This high-entropy alloy with FCC+ordered L1-2 intermetallic precipitates was heat treated at as-cast and tested at room temperature degrees Celsius.,24.25,24.25,24.25,7.25,0.0,0.0,0.0,0.0,0.0,24.25,0.0,0.0,0.0,0.0,0.0,0.0,0.0,310.0,525.0,44.0,,,
Al0.5CoCrCu0.5FeNi2,This high-entropy alloy with FCC+ordered L1-2 intermetallic precipitates was heat treated at as-cast and tested at 500 degrees Celsius.,20.0,20.0,40.0,10.0,0.0,0.0,0.0,0.0,10.0,20.0,0.0,0.0,0.0,0.0,0.0,0.0,0.0,215.0,489.0,39.0,215.0,248.0,6.0
Al0.5CoCrCuFeNi,This high-entropy alloy with FCC+ordered L1-2 intermetallic precipitates was heat treated at as-cast and tested at room temperature degrees Celsius.,20.0,20.0,20.0,10.0,0.0,0.0,0.0,0.0,10.0,20.0,0.0,0.0,0.0,0.0,0.0,0.0,0.0,360.0,707.0,19.0,,,
Al0.5CoCrCuFeNi_HT,This high-entropy alloy with FCC+FCC was heat treated at HT+cold rolling and tested at 300 degrees Celsius.,20.0,20.0,20.0,10.0,0.0,0.0,0.0,0.0,10.0,20.0,0.0,0.0,0.0,0.0,0.0,0.0,0.0,650.0,790.0,25.0,460.0,600.0,6.0
Al0.5CoCrCuFeNi_HT,This high-entropy alloy with FCC+FCC was heat treated at HT+cold rolling and tested at 400 degrees Celsius.,20.0,20.0,20.0,10.0,0.0,0.0,0.0,0.0,10.0,20.0,0.0,0.0,0.0,0.0,0.0,0.0,0.0,650.0,790.0,25.0,500.0,590.0,4.0
Al0.5CoCrCuFeNi_HT,This high-entropy alloy with FCC+FCC was heat treated at HT+cold rolling and tested at 500 degrees Celsius.,20.0,20.0,20.0,10.0,0.0,0.0,0.0,0.0,10.0,20.0,0.0,0.0,0.0,0.0,0.0,0.0,0.0,650.0,790.0,25.0,430.0,450.0,2.0
Al0.5CoCrCuFeNi_HT,This high-entropy alloy with FCC+FCC was heat treated at HT+cold rolling and tested at 600 degrees Celsius.,20.0,20.0,20.0,10.0,0.0,0.0,0.0,0.0,10.0,20.0,0.0,0.0,0.0,0.0,0.0,0.0,0.0,650.0,790.0,25.0,270.0,310.0,3.0
Al0.5CoCrCuFeNi_HT,This high-entropy alloy with FCC+FCC was heat treated at HT+cold rolling and tested at 700 degrees Celsius.,20.0,20.0,20.0,10.0,0.0,0.0,0.0,0.0,10.0,20.0,0.0,0.0,0.0,0.0,0.0,0.0,0.0,650.0,790.0,25.0,170.0,190.0,13.0
CoCrFeMnNi,This high-entropy alloy with FCC was heat treated at Cold rolling+annealing and tested at 400 degrees Celsius.,20.0,20.0,20.0,0.0,0.0,0.0,0.0,0.0,0.0,20.0,0.0,20.0,0.0,0.0,0.0,0.0,0.0,362.0,651.0,51.0,267.0,493.0,32.0
CoCrFeMnNi,This high-entropy alloy with FCC was heat treated at Cold rolling+annealing and tested at 600 degrees Celsius.,20.0,20.0,20.0,0.0,0.0,0.0,0.0,0.0,0.0,20.0,0.0,20.0,0.0,0.0,0.0,0.0,0.0,362.0,651.0,51.0,241.0,423.0,42.0
CoCrFeNi,This high-entropy alloy with FCC was heat treated at Cold rolling+annealing and tested at 200 degrees Celsius.,25.0,25.0,25.0,0.0,0.0,0.0,0.0,0.0,0.0,25.0,0.0,0.0,0.0,0.0,0.0,0.0,0.0,273.0,714.0,38.0,215.0,582.0,34.0
CoCrFeNi,This high-entropy alloy with FCC was heat treated at Cold rolling+annealing and tested at 400 degrees Celsius.,25.0,25.0,25.0,0.0,0.0,0.0,0.0,0.0,0.0,25.0,0.0,0.0,0.0,0.0,0.0,0.0,0.0,273.0,714.0,38.0,195.0,496.0,28.0
CoCrMnNi,This high-entropy alloy with FCC was heat treated at Cold rolling+annealing and tested at 200 degrees Celsius.,25.0,25.0,25.0,0.0,0.0,0.0,0.0,0.0,0.0,0.0,0.0,25.0,0.0,0.0,0.0,0.0,0.0,280.0,699.0,43.0,215.0,582.0,36.0
CoCrMnNi,This high-entropy alloy with FCC was heat treated at Cold rolling+annealing and tested at 400 degrees Celsius.,25.0,25.0,25.0,0.0,0.0,0.0,0.0,0.0,0.0,0.0,0.0,25.0,0.0,0.0,0.0,0.0,0.0,280.0,555.0,43.0,186.0,,28.0
Al0.4Hf0.6NbTaTiZr,This high-entropy alloy with BCC was heat treated at as-cast and tested at 800 degrees Celsius.,0.0,0.0,0.0,13.3,13.3,13.3,0.0,0.0,0.0,0.0,20.0,0.0,0.0,13.3,0.0,0.0,13.3,1841.0,,10.0,796.0,,50.0
Al0.4Hf0.6NbTaTiZr,This high-entropy alloy with BCC was heat treated at as-cast and tested at 1000 degrees Celsius.,0.0,0.0,0.0,13.3,13.3,13.3,0.0,0.0,0.0,0.0,20.0,0.0,0.0,13.3,0.0,0.0,13.3,1841.0,,10.0,298.0,,50.0
Al0.25NbTaTiV,This high-entropy alloy with BCC was heat treated at as-cast and tested at room temperature degrees Celsius.,0.0,0.0,0.0,6.25,18.75,18.75,0.0,0.0,0.0,0.0,0.0,0.0,0.0,18.75,18.75,0.0,0.0,1330.0,,50.0,,,
AlNbTaTiV,This high-entropy alloy with BCC was heat treated at as-cast and tested at room temperature degrees Celsius.,0.0,0.0,0.0,20.0,20.0,20.0,0.0,0.0,0.0,0.0,0.0,0.0,0.0,20.0,20.0,0.0,0.0,991.0,,50.0,,,
HfNbTaTiZr,This high-entropy alloy with BCC was heat treated at as-cast and tested at 600 degrees Celsius.,0.0,0.0,0.0,0.0,20.0,20.0,0.0,0.0,0.0,0.0,20.0,0.0,0.0,20.0,0.0,0.0,20.0,929.0,,50.0,675.0,,50.0
HfNbTaTiZr,This high-entropy alloy with BCC was heat treated at as-cast and tested at 800 degrees Celsius.,0.0,0.0,0.0,0.0,20.0,20.0,0.0,0.0,0.0,0.0,20.0,0.0,0.0,20.0,0.0,0.0,20.0,929.0,,50.0,535.0,,50.0
MoNbTaVW,This high-entropy alloy with BCC was heat treated at as-cast and tested at 600 degrees Celsius.,0.0,0.0,0.0,0.0,0.0,20.0,0.0,0.0,0.0,0.0,0.0,0.0,20.0,20.0,20.0,20.0,0.0,1246.0,,1.7,862.0,,13.0
MoNbTaVW,This high-entropy alloy with BCC was heat treated at as-cast and tested at 800 degrees Celsius.,0.0,0.0,0.0,0.0,0.0,20.0,0.0,0.0,0.0,0.0,0.0,0.0,20.0,20.0,20.0,20.0,0.0,1246.0,,1.7,846.0,,17.0
MoNbTaVW,This high-entropy alloy with BCC was heat treated at as-cast and tested at 1000 degrees Celsius.,0.0,0.0,0.0,0.0,0.0,20.0,0.0,0.0,0.0,0.0,0.0,0.0,20.0,20.0,20.0,20.0,0.0,1246.0,,1.7,842.0,,19.0
MoNbTaVW,This high-entropy alloy with BCC was heat treated at as-cast and tested at 1200 degrees Celsius.,0.0,0.0,0.0,0.0,0.0,20.0,0.0,0.0,0.0,0.0,0.0,0.0,20.0,20.0,20.0,20.0,0.0,1246.0,,1.7,735.0,,7.5
MoNbTaVW,This high-entropy alloy with BCC was heat treated at as-cast and tested at 1400 degrees Celsius.,0.0,0.0,0.0,0.0,0.0,20.0,0.0,0.0,0.0,0.0,0.0,0.0,20.0,20.0,20.0,20.0,0.0,1246.0,,1.7,656.0,,18.0
MoNbTaVW,This high-entropy alloy with BCC was heat treated at as-cast and tested at 1600 degrees Celsius.,0.0,0.0,0.0,0.0,0.0,20.0,0.0,0.0,0.0,0.0,0.0,0.0,20.0,20.0,20.0,20.0,0.0,1246.0,,1.7,477.0,,13.0
TiNbMoTaW,This high-entropy alloy with BCC was heat treated at as-cast and tested at 800 degrees Celsius.,0.0,0.0,0.0,0.0,20.0,20.0,0.0,0.0,0.0,0.0,0.0,0.0,20.0,20.0,0.0,20.0,0.0,,,,674.0,1618.0,46.6
TiNbMoTaW,This high-entropy alloy with BCC was heat treated at as-cast and tested at 1000 degrees Celsius.,0.0,0.0,0.0,0.0,20.0,20.0,0.0,0.0,0.0,0.0,0.0,0.0,20.0,20.0,0.0,20.0,0.0,,,,620.0,1426.0,35.5
TiVNbMoTaW,This high-entropy alloy with BCC was heat treated at as-cast and tested at 800 degrees Celsius.,0.0,0.0,0.0,0.0,16.67,16.67,0.0,0.0,0.0,0.0,0.0,0.0,16.67,16.67,16.67,16.67,0.0,,,,791.3,1180.0,9.4
TiVNbMoTaW,This high-entropy alloy with BCC was heat treated at as-cast and tested at 1000 degrees Celsius.,0.0,0.0,0.0,0.0,16.67,16.67,0.0,0.0,0.0,0.0,0.0,0.0,16.67,16.67,16.67,16.67,0.0,,,,752.8,1105.0,23.7
Ti40Al10V10Nb20Mo20,This high-entropy alloy with BCC was heat treated at as-cast and tested at 800 degrees Celsius.,0.0,0.0,0.0,10.0,40.0,0.0,0.0,0.0,0.0,0.0,0.0,0.0,20.0,20.0,10.0,0.0,0.0,,,,520.0,,50.0
Ti35Al15V15Nb20Mo20,This high-entropy alloy with BCC was heat treated at as-cast and tested at 800 degrees Celsius.,0.0,0.0,0.0,15.0,35.0,0.0,0.0,0.0,0.0,0.0,0.0,0.0,20.0,20.0,15.0,0.0,0.0,,,,550.0,,50.0
Ti30Al20V20Nb20Mo10,This high-entropy alloy with BCC was heat treated at as-cast and tested at 800 degrees Celsius.,0.0,0.0,0.0,20.0,30.0,0.0,0.0,0.0,0.0,0.0,0.0,0.0,10.0,20.0,20.0,0.0,0.0,,,,624.0,,30.0
VCrFeTa0.1W0.1,This high-entropy alloy with BCC was heat treated at as-cast and tested at 600 degrees Celsius.,0.0,32.26,0.0,0.0,0.0,3.23,0.0,0.0,0.0,32.26,0.0,0.0,0.0,0.0,32.26,3.23,0.0,,,,1234.0,2158.0,28.1
VCrFeTa0.1W0.1,This high-entropy alloy with BCC was heat treated at as-cast and tested at 800 degrees Celsius.,0.0,32.26,0.0,0.0,0.0,3.23,0.0,0.0,0.0,32.26,0.0,0.0,0.0,0.0,32.26,3.23,0.0,,,,1019.0,1289.0,50.0
VCrFeTa0.2W0.2,This high-entropy alloy with BCC was heat treated at as-cast and tested at 600 degrees Celsius.,0.0,30.3,0.0,0.0,0.0,6.06,0.0,0.0,0.0,30.3,0.0,0.0,0.0,0.0,30.3,6.06,0.0,,,,1657.0,2316.0,22.6
VCrFeTa0.2W0.2,This high-entropy alloy with BCC was heat treated at as-cast and tested at 800 degrees Celsius.,0.0,30.3,0.0,0.0,0.0,6.06,0.0,0.0,0.0,30.3,0.0,0.0,0.0,0.0,30.3,6.06,0.0,,,,1033.0,1260.0,40.6
V35Ti35Fe15Cr10Zr5,This high-entropy alloy with BCC was heat treated at as-cast and tested at 700 degrees Celsius.,0.0,10.0,0.0,0.0,35.0,0.0,0.0,0.0,0.0,15.0,0.0,0.0,0.0,0.0,35.0,0.0,5.0,,,,788.1,918.1,3.24
Al10Cr20Mo20Nb20Ti20Zr10,This high-entropy alloy with BCC+Laves intermetallic phase was heat treated at as-cast and tested at 1000 degrees Celsius.,0.0,20.0,0.0,10.0,20.0,0.0,0.0,0.0,0.0,0.0,0.0,0.0,20.0,20.0,0.0,0.0,10.0,,,,1260.0,,5.0
HfMoTaTiZr,This high-entropy alloy with BCC was heat treated at as-cast and tested at 800 degrees Celsius.,0.0,0.0,0.0,0.0,20.0,20.0,0.0,0.0,0.0,0.0,20.0,0.0,20.0,0.0,0.0,0.0,20.0,,,,1045.0,,19.0
HfMoTaTiZr,This high-entropy alloy with BCC was heat treated at as-cast and tested at 1000 degrees Celsius.,0.0,0.0,0.0,0.0,20.0,20.0,0.0,0.0,0.0,0.0,20.0,0.0,20.0,0.0,0.0,0.0,20.0,,,,855.0,,30.0
HfMoNbTaTiZr,This high-entropy alloy with BCC was heat treated at as-cast and tested at 800 degrees Celsius.,0.0,0.0,0.0,0.0,16.67,16.67,0.0,0.0,0.0,0.0,16.67,0.0,16.67,16.67,0.0,0.0,16.67,,,,1007.0,,23.0
HfMoNbTaTiZr,This high-entropy alloy with BCC was heat treated at as-cast and tested at 1000 degrees Celsius.,0.0,0.0,0.0,0.0,16.67,16.67,0.0,0.0,0.0,0.0,16.67,0.0,16.67,16.67,0.0,0.0,16.67,,,,814.0,,30.0
Ni43.9Co22.4Fe8.8Al10.7Ti11.7B2.5,This high-entropy alloy with FCC+B2 ordered phase was heat treated at as-cast and tested at 700 degrees Celsius.,22.4,0.0,43.9,10.7,11.7,0.0,2.5,0.0,0.0,8.8,0.0,0.0,0.0,0.0,0.0,0.0,0.0,,,,789.0,,
Al19.3Co15Cr15Ni50.7,This high-entropy alloy with FCC+B2 ordered phase was heat treated at as-cast and tested at 850 degrees Celsius.,15.0,15.0,50.7,19.3,0.0,0.0,0.0,0.0,0.0,0.0,0.0,0.0,0.0,0.0,0.0,0.0,0.0,,,,546.0,,
