Repository: Azhi-ss/SteelScientist

# Steel Labelled Clusters Dataset

This directory contains the cleaned steel labelled-clusters dataset used by
`regression/steel_labelled_clusters_regression.py`.

## Files

| File | Rows | Description |
|------|------|-------------|
| `raw/Steel database with labelled clusters.xlsx` | 3234 | Original spreadsheet. |
| `full_with_duplicates.csv` | 3234 | Raw spreadsheet mapped to the project regression schema. |
| `clean.csv` | 1943 | Strictly deduplicated regression mother table. |
| `train.csv` | 1554 | Fixed 8:2 training split generated from `clean.csv`. |
| `val.csv` | 389 | Fixed 8:2 validation split generated from `clean.csv`. |

File: datasets/steel_labelled_clusters/full_with_duplicates.csv (part 1 of 40)
DOIs,Files,problem,status,Table_topic,title,abstract,Material,Tensile_name,Tensile_value,Tensile_unit,Yield_name,Yield_value,Yield_unit,Elongation_name,Elongation_value,Elongation_unit,H,B,C,N,O,F,Na,Mg,Al,Si,P,S,Cl,Ca,Ti,V,Cr,Mn,Fe,Co,Ni,Cu,Zn,As,Y,Zr,Nb,Mo,Sn,Sb,La,Ce,Ta,W,Pb,Bi,Other_ele,Text_addition,Text,actions,source_entry,cluster_number,cluster_label,cluster_number_0_to_11
,,,1,Steel database with labelled clusters,,,AISI 4023 Steel,Ultimate tensile strength,745.0,MPa,Yield strength,440.0,MPa,Ductility,21.0,%,0.0,0.0,0.225,0.0,0.0,0.0,0.0,0.0,0.0,0.25,0.035,0.04,0.0,0.0,0.0,0.0,0.0,0.8,98.4,0.0,0.0,0.0,0.0,0.0,0.0,0.0,0.0,0.25,0.0,0.0,0.0,0.0,0.0,0.0,0.0,0.0,,,"Normalized At 925C (1700F), Machined To 25 mm (1 In.) Rounds, Pseudocarburized At 925C (1700F), Box Cooled To Rt, Reheated To 800C (1470F) And Oil Quenched, 150C (300F) Temper","Normalized At 925C (1700F), Machined To 25 mm (1 In.) Rounds, Pseudocarburized At 925C (1700F), Box Cooled To Rt, Reheated To 800C (1470F) And Oil Quenched, 150C (300F) Temper",1,0,Carburized – quenched (oil) – wear-resistant surface steel,0
,,,1,Steel database with labelled clusters,,,AISI 4027 Steel,Ultimate tensile strength,689.0,MPa,Yield strength,510.0,MPa,Ductility,25.0,%,0.0,0.0,0.275,0.0,0.0,0.0,0.0,0.0,0.0,0.25,0.035,0.04,0.0,0.0,0.0,0.0,0.0,0.8,98.35,0.0,0.0,0.0,0.0,0.0,0.0,0.0,0.0,0.25,0.0,0.0,0.0,0.0,0.0,0.0,0.0,0.0,,,"Water Quenched 865C (1590F), 540C (1000F) Temper, 100 mm (4 In.) Round","Water Quenched 865C (1590F), 540C (1000F) Temper, 100 mm (4 In.) Round",2,10,Quenched (water) & tempered – high-strength structural steel,10
,,,1,Steel database with labelled clusters,,,AISI 4027 Steel,Ultimate tensile strength,786.0,MPa,Yield strength,615.0,MPa,Ductility,22.0,%,0.0,0.0,0.275,0.0,0.0,0.0,0.0,0.0,0.0,0.25,0.035,0.04,0.0,0.0,0.0,0.0,0.0,0.8,98.35,0.0,0.0,0.0,0.0,0.0,0.0,0.0,0.0,0.25,0.0,0.0,0.0,0.0,0.0,0.0,0.0,0.0,,,"Water Quenched 865C (1590F), 480C (900F) Temper, 50 mm (2 In.) Round","Water Quenched 865C (1590F), 480C (900F) Temper, 50 mm (2 In.) Round",3,10,Quenched (water) & tempered – high-strength structural steel,10
,,,1,Steel database with labelled clusters,,,AISI 4027 Steel,Ultimate tensile strength,1035.0,MPa,Yield strength,917.0,MPa,Ductility,16.0,%,0.0,0.0,0.275,0.0,0.0,0.0,0.0,0.0,0.0,0.25,0.035,0.04,0.0,0.0,0.0,0.0,0.0,0.8,98.35,0.0,0.0,0.0,0.0,0.0,0.0,0.0,0.0,0.25,0.0,0.0,0.0,0.0,0.0,0.0,0.0,0.0,,,"Water Quenched 865C (1590F), 480C (900F) Temper, 25 mm (1 In.) Round","Water Quenched 865C (1590F), 480C (900F) Temper, 25 mm (1 In.) Round",4,10,Quenched (water) & tempered – high-strength structural steel,10
,,,1,Steel database with labelled clusters,,,AISI 4027 Steel,Ultimate tensile strength,717.0,MPa,Yield strength,550.0,MPa,Ductility,24.0,%,0.0,0.0,0.275,0.0,0.0,0.0,0.0,0.0,0.0,0.25,0.035,0.04,0.0,0.0,0.0,0.0,0.0,0.8,98.35,0.0,0.0,0.0,0.0,0.0,0.0,0.0,0.0,0.25,0.0,0.0,0.0,0.0,0.0,0.0,0.0,0.0,,,"Water Quenched 865C (1590F), 595C (1100F) Temper, 50 mm (2 In.) Round","Water Quenched 865C (1590F), 595C (1100F) Temper, 50 mm (2 In.) Round",5,10,Quenched (water) & tempered – high-strength structural steel,10
,,,1,Steel database with labelled clusters,,,AISI 4027 Steel,Ultimate tensile strength,696.0,MPa,Yield strength,540.0,MPa,Ductility,25.0,%,0.0,0.0,0.275,0.0,0.0,0.0,0.0,0.0,0.0,0.25,0.035,0.04,0.0,0.0,0.0,0.0,0.0,0.8,98.35,0.0,0.0,0.0,0.0,0.0,0.0,0.0,0.0,0.25,0.0,0.0,0.0,0.0,0.0,0.0,0.0,0.0,,,"Water Quenched 865C (1590F), 480C (900F) Temper, 100 mm (4 In.) Round","Water Quenched 865C (1590F), 480C (900F) Temper, 100 mm (4 In.) Round",6,10,Quenched (water) & tempered – high-strength structural steel,10
,,,1,Steel database with labelled clusters,,,AISI 4023 Steel,Ultimate tensile strength,931.0,MPa,Yield strength,620.0,MPa,Ductility,14.0,%,0.0,0.0,0.225,0.0,0.0,0.0,0.0,0.0,0.0,0.25,0.035,0.04,0.0,0.0,0.0,0.0,0.0,0.8,98.4,0.0,0.0,0.0,0.0,0.0,0.0,0.0,0.0,0.25,0.0,0.0,0.0,0.0,0.0,0.0,0.0,0.0,,,"Normalized At 925C (1700F), Machined To 13.7 mm (0.540 In.) Rounds, Pseudocarburized At 925C (1700F), Box Cooled To Rt, Reheated To 775C (1430F) And Oil Quenched, 150C (300F) Temper","Normalized At 925C (1700F), Machined To 13.7 mm (0.540 In.) Rounds, Pseudocarburized At 925C (1700F), Box Cooled To Rt, Reheated To 775C (1430F) And Oil Quenched, 150C (300F) Temper",7,0,Carburized – quenched (oil) – wear-resistant surface steel,0
,,,1,Steel database with labelled clusters,,,AISI 4027 Steel,Ultimate tensile strength,640.0,MPa,Yield strength,420.0,MPa,Ductility,25.0,%,0.0,0.0,0.275,0.0,0.0,0.0,0.0,0.0,0.0,0.25,0.035,0.04,0.0,0.0,0.0,0.0,0.0,0.8,98.35,0.0,0.0,0.0,0.0,0.0,0.0,0.0,0.0,0.25,0.0,0.0,0.0,0.0,0.0,0.0,0.0,0.0,,,"Normalized, 25 mm (1 In.) Round","Normalized, 25 mm (1 In.) Round",8,9,Normalized – general-purpose steel (round normalized stock),9
,,,1,Steel database with labelled clusters,,,AISI 4118 Steel,Ultimate tensile strength,521.0,MPa,Yield strength,341.0,MPa,Ductility,34.0,%,0.0,0.0,0.205,0.0,0.0,0.0,0.0,0.0,0.0,0.25,0.035,0.04,0.0,0.0,0.0,0.0,0.5,0.8,98.055,0.0,0.0,0.0,0.0,0.0,0.0,0.0,0.0,0.1149999999999999,0.0,0.0,0.0,0.0,0.0,0.0,0.0,0.0,,,"Normalized At 910C (1670F), Air Cooled, 100 mm (4 In.) Round","Normalized At 910C (1670F), Air Cooled, 100 mm (4 In.) Round",9,4,Normalized (air cooled) – general-purpose steel,4
,,,1,Steel database with labelled clusters,,,AISI 4118H Steel,Ultimate tensile strength,534.0,MPa,Yield strength,376.0,MPa,Ductility,34.0,%,0.0,0.0,0.2,0.0,0.0,0.0,0.0,0.0,0.0,0.2249999999999999,0.035,0.04,0.0,0.0,0.0,0.0,0.5,0.8,98.085,0.0,0.0,0.0,0.0,0.0,0.0,0.0,0.0,0.1149999999999999,0.0,0.0,0.0,0.0,0.0,0.0,0.0,0.0,,,"Normalized At 910C (1670F), Air Cooled, 50 mm (2 In.) Round","Normalized At 910C (1670F), Air Cooled, 50 mm (2 In.) Round",10,4,Normalized (air cooled) – general-purpose steel,4
,,,1,Steel database with labelled clusters,,,AISI 4118 Steel,Ultimate tensile strength,793.0,MPa,Yield strength,441.0,MPa,Ductility,22.0,%,0.0,0.0,0.205,0.0,0.0,0.0,0.0,0.0,0.0,0.25,0.035,0.04,0.0,0.0,0.0,0.0,0.5,0.8,98.055,0.0,0.0,0.0,0.0,0.0,0.0,0.0,0.0,0.1149999999999999,0.0,0.0,0.0,0.0,0.0,0.0,0.0,0.0,,,"Mock Carburized At 925C (1700F) For 8 Hours, Reheated To 830C (1525F), Oil Quenched, 150C (300F) Temper, 230C (450F) Temper, 25 mm (1 In.) Round","Mock Carburized At 925C (1700F) For 8 Hours, Reheated To 830C (1525F), Oil Quenched, 150C (300F) Temper, 230C (450F) Temper, 25 mm (1 In.) Round",11,8,Carburized – quenched (oil) – wear-resistant surface steel (variant),8
,,,1,Steel database with labelled clusters,,,AISI 4130 Steel,Ultimate tensile strength,917.0,MPa,Yield strength,841.0,MPa,Ductility,20.0,%,0.0,0.0,0.305,0.0,0.0,0.0,0.0,0.0,0.0,0.2249999999999999,0.035,0.04,0.0,0.0,0.0,0.0,0.95,0.5,97.745,0.0,0.0,0.0,0.0,0.0,0.0,0.0,0.0,0.2,0.0,0.0,0.0,0.0,0.0,0.0,0.0,0.0,,,"Water Quenched 855C (1570F), 595C (1100F) Temper, 13 mm (0.5 In.) Round","Water Quenched 855C (1570F), 595C (1100F) Temper, 13 mm (0.5 In.) Round",12,10,Quenched (water) & tempered – high-strength structural steel,10
,,,1,Steel database with labelled clusters,,,AISI 4118 Steel,Ultimate tensile strength,1225.0,MPa,Yield strength,903.0,MPa,Ductility,9.0,%,0.0,0.0,0.205,0.0,0.0,0.0,0.0,0.0,0.0,0.25,0.035,0.04,0.0,0.0,0.0,0.0,0.5,0.8,98.055,0.0,0.0,0.0,0.0,0.0,0.0,0.0,0.0,0.1149999999999999,0.0,0.0,0.0,0.0,0.0,0.0,0.0,0.0,,,"Direct Quenched From Pot, Carburized, 150C (300F) Temper","Direct Quenched From Pot, Carburized, 150C (300F) Temper",13,5,Carburized – quenched (oil) – wear-resistant surface steel (variant),5
,,,1,Steel database with labelled clusters,,,AISI 4118 Steel,Ultimate tensile strength,641.0,MPa,Yield strength,300.0,MPa,Ductility,28.0,%,0.0,0.0,0.205,0.0,0.0,0.0,0.0,0.0,0.0,0.25,0.035,0.04,0.0,0.0,0.0,0.0,0.5,0.8,98.055,0.0,0.0,0.0,0.0,0.0,0.0,0.0,0.0,0.1149999999999999,0.0,0.0,0.0,0.0,0.0,0.0,0.0,0.0,,,"Mock Carburized At 925C (1700F) For 8 Hours, Reheated To 830C (1525F), Oil Quenched, 150C (300F) Temper, 150C (300F) Temper, 100 mm (4 In.) Round","Mock Carburized At 925C (1700F) For 8 Hours, Reheated To 830C (1525F), Oil Quenched, 150C (300F) Temper, 150C (300F) Temper, 100 mm (4 In.) Round",14,8,Carburized – quenched (oil) – wear-resistant surface steel (variant),8
,,,1,Steel database with labelled clusters,,,AISI 4130 Steel,Ultimate tensile strength,841.0,MPa,Yield strength,655.0,MPa,Ductility,20.0,%,0.0,0.0,0.305,0.0,0.0,0.0,0.0,0.0,0.0,0.2249999999999999,0.035,0.04,0.0,0.0,0.0,0.0,0.95,0.5,97.745,0.0,0.0,0.0,0.0,0.0,0.0,0.0,0.0,0.2,0.0,0.0,0.0,0.0,0.0,0.0,0.0,0.0,,,"Water Quenched 855C (1570F), 480C (900F) Temper, 100 mm (4 In.) Round","Water Quenched 855C (1570F), 480C (900F) Temper, 100 mm (4 In.) Round",15,10,Quenched (water) & tempered – high-strength structural steel,10
,,,1,Steel database with labelled clusters,,,AISI 4130H Steel,Ultimate tensile strength,1110.0,MPa,Yield strength,951.0,MPa,Ductility,14.0,%,0.0,0.0,0.3,0.0,0.0,0.0,0.0,0.0,0.0,0.25,0.035,0.04,0.0,0.0,0.0,0.0,0.975,0.5,97.7,0.0,0.0,0.0,0.0,0.0,0.0,0.0,0.0,0.2,0.0,0.0,0.0,0.0,0.0,0.0,0.0,0.0,,,"Water Quenched 855C (1570F), 480C (900F) Temper, 25 mm (1 In.) Round","Water Quenched 855C (1570F), 480C (900F) Temper, 25 mm (1 In.) Round",16,10,Quenched (water) & tempered – high-strength structural steel,10
,,,1,Steel database with labelled clusters,,,AISI 4130 Steel,Ultimate tensile strength,786.0,MPa,Yield strength,635.0,MPa,Ductility,21.0,%,0.0,0.0,0.305,0.0,0.0,0.0,0.0,0.0,0.0,0.2249999999999999,0.035,0.04,0.0,0.0,0.0,0.0,0.95,0.5,97.745,0.0,0.0,0.0,0.0,0.0,0.0,0.0,0.0,0.2,0.0,0.0,0.0,0.0,0.0,0.0,0.0,0.0,,,"Water Quenched 855C (1570F), 595C (1100F) Temper, 50 mm (2 In.) Round","Water Quenched 855C (1570F), 595C (1100F) Temper, 50 mm (2 In.) Round",17,10,Quenched (water) & tempered – high-strength structural steel,10
,,,1,Steel database with labelled clusters,,,AISI 4130 Steel,Ultimate tensile strength,731.0,MPa,Yield strength,460.0,MPa,Ductility,25.0,%,0.0,0.0,0.305,0.0,0.0,0.0,0.0,0.0,0.0,0.2249999999999999,0.035,0.04,0.0,0.0,0.0,0.0,0.95,0.5,97.745,0.0,0.0,0.0,0.0,0.0,0.0,0.0,0.0,0.2,0.0,0.0,0.0,0.0,0.0,0.0,0.0,0.0,,,"Normalized At 870C (1600F), Air Cooled, 13 mm (0.5 In.) Round","Normalized At 870C (1600F), Air Cooled, 13 mm (0.5 In.) Round",18,4,Normalized (air cooled) – general-purpose steel,4
,,,1,Steel database with labelled clusters,,,AISI 4130 Steel,Ultimate tensile strength,615.0,MPa,Yield strength,400.0,MPa,Ductility,27.0,%,0.0,0.0,0.305,0.0,0.0,0.0,0.0,0.0,0.0,0.2249999999999999,0.035,0.04,0.0,0.0,0.0,0.0,0.95,0.5,97.745,0.0,0.0,0.0,0.0,0.0,0.0,0.0,0.0,0.2,0.0,0.0,0.0,0.0,0.0,0.0,0.0,0.0,,,"Normalized At 870C (1600F), Air Cooled, 100 mm (4 In.) Round","Normalized At 870C (1600F), Air Cooled, 100 mm (4 In.) Round",19,4,Normalized (air cooled) – general-purpose steel,4
,,,1,Steel database with labelled clusters,,,AISI 4118H Steel,Ultimate tensile strength,986.0,MPa,Yield strength,645.0,MPa,Ductility,17.0,%,0.0,0.0,0.2,0.0,0.0,0.0,0.0,0.0,0.0,0.2249999999999999,0.035,0.04,0.0,0.0,0.0,0.0,0.5,0.8,98.085,0.0,0.0,0.0,0.0,0.0,0.0,0.0,0.0,0.1149999999999999,0.0,0.0,0.0,0.0,0.0,0.0,0.0,0.0,,,"Mock Carburized, 150C (300F) Temper, 14 mm (0.55 In.) Round","Mock Carburized, 150C (300F) Temper, 14 mm (0.55 In.) Round",20,8,Carburized – quenched (oil) – wear-resistant surface steel (variant),8
,,,1,Steel database with labelled clusters,,,AISI 4140 Steel,Ultimate tensile strength,814.0,MPa,Yield strength,485.0,MPa,Ductility,22.0,%,0.0,0.0,0.405,0.0,0.0,0.0,0.0,0.0,0.0,0.2249999999999999,0.035,0.04,0.0,0.0,0.0,0.0,0.95,0.875,97.27,0.0,0.0,0.0,0.0,0.0,0.0,0.0,0.0,0.2,0.0,0.0,0.0,0.0,0.0,0.0,0.0,0.0,,,"Normalized At 870C (1600F), Air Cooled, 100 mm (4 In.) Round","Normalized At 870C (1600F), Air Cooled, 100 mm (4 In.) Round",21,4,Normalized (air cooled) – general-purpose steel,4
,,,1,Steel database with labelled clusters,,,AISI 4140 Steel,Ultimate tensile strength,772.0,MPa,Yield strength,580.0,MPa,Ductility,23.0,%,0.0,0.0,0.405,0.0,0.0,0.0,0.0,0.0,0.0,0.2249999999999999,0.035,0.04,0.0,0.0,0.0,0.0,0.95,0.875,97.27,0.0,0.0,0.0,0.0,0.0,0.0,0.0,0.0,0.2,0.0,0.0,0.0,0.0,0.0,0.0,0.0,0.0,,,"Oil Quenched, 100 mm (4 In.) Round (845C (1550F) Quench, 650C (1200F) Temper)","Oil Quenched, 100 mm (4 In.) Round (845C (1550F) Quench, 650C (1200F) Temper)",22,6,Quenched (oil) & tempered – high-strength structural steel,6
,,,1,Steel database with labelled clusters,,,AISI 4130 Steel,Ultimate tensile strength,670.0,MPa,Yield strength,435.0,MPa,Ductility,25.0,%,0.0,0.0,0.305,0.0,0.0,0.0,0.0,0.0,0.0,0.2249999999999999,0.035,0.04,0.0,0.0,0.0,0.0,0.95,0.5,97.745,0.0,0.0,0.0,0.0,0.0,0.0,0.0,0.0,0.2,0.0,0.0,0.0,0.0,0.0,0.0,0.0,0.0,,,"Normalized At 870C (1600F), Air Cooled, 25 mm (1 In.) Round","Normalized At 870C (1600F), Air Cooled, 25 mm (1 In.) Round",23,4,Normalized (air cooled) – general-purpose steel,4
,,,1,Steel database with labelled clusters,,,AISI 4130H Steel,Ultimate tensile strength,670.0,MPa,Yield strength,435.0,MPa,Ductility,25.0,%,0.0,0.0,0.3,0.0,0.0,0.0,0.0,0.0,0.0,0.25,0.035,0.04,0.0,0.0,0.0,0.0,0.975,0.5,97.7,0.0,0.0,0.0,0.0,0.0,0.0,0.0,0.0,0.2,0.0,0.0,0.0,0.0,0.0,0.0,0.0,0.0,,,Normalized At 870C (1600F),Normalized At 870C (1600F),24,4,Normalized (air cooled) – general-purpose steel,4
,,,1,Steel database with labelled clusters,,,AISI 4130H Steel,Ultimate tensile strength,670.0,MPa,Yield strength,435.0,MPa,Ductility,25.0,%,0.0,0.0,0.3,0.0,0.0,0.0,0.0,0.0,0.0,0.25,0.035,0.04,0.0,0.0,0.0,0.0,0.975,0.5,97.7,0.0,0.0,0.0,0.0,0.0,0.0,0.0,0.0,0.2,0.0,0.0,0.0,0.0,0.0,0.0,0.0,0.0,,,"Normalized At 870C (1600F), Air Cooled, 25 mm (1 In.) Round","Normalized At 870C (1600F), Air Cooled, 25 mm (1 In.) Round",25,4,Normalized (air cooled) – general-purpose steel,4
,,,1,Steel database with labelled clusters,,,AISI 4140 Steel,Ultimate tensile strength,965.0,MPa,Yield strength,931.0,MPa,Ductility,19.0,%,0.0,0.0,0.405,0.0,0.0,0.0,0.0,0.0,0.0,0.2249999999999999,0.035,0.04,0.0,0.0,0.0,0.0,0.95,0.875,97.27,0.0,0.0,0.0,0.0,0.0,0.0,0.0,0.0,0.2,0.0,0.0,0.0,0.0,0.0,0.0,0.0,0.0,,,"Oil Quenched, 25 mm (1 In.) Round (845C (1550F) Quench, 595C (1100F) Temper)","Oil Quenched, 25 mm (1 In.) Round (845C (1550F) Quench, 595C (1100F) Temper)",26,6,Quenched (oil) & tempered – high-strength structural steel,6
,,,1,Steel database with labelled clusters,,,AISI 4140 Steel,Ultimate tensile strength,883.0,MPa,Yield strength,710.0,MPa,Ductility,21.0,%,0.0,0.0,0.405,0.0,0.0,0.0,0.0,0.0,0.0,0.2249999999999999,0.035,0.04,0.0,0.0,0.0,0.0,0.95,0.875,97.27,0.0,0.0,0.0,0.0,0.0,0.0,0.0,0.0,0.2,0.0,0.0,0.0,0.0,0.0,0.0,0.0,0.0,,,"Oil Quenched, 50 mm (2 In.) Round (845C (1550F) Quench, 595C (1100F) Temper)","Oil Quenched, 50 mm (2 In.) Round (845C (1550F) Quench, 595C (1100F) Temper)",27,6,Quenched (oil) & tempered – high-strength structural steel,6
,,,1,Steel database with labelled clusters,,,AISI 4118 Steel,Ultimate tensile strength,517.0,MPa,Yield strength,365.0,MPa,Ductility,33.0,%,0.0,0.0,0.205,0.0,0.0,0.0,0.0,0.0,0.0,0.25,0.035,0.04,0.0,0.0,0.0,0.0,0.5,0.8,98.055,0.0,0.0,0.0,0.0,0.0,0.0,0.0,0.0,0.1149999999999999,0.0,0.0,0.0,0.0,0.0,0.0,0.0,0.0,,,"Annealed At 870C (1600F), Furnace Cooled At 11C (20F)/Hour, 25 mm (1 In.) Round","Annealed At 870C (1600F), Furnace Cooled At 11C (20F)/Hour, 25 mm (1 In.) Round",28,7,Annealed – easy-to-machine – round annealed stock,7
,,,1,Steel database with labelled clusters,,,AISI 4118 Steel,Ultimate tensile strength,583.0,MPa,Yield strength,386.0,MPa,Ductility,32.0,%,0.0,0.0,0.205,0.0,0.0,0.0,0.0,0.0,0.0,0.25,0.035,0.04,0.0,0.0,0.0,0.0,0.5,0.8,98.055,0.0,0.0,0.0,0.0,0.0,0.0,0.0,0.0,0.1149999999999999,0.0,0.0,0.0,0.0,0.0,0.0,0.0,0.0,,,"Normalized At 910C (1670F), Air Cooled, 25 mm (1 In.) Round","Normalized At 910C (1670F), Air Cooled, 25 mm (1 In.) Round",29,4,Normalized (air cooled) – general-purpose steel,4
,,,1,Steel database with labelled clusters,,,AISI 4140 Steel,Ultimate tensile strength,883.0,MPa,Yield strength,685.0,MPa,Ductility,19.0,%,0.0,0.0,0.405,0.0,0.0,0.0,0.0,0.0,0.0,0.2249999999999999,0.035,0.04,0.0,0.0,0.0,0.0,0.95,0.875,97.27,0.0,0.0,0.0,0.0,0.0,0.0,0.0,0.0,0.2,0.0,0.0,0.0,0.0,0.0,0.0,0.0,0.0,,,"Oil Quenched, 100 mm (4 In.) Round [845C (1550F) Quench, 540C (1000F) Temper]","Oil Quenched, 100 mm (4 In.) Round [845C (1550F) Quench, 540C (1000F) Temper]",30,6,Quenched (oil) & tempered – high-strength structural steel,6
,,,1,Steel database with labelled clusters,,,AISI 4023 Steel,Ultimate tensile strength,786.0,MPa,Yield strength,495.0,MPa,Ductility,22.0,%,0.0,0.0,0.225,0.0,0.0,0.0,0.0,0.0,0.0,0.25,0.035,0.04,0.0,0.0,0.0,0.0,0.0,0.8,98.4,0.0,0.0,0.0,0.0,0.0,0.0,0.0,0.0,0.25,0.0,0.0,0.0,0.0,0.0,0.0,0.0,0.0,,,"Normalized At 925C (1700F), Machined To 25 mm (1 In.) Rounds, Pseudocarburized At 925C (1700F), Box Cooled To Rt, Reheated To 855C (1570F) And Oil Quenched, 150C (300F) Temper","Normalized At 925C (1700F), Machined To 25 mm (1 In.) Rounds, Pseudocarburized At 925C (1700F), Box Cooled To Rt, Reheated To 855C (1570F) And Oil Quenched, 150C (300F) Temper",31,0,Carburized – quenched (oil) – wear-resistant surface steel,0
,,,1,Steel database with labelled clusters,,,AISI 4027 Steel,Ultimate tensile strength,958.0,MPa,Yield strength,841.0,MPa,Ductility,18.0,%,0.0,0.0,0.275,0.0,0.0,0.0,0.0,0.0,0.0,0.25,0.035,0.04,0.0,0.0,0.0,0.0,0.0,0.8,98.35,0.0,0.0,0.0,0.0,0.0,0.0,0.0,0.0,0.25,0.0,0.0,0.0,0.0,0.0,0.0,0.0,0.0,,,"Water Quenched 865C (1590F), 540C (1000F) Temper, 25 mm (1 In.) Round","Water Quenched 865C (1590F), 540C (1000F) Temper, 25 mm (1 In.) Round",32,10,Quenched (water) & tempered – high-strength structural steel,10
,,,1,Steel database with labelled clusters,,,AISI 4027 Steel,Ultimate tensile strength,993.0,MPa,Yield strength,896.0,MPa,Ductility,17.0,%,0.0,0.0,0.275,0.0,0.0,0.0,0.0,0.0,0.0,0.25,0.035,0.04,0.0,0.0,0.0,0.0,0.0,0.8,98.35,0.0,0.0,0.0,0.0,0.0,0.0,0.0,0.0,0.25,0.0,0.0,0.0,0.0,0.0,0.0,0.0,0.0,,,"Water Quenched 865C (1590F), 540C (1000F) Temper, 14 mm (0.55 In.) Round","Water Quenched 865C (1590F), 540C (1000F) Temper, 14 mm (0.55 In.) Round",33,10,Quenched (water) & tempered – high-strength structural steel,10
,,,1,Steel database with labelled clusters,,,AISI 4118 Steel,Ultimate tensile strength,986.0,MPa,Yield strength,650.0,MPa,Ductility,18.0,%,0.0,0.0,0.205,0.0,0.0,0.0,0.0,0.0,0.0,0.25,0.035,0.04,0.0,0.0,0.0,0.0,0.5,0.8,98.055,0.0,0.0,0.0,0.0,0.0,0.0,0.0,0.0,0.1149999999999999,0.0,0.0,0.0,0.0,0.0,0.0,0.0,0.0,,,"Single Quenched And Tempered, Carburized, 150C (300F) Temper","Single Quenched And Tempered, Carburized, 150C (300F) Temper",34,5,Carburized – quenched (oil) – wear-resistant surface steel (variant),5
,,,1,Steel database with labelled clusters,,,AISI 4130H Steel,Ultimate tensile strength,615.0,MPa,Yield strength,425.0,MPa,Ductility,28.0,%,0.0,0.0,0.3,0.0,0.0,0.0,0.0,0.0,0.0,0.25,0.035,0.04,0.0,0.0,0.0,0.0,0.975,0.5,97.7,0.0,0.0,0.0,0.0,0.0,0.0,0.0,0.0,0.2,0.0,0.0,0.0,0.0,0.0,0.0,0.0,0.0,,,"Normalized At 870C (1600F), Air Cooled, 50 mm (2 In.) Round","Normalized At 870C (1600F), Air Cooled, 50 mm (2 In.) Round",35,4,Normalized (air cooled) – general-purpose steel,4
,,,1,Steel database with labelled clusters,,,AISI 4140 Steel,Ultimate tensile strength,1020.0,MPa,Yield strength,655.0,MPa,Ductility,17.0,%,0.0,0.0,0.405,0.0,0.0,0.0,0.0,0.0,0.0,0.2249999999999999,0.035,0.04,0.0,0.0,0.0,0.0,0.95,0.875,97.27,0.0,0.0,0.0,0.0,0.0,0.0,0.0,0.0,0.2,0.0,0.0,0.0,0.0,0.0,0.0,0.0,0.0,,,"Normalized At 870C (1600F), Air Cooled, 25 mm (1 In.) Round","Normalized At 870C (1600F), Air Cooled, 25 mm (1 In.) Round",36,4,Normalized (air cooled) – general-purpose steel,4
,,,1,Steel database with labelled clusters,,,AISI 4027 Steel,Ultimate tensile strength,565.0,MPa,Yield strength,350.0,MPa,Ductility,28.0,%,0.0,0.0,0.275,0.0,0.0,0.0,0.0,0.0,0.0,0.25,0.035,0.04,0.0,0.0,0.0,0.0,0.0,0.8,98.35,0.0,0.0,0.0,0.0,0.0,0.0,0.0,0.0,0.25,0.0,0.0,0.0,0.0,0.0,0.0,0.0,0.0,,,"Normalized, 100 mm (4 In.) Round","Normalized, 100 mm (4 In.) Round",37,9,Normalized – general-purpose steel (round normalized stock),9
,,,1,Steel database with labelled clusters,,,AISI 4140 Steel,Ultimate tensile strength,1585.0,MPa,Yield strength,1345.0,MPa,Ductility,11.0,%,0.0,0.0,0.405,0.0,0.0,0.0,0.0,0.0,0.0,0.2249999999999999,0.035,0.04,0.0,0.0,0.0,0.0,0.95,0.875,97.27,0.0,0.0,0.0,0.0,0.0,0.0,0.0,0.0,0.2,0.0,0.0,0.0,0.0,0.0,0.0,0.0,0.0,,,"Oil Quenched, 315C (600F) Temper, 25 mm (1 In.) Round","Oil Quenched, 315C (600F) Temper, 25 mm (1 In.) Round",38,6,Quenched (oil) & tempered – high-strength structural steel,6
,,,1,Steel database with labelled clusters,,,AISI 4140 Steel,Ultimate tensile strength,1795.0,MPa,Yield strength,1515.0,MPa,Ductility,8.0,%,0.0,0.0,0.405,0.0,0.0,0.0,0.0,0.0,0.0,0.2249999999999999,0.035,0.04,0.0,0.0,0.0,0.0,0.95,0.875,97.27,0.0,0.0,0.0,0.0,0.0,0.0,0.0,0.0,0.2,0.0,0.0,0.0,0.0,0.0,0.0,0.0,0.0,,,"Oil Quenched, 205C (400F) Temper, 25 mm (1 In.) Round","Oil Quenched, 205C (400F) Temper, 25 mm (1 In.) Round",39,6,Quenched (oil) & tempered – high-strength structural steel,6
,,,1,Steel database with labelled clusters,,,AISI 4130H Steel,Ultimate tensile strength,841.0,MPa,Yield strength,685.0,MPa,Ductility,21.0,%,0.0,0.0,0.3,0.0,0.0,0.0,0.0,0.0,0.0,0.25,0.035,0.04,0.0,0.0,0.0,0.0,0.975,0.5,97.7,0.0,0.0,0.0,0.0,0.0,0.0,0.0,0.0,0.2,0.0,0.0,0.0,0.0,0.0,0.0,0.0,0.0,,,"Water Quenched 855C (1570F), 540C (1000F) Temper, 50 mm (2 In.) Round","Water Quenched 855C (1570F), 540C (1000F) Temper, 50 mm (2 In.) Round",40,10,Quenched (water) & tempered – high-strength structural steel,10
,,,1,Steel database with labelled clusters,,,AISI 4140 Steel,Ultimate tensile strength,972.0,MPa,Yield strength,635.0,MPa,Ductility,16.0,%,0.0,0.0,0.405,0.0,0.0,0.0,0.0,0.0,0.0,0.2249999999999999,0.035,0.04,0.0,0.0,0.0,0.0,0.95,0.875,97.27,0.0,0.0,0.0,0.0,0.0,0.0,0.0,0.0,0.2,0.0,0.0,0.0,0.0,0.0,0.0,0.0,0.0,,,"Normalized At 870C (1600F), Air Cooled, 50 mm (2 In.) Round","Normalized At 870C (1600F), Air Cooled, 50 mm (2 In.) Round",41,4,Normalized (air cooled) – general-purpose steel,4
,,,1,Steel database with labelled clusters,,,AISI 4140 Steel,Ultimate tensile strength,1595.0,MPa,Yield strength,1460.0,MPa,Ductility,12.0,%,0.0,0.0,0.405,0.0,0.0,0.0,0.0,0.0,0.0,0.2249999999999999,0.035,0.04,0.0,0.0,0.0,0.0,0.95,0.875,97.27,0.0,0.0,0.0,0.0,0.0,0.0,0.0,0.0,0.2,0.0,0.0,0.0,0.0,0.0,0.0,0.0,0.0,,,"Normalized At 870C (1600F), Reheated To 845C (1550F), Oil Quenched, 370C (700F) Temper, 25 mm (1 In.) Round","Normalized At 870C (1600F), Reheated To 845C (1550F), Oil Quenched, 370C (700F) Temper, 25 mm (1 In.) Round",42,0,Carburized – quenched (oil) – wear-resistant surface steel,0
,,,1,Steel database with labelled clusters,,,AISI 4027 Steel,Ultimate tensile strength,786.0,MPa,Yield strength,640.0,MPa,Ductility,23.0,%,0.0,0.0,0.275,0.0,0.0,0.0,0.0,0.0,0.0,0.25,0.035,0.04,0.0,0.0,0.0,0.0,0.0,0.8,98.35,0.0,0.0,0.0,0.0,0.0,0.0,0.0,0.0,0.25,0.0,0.0,0.0,0.0,0.0,0.0,0.0,0.0,,,"Water Quenched 865C (1590F), 595C (1100F) Temper, 25 mm (1 In.) Round","Water Quenched 865C (1590F), 595C (1100F) Temper, 25 mm (1 In.) Round",43,10,Quenched (water) & tempered – high-strength structural steel,10
,,,1,Steel database with labelled clusters,,,AISI 4118H Steel,Ultimate tensile strength,583.0,MPa,Yield strength,386.0,MPa,Ductility,32.0,%,0.0,0.0,0.2,0.0,0.0,0.0,0.0,0.0,0.0,0.2249999999999999,0.035,0.04,0.0,0.0,0.0,0.0,0.5,0.8,98.085,0.0,0.0,0.0,0.0,0.0,0.0,0.0,0.0,0.1149999999999999,0.0,0.0,0.0,0.0,0.0,0.0,0.0,0.0,,,"Normalized At 910C (1670F), Air Cooled, 25 mm (1 In.) Round","Normalized At 910C (1670F), Air Cooled, 25 mm (1 In.) Round",44,4,Normalized (air cooled) – general-purpose steel,4
,,,1,Steel database with labelled clusters,,,AISI 4118 Steel,Ultimate tensile strength,534.0,MPa,Yield strength,376.0,MPa,Ductility,34.0,%,0.0,0.0,0.205,0.0,0.0,0.0,0.0,0.0,0.0,0.25,0.035,0.04,0.0,0.0,0.0,0.0,0.5,0.8,98.055,0.0,0.0,0.0,0.0,0.0,0.0,0.0,0.0,0.1149999999999999,0.0,0.0,0.0,0.0,0.0,0.0,0.0,0.0,,,"Normalized At 910C (1670F), Air Cooled, 50 mm (2 In.) Round","Normalized At 910C (1670F), Air Cooled, 50 mm (2 In.) Round",45,4,Normalized (air cooled) – general-purpose steel,4
,,,1,Steel database with labelled clusters,,,AISI 4027 Steel,Ultimate tensile strength,1075.0,MPa,Yield strength,986.0,MPa,Ductility,15.0,%,0.0,0.0,0.275,0.0,0.0,0.0,0.0,0.0,0.0,0.25,0.035,0.04,0.0,0.0,0.0,0.0,0.0,0.8,98.35,0.0,0.0,0.0,0.0,0.0,0.0,0.0,0.0,0.25,0.0,0.0,0.0,0.0,0.0,0.0,0.0,0.0,,,"Water Quenched 865C (1590F), 480C (900F) Temper, 14 mm (0.55 In.) Round","Water Quenched 865C (1590F), 480C (900F) Temper, 14 mm (0.55 In.) Round",46,10,Quenched (water) & tempered – high-strength structural steel,10
,,,1,Steel database with labelled clusters,,,AISI 4130 Steel,Ultimate tensile strength,841.0,MPa,Yield strength,685.0,MPa,Ductility,21.0,%,0.0,0.0,0.305,0.0,0.0,0.0,0.0,0.0,0.0,0.2249999999999999,0.035,0.04,0.0,0.0,0.0,0.0,0.95,0.5,97.745,0.0,0.0,0.0,0.0,0.0,0.0,0.0,0.0,0.2,0.0,0.0,0.0,0.0,0.0,0.0,0.0,0.0,,,"Water Quenched 855C (1570F), 540C (1000F) Temper, 50 mm (2 In.) Round","Water Quenched 855C (1570F), 540C (1000F) Temper, 50 mm (2 In.) Round",47,10,Quenched (water) & tempered – high-strength structural steel,10
,,,1,Steel database with labelled clusters,,,AISI 4130 Steel,Ultimate tensile strength,560.0,MPa,Yield strength,460.0,MPa,Ductility,21.0,%,0.0,0.0,0.305,0.0,0.0,0.0,0.0,0.0,0.0,0.2249999999999999,0.035,0.04,0.0,0.0,0.0,0.0,0.95,0.5,97.745,0.0,0.0,0.0,0.0,0.0,0.0,0.0,0.0,0.2,0.0,0.0,0.0,0.0,0.0,0.0,0.0,0.0,,,"Annealed At 865C (1585F), Furnace Cooled 11C (20F)/Hour To 680C (1255F), Air Cooled, 25 mm (1 In.) Round","Annealed At 865C (1585F), Furnace Cooled 11C (20F)/Hour To 680C (1255F), Air Cooled, 25 mm (1 In.) Round",48,7,Annealed – easy-to-machine – round annealed stock,7
,,,1,Steel database with labelled clusters,,,AISI 4140 Steel,Ultimate tensile strength,1860.0,MPa,Yield strength,1655.0,MPa,Ductility,11.0,%,0.0,0.0,0.405,0.0,0.0,0.0,0.0,0.0,0.0,0.2249999999999999,0.035,0.04,0.0,0.0,0.0,0.0,0.95,0.875,97.27,0.0,0.0,0.0,0.0,0.0,0.0,0.0,0.0,0.2,0.0,0.0,0.0,0.0,0.0,0.0,0.0,0.0,,,"Normalized At 870C (1600F), Reheated To 845C (1550F), Oil Quenched, 260C (500F) Temper, 25 mm (1 In.) Round","Normalized At 870C (1600F), Reheated To 845C (1550F), Oil Quenched, 260C (500F) Temper, 25 mm (1 In.) Round",49,0,Carburized – quenched (oil) – wear-resistant surface steel,0
,,,1,Steel database with labelled clusters,,,AISI 4140 Steel,Ultimate tensile strength,1450.0,MPa,Yield strength,1345.0,MPa,Ductility,15.0,%,0.0,0.0,0.405,0.0,0.0,0.0,0.0,0.0,0.0,0.25,0.035,0.04,0.0,0.0,0.0,0.0,0.95,0.875,97.245,0.0,0.0,0.0,0.0,0.0,0.0,0.0,0.0,0.2,0.0,0.0,0.0,0.0,0.0,0.0,0.0,0.0,,,"Normalized At 870C (1600F), Reheated To 845C (1550F), Oil Quenched, 425C (800F) Temper, 25 mm (1 In.) Round","Normalized At 870C (1600F), Reheated To 845C (1550F), Oil Quenched, 425C (800F) Temper, 25 mm (1 In.) Round",50,0,Carburized – quenched (oil) – wear-resistant surface steel,0
,,,1,Steel database with labelled clusters,,,AISI 4118 Steel,Ultimate tensile strength,586.0,MPa,Yield strength,393.0,MPa,Ductility,31.0,%,0.0,0.0,0.205,0.0,0.0,0.0,0.0,0.0,0.0,0.25,0.035,0.04,0.0,0.0,0.0,0.0,0.5,0.8,98.055,0.0,0.0,0.0,0.0,0.0,0.0,0.0,0.0,0.1149999999999999,0.0,0.0,0.0,0.0,0.0,0.0,0.0,0.0,,,"Normalized At 910C (1670F), Air Cooled, 14 mm (0.55 In.) Round","Normalized At 910C (1670F), Air Cooled, 14 mm (0.55 In.) Round",51,4,Normalized (air cooled) – general-purpose steel,4
,,,1,Steel database with labelled clusters,,,AISI 4140H Steel,Ultimate tensile strength,807.0,MPa,Yield strength,600.0,MPa,Ductility,21.0,%,0.0,0.0,0.405,0.0,0.0,0.0,0.0,0.0,0.0,0.2249999999999999,0.035,0.04,0.0,0.0,0.0,0.0,0.975,0.875,97.22,0.0,0.0,0.0,0.0,0.0,0.0,0.0,0.0,0.2249999999999999,0.0,0.0,0.0,0.0,0.0,0.0,0.0,0.0,,,"Oil Quenched 845C (1550F), 595C (1100F) Temper, 100 mm (4 In.) Round","Oil Quenched 845C (1550F), 595C (1100F) Temper, 100 mm (4 In.) Round",52,6,Quenched (oil) & tempered – high-strength structural steel,6
,,,1,Steel database with labelled clusters,,,AISI 4130 Steel,Ultimate tensile strength,670.0,MPa,Yield strength,435.0,MPa,Ductility,25.0,%,0.0,0.0,0.305,0.0,0.0,0.0,0.0,0.0,0.0,0.2249999999999999,0.035,0.04,0.0,0.0,0.0,0.0,0.95,0.5,97.745,0.0,0.0,0.0,0.0,0.0,0.0,0.0,0.0,0.2,0.0,0.0,0.0,0.0,0.0,0.0,0.0,0.0,,,Normalized At 870C (1600F),Normalized At 870C (1600F),53,4,Normalized (air cooled) – general-purpose steel,4
,,,1,Steel database with labelled clusters,,,AISI 4140 Steel,Ultimate tensile strength,1075.0,MPa,Yield strength,986.0,MPa,Ductility,15.0,%,0.0,0.0,0.405,0.0,0.0,0.0,0.0,0.0,0.0,0.2249999999999999,0.035,0.04,0.0,0.0,0.0,0.0,0.95,0.875,97.27,0.0,0.0,0.0,0.0,0.0,0.0,0.0,0.0,0.2,0.0,0.0,0.0,0.0,0.0,0.0,0.0,0.0,,,"Oil Quenched, 25 mm (1 In.) Round [845C (1550F) Quench, 540C (1000F) Temper]","Oil Quenched, 25 mm (1 In.) Round [845C (1550F) Quench, 540C (1000F) Temper]",54,6,Quenched (oil) & tempered – high-strength structural steel,6
,,,1,Steel database with labelled clusters,,,AISI 4130H Steel,Ultimate tensile strength,703.0,MPa,Yield strength,540.0,MPa,Ductility,24.0,%,0.0,0.0,0.3,0.0,0.0,0.0,0.0,0.0,0.0,0.25,0.035,0.04,0.0,0.0,0.0,0.0,0.975,0.5,97.7,0.0,0.0,0.0,0.0,0.0,0.0,0.0,0.0,0.2,0.0,0.0,0.0,0.0,0.0,0.0,0.0,0.0,,,"Water Quenched 855C (1570F), 595C (1100F) Temper, 100 mm (4 In.) Round","Water Quenched 855C (1570F), 595C (1100F) Temper, 100 mm (4 In.) Round",55,10,Quenched (water) & tempered – high-strength structural steel,10
,,,1,Steel database with labelled clusters,,,AISI 4130H Steel,Ultimate tensile strength,786.0,MPa,Yield strength,635.0,MPa,Ductility,21.0,%,0.0,0.0,0.3,0.0,0.0,0.0,0.0,0.0,0.0,0.25,0.035,0.04,0.0,0.0,0.0,0.0,0.975,0.5,97.7,0.0,0.0,0.0,0.0,0.0,0.0,0.0,0.0,0.2,0.0,0.0,0.0,0.0,0.0,0.0,0.0,0.0,,,"Water Quenched 855C (1570F), 595C (1100F) Temper, 50 mm (2 In.) Round","Water Quenched 855C (1570F), 595C (1100F) Temper, 50 mm (2 In.) Round",56,10,Quenched (water) & tempered – high-strength structural steel,10
,,,1,Steel database with labelled clusters,,,AISI 4023 Steel,Ultimate tensile strength,965.0,MPa,Yield strength,655.0,MPa,Ductility,15.0,%,0.0,0.0,0.225,0.0,0.0,0.0,0.0,0.0,0.0,0.25,0.035,0.04,0.0,0.0,0.0,0.0,0.0,0.8,98.4,0.0,0.0,0.0,0.0,0.0,0.0,0.0,0.0,0.25,0.0,0.0,0.0,0.0,0.0,0.0,0.0,0.0,,,"Normalized At 925C (1700F), Machined To 13.7 mm (0.540 In.) Rounds, Pseudocarburized At 925C (1700F), Box Cooled To Rt, Reheated To 800C (1470F) And Oil Quenched, 150C (300F) Temper","Normalized At 925C (1700F), Machined To 13.7 mm (0.540 In.) Rounds, Pseudocarburized At 925C (1700F), Box Cooled To Rt, Reheated To 800C (1470F) And Oil Quenched, 150C (300F) Temper",57,0,Carburized – quenched (oil) – wear-resistant surface steel,0
,,,1,Steel database with labelled clusters,,,AISI 4140 Steel,Ultimate tensile strength,917.0,MPa,Yield strength,841.0,MPa,Ductility,21.0,%,0.0,0.0,0.405,0.0,0.0,0.0,0.0,0.0,0.0,0.2249999999999999,0.035,0.04,0.0,0.0,0.0,0.0,0.95,0.875,97.27,0.0,0.0,0.0,0.0,0.0,0.0,0.0,0.0,0.2,0.0,0.0,0.0,0.0,0.0,0.0,0.0,0.0,,,"Oil Quenched, 25 mm (1 In.) Round (845C (1550F) Quench, 650C (1200F) Temper)","Oil Quenched, 25 mm (1 In.) Round (845C (1550F) Quench, 650C (1200F) Temper)",58,6,Quenched (oil) & tempered – high-strength structural steel,6
,,,1,Steel database with labelled clusters,,,AISI 4140H Steel,Ultimate tensile strength,1090.0,MPa,Yield strength,1025.0,MPa,Ductility,18.0,%,0.0,0.0,0.405,0.0,0.0,0.0,0.0,0.0,0.0,0.2249999999999999,0.035,0.04,0.0,0.0,0.0,0.0,0.975,0.875,97.22,0.0,0.0,0.0,0.0,0.0,0.0,0.0,0.0,0.2249999999999999,0.0,0.0,0.0,0.0,0.0,0.0,0.0,0.0,,,"Oil Quenched 845C (1550F), 595C (1100F) Temper, 13 mm (0.5 In.) Round","Oil Quenched 845C (1550F), 595C (1100F) Temper, 13 mm (0.5 In.) Round",59,6,Quenched (oil) & tempered – high-strength structural steel,6
,,,1,Steel database with labelled clusters,,,AISI 4140 Steel,Ultimate tensile strength,1185.0,MPa,Yield strength,1110.0,MPa,Ductility,15.0,%,0.0,0.0,0.405,0.0,0.0,0.0,0.0,0.0,0.0,0.2249999999999999,0.035,0.04,0.0,0.0,0.0,0.0,0.95,0.875,97.27,0.0,0.0,0.0,0.0,0.0,0.0,0.0,0.0,0.2,0.0,0.0,0.0,0.0,0.0,0.0,0.0,0.0,,,"Oil Quenched, 13 mm (0.5 In.) Round [845C (1550F) Quench, 540C (1000F) Temper]","Oil Quenched, 13 mm (0.5 In.) Round [845C (1550F) Quench, 540C (1000F) Temper]",60,6,Quenched (oil) & tempered – high-strength structural steel,6
,,,1,Steel database with labelled clusters,,,AISI 4130H Steel,Ultimate tensile strength,841.0,MPa,Yield strength,655.0,MPa,Ductility,20.0,%,0.0,0.0,0.3,0.0,0.0,0.0,0.0,0.0,0.0,0.25,0.035,0.04,0.0,0.0,0.0,0.0,0.975,0.5,97.7,0.0,0.0,0.0,0.0,0.0,0.0,0.0,0.0,0.2,0.0,0.0,0.0,0.0,0.0,0.0,0.0,0.0,,,"Water Quenched 855C (1570F), 480C (900F) Temper, 100 mm (4 In.) Round","Water Quenched 855C (1570F), 480C (900F) Temper, 100 mm (4 In.) Round",61,10,Quenched (water) & tempered – high-strength structural steel,10
,,,1,Steel database with labelled clusters,,,AISI 4140 Steel,Ultimate tensile strength,1140.0,MPa,Yield strength,965.0,MPa,Ductility,18.0,%,0.0,0.0,0.405,0.0,0.0,0.0,0.0,0.0,0.0,0.2249999999999999,0.035,0.04,0.0,0.0,0.0,0.0,0.95,0.875,97.27,0.0,0.0,0.0,0.0,0.0,0.0,0.0,0.0,0.2,0.0,0.0,0.0,0.0,0.0,0.0,0.0,0.0,,,"Oil Quenched, 540C (1000F) Temper, 25 mm (1 In.) Round","Oil Quenched, 540C (1000F) Temper, 25 mm (1 In.) Round",62,6,Quenched (oil) & tempered – high-strength structural steel,6
,,,1,Steel database with labelled clusters,,,AISI 4140H Steel,Ultimate tensile strength,772.0,MPa,Yield strength,580.0,MPa,Ductility,23.0,%,0.0,0.0,0.405,0.0,0.0,0.0,0.0,0.0,0.0,0.2249999999999999,0.035,0.04,0.0,0.0,0.0,0.0,0.975,0.875,97.22,0.0,0.0,0.0,0.0,0.0,0.0,0.0,0.0,0.2249999999999999,0.0,0.0,0.0,0.0,0.0,0.0,0.0,0.0,,,"Oil Quenched 845C (1550F), 650C (1200F) Temper, 100 mm (4 In.) Round","Oil Quenched 845C (1550F), 650C (1200F) Temper, 100 mm (4 In.) Round",63,6,Quenched (oil) & tempered – high-strength structural steel,6
,,,1,Steel database with labelled clusters,,,AISI 4140H Steel,Ultimate tensile strength,841.0,MPa,Yield strength,675.0,MPa,Ductility,23.0,%,0.0,0.0,0.405,0.0,0.0,0.0,0.0,0.0,0.0,0.2249999999999999,0.035,0.04,0.0,0.0,0.0,0.0,0.975,0.875,97.22,0.0,0.0,0.0,0.0,0.0,0.0,0.0,0.0,0.2249999999999999,0.0,0.0,0.0,0.0,0.0,0.0,0.0,0.0,,,"Oil Quenched 845C (1550F), 650C (1200F) Temper, 50 mm (2 In.) Round","Oil Quenched 845C (1550F), 650C (1200F) Temper, 50 mm (2 In.) Round",64,6,Quenched (oil) & tempered – high-strength structural steel,6
,,,1,Steel database with labelled clusters,,,AISI 4140 Steel,Ultimate tensile strength,1725.0,MPa,Yield strength,1572.0,MPa,Ductility,11.0,%,0.0,0.0,0.405,0.0,0.0,0.0,0.0,0.0,0.0,0.2249999999999999,0.035,0.04,0.0,0.0,0.0,0.0,0.95,0.875,97.27,0.0,0.0,0.0,0.0,0.0,0.0,0.0,0.0,0.2,0.0,0.0,0.0,0.0,0.0,0.0,0.0,0.0,,,"Normalized At 870C (1600F), Reheated To 845C (1550F), Oil Quenched, 315C (600F) Temper, 25 mm (1 In.) Round","Normalized At 870C (1600F), Reheated To 845C (1550F), Oil Quenched, 315C (600F) Temper, 25 mm (1 In.) Round",65,0,Carburized – quenched (oil) – wear-resistant surface steel,0
,,,1,Steel database with labelled clusters,,,AISI 4140 Steel,Ultimate tensile strength,1150.0,MPa,Yield strength,1050.0,MPa,Ductility,17.0,%,0.0,0.0,0.405,0.0,0.0,0.0,0.0,0.0,0.0,0.25,0.035,0.04,0.0,0.0,0.0,0.0,0.95,0.875,97.245,0.0,0.0,0.0,0.0,0.0,0.0,0.0,0.0,0.2,0.0,0.0,0.0,0.0,0.0,0.0,0.0,0.0,,,"Normalized At 870C (1600F), Reheated To 845C (1550F), Oil Quenched, 540C (1000F) Temper, 25 mm (1 In.) Round","Normalized At 870C (1600F), Reheated To 845C (1550F), Oil Quenched, 540C (1000F) Temper, 25 mm (1 In.) Round",66,0,Carburized – quenched (oil) – wear-resistant surface steel,0
,,,1,Steel database with labelled clusters,,,AISI 4140H Steel,Ultimate tensile strength,965.0,MPa,Yield strength,800.0,MPa,Ductility,17.0,%,0.0,0.0,0.405,0.0,0.0,0.0,0.0,0.0,0.0,0.2249999999999999,0.035,0.04,0.0,0.0,0.0,0.0,0.975,0.875,97.22,0.0,0.0,0.0,0.0,0.0,0.0,0.0,0.0,0.2249999999999999,0.0,0.0,0.0,0.0,0.0,0.0,0.0,0.0,,,"Oil Quenched 845C (1550F), Tempered 540C (1000F), 50 mm (2 In.) Round","Oil Quenched 845C (1550F), Tempered 540C (1000F), 50 mm (2 In.) Round",67,6,Quenched (oil) & tempered – high-strength structural steel,6
,,,1,Steel database with labelled clusters,,,AISI 4140H Steel,Ultimate tensile strength,1020.0,MPa,Yield strength,655.0,MPa,Ductility,17.0,%,0.0,0.0,0.405,0.0,0.0,0.0,0.0,0.0,0.0,0.2249999999999999,0.035,0.04,0.0,0.0,0.0,0.0,0.975,0.875,97.22,0.0,0.0,0.0,0.0,0.0,0.0,0.0,0.0,0.2249999999999999,0.0,0.0,0.0,0.0,0.0,0.0,0.0,0.0,,,"Normalized At 870C (1600F), Air Cooled, 25 mm (1 In.) Round","Normalized At 870C (1600F), Air Cooled, 25 mm (1 In.) Round",68,4,Normalized (air cooled) – general-purpose steel,4
,,,1,Steel database with labelled clusters,,,AISI 4140H Steel,Ultimate tensile strength,1795.0,MPa,Yield strength,1515.0,MPa,Ductility,8.0,%,0.0,0.0,0.405,0.0,0.0,0.0,0.0,0.0,0.0,0.2249999999999999,0.035,0.04,0.0,0.0,0.0,0.0,0.975,0.875,97.22,0.0,0.0,0.0,0.0,0.0,0.0,0.0,0.0,0.2249999999999999,0.0,0.0,0.0,0.0,0.0,0.0,0.0,0.0,,,"Oil Quenched, Tempered 205C (400F), 25 mm (1 In.) Round","Oil Quenched, Tempered 205C (400F), 25 mm (1 In.) Round",69,6,Quenched (oil) & tempered – high-strength structural steel,6
,,,1,Steel database with labelled clusters,,,AISI 4118 Steel,Ultimate tensile strength,617.0,MPa,Yield strength,296.0,MPa,Ductility,28.0,%,0.0,0.0,0.205,0.0,0.0,0.0,0.0,0.0,0.0,0.25,0.035,0.04,0.0,0.0,0.0,0.0,0.5,0.8,98.055,0.0,0.0,0.0,0.0,0.0,0.0,0.0,0.0,0.1149999999999999,0.0,0.0,0.0,0.0,0.0,0.0,0.0,0.0,,,"Mock Carburized At 925C (1700F) For 8 Hours, Reheated To 830C (1525F), Oil Quenched, 150C (300F) Temper, 230C (450F) Temper, 100 mm (4 In.) Round","Mock Carburized At 925C (1700F) For 8 Hours, Reheated To 830C (1525F), Oil Quenched, 150C (300F) Temper, 230C (450F) Temper, 100 mm (4 In.) Round",70,8,Carburized – quenched (oil) – wear-resistant surface steel (variant),8
,,,1,Steel database with labelled clusters,,,AISI 4118 Steel,Ultimate tensile strength,869.0,MPa,Yield strength,440.0,MPa,Ductility,21.0,%,0.0,0.0,0.205,0.0,0.0,0.0,0.0,0.0,0.0,0.25,0.035,0.04,0.0,0.0,0.0,0.0,0.5,0.8,98.055,0.0,0.0,0.0,0.0,0.0,0.0,0.0,0.0,0.1149999999999999,0.0,0.0,0.0,0.0,0.0,0.0,0.0,0.0,,,"Double Quenched And Tempered, Carburized, 150C (300F) Temper","Double Quenched And Tempered, Carburized, 150C (300F) Temper",71,5,Carburized – quenched (oil) – wear-resistant surface steel (variant),5
,,,1,Steel database with labelled clusters,,,AISI 4140H Steel,Ultimate tensile strength,655.0,MPa,Yield strength,420.0,MPa,Ductility,25.0,%,0.0,0.0,0.405,0.0,0.0,0.0,0.0,0.0,0.0,0.2249999999999999,0.035,0.04,0.0,0.0,0.0,0.0,0.975,0.875,97.22,0.0,0.0,0.0,0.0,0.0,0.0,0.0,0.0,0.2249999999999999,0.0,0.0,0.0,0.0,0.0,0.0,0.0,0.0,,,Annealed 815C,Annealed 815C,72,7,Annealed – easy-to-machine – round annealed stock,7
,,,1,Steel database with labelled clusters,,,AISI 4130H Steel,Ultimate tensile strength,917.0,MPa,Yield strength,841.0,MPa,Ductility,20.0,%,0.0,0.0,0.3,0.0,0.0,0.0,0.0,0.0,0.0,0.25,0.035,0.04,0.0,0.0,0.0,0.0,0.975,0.5,97.7,0.0,0.0,0.0,0.0,0.0,0.0,0.0,0.0,0.2,0.0,0.0,0.0,0.0,0.0,0.0,0.0,0.0,,,"Water Quenched 855C (1570F), 595C (1100F) Temper, 13 mm (0.5 In.) Round","Water Quenched 855C (1570F), 595C (1100F) Temper, 13 mm (0.5 In.) Round",73,10,Quenched (water) & tempered – high-strength structural steel,10
,,,1,Steel database with labelled clusters,,,AISI 4140 Steel,Ultimate tensile strength,841.0,MPa,Yield strength,675.0,MPa,Ductility,23.0,%,0.0,0.0,0.405,0.0,0.0,0.0,0.0,0.0,0.0,0.2249999999999999,0.035,0.04,0.0,0.0,0.0,0.0,0.95,0.875,97.27,0.0,0.0,0.0,0.0,0.0,0.0,0.0,0.0,0.2,0.0,0.0,0.0,0.0,0.0,0.0,0.0,0.0,,,"Oil Quenched, 50 mm (2 In.) Round (845C (1550F) Quench, 650C (1200F) Temper)","Oil Quenched, 50 mm (2 In.) Round (845C (1550F) Quench, 650C (1200F) Temper)",74,6,Quenched (oil) & tempered – high-strength structural steel,6
