Repository: Azhi-ss/SteelScientist

# Steel Labelled Clusters Dataset

This directory contains the cleaned steel labelled-clusters dataset used by
`regression/steel_labelled_clusters_regression.py`.

## Files

| File | Rows | Description |
|------|------|-------------|
| `raw/Steel database with labelled clusters.xlsx` | 3234 | Original spreadsheet. |
| `full_with_duplicates.csv` | 3234 | Raw spreadsheet mapped to the project regression schema. |
| `clean.csv` | 1943 | Strictly deduplicated regression mother table. |
| `train.csv` | 1554 | Fixed 8:2 training split generated from `clean.csv`. |
| `val.csv` | 389 | Fixed 8:2 validation split generated from `clean.csv`. |

File: datasets/steel_labelled_clusters/duplicate_rows.csv (part 2 of 33)
duplicate_group_id,source_entry,Material,Text,Tensile_value,Yield_value,Elongation_value,cluster_number,cluster_label,DOIs,Files,problem,status,Table_topic,title,abstract,Tensile_name,Tensile_unit,Yield_name,Yield_unit,Elongation_name,Elongation_unit,H,B,C,N,O,F,Na,Mg,Al,Si,P,S,Cl,Ca,Ti,V,Cr,Mn,Fe,Co,Ni,Cu,Zn,As,Y,Zr,Nb,Mo,Sn,Sb,La,Ce,Ta,W,Pb,Bi,Other_ele,Text_addition,actions,cluster_number_0_to_11
38,38,AISI 4140 Steel,"Oil Quenched, 315C (600F) Temper, 25 mm (1 In.) Round",1585.0,1345.0,11.0,6,Quenched (oil) & tempered – high-strength structural steel,,,,1,Steel database with labelled clusters,,,Ultimate tensile strength,MPa,Yield strength,MPa,Ductility,%,0.0,0.0,0.405,0.0,0.0,0.0,0.0,0.0,0.0,0.2249999999999999,0.035,0.04,0.0,0.0,0.0,0.0,0.95,0.875,97.27,0.0,0.0,0.0,0.0,0.0,0.0,0.0,0.0,0.2,0.0,0.0,0.0,0.0,0.0,0.0,0.0,0.0,,,"Oil Quenched, 315C (600F) Temper, 25 mm (1 In.) Round",6
38,2810,AISI 4140 Steel,"Oil Quenched, 315C (600F) Temper, 25 mm (1 In.) Round",1585.0,1345.0,11.0,6,Quenched (oil) & tempered – high-strength structural steel,,,,1,Steel database with labelled clusters,,,Ultimate tensile strength,MPa,Yield strength,MPa,Ductility,%,0.0,0.0,0.405,0.0,0.0,0.0,0.0,0.0,0.0,0.2249999999999999,0.035,0.04,0.0,0.0,0.0,0.0,0.95,0.875,97.27,0.0,0.0,0.0,0.0,0.0,0.0,0.0,0.0,0.2,0.0,0.0,0.0,0.0,0.0,0.0,0.0,0.0,,,"Oil Quenched, 315C (600F) Temper, 25 mm (1 In.) Round",6
39,39,AISI 4140 Steel,"Oil Quenched, 205C (400F) Temper, 25 mm (1 In.) Round",1795.0,1515.0,8.0,6,Quenched (oil) & tempered – high-strength structural steel,,,,1,Steel database with labelled clusters,,,Ultimate tensile strength,MPa,Yield strength,MPa,Ductility,%,0.0,0.0,0.405,0.0,0.0,0.0,0.0,0.0,0.0,0.2249999999999999,0.035,0.04,0.0,0.0,0.0,0.0,0.95,0.875,97.27,0.0,0.0,0.0,0.0,0.0,0.0,0.0,0.0,0.2,0.0,0.0,0.0,0.0,0.0,0.0,0.0,0.0,,,"Oil Quenched, 205C (400F) Temper, 25 mm (1 In.) Round",6
39,2789,AISI 4140 Steel,"Oil Quenched, 205C (400F) Temper, 25 mm (1 In.) Round",1795.0,1515.0,8.0,6,Quenched (oil) & tempered – high-strength structural steel,,,,1,Steel database with labelled clusters,,,Ultimate tensile strength,MPa,Yield strength,MPa,Ductility,%,0.0,0.0,0.405,0.0,0.0,0.0,0.0,0.0,0.0,0.2249999999999999,0.035,0.04,0.0,0.0,0.0,0.0,0.95,0.875,97.27,0.0,0.0,0.0,0.0,0.0,0.0,0.0,0.0,0.2,0.0,0.0,0.0,0.0,0.0,0.0,0.0,0.0,,,"Oil Quenched, 205C (400F) Temper, 25 mm (1 In.) Round",6
40,40,AISI 4130H Steel,"Water Quenched 855C (1570F), 540C (1000F) Temper, 50 mm (2 In.) Round",841.0,685.0,21.0,10,Quenched (water) & tempered – high-strength structural steel,,,,1,Steel database with labelled clusters,,,Ultimate tensile strength,MPa,Yield strength,MPa,Ductility,%,0.0,0.0,0.3,0.0,0.0,0.0,0.0,0.0,0.0,0.25,0.035,0.04,0.0,0.0,0.0,0.0,0.975,0.5,97.7,0.0,0.0,0.0,0.0,0.0,0.0,0.0,0.0,0.2,0.0,0.0,0.0,0.0,0.0,0.0,0.0,0.0,,,"Water Quenched 855C (1570F), 540C (1000F) Temper, 50 mm (2 In.) Round",10
40,2793,AISI 4130H Steel,"Water Quenched 855C (1570F), 540C (1000F) Temper, 50 mm (2 In.) Round",841.0,685.0,21.0,10,Quenched (water) & tempered – high-strength structural steel,,,,1,Steel database with labelled clusters,,,Ultimate tensile strength,MPa,Yield strength,MPa,Ductility,%,0.0,0.0,0.3,0.0,0.0,0.0,0.0,0.0,0.0,0.25,0.035,0.04,0.0,0.0,0.0,0.0,0.975,0.5,97.7,0.0,0.0,0.0,0.0,0.0,0.0,0.0,0.0,0.2,0.0,0.0,0.0,0.0,0.0,0.0,0.0,0.0,,,"Water Quenched 855C (1570F), 540C (1000F) Temper, 50 mm (2 In.) Round",10
41,41,AISI 4140 Steel,"Normalized At 870C (1600F), Air Cooled, 50 mm (2 In.) Round",972.0,635.0,16.0,4,Normalized (air cooled) – general-purpose steel,,,,1,Steel database with labelled clusters,,,Ultimate tensile strength,MPa,Yield strength,MPa,Ductility,%,0.0,0.0,0.405,0.0,0.0,0.0,0.0,0.0,0.0,0.2249999999999999,0.035,0.04,0.0,0.0,0.0,0.0,0.95,0.875,97.27,0.0,0.0,0.0,0.0,0.0,0.0,0.0,0.0,0.2,0.0,0.0,0.0,0.0,0.0,0.0,0.0,0.0,,,"Normalized At 870C (1600F), Air Cooled, 50 mm (2 In.) Round",4
41,2872,AISI 4140 Steel,"Normalized At 870C (1600F), Air Cooled, 50 mm (2 In.) Round",972.0,635.0,16.0,4,Normalized (air cooled) – general-purpose steel,,,,1,Steel database with labelled clusters,,,Ultimate tensile strength,MPa,Yield strength,MPa,Ductility,%,0.0,0.0,0.405,0.0,0.0,0.0,0.0,0.0,0.0,0.2249999999999999,0.035,0.04,0.0,0.0,0.0,0.0,0.95,0.875,97.27,0.0,0.0,0.0,0.0,0.0,0.0,0.0,0.0,0.2,0.0,0.0,0.0,0.0,0.0,0.0,0.0,0.0,,,"Normalized At 870C (1600F), Air Cooled, 50 mm (2 In.) Round",4
42,42,AISI 4140 Steel,"Normalized At 870C (1600F), Reheated To 845C (1550F), Oil Quenched, 370C (700F) Temper, 25 mm (1 In.) Round",1595.0,1460.0,12.0,0,Carburized – quenched (oil) – wear-resistant surface steel,,,,1,Steel database with labelled clusters,,,Ultimate tensile strength,MPa,Yield strength,MPa,Ductility,%,0.0,0.0,0.405,0.0,0.0,0.0,0.0,0.0,0.0,0.2249999999999999,0.035,0.04,0.0,0.0,0.0,0.0,0.95,0.875,97.27,0.0,0.0,0.0,0.0,0.0,0.0,0.0,0.0,0.2,0.0,0.0,0.0,0.0,0.0,0.0,0.0,0.0,,,"Normalized At 870C (1600F), Reheated To 845C (1550F), Oil Quenched, 370C (700F) Temper, 25 mm (1 In.) Round",0
42,2862,AISI 4140 Steel,"Normalized At 870C (1600F), Reheated To 845C (1550F), Oil Quenched, 370C (700F) Temper, 25 mm (1 In.) Round",1595.0,1460.0,12.0,0,Carburized – quenched (oil) – wear-resistant surface steel,,,,1,Steel database with labelled clusters,,,Ultimate tensile strength,MPa,Yield strength,MPa,Ductility,%,0.0,0.0,0.405,0.0,0.0,0.0,0.0,0.0,0.0,0.2249999999999999,0.035,0.04,0.0,0.0,0.0,0.0,0.95,0.875,97.27,0.0,0.0,0.0,0.0,0.0,0.0,0.0,0.0,0.2,0.0,0.0,0.0,0.0,0.0,0.0,0.0,0.0,,,"Normalized At 870C (1600F), Reheated To 845C (1550F), Oil Quenched, 370C (700F) Temper, 25 mm (1 In.) Round",0
43,43,AISI 4027 Steel,"Water Quenched 865C (1590F), 595C (1100F) Temper, 25 mm (1 In.) Round",786.0,640.0,23.0,10,Quenched (water) & tempered – high-strength structural steel,,,,1,Steel database with labelled clusters,,,Ultimate tensile strength,MPa,Yield strength,MPa,Ductility,%,0.0,0.0,0.275,0.0,0.0,0.0,0.0,0.0,0.0,0.25,0.035,0.04,0.0,0.0,0.0,0.0,0.0,0.8,98.35,0.0,0.0,0.0,0.0,0.0,0.0,0.0,0.0,0.25,0.0,0.0,0.0,0.0,0.0,0.0,0.0,0.0,,,"Water Quenched 865C (1590F), 595C (1100F) Temper, 25 mm (1 In.) Round",10
43,2198,AISI 4027 Steel,"Water Quenched 865C (1590F), 595C (1100F) Temper, 25 mm (1 In.) Round",786.0,640.0,23.0,10,Quenched (water) & tempered – high-strength structural steel,,,,1,Steel database with labelled clusters,,,Ultimate tensile strength,MPa,Yield strength,MPa,Ductility,%,0.0,0.0,0.275,0.0,0.0,0.0,0.0,0.0,0.0,0.25,0.035,0.04,0.0,0.0,0.0,0.0,0.0,0.8,98.35,0.0,0.0,0.0,0.0,0.0,0.0,0.0,0.0,0.25,0.0,0.0,0.0,0.0,0.0,0.0,0.0,0.0,,,"Water Quenched 865C (1590F), 595C (1100F) Temper, 25 mm (1 In.) Round",10
44,44,AISI 4118H Steel,"Normalized At 910C (1670F), Air Cooled, 25 mm (1 In.) Round",583.0,386.0,32.0,4,Normalized (air cooled) – general-purpose steel,,,,1,Steel database with labelled clusters,,,Ultimate tensile strength,MPa,Yield strength,MPa,Ductility,%,0.0,0.0,0.2,0.0,0.0,0.0,0.0,0.0,0.0,0.2249999999999999,0.035,0.04,0.0,0.0,0.0,0.0,0.5,0.8,98.085,0.0,0.0,0.0,0.0,0.0,0.0,0.0,0.0,0.1149999999999999,0.0,0.0,0.0,0.0,0.0,0.0,0.0,0.0,,,"Normalized At 910C (1670F), Air Cooled, 25 mm (1 In.) Round",4
44,2120,AISI 4118H Steel,"Normalized At 910C (1670F), Air Cooled, 25 mm (1 In.) Round",583.0,386.0,32.0,4,Normalized (air cooled) – general-purpose steel,,,,1,Steel database with labelled clusters,,,Ultimate tensile strength,MPa,Yield strength,MPa,Ductility,%,0.0,0.0,0.2,0.0,0.0,0.0,0.0,0.0,0.0,0.2249999999999999,0.035,0.04,0.0,0.0,0.0,0.0,0.5,0.8,98.085,0.0,0.0,0.0,0.0,0.0,0.0,0.0,0.0,0.1149999999999999,0.0,0.0,0.0,0.0,0.0,0.0,0.0,0.0,,,"Normalized At 910C (1670F), Air Cooled, 25 mm (1 In.) Round",4
45,45,AISI 4118 Steel,"Normalized At 910C (1670F), Air Cooled, 50 mm (2 In.) Round",534.0,376.0,34.0,4,Normalized (air cooled) – general-purpose steel,,,,1,Steel database with labelled clusters,,,Ultimate tensile strength,MPa,Yield strength,MPa,Ductility,%,0.0,0.0,0.205,0.0,0.0,0.0,0.0,0.0,0.0,0.25,0.035,0.04,0.0,0.0,0.0,0.0,0.5,0.8,98.055,0.0,0.0,0.0,0.0,0.0,0.0,0.0,0.0,0.1149999999999999,0.0,0.0,0.0,0.0,0.0,0.0,0.0,0.0,,,"Normalized At 910C (1670F), Air Cooled, 50 mm (2 In.) Round",4
45,2110,AISI 4118 Steel,"Normalized At 910C (1670F), Air Cooled, 50 mm (2 In.) Round",534.0,376.0,34.0,4,Normalized (air cooled) – general-purpose steel,,,,1,Steel database with labelled clusters,,,Ultimate tensile strength,MPa,Yield strength,MPa,Ductility,%,0.0,0.0,0.205,0.0,0.0,0.0,0.0,0.0,0.0,0.25,0.035,0.04,0.0,0.0,0.0,0.0,0.5,0.8,98.055,0.0,0.0,0.0,0.0,0.0,0.0,0.0,0.0,0.1149999999999999,0.0,0.0,0.0,0.0,0.0,0.0,0.0,0.0,,,"Normalized At 910C (1670F), Air Cooled, 50 mm (2 In.) Round",4
46,46,AISI 4027 Steel,"Water Quenched 865C (1590F), 480C (900F) Temper, 14 mm (0.55 In.) Round",1075.0,986.0,15.0,10,Quenched (water) & tempered – high-strength structural steel,,,,1,Steel database with labelled clusters,,,Ultimate tensile strength,MPa,Yield strength,MPa,Ductility,%,0.0,0.0,0.275,0.0,0.0,0.0,0.0,0.0,0.0,0.25,0.035,0.04,0.0,0.0,0.0,0.0,0.0,0.8,98.35,0.0,0.0,0.0,0.0,0.0,0.0,0.0,0.0,0.25,0.0,0.0,0.0,0.0,0.0,0.0,0.0,0.0,,,"Water Quenched 865C (1590F), 480C (900F) Temper, 14 mm (0.55 In.) Round",10
46,2082,AISI 4027 Steel,"Water Quenched 865C (1590F), 480C (900F) Temper, 14 mm (0.55 In.) Round",1075.0,986.0,15.0,10,Quenched (water) & tempered – high-strength structural steel,,,,1,Steel database with labelled clusters,,,Ultimate tensile strength,MPa,Yield strength,MPa,Ductility,%,0.0,0.0,0.275,0.0,0.0,0.0,0.0,0.0,0.0,0.25,0.035,0.04,0.0,0.0,0.0,0.0,0.0,0.8,98.35,0.0,0.0,0.0,0.0,0.0,0.0,0.0,0.0,0.25,0.0,0.0,0.0,0.0,0.0,0.0,0.0,0.0,,,"Water Quenched 865C (1590F), 480C (900F) Temper, 14 mm (0.55 In.) Round",10
47,47,AISI 4130 Steel,"Water Quenched 855C (1570F), 540C (1000F) Temper, 50 mm (2 In.) Round",841.0,685.0,21.0,10,Quenched (water) & tempered – high-strength structural steel,,,,1,Steel database with labelled clusters,,,Ultimate tensile strength,MPa,Yield strength,MPa,Ductility,%,0.0,0.0,0.305,0.0,0.0,0.0,0.0,0.0,0.0,0.2249999999999999,0.035,0.04,0.0,0.0,0.0,0.0,0.95,0.5,97.745,0.0,0.0,0.0,0.0,0.0,0.0,0.0,0.0,0.2,0.0,0.0,0.0,0.0,0.0,0.0,0.0,0.0,,,"Water Quenched 855C (1570F), 540C (1000F) Temper, 50 mm (2 In.) Round",10
47,2767,AISI 4130 Steel,"Water Quenched 855C (1570F), 540C (1000F) Temper, 50 mm (2 In.) Round",841.0,685.0,21.0,10,Quenched (water) & tempered – high-strength structural steel,,,,1,Steel database with labelled clusters,,,Ultimate tensile strength,MPa,Yield strength,MPa,Ductility,%,0.0,0.0,0.305,0.0,0.0,0.0,0.0,0.0,0.0,0.2249999999999999,0.035,0.04,0.0,0.0,0.0,0.0,0.95,0.5,97.745,0.0,0.0,0.0,0.0,0.0,0.0,0.0,0.0,0.2,0.0,0.0,0.0,0.0,0.0,0.0,0.0,0.0,,,"Water Quenched 855C (1570F), 540C (1000F) Temper, 50 mm (2 In.) Round",10
48,48,AISI 4130 Steel,"Annealed At 865C (1585F), Furnace Cooled 11C (20F)/Hour To 680C (1255F), Air Cooled, 25 mm (1 In.) Round",560.0,460.0,21.0,7,Annealed – easy-to-machine – round annealed stock,,,,1,Steel database with labelled clusters,,,Ultimate tensile strength,MPa,Yield strength,MPa,Ductility,%,0.0,0.0,0.305,0.0,0.0,0.0,0.0,0.0,0.0,0.2249999999999999,0.035,0.04,0.0,0.0,0.0,0.0,0.95,0.5,97.745,0.0,0.0,0.0,0.0,0.0,0.0,0.0,0.0,0.2,0.0,0.0,0.0,0.0,0.0,0.0,0.0,0.0,,,"Annealed At 865C (1585F), Furnace Cooled 11C (20F)/Hour To 680C (1255F), Air Cooled, 25 mm (1 In.) Round",7
48,2779,AISI 4130 Steel,"Annealed At 865C (1585F), Furnace Cooled 11C (20F)/Hour To 680C (1255F), Air Cooled, 25 mm (1 In.) Round",560.0,460.0,21.0,7,Annealed – easy-to-machine – round annealed stock,,,,1,Steel database with labelled clusters,,,Ultimate tensile strength,MPa,Yield strength,MPa,Ductility,%,0.0,0.0,0.305,0.0,0.0,0.0,0.0,0.0,0.0,0.2249999999999999,0.035,0.04,0.0,0.0,0.0,0.0,0.95,0.5,97.745,0.0,0.0,0.0,0.0,0.0,0.0,0.0,0.0,0.2,0.0,0.0,0.0,0.0,0.0,0.0,0.0,0.0,,,"Annealed At 865C (1585F), Furnace Cooled 11C (20F)/Hour To 680C (1255F), Air Cooled, 25 mm (1 In.) Round",7
49,49,AISI 4140 Steel,"Normalized At 870C (1600F), Reheated To 845C (1550F), Oil Quenched, 260C (500F) Temper, 25 mm (1 In.) Round",1860.0,1655.0,11.0,0,Carburized – quenched (oil) – wear-resistant surface steel,,,,1,Steel database with labelled clusters,,,Ultimate tensile strength,MPa,Yield strength,MPa,Ductility,%,0.0,0.0,0.405,0.0,0.0,0.0,0.0,0.0,0.0,0.2249999999999999,0.035,0.04,0.0,0.0,0.0,0.0,0.95,0.875,97.27,0.0,0.0,0.0,0.0,0.0,0.0,0.0,0.0,0.2,0.0,0.0,0.0,0.0,0.0,0.0,0.0,0.0,,,"Normalized At 870C (1600F), Reheated To 845C (1550F), Oil Quenched, 260C (500F) Temper, 25 mm (1 In.) Round",0
49,2858,AISI 4140 Steel,"Normalized At 870C (1600F), Reheated To 845C (1550F), Oil Quenched, 260C (500F) Temper, 25 mm (1 In.) Round",1860.0,1655.0,11.0,0,Carburized – quenched (oil) – wear-resistant surface steel,,,,1,Steel database with labelled clusters,,,Ultimate tensile strength,MPa,Yield strength,MPa,Ductility,%,0.0,0.0,0.405,0.0,0.0,0.0,0.0,0.0,0.0,0.2249999999999999,0.035,0.04,0.0,0.0,0.0,0.0,0.95,0.875,97.27,0.0,0.0,0.0,0.0,0.0,0.0,0.0,0.0,0.2,0.0,0.0,0.0,0.0,0.0,0.0,0.0,0.0,,,"Normalized At 870C (1600F), Reheated To 845C (1550F), Oil Quenched, 260C (500F) Temper, 25 mm (1 In.) Round",0
50,50,AISI 4140 Steel,"Normalized At 870C (1600F), Reheated To 845C (1550F), Oil Quenched, 425C (800F) Temper, 25 mm (1 In.) Round",1450.0,1345.0,15.0,0,Carburized – quenched (oil) – wear-resistant surface steel,,,,1,Steel database with labelled clusters,,,Ultimate tensile strength,MPa,Yield strength,MPa,Ductility,%,0.0,0.0,0.405,0.0,0.0,0.0,0.0,0.0,0.0,0.25,0.035,0.04,0.0,0.0,0.0,0.0,0.95,0.875,97.245,0.0,0.0,0.0,0.0,0.0,0.0,0.0,0.0,0.2,0.0,0.0,0.0,0.0,0.0,0.0,0.0,0.0,,,"Normalized At 870C (1600F), Reheated To 845C (1550F), Oil Quenched, 425C (800F) Temper, 25 mm (1 In.) Round",0
50,2794,AISI 4140 Steel,"Normalized At 870C (1600F), Reheated To 845C (1550F), Oil Quenched, 425C (800F) Temper, 25 mm (1 In.) Round",1450.0,1345.0,15.0,0,Carburized – quenched (oil) – wear-resistant surface steel,,,,1,Steel database with labelled clusters,,,Ultimate tensile strength,MPa,Yield strength,MPa,Ductility,%,0.0,0.0,0.405,0.0,0.0,0.0,0.0,0.0,0.0,0.25,0.035,0.04,0.0,0.0,0.0,0.0,0.95,0.875,97.245,0.0,0.0,0.0,0.0,0.0,0.0,0.0,0.0,0.2,0.0,0.0,0.0,0.0,0.0,0.0,0.0,0.0,,,"Normalized At 870C (1600F), Reheated To 845C (1550F), Oil Quenched, 425C (800F) Temper, 25 mm (1 In.) Round",0
51,51,AISI 4118 Steel,"Normalized At 910C (1670F), Air Cooled, 14 mm (0.55 In.) Round",586.0,393.0,31.0,4,Normalized (air cooled) – general-purpose steel,,,,1,Steel database with labelled clusters,,,Ultimate tensile strength,MPa,Yield strength,MPa,Ductility,%,0.0,0.0,0.205,0.0,0.0,0.0,0.0,0.0,0.0,0.25,0.035,0.04,0.0,0.0,0.0,0.0,0.5,0.8,98.055,0.0,0.0,0.0,0.0,0.0,0.0,0.0,0.0,0.1149999999999999,0.0,0.0,0.0,0.0,0.0,0.0,0.0,0.0,,,"Normalized At 910C (1670F), Air Cooled, 14 mm (0.55 In.) Round",4
51,2175,AISI 4118 Steel,"Normalized At 910C (1670F), Air Cooled, 14 mm (0.55 In.) Round",586.0,393.0,31.0,4,Normalized (air cooled) – general-purpose steel,,,,1,Steel database with labelled clusters,,,Ultimate tensile strength,MPa,Yield strength,MPa,Ductility,%,0.0,0.0,0.205,0.0,0.0,0.0,0.0,0.0,0.0,0.25,0.035,0.04,0.0,0.0,0.0,0.0,0.5,0.8,98.055,0.0,0.0,0.0,0.0,0.0,0.0,0.0,0.0,0.1149999999999999,0.0,0.0,0.0,0.0,0.0,0.0,0.0,0.0,,,"Normalized At 910C (1670F), Air Cooled, 14 mm (0.55 In.) Round",4
52,52,AISI 4140H Steel,"Oil Quenched 845C (1550F), 595C (1100F) Temper, 100 mm (4 In.) Round",807.0,600.0,21.0,6,Quenched (oil) & tempered – high-strength structural steel,,,,1,Steel database with labelled clusters,,,Ultimate tensile strength,MPa,Yield strength,MPa,Ductility,%,0.0,0.0,0.405,0.0,0.0,0.0,0.0,0.0,0.0,0.2249999999999999,0.035,0.04,0.0,0.0,0.0,0.0,0.975,0.875,97.22,0.0,0.0,0.0,0.0,0.0,0.0,0.0,0.0,0.2249999999999999,0.0,0.0,0.0,0.0,0.0,0.0,0.0,0.0,,,"Oil Quenched 845C (1550F), 595C (1100F) Temper, 100 mm (4 In.) Round",6
52,2805,AISI 4140H Steel,"Oil Quenched 845C (1550F), 595C (1100F) Temper, 100 mm (4 In.) Round",807.0,600.0,21.0,6,Quenched (oil) & tempered – high-strength structural steel,,,,1,Steel database with labelled clusters,,,Ultimate tensile strength,MPa,Yield strength,MPa,Ductility,%,0.0,0.0,0.405,0.0,0.0,0.0,0.0,0.0,0.0,0.2249999999999999,0.035,0.04,0.0,0.0,0.0,0.0,0.975,0.875,97.22,0.0,0.0,0.0,0.0,0.0,0.0,0.0,0.0,0.2249999999999999,0.0,0.0,0.0,0.0,0.0,0.0,0.0,0.0,,,"Oil Quenched 845C (1550F), 595C (1100F) Temper, 100 mm (4 In.) Round",6
53,53,AISI 4130 Steel,Normalized At 870C (1600F),670.0,435.0,25.0,4,Normalized (air cooled) – general-purpose steel,,,,1,Steel database with labelled clusters,,,Ultimate tensile strength,MPa,Yield strength,MPa,Ductility,%,0.0,0.0,0.305,0.0,0.0,0.0,0.0,0.0,0.0,0.2249999999999999,0.035,0.04,0.0,0.0,0.0,0.0,0.95,0.5,97.745,0.0,0.0,0.0,0.0,0.0,0.0,0.0,0.0,0.2,0.0,0.0,0.0,0.0,0.0,0.0,0.0,0.0,,,Normalized At 870C (1600F),4
53,2781,AISI 4130 Steel,Normalized At 870C (1600F),670.0,435.0,25.0,4,Normalized (air cooled) – general-purpose steel,,,,1,Steel database with labelled clusters,,,Ultimate tensile strength,MPa,Yield strength,MPa,Ductility,%,0.0,0.0,0.305,0.0,0.0,0.0,0.0,0.0,0.0,0.2249999999999999,0.035,0.04,0.0,0.0,0.0,0.0,0.95,0.5,97.745,0.0,0.0,0.0,0.0,0.0,0.0,0.0,0.0,0.2,0.0,0.0,0.0,0.0,0.0,0.0,0.0,0.0,,,Normalized At 870C (1600F),4
54,54,AISI 4140 Steel,"Oil Quenched, 25 mm (1 In.) Round [845C (1550F) Quench, 540C (1000F) Temper]",1075.0,986.0,15.0,6,Quenched (oil) & tempered – high-strength structural steel,,,,1,Steel database with labelled clusters,,,Ultimate tensile strength,MPa,Yield strength,MPa,Ductility,%,0.0,0.0,0.405,0.0,0.0,0.0,0.0,0.0,0.0,0.2249999999999999,0.035,0.04,0.0,0.0,0.0,0.0,0.95,0.875,97.27,0.0,0.0,0.0,0.0,0.0,0.0,0.0,0.0,0.2,0.0,0.0,0.0,0.0,0.0,0.0,0.0,0.0,,,"Oil Quenched, 25 mm (1 In.) Round [845C (1550F) Quench, 540C (1000F) Temper]",6
54,2814,AISI 4140 Steel,"Oil Quenched, 25 mm (1 In.) Round [845C (1550F) Quench, 540C (1000F) Temper]",1075.0,986.0,15.0,6,Quenched (oil) & tempered – high-strength structural steel,,,,1,Steel database with labelled clusters,,,Ultimate tensile strength,MPa,Yield strength,MPa,Ductility,%,0.0,0.0,0.405,0.0,0.0,0.0,0.0,0.0,0.0,0.2249999999999999,0.035,0.04,0.0,0.0,0.0,0.0,0.95,0.875,97.27,0.0,0.0,0.0,0.0,0.0,0.0,0.0,0.0,0.2,0.0,0.0,0.0,0.0,0.0,0.0,0.0,0.0,,,"Oil Quenched, 25 mm (1 In.) Round [845C (1550F) Quench, 540C (1000F) Temper]",6
55,55,AISI 4130H Steel,"Water Quenched 855C (1570F), 595C (1100F) Temper, 100 mm (4 In.) Round",703.0,540.0,24.0,10,Quenched (water) & tempered – high-strength structural steel,,,,1,Steel database with labelled clusters,,,Ultimate tensile strength,MPa,Yield strength,MPa,Ductility,%,0.0,0.0,0.3,0.0,0.0,0.0,0.0,0.0,0.0,0.25,0.035,0.04,0.0,0.0,0.0,0.0,0.975,0.5,97.7,0.0,0.0,0.0,0.0,0.0,0.0,0.0,0.0,0.2,0.0,0.0,0.0,0.0,0.0,0.0,0.0,0.0,,,"Water Quenched 855C (1570F), 595C (1100F) Temper, 100 mm (4 In.) Round",10
55,2771,AISI 4130H Steel,"Water Quenched 855C (1570F), 595C (1100F) Temper, 100 mm (4 In.) Round",703.0,540.0,24.0,10,Quenched (water) & tempered – high-strength structural steel,,,,1,Steel database with labelled clusters,,,Ultimate tensile strength,MPa,Yield strength,MPa,Ductility,%,0.0,0.0,0.3,0.0,0.0,0.0,0.0,0.0,0.0,0.25,0.035,0.04,0.0,0.0,0.0,0.0,0.975,0.5,97.7,0.0,0.0,0.0,0.0,0.0,0.0,0.0,0.0,0.2,0.0,0.0,0.0,0.0,0.0,0.0,0.0,0.0,,,"Water Quenched 855C (1570F), 595C (1100F) Temper, 100 mm (4 In.) Round",10
56,56,AISI 4130H Steel,"Water Quenched 855C (1570F), 595C (1100F) Temper, 50 mm (2 In.) Round",786.0,635.0,21.0,10,Quenched (water) & tempered – high-strength structural steel,,,,1,Steel database with labelled clusters,,,Ultimate tensile strength,MPa,Yield strength,MPa,Ductility,%,0.0,0.0,0.3,0.0,0.0,0.0,0.0,0.0,0.0,0.25,0.035,0.04,0.0,0.0,0.0,0.0,0.975,0.5,97.7,0.0,0.0,0.0,0.0,0.0,0.0,0.0,0.0,0.2,0.0,0.0,0.0,0.0,0.0,0.0,0.0,0.0,,,"Water Quenched 855C (1570F), 595C (1100F) Temper, 50 mm (2 In.) Round",10
56,2774,AISI 4130H Steel,"Water Quenched 855C (1570F), 595C (1100F) Temper, 50 mm (2 In.) Round",786.0,635.0,21.0,10,Quenched (water) & tempered – high-strength structural steel,,,,1,Steel database with labelled clusters,,,Ultimate tensile strength,MPa,Yield strength,MPa,Ductility,%,0.0,0.0,0.3,0.0,0.0,0.0,0.0,0.0,0.0,0.25,0.035,0.04,0.0,0.0,0.0,0.0,0.975,0.5,97.7,0.0,0.0,0.0,0.0,0.0,0.0,0.0,0.0,0.2,0.0,0.0,0.0,0.0,0.0,0.0,0.0,0.0,,,"Water Quenched 855C (1570F), 595C (1100F) Temper, 50 mm (2 In.) Round",10
57,57,AISI 4023 Steel,"Normalized At 925C (1700F), Machined To 13.7 mm (0.540 In.) Rounds, Pseudocarburized At 925C (1700F), Box Cooled To Rt, Reheated To 800C (1470F) And Oil Quenched, 150C (300F) Temper",965.0,655.0,15.0,0,Carburized – quenched (oil) – wear-resistant surface steel,,,,1,Steel database with labelled clusters,,,Ultimate tensile strength,MPa,Yield strength,MPa,Ductility,%,0.0,0.0,0.225,0.0,0.0,0.0,0.0,0.0,0.0,0.25,0.035,0.04,0.0,0.0,0.0,0.0,0.0,0.8,98.4,0.0,0.0,0.0,0.0,0.0,0.0,0.0,0.0,0.25,0.0,0.0,0.0,0.0,0.0,0.0,0.0,0.0,,,"Normalized At 925C (1700F), Machined To 13.7 mm (0.540 In.) Rounds, Pseudocarburized At 925C (1700F), Box Cooled To Rt, Reheated To 800C (1470F) And Oil Quenched, 150C (300F) Temper",0
57,2125,AISI 4023 Steel,"Normalized At 925C (1700F), Machined To 13.7 mm (0.540 In.) Rounds, Pseudocarburized At 925C (1700F), Box Cooled To Rt, Reheated To 800C (1470F) And Oil Quenched, 150C (300F) Temper",965.0,655.0,15.0,0,Carburized – quenched (oil) – wear-resistant surface steel,,,,1,Steel database with labelled clusters,,,Ultimate tensile strength,MPa,Yield strength,MPa,Ductility,%,0.0,0.0,0.225,0.0,0.0,0.0,0.0,0.0,0.0,0.25,0.035,0.04,0.0,0.0,0.0,0.0,0.0,0.8,98.4,0.0,0.0,0.0,0.0,0.0,0.0,0.0,0.0,0.25,0.0,0.0,0.0,0.0,0.0,0.0,0.0,0.0,,,"Normalized At 925C (1700F), Machined To 13.7 mm (0.540 In.) Rounds, Pseudocarburized At 925C (1700F), Box Cooled To Rt, Reheated To 800C (1470F) And Oil Quenched, 150C (300F) Temper",0
58,58,AISI 4140 Steel,"Oil Quenched, 25 mm (1 In.) Round (845C (1550F) Quench, 650C (1200F) Temper)",917.0,841.0,21.0,6,Quenched (oil) & tempered – high-strength structural steel,,,,1,Steel database with labelled clusters,,,Ultimate tensile strength,MPa,Yield strength,MPa,Ductility,%,0.0,0.0,0.405,0.0,0.0,0.0,0.0,0.0,0.0,0.2249999999999999,0.035,0.04,0.0,0.0,0.0,0.0,0.95,0.875,97.27,0.0,0.0,0.0,0.0,0.0,0.0,0.0,0.0,0.2,0.0,0.0,0.0,0.0,0.0,0.0,0.0,0.0,,,"Oil Quenched, 25 mm (1 In.) Round (845C (1550F) Quench, 650C (1200F) Temper)",6
58,2799,AISI 4140 Steel,"Oil Quenched, 25 mm (1 In.) Round (845C (1550F) Quench, 650C (1200F) Temper)",917.0,841.0,21.0,6,Quenched (oil) & tempered – high-strength structural steel,,,,1,Steel database with labelled clusters,,,Ultimate tensile strength,MPa,Yield strength,MPa,Ductility,%,0.0,0.0,0.405,0.0,0.0,0.0,0.0,0.0,0.0,0.2249999999999999,0.035,0.04,0.0,0.0,0.0,0.0,0.95,0.875,97.27,0.0,0.0,0.0,0.0,0.0,0.0,0.0,0.0,0.2,0.0,0.0,0.0,0.0,0.0,0.0,0.0,0.0,,,"Oil Quenched, 25 mm (1 In.) Round (845C (1550F) Quench, 650C (1200F) Temper)",6
59,59,AISI 4140H Steel,"Oil Quenched 845C (1550F), 595C (1100F) Temper, 13 mm (0.5 In.) Round",1090.0,1025.0,18.0,6,Quenched (oil) & tempered – high-strength structural steel,,,,1,Steel database with labelled clusters,,,Ultimate tensile strength,MPa,Yield strength,MPa,Ductility,%,0.0,0.0,0.405,0.0,0.0,0.0,0.0,0.0,0.0,0.2249999999999999,0.035,0.04,0.0,0.0,0.0,0.0,0.975,0.875,97.22,0.0,0.0,0.0,0.0,0.0,0.0,0.0,0.0,0.2249999999999999,0.0,0.0,0.0,0.0,0.0,0.0,0.0,0.0,,,"Oil Quenched 845C (1550F), 595C (1100F) Temper, 13 mm (0.5 In.) Round",6
59,2940,AISI 4140H Steel,"Oil Quenched 845C (1550F), 595C (1100F) Temper, 13 mm (0.5 In.) Round",1090.0,1025.0,18.0,6,Quenched (oil) & tempered – high-strength structural steel,,,,1,Steel database with labelled clusters,,,Ultimate tensile strength,MPa,Yield strength,MPa,Ductility,%,0.0,0.0,0.405,0.0,0.0,0.0,0.0,0.0,0.0,0.2249999999999999,0.035,0.04,0.0,0.0,0.0,0.0,0.975,0.875,97.22,0.0,0.0,0.0,0.0,0.0,0.0,0.0,0.0,0.2249999999999999,0.0,0.0,0.0,0.0,0.0,0.0,0.0,0.0,,,"Oil Quenched 845C (1550F), 595C (1100F) Temper, 13 mm (0.5 In.) Round",6
60,60,AISI 4140 Steel,"Oil Quenched, 13 mm (0.5 In.) Round [845C (1550F) Quench, 540C (1000F) Temper]",1185.0,1110.0,15.0,6,Quenched (oil) & tempered – high-strength structural steel,,,,1,Steel database with labelled clusters,,,Ultimate tensile strength,MPa,Yield strength,MPa,Ductility,%,0.0,0.0,0.405,0.0,0.0,0.0,0.0,0.0,0.0,0.2249999999999999,0.035,0.04,0.0,0.0,0.0,0.0,0.95,0.875,97.27,0.0,0.0,0.0,0.0,0.0,0.0,0.0,0.0,0.2,0.0,0.0,0.0,0.0,0.0,0.0,0.0,0.0,,,"Oil Quenched, 13 mm (0.5 In.) Round [845C (1550F) Quench, 540C (1000F) Temper]",6
60,2807,AISI 4140 Steel,"Oil Quenched, 13 mm (0.5 In.) Round [845C (1550F) Quench, 540C (1000F) Temper]",1185.0,1110.0,15.0,6,Quenched (oil) & tempered – high-strength structural steel,,,,1,Steel database with labelled clusters,,,Ultimate tensile strength,MPa,Yield strength,MPa,Ductility,%,0.0,0.0,0.405,0.0,0.0,0.0,0.0,0.0,0.0,0.2249999999999999,0.035,0.04,0.0,0.0,0.0,0.0,0.95,0.875,97.27,0.0,0.0,0.0,0.0,0.0,0.0,0.0,0.0,0.2,0.0,0.0,0.0,0.0,0.0,0.0,0.0,0.0,,,"Oil Quenched, 13 mm (0.5 In.) Round [845C (1550F) Quench, 540C (1000F) Temper]",6
61,61,AISI 4130H Steel,"Water Quenched 855C (1570F), 480C (900F) Temper, 100 mm (4 In.) Round",841.0,655.0,20.0,10,Quenched (water) & tempered – high-strength structural steel,,,,1,Steel database with labelled clusters,,,Ultimate tensile strength,MPa,Yield strength,MPa,Ductility,%,0.0,0.0,0.3,0.0,0.0,0.0,0.0,0.0,0.0,0.25,0.035,0.04,0.0,0.0,0.0,0.0,0.975,0.5,97.7,0.0,0.0,0.0,0.0,0.0,0.0,0.0,0.0,0.2,0.0,0.0,0.0,0.0,0.0,0.0,0.0,0.0,,,"Water Quenched 855C (1570F), 480C (900F) Temper, 100 mm (4 In.) Round",10
61,2846,AISI 4130H Steel,"Water Quenched 855C (1570F), 480C (900F) Temper, 100 mm (4 In.) Round",841.0,655.0,20.0,10,Quenched (water) & tempered – high-strength structural steel,,,,1,Steel database with labelled clusters,,,Ultimate tensile strength,MPa,Yield strength,MPa,Ductility,%,0.0,0.0,0.3,0.0,0.0,0.0,0.0,0.0,0.0,0.25,0.035,0.04,0.0,0.0,0.0,0.0,0.975,0.5,97.7,0.0,0.0,0.0,0.0,0.0,0.0,0.0,0.0,0.2,0.0,0.0,0.0,0.0,0.0,0.0,0.0,0.0,,,"Water Quenched 855C (1570F), 480C (900F) Temper, 100 mm (4 In.) Round",10
62,62,AISI 4140 Steel,"Oil Quenched, 540C (1000F) Temper, 25 mm (1 In.) Round",1140.0,965.0,18.0,6,Quenched (oil) & tempered – high-strength structural steel,,,,1,Steel database with labelled clusters,,,Ultimate tensile strength,MPa,Yield strength,MPa,Ductility,%,0.0,0.0,0.405,0.0,0.0,0.0,0.0,0.0,0.0,0.2249999999999999,0.035,0.04,0.0,0.0,0.0,0.0,0.95,0.875,97.27,0.0,0.0,0.0,0.0,0.0,0.0,0.0,0.0,0.2,0.0,0.0,0.0,0.0,0.0,0.0,0.0,0.0,,,"Oil Quenched, 540C (1000F) Temper, 25 mm (1 In.) Round",6
62,2782,AISI 4140 Steel,"Oil Quenched, 540C (1000F) Temper, 25 mm (1 In.) Round",1140.0,965.0,18.0,6,Quenched (oil) & tempered – high-strength structural steel,,,,1,Steel database with labelled clusters,,,Ultimate tensile strength,MPa,Yield strength,MPa,Ductility,%,0.0,0.0,0.405,0.0,0.0,0.0,0.0,0.0,0.0,0.2249999999999999,0.035,0.04,0.0,0.0,0.0,0.0,0.95,0.875,97.27,0.0,0.0,0.0,0.0,0.0,0.0,0.0,0.0,0.2,0.0,0.0,0.0,0.0,0.0,0.0,0.0,0.0,,,"Oil Quenched, 540C (1000F) Temper, 25 mm (1 In.) Round",6
63,63,AISI 4140H Steel,"Oil Quenched 845C (1550F), 650C (1200F) Temper, 100 mm (4 In.) Round",772.0,580.0,23.0,6,Quenched (oil) & tempered – high-strength structural steel,,,,1,Steel database with labelled clusters,,,Ultimate tensile strength,MPa,Yield strength,MPa,Ductility,%,0.0,0.0,0.405,0.0,0.0,0.0,0.0,0.0,0.0,0.2249999999999999,0.035,0.04,0.0,0.0,0.0,0.0,0.975,0.875,97.22,0.0,0.0,0.0,0.0,0.0,0.0,0.0,0.0,0.2249999999999999,0.0,0.0,0.0,0.0,0.0,0.0,0.0,0.0,,,"Oil Quenched 845C (1550F), 650C (1200F) Temper, 100 mm (4 In.) Round",6
63,2792,AISI 4140H Steel,"Oil Quenched 845C (1550F), 650C (1200F) Temper, 100 mm (4 In.) Round",772.0,580.0,23.0,6,Quenched (oil) & tempered – high-strength structural steel,,,,1,Steel database with labelled clusters,,,Ultimate tensile strength,MPa,Yield strength,MPa,Ductility,%,0.0,0.0,0.405,0.0,0.0,0.0,0.0,0.0,0.0,0.2249999999999999,0.035,0.04,0.0,0.0,0.0,0.0,0.975,0.875,97.22,0.0,0.0,0.0,0.0,0.0,0.0,0.0,0.0,0.2249999999999999,0.0,0.0,0.0,0.0,0.0,0.0,0.0,0.0,,,"Oil Quenched 845C (1550F), 650C (1200F) Temper, 100 mm (4 In.) Round",6
64,64,AISI 4140H Steel,"Oil Quenched 845C (1550F), 650C (1200F) Temper, 50 mm (2 In.) Round",841.0,675.0,23.0,6,Quenched (oil) & tempered – high-strength structural steel,,,,1,Steel database with labelled clusters,,,Ultimate tensile strength,MPa,Yield strength,MPa,Ductility,%,0.0,0.0,0.405,0.0,0.0,0.0,0.0,0.0,0.0,0.2249999999999999,0.035,0.04,0.0,0.0,0.0,0.0,0.975,0.875,97.22,0.0,0.0,0.0,0.0,0.0,0.0,0.0,0.0,0.2249999999999999,0.0,0.0,0.0,0.0,0.0,0.0,0.0,0.0,,,"Oil Quenched 845C (1550F), 650C (1200F) Temper, 50 mm (2 In.) Round",6
64,2916,AISI 4140H Steel,"Oil Quenched 845C (1550F), 650C (1200F) Temper, 50 mm (2 In.) Round",841.0,675.0,23.0,6,Quenched (oil) & tempered – high-strength structural steel,,,,1,Steel database with labelled clusters,,,Ultimate tensile strength,MPa,Yield strength,MPa,Ductility,%,0.0,0.0,0.405,0.0,0.0,0.0,0.0,0.0,0.0,0.2249999999999999,0.035,0.04,0.0,0.0,0.0,0.0,0.975,0.875,97.22,0.0,0.0,0.0,0.0,0.0,0.0,0.0,0.0,0.2249999999999999,0.0,0.0,0.0,0.0,0.0,0.0,0.0,0.0,,,"Oil Quenched 845C (1550F), 650C (1200F) Temper, 50 mm (2 In.) Round",6
65,65,AISI 4140 Steel,"Normalized At 870C (1600F), Reheated To 845C (1550F), Oil Quenched, 315C (600F) Temper, 25 mm (1 In.) Round",1725.0,1572.0,11.0,0,Carburized – quenched (oil) – wear-resistant surface steel,,,,1,Steel database with labelled clusters,,,Ultimate tensile strength,MPa,Yield strength,MPa,Ductility,%,0.0,0.0,0.405,0.0,0.0,0.0,0.0,0.0,0.0,0.2249999999999999,0.035,0.04,0.0,0.0,0.0,0.0,0.95,0.875,97.27,0.0,0.0,0.0,0.0,0.0,0.0,0.0,0.0,0.2,0.0,0.0,0.0,0.0,0.0,0.0,0.0,0.0,,,"Normalized At 870C (1600F), Reheated To 845C (1550F), Oil Quenched, 315C (600F) Temper, 25 mm (1 In.) Round",0
65,2802,AISI 4140 Steel,"Normalized At 870C (1600F), Reheated To 845C (1550F), Oil Quenched, 315C (600F) Temper, 25 mm (1 In.) Round",1725.0,1572.0,11.0,0,Carburized – quenched (oil) – wear-resistant surface steel,,,,1,Steel database with labelled clusters,,,Ultimate tensile strength,MPa,Yield strength,MPa,Ductility,%,0.0,0.0,0.405,0.0,0.0,0.0,0.0,0.0,0.0,0.2249999999999999,0.035,0.04,0.0,0.0,0.0,0.0,0.95,0.875,97.27,0.0,0.0,0.0,0.0,0.0,0.0,0.0,0.0,0.2,0.0,0.0,0.0,0.0,0.0,0.0,0.0,0.0,,,"Normalized At 870C (1600F), Reheated To 845C (1550F), Oil Quenched, 315C (600F) Temper, 25 mm (1 In.) Round",0
66,66,AISI 4140 Steel,"Normalized At 870C (1600F), Reheated To 845C (1550F), Oil Quenched, 540C (1000F) Temper, 25 mm (1 In.) Round",1150.0,1050.0,17.0,0,Carburized – quenched (oil) – wear-resistant surface steel,,,,1,Steel database with labelled clusters,,,Ultimate tensile strength,MPa,Yield strength,MPa,Ductility,%,0.0,0.0,0.405,0.0,0.0,0.0,0.0,0.0,0.0,0.25,0.035,0.04,0.0,0.0,0.0,0.0,0.95,0.875,97.245,0.0,0.0,0.0,0.0,0.0,0.0,0.0,0.0,0.2,0.0,0.0,0.0,0.0,0.0,0.0,0.0,0.0,,,"Normalized At 870C (1600F), Reheated To 845C (1550F), Oil Quenched, 540C (1000F) Temper, 25 mm (1 In.) Round",0
66,2790,AISI 4140 Steel,"Normalized At 870C (1600F), Reheated To 845C (1550F), Oil Quenched, 540C (1000F) Temper, 25 mm (1 In.) Round",1150.0,1050.0,17.0,0,Carburized – quenched (oil) – wear-resistant surface steel,,,,1,Steel database with labelled clusters,,,Ultimate tensile strength,MPa,Yield strength,MPa,Ductility,%,0.0,0.0,0.405,0.0,0.0,0.0,0.0,0.0,0.0,0.25,0.035,0.04,0.0,0.0,0.0,0.0,0.95,0.875,97.245,0.0,0.0,0.0,0.0,0.0,0.0,0.0,0.0,0.2,0.0,0.0,0.0,0.0,0.0,0.0,0.0,0.0,,,"Normalized At 870C (1600F), Reheated To 845C (1550F), Oil Quenched, 540C (1000F) Temper, 25 mm (1 In.) Round",0
67,67,AISI 4140H Steel,"Oil Quenched 845C (1550F), Tempered 540C (1000F), 50 mm (2 In.) Round",965.0,800.0,17.0,6,Quenched (oil) & tempered – high-strength structural steel,,,,1,Steel database with labelled clusters,,,Ultimate tensile strength,MPa,Yield strength,MPa,Ductility,%,0.0,0.0,0.405,0.0,0.0,0.0,0.0,0.0,0.0,0.2249999999999999,0.035,0.04,0.0,0.0,0.0,0.0,0.975,0.875,97.22,0.0,0.0,0.0,0.0,0.0,0.0,0.0,0.0,0.2249999999999999,0.0,0.0,0.0,0.0,0.0,0.0,0.0,0.0,,,"Oil Quenched 845C (1550F), Tempered 540C (1000F), 50 mm (2 In.) Round",6
67,2798,AISI 4140H Steel,"Oil Quenched 845C (1550F), Tempered 540C (1000F), 50 mm (2 In.) Round",965.0,800.0,17.0,6,Quenched (oil) & tempered – high-strength structural steel,,,,1,Steel database with labelled clusters,,,Ultimate tensile strength,MPa,Yield strength,MPa,Ductility,%,0.0,0.0,0.405,0.0,0.0,0.0,0.0,0.0,0.0,0.2249999999999999,0.035,0.04,0.0,0.0,0.0,0.0,0.975,0.875,97.22,0.0,0.0,0.0,0.0,0.0,0.0,0.0,0.0,0.2249999999999999,0.0,0.0,0.0,0.0,0.0,0.0,0.0,0.0,,,"Oil Quenched 845C (1550F), Tempered 540C (1000F), 50 mm (2 In.) Round",6
68,68,AISI 4140H Steel,"Normalized At 870C (1600F), Air Cooled, 25 mm (1 In.) Round",1020.0,655.0,17.0,4,Normalized (air cooled) – general-purpose steel,,,,1,Steel database with labelled clusters,,,Ultimate tensile strength,MPa,Yield strength,MPa,Ductility,%,0.0,0.0,0.405,0.0,0.0,0.0,0.0,0.0,0.0,0.2249999999999999,0.035,0.04,0.0,0.0,0.0,0.0,0.975,0.875,97.22,0.0,0.0,0.0,0.0,0.0,0.0,0.0,0.0,0.2249999999999999,0.0,0.0,0.0,0.0,0.0,0.0,0.0,0.0,,,"Normalized At 870C (1600F), Air Cooled, 25 mm (1 In.) Round",4
68,3012,AISI 4140H Steel,"Normalized At 870C (1600F), Air Cooled, 25 mm (1 In.) Round",1020.0,655.0,17.0,4,Normalized (air cooled) – general-purpose steel,,,,1,Steel database with labelled clusters,,,Ultimate tensile strength,MPa,Yield strength,MPa,Ductility,%,0.0,0.0,0.405,0.0,0.0,0.0,0.0,0.0,0.0,0.2249999999999999,0.035,0.04,0.0,0.0,0.0,0.0,0.975,0.875,97.22,0.0,0.0,0.0,0.0,0.0,0.0,0.0,0.0,0.2249999999999999,0.0,0.0,0.0,0.0,0.0,0.0,0.0,0.0,,,"Normalized At 870C (1600F), Air Cooled, 25 mm (1 In.) Round",4
69,69,AISI 4140H Steel,"Oil Quenched, Tempered 205C (400F), 25 mm (1 In.) Round",1795.0,1515.0,8.0,6,Quenched (oil) & tempered – high-strength structural steel,,,,1,Steel database with labelled clusters,,,Ultimate tensile strength,MPa,Yield strength,MPa,Ductility,%,0.0,0.0,0.405,0.0,0.0,0.0,0.0,0.0,0.0,0.2249999999999999,0.035,0.04,0.0,0.0,0.0,0.0,0.975,0.875,97.22,0.0,0.0,0.0,0.0,0.0,0.0,0.0,0.0,0.2249999999999999,0.0,0.0,0.0,0.0,0.0,0.0,0.0,0.0,,,"Oil Quenched, Tempered 205C (400F), 25 mm (1 In.) Round",6
69,2842,AISI 4140H Steel,"Oil Quenched, Tempered 205C (400F), 25 mm (1 In.) Round",1795.0,1515.0,8.0,6,Quenched (oil) & tempered – high-strength structural steel,,,,1,Steel database with labelled clusters,,,Ultimate tensile strength,MPa,Yield strength,MPa,Ductility,%,0.0,0.0,0.405,0.0,0.0,0.0,0.0,0.0,0.0,0.2249999999999999,0.035,0.04,0.0,0.0,0.0,0.0,0.975,0.875,97.22,0.0,0.0,0.0,0.0,0.0,0.0,0.0,0.0,0.2249999999999999,0.0,0.0,0.0,0.0,0.0,0.0,0.0,0.0,,,"Oil Quenched, Tempered 205C (400F), 25 mm (1 In.) Round",6
70,70,AISI 4118 Steel,"Mock Carburized At 925C (1700F) For 8 Hours, Reheated To 830C (1525F), Oil Quenched, 150C (300F) Temper, 230C (450F) Temper, 100 mm (4 In.) Round",617.0,296.0,28.0,8,Carburized – quenched (oil) – wear-resistant surface steel (variant),,,,1,Steel database with labelled clusters,,,Ultimate tensile strength,MPa,Yield strength,MPa,Ductility,%,0.0,0.0,0.205,0.0,0.0,0.0,0.0,0.0,0.0,0.25,0.035,0.04,0.0,0.0,0.0,0.0,0.5,0.8,98.055,0.0,0.0,0.0,0.0,0.0,0.0,0.0,0.0,0.1149999999999999,0.0,0.0,0.0,0.0,0.0,0.0,0.0,0.0,,,"Mock Carburized At 925C (1700F) For 8 Hours, Reheated To 830C (1525F), Oil Quenched, 150C (300F) Temper, 230C (450F) Temper, 100 mm (4 In.) Round",8
70,2100,AISI 4118 Steel,"Mock Carburized At 925C (1700F) For 8 Hours, Reheated To 830C (1525F), Oil Quenched, 150C (300F) Temper, 230C (450F) Temper, 100 mm (4 In.) Round",617.0,296.0,28.0,8,Carburized – quenched (oil) – wear-resistant surface steel (variant),,,,1,Steel database with labelled clusters,,,Ultimate tensile strength,MPa,Yield strength,MPa,Ductility,%,0.0,0.0,0.205,0.0,0.0,0.0,0.0,0.0,0.0,0.25,0.035,0.04,0.0,0.0,0.0,0.0,0.5,0.8,98.055,0.0,0.0,0.0,0.0,0.0,0.0,0.0,0.0,0.1149999999999999,0.0,0.0,0.0,0.0,0.0,0.0,0.0,0.0,,,"Mock Carburized At 925C (1700F) For 8 Hours, Reheated To 830C (1525F), Oil Quenched, 150C (300F) Temper, 230C (450F) Temper, 100 mm (4 In.) Round",8
71,71,AISI 4118 Steel,"Double Quenched And Tempered, Carburized, 150C (300F) Temper",869.0,440.0,21.0,5,Carburized – quenched (oil) – wear-resistant surface steel (variant),,,,1,Steel database with labelled clusters,,,Ultimate tensile strength,MPa,Yield strength,MPa,Ductility,%,0.0,0.0,0.205,0.0,0.0,0.0,0.0,0.0,0.0,0.25,0.035,0.04,0.0,0.0,0.0,0.0,0.5,0.8,98.055,0.0,0.0,0.0,0.0,0.0,0.0,0.0,0.0,0.1149999999999999,0.0,0.0,0.0,0.0,0.0,0.0,0.0,0.0,,,"Double Quenched And Tempered, Carburized, 150C (300F) Temper",5
71,2256,AISI 4118 Steel,"Double Quenched And Tempered, Carburized, 150C (300F) Temper",869.0,440.0,21.0,5,Carburized – quenched (oil) – wear-resistant surface steel (variant),,,,1,Steel database with labelled clusters,,,Ultimate tensile strength,MPa,Yield strength,MPa,Ductility,%,0.0,0.0,0.205,0.0,0.0,0.0,0.0,0.0,0.0,0.25,0.035,0.04,0.0,0.0,0.0,0.0,0.5,0.8,98.055,0.0,0.0,0.0,0.0,0.0,0.0,0.0,0.0,0.1149999999999999,0.0,0.0,0.0,0.0,0.0,0.0,0.0,0.0,,,"Double Quenched And Tempered, Carburized, 150C (300F) Temper",5
72,72,AISI 4140H Steel,Annealed 815C,655.0,420.0,25.0,7,Annealed – easy-to-machine – round annealed stock,,,,1,Steel database with labelled clusters,,,Ultimate tensile strength,MPa,Yield strength,MPa,Ductility,%,0.0,0.0,0.405,0.0,0.0,0.0,0.0,0.0,0.0,0.2249999999999999,0.035,0.04,0.0,0.0,0.0,0.0,0.975,0.875,97.22,0.0,0.0,0.0,0.0,0.0,0.0,0.0,0.0,0.2249999999999999,0.0,0.0,0.0,0.0,0.0,0.0,0.0,0.0,,,Annealed 815C,7
72,3077,AISI 4140H Steel,Annealed 815C,655.0,420.0,25.0,7,Annealed – easy-to-machine – round annealed stock,,,,1,Steel database with labelled clusters,,,Ultimate tensile strength,MPa,Yield strength,MPa,Ductility,%,0.0,0.0,0.405,0.0,0.0,0.0,0.0,0.0,0.0,0.2249999999999999,0.035,0.04,0.0,0.0,0.0,0.0,0.975,0.875,97.22,0.0,0.0,0.0,0.0,0.0,0.0,0.0,0.0,0.2249999999999999,0.0,0.0,0.0,0.0,0.0,0.0,0.0,0.0,,,Annealed 815C,7
73,73,AISI 4130H Steel,"Water Quenched 855C (1570F), 595C (1100F) Temper, 13 mm (0.5 In.) Round",917.0,841.0,20.0,10,Quenched (water) & tempered – high-strength structural steel,,,,1,Steel database with labelled clusters,,,Ultimate tensile strength,MPa,Yield strength,MPa,Ductility,%,0.0,0.0,0.3,0.0,0.0,0.0,0.0,0.0,0.0,0.25,0.035,0.04,0.0,0.0,0.0,0.0,0.975,0.5,97.7,0.0,0.0,0.0,0.0,0.0,0.0,0.0,0.0,0.2,0.0,0.0,0.0,0.0,0.0,0.0,0.0,0.0,,,"Water Quenched 855C (1570F), 595C (1100F) Temper, 13 mm (0.5 In.) Round",10
73,2769,AISI 4130H Steel,"Water Quenched 855C (1570F), 595C (1100F) Temper, 13 mm (0.5 In.) Round",917.0,841.0,20.0,10,Quenched (water) & tempered – high-strength structural steel,,,,1,Steel database with labelled clusters,,,Ultimate tensile strength,MPa,Yield strength,MPa,Ductility,%,0.0,0.0,0.3,0.0,0.0,0.0,0.0,0.0,0.0,0.25,0.035,0.04,0.0,0.0,0.0,0.0,0.975,0.5,97.7,0.0,0.0,0.0,0.0,0.0,0.0,0.0,0.0,0.2,0.0,0.0,0.0,0.0,0.0,0.0,0.0,0.0,,,"Water Quenched 855C (1570F), 595C (1100F) Temper, 13 mm (0.5 In.) Round",10
74,74,AISI 4140 Steel,"Oil Quenched, 50 mm (2 In.) Round (845C (1550F) Quench, 650C (1200F) Temper)",841.0,675.0,23.0,6,Quenched (oil) & tempered – high-strength structural steel,,,,1,Steel database with labelled clusters,,,Ultimate tensile strength,MPa,Yield strength,MPa,Ductility,%,0.0,0.0,0.405,0.0,0.0,0.0,0.0,0.0,0.0,0.2249999999999999,0.035,0.04,0.0,0.0,0.0,0.0,0.95,0.875,97.27,0.0,0.0,0.0,0.0,0.0,0.0,0.0,0.0,0.2,0.0,0.0,0.0,0.0,0.0,0.0,0.0,0.0,,,"Oil Quenched, 50 mm (2 In.) Round (845C (1550F) Quench, 650C (1200F) Temper)",6
74,2922,AISI 4140 Steel,"Oil Quenched, 50 mm (2 In.) Round (845C (1550F) Quench, 650C (1200F) Temper)",841.0,675.0,23.0,6,Quenched (oil) & tempered – high-strength structural steel,,,,1,Steel database with labelled clusters,,,Ultimate tensile strength,MPa,Yield strength,MPa,Ductility,%,0.0,0.0,0.405,0.0,0.0,0.0,0.0,0.0,0.0,0.2249999999999999,0.035,0.04,0.0,0.0,0.0,0.0,0.95,0.875,97.27,0.0,0.0,0.0,0.0,0.0,0.0,0.0,0.0,0.2,0.0,0.0,0.0,0.0,0.0,0.0,0.0,0.0,,,"Oil Quenched, 50 mm (2 In.) Round (845C (1550F) Quench, 650C (1200F) Temper)",6
