Repository: Azhi-ss/SteelScientist

# Steel Labelled Clusters Dataset

This directory contains the cleaned steel labelled-clusters dataset used by
`regression/steel_labelled_clusters_regression.py`.

## Files

| File | Rows | Description |
|------|------|-------------|
| `raw/Steel database with labelled clusters.xlsx` | 3234 | Original spreadsheet. |
| `full_with_duplicates.csv` | 3234 | Raw spreadsheet mapped to the project regression schema. |
| `clean.csv` | 1943 | Strictly deduplicated regression mother table. |
| `train.csv` | 1554 | Fixed 8:2 training split generated from `clean.csv`. |
| `val.csv` | 389 | Fixed 8:2 validation split generated from `clean.csv`. |

File: datasets/steel_labelled_clusters/full_with_duplicates.csv (part 2 of 40)
DOIs,Files,problem,status,Table_topic,title,abstract,Material,Tensile_name,Tensile_value,Tensile_unit,Yield_name,Yield_value,Yield_unit,Elongation_name,Elongation_value,Elongation_unit,H,B,C,N,O,F,Na,Mg,Al,Si,P,S,Cl,Ca,Ti,V,Cr,Mn,Fe,Co,Ni,Cu,Zn,As,Y,Zr,Nb,Mo,Sn,Sb,La,Ce,Ta,W,Pb,Bi,Other_ele,Text_addition,Text,actions,source_entry,cluster_number,cluster_label,cluster_number_0_to_11
,,,1,Steel database with labelled clusters,,,AISI 4130 Steel,Ultimate tensile strength,615.0,MPa,Yield strength,415.0,MPa,Ductility,28.0,%,0.0,0.0,0.305,0.0,0.0,0.0,0.0,0.0,0.0,0.2249999999999999,0.035,0.04,0.0,0.0,0.0,0.0,0.95,0.5,97.745,0.0,0.0,0.0,0.0,0.0,0.0,0.0,0.0,0.2,0.0,0.0,0.0,0.0,0.0,0.0,0.0,0.0,,,"Normalized At 870C (1600F), Air Cooled, 50 mm (2 In.) Round","Normalized At 870C (1600F), Air Cooled, 50 mm (2 In.) Round",75,4,Normalized (air cooled) – general-purpose steel,4
,,,1,Steel database with labelled clusters,,,AISI 4130H Steel,Ultimate tensile strength,917.0,MPa,Yield strength,758.0,MPa,Ductility,19.0,%,0.0,0.0,0.3,0.0,0.0,0.0,0.0,0.0,0.0,0.25,0.035,0.04,0.0,0.0,0.0,0.0,0.975,0.5,97.7,0.0,0.0,0.0,0.0,0.0,0.0,0.0,0.0,0.2,0.0,0.0,0.0,0.0,0.0,0.0,0.0,0.0,,,"Water Quenched 855C (1570F), 480C (900F) Temper, 50 mm (2 In.) Round","Water Quenched 855C (1570F), 480C (900F) Temper, 50 mm (2 In.) Round",76,10,Quenched (water) & tempered – high-strength structural steel,10
,,,1,Steel database with labelled clusters,,,AISI 4140 Steel,Ultimate tensile strength,1295.0,MPa,Yield strength,1205.0,MPa,Ductility,16.0,%,0.0,0.0,0.405,0.0,0.0,0.0,0.0,0.0,0.0,0.25,0.035,0.04,0.0,0.0,0.0,0.0,0.95,0.875,97.245,0.0,0.0,0.0,0.0,0.0,0.0,0.0,0.0,0.2,0.0,0.0,0.0,0.0,0.0,0.0,0.0,0.0,,,"Normalized At 870C (1600F), Reheated To 845C (1550F), Oil Quenched, 480C (900F) Temper, 25 mm (1 In.) Round","Normalized At 870C (1600F), Reheated To 845C (1550F), Oil Quenched, 480C (900F) Temper, 25 mm (1 In.) Round",77,0,Carburized – quenched (oil) – wear-resistant surface steel,0
,,,1,Steel database with labelled clusters,,,AISI 4140 Steel,Ultimate tensile strength,807.0,MPa,Yield strength,600.0,MPa,Ductility,21.0,%,0.0,0.0,0.405,0.0,0.0,0.0,0.0,0.0,0.0,0.2249999999999999,0.035,0.04,0.0,0.0,0.0,0.0,0.95,0.875,97.27,0.0,0.0,0.0,0.0,0.0,0.0,0.0,0.0,0.2,0.0,0.0,0.0,0.0,0.0,0.0,0.0,0.0,,,"Oil Quenched, 100 mm (4 In.) Round (845C (1550F) Quench, 595C (1100F) Temper)","Oil Quenched, 100 mm (4 In.) Round (845C (1550F) Quench, 595C (1100F) Temper)",78,6,Quenched (oil) & tempered – high-strength structural steel,6
,,,1,Steel database with labelled clusters,,,AISI 4140 Steel,Ultimate tensile strength,931.0,MPa,Yield strength,793.0,MPa,Ductility,22.0,%,0.0,0.0,0.405,0.0,0.0,0.0,0.0,0.0,0.0,0.2249999999999999,0.035,0.04,0.0,0.0,0.0,0.0,0.95,0.875,97.27,0.0,0.0,0.0,0.0,0.0,0.0,0.0,0.0,0.2,0.0,0.0,0.0,0.0,0.0,0.0,0.0,0.0,,,"Oil Quenched, 650C (1200F) Temper, 25 mm (1 In.) Round","Oil Quenched, 650C (1200F) Temper, 25 mm (1 In.) Round",79,6,Quenched (oil) & tempered – high-strength structural steel,6
,,,1,Steel database with labelled clusters,,,AISI 4140H Steel,Ultimate tensile strength,1295.0,MPa,Yield strength,1205.0,MPa,Ductility,16.0,%,0.0,0.0,0.405,0.0,0.0,0.0,0.0,0.0,0.0,0.2249999999999999,0.035,0.04,0.0,0.0,0.0,0.0,0.975,0.875,97.22,0.0,0.0,0.0,0.0,0.0,0.0,0.0,0.0,0.2249999999999999,0.0,0.0,0.0,0.0,0.0,0.0,0.0,0.0,,,"Heat Treated, Tempered 480C (900F), 25 mm (1 In.) Round","Heat Treated, Tempered 480C (900F), 25 mm (1 In.) Round",80,0,Carburized – quenched (oil) – wear-resistant surface steel,0
,,,1,Steel database with labelled clusters,,,AISI 4140 Steel,Ultimate tensile strength,896.0,MPa,Yield strength,786.0,MPa,Ductility,21.0,%,0.0,0.0,0.405,0.0,0.0,0.0,0.0,0.0,0.0,0.25,0.035,0.04,0.0,0.0,0.0,0.0,0.95,0.875,97.245,0.0,0.0,0.0,0.0,0.0,0.0,0.0,0.0,0.2,0.0,0.0,0.0,0.0,0.0,0.0,0.0,0.0,,,"Normalized At 870C (1600F), Reheated To 845C (1550F), Oil Quenched, 650C (1200F) Temper, 25 mm (1 In.) Round","Normalized At 870C (1600F), Reheated To 845C (1550F), Oil Quenched, 650C (1200F) Temper, 25 mm (1 In.) Round",81,0,Carburized – quenched (oil) – wear-resistant surface steel,0
,,,1,Steel database with labelled clusters,,,AISI 4140H Steel,Ultimate tensile strength,1450.0,MPa,Yield strength,1345.0,MPa,Ductility,15.0,%,0.0,0.0,0.405,0.0,0.0,0.0,0.0,0.0,0.0,0.2249999999999999,0.035,0.04,0.0,0.0,0.0,0.0,0.975,0.875,97.22,0.0,0.0,0.0,0.0,0.0,0.0,0.0,0.0,0.2249999999999999,0.0,0.0,0.0,0.0,0.0,0.0,0.0,0.0,,,"Heat Treated, Tempered 425C (800F), 25 mm (1 In.) Round","Heat Treated, Tempered 425C (800F), 25 mm (1 In.) Round",82,0,Carburized – quenched (oil) – wear-resistant surface steel,0
,,,1,Steel database with labelled clusters,,,AISI 4118 Steel,Ultimate tensile strength,986.0,MPa,Yield strength,645.0,MPa,Ductility,17.0,%,0.0,0.0,0.205,0.0,0.0,0.0,0.0,0.0,0.0,0.25,0.035,0.04,0.0,0.0,0.0,0.0,0.5,0.8,98.055,0.0,0.0,0.0,0.0,0.0,0.0,0.0,0.0,0.1149999999999999,0.0,0.0,0.0,0.0,0.0,0.0,0.0,0.0,,,"Mock Carburized At 925C (1700F) For 8 Hours, Reheated To 830C (1525F), Oil Quenched, 150C (300F) Temper, 150C (300F) Temper, 14 mm (0.55 In.) Round","Mock Carburized At 925C (1700F) For 8 Hours, Reheated To 830C (1525F), Oil Quenched, 150C (300F) Temper, 150C (300F) Temper, 14 mm (0.55 In.) Round",83,8,Carburized – quenched (oil) – wear-resistant surface steel (variant),8
,,,1,Steel database with labelled clusters,,,AISI 4130H Steel,Ultimate tensile strength,731.0,MPa,Yield strength,460.0,MPa,Ductility,25.0,%,0.0,0.0,0.3,0.0,0.0,0.0,0.0,0.0,0.0,0.25,0.035,0.04,0.0,0.0,0.0,0.0,0.975,0.5,97.7,0.0,0.0,0.0,0.0,0.0,0.0,0.0,0.0,0.2,0.0,0.0,0.0,0.0,0.0,0.0,0.0,0.0,,,"Normalized At 870C (1600F), Air Cooled, 13 mm (0.5 In.) Round","Normalized At 870C (1600F), Air Cooled, 13 mm (0.5 In.) Round",84,4,Normalized (air cooled) – general-purpose steel,4
,,,1,Steel database with labelled clusters,,,AISI 4140 Steel,Ultimate tensile strength,1020.0,MPa,Yield strength,675.0,MPa,Ductility,17.0,%,0.0,0.0,0.405,0.0,0.0,0.0,0.0,0.0,0.0,0.2249999999999999,0.035,0.04,0.0,0.0,0.0,0.0,0.95,0.875,97.27,0.0,0.0,0.0,0.0,0.0,0.0,0.0,0.0,0.2,0.0,0.0,0.0,0.0,0.0,0.0,0.0,0.0,,,"Normalized At 870C (1600F), Air Cooled, 13 mm (0.5 In.) Round","Normalized At 870C (1600F), Air Cooled, 13 mm (0.5 In.) Round",85,4,Normalized (air cooled) – general-purpose steel,4
,,,1,Steel database with labelled clusters,,,AISI 4140 Steel,Ultimate tensile strength,807.0,MPa,Yield strength,689.0,MPa,Ductility,23.0,%,0.0,0.0,0.405,0.0,0.0,0.0,0.0,0.0,0.0,0.25,0.035,0.04,0.0,0.0,0.0,0.0,0.95,0.875,97.245,0.0,0.0,0.0,0.0,0.0,0.0,0.0,0.0,0.2,0.0,0.0,0.0,0.0,0.0,0.0,0.0,0.0,,,"Normalized At 870C (1600F), Reheated To 845C (1550F), Oil Quenched, 705C (1300F) Temper, 25 mm (1 In.) Round","Normalized At 870C (1600F), Reheated To 845C (1550F), Oil Quenched, 705C (1300F) Temper, 25 mm (1 In.) Round",86,0,Carburized – quenched (oil) – wear-resistant surface steel,0
,,,1,Steel database with labelled clusters,,,AISI 4140H Steel,Ultimate tensile strength,965.0,MPa,Yield strength,931.0,MPa,Ductility,19.0,%,0.0,0.0,0.405,0.0,0.0,0.0,0.0,0.0,0.0,0.2249999999999999,0.035,0.04,0.0,0.0,0.0,0.0,0.975,0.875,97.22,0.0,0.0,0.0,0.0,0.0,0.0,0.0,0.0,0.2249999999999999,0.0,0.0,0.0,0.0,0.0,0.0,0.0,0.0,,,"Oil Quenched 845C (1550F), 595C (1100F) Temper, 25 mm (1 In.) Round","Oil Quenched 845C (1550F), 595C (1100F) Temper, 25 mm (1 In.) Round",87,6,Quenched (oil) & tempered – high-strength structural steel,6
,,,1,Steel database with labelled clusters,,,AISI 4140H Steel,Ultimate tensile strength,883.0,MPa,Yield strength,710.0,MPa,Ductility,21.0,%,0.0,0.0,0.405,0.0,0.0,0.0,0.0,0.0,0.0,0.2249999999999999,0.035,0.04,0.0,0.0,0.0,0.0,0.975,0.875,97.22,0.0,0.0,0.0,0.0,0.0,0.0,0.0,0.0,0.2249999999999999,0.0,0.0,0.0,0.0,0.0,0.0,0.0,0.0,,,"Oil Quenched 845C (1550F), 595C (1100F) Temper, 50 mm (2 In.) Round","Oil Quenched 845C (1550F), 595C (1100F) Temper, 50 mm (2 In.) Round",88,6,Quenched (oil) & tempered – high-strength structural steel,6
,,,1,Steel database with labelled clusters,,,AISI 4140H Steel,Ultimate tensile strength,917.0,MPa,Yield strength,841.0,MPa,Ductility,21.0,%,0.0,0.0,0.405,0.0,0.0,0.0,0.0,0.0,0.0,0.2249999999999999,0.035,0.04,0.0,0.0,0.0,0.0,0.975,0.875,97.22,0.0,0.0,0.0,0.0,0.0,0.0,0.0,0.0,0.2249999999999999,0.0,0.0,0.0,0.0,0.0,0.0,0.0,0.0,,,"Oil Quenched 845C (1550F), 650C (1200F) Temper, 25 mm (1 In.) Round","Oil Quenched 845C (1550F), 650C (1200F) Temper, 25 mm (1 In.) Round",89,6,Quenched (oil) & tempered – high-strength structural steel,6
,,,1,Steel database with labelled clusters,,,AISI 4140H Steel,Ultimate tensile strength,1075.0,MPa,Yield strength,986.0,MPa,Ductility,15.0,%,0.0,0.0,0.405,0.0,0.0,0.0,0.0,0.0,0.0,0.2249999999999999,0.035,0.04,0.0,0.0,0.0,0.0,0.975,0.875,97.22,0.0,0.0,0.0,0.0,0.0,0.0,0.0,0.0,0.2249999999999999,0.0,0.0,0.0,0.0,0.0,0.0,0.0,0.0,,,"Oil Quenched 845C (1550F), Tempered 540C (1000F), 25 mm (1 In.) Round","Oil Quenched 845C (1550F), Tempered 540C (1000F), 25 mm (1 In.) Round",90,6,Quenched (oil) & tempered – high-strength structural steel,6
,,,1,Steel database with labelled clusters,,,AISI 4023 Steel,Ultimate tensile strength,1050.0,MPa,Yield strength,786.0,MPa,Ductility,15.0,%,0.0,0.0,0.225,0.0,0.0,0.0,0.0,0.0,0.0,0.25,0.035,0.04,0.0,0.0,0.0,0.0,0.0,0.8,98.4,0.0,0.0,0.0,0.0,0.0,0.0,0.0,0.0,0.25,0.0,0.0,0.0,0.0,0.0,0.0,0.0,0.0,,,"Normalized At 925C (1700F), Machined To 13.7 mm (0.540 In.) Rounds, Pseudocarburized At 925C (1700F) And Oil Quenched, 150C (300F) Temper","Normalized At 925C (1700F), Machined To 13.7 mm (0.540 In.) Rounds, Pseudocarburized At 925C (1700F) And Oil Quenched, 150C (300F) Temper",91,0,Carburized – quenched (oil) – wear-resistant surface steel,0
,,,1,Steel database with labelled clusters,,,AISI 4118 Steel,Ultimate tensile strength,820.0,MPa,Yield strength,445.0,MPa,Ductility,21.0,%,0.0,0.0,0.205,0.0,0.0,0.0,0.0,0.0,0.0,0.25,0.035,0.04,0.0,0.0,0.0,0.0,0.5,0.8,98.055,0.0,0.0,0.0,0.0,0.0,0.0,0.0,0.0,0.1149999999999999,0.0,0.0,0.0,0.0,0.0,0.0,0.0,0.0,,,"Mock Carburized At 925C (1700F) For 8 Hours, Reheated To 830C (1525F), Oil Quenched, 150C (300F) Temper, 150C (300F) Temper, 25 mm (1 In.) Round","Mock Carburized At 925C (1700F) For 8 Hours, Reheated To 830C (1525F), Oil Quenched, 150C (300F) Temper, 150C (300F) Temper, 25 mm (1 In.) Round",92,8,Carburized – quenched (oil) – wear-resistant surface steel (variant),8
,,,1,Steel database with labelled clusters,,,AISI 4150H Steel,Ultimate tensile strength,1005.0,MPa,Yield strength,635.0,MPa,Ductility,19.0,%,0.0,0.0,0.505,0.0,0.0,0.0,0.0,0.0,0.0,0.2249999999999999,0.035,0.04,0.0,0.0,0.0,0.0,0.975,0.875,97.145,0.0,0.0,0.0,0.0,0.0,0.0,0.0,0.0,0.2,0.0,0.0,0.0,0.0,0.0,0.0,0.0,0.0,,,"Normalized At 870C (1600F), Air Cooled, 100 mm (4 In.) Round","Normalized At 870C (1600F), Air Cooled, 100 mm (4 In.) Round",93,4,Normalized (air cooled) – general-purpose steel,4
,,,1,Steel database with labelled clusters,,,AISI 4140 Steel,Ultimate tensile strength,1090.0,MPa,Yield strength,1025.0,MPa,Ductility,18.0,%,0.0,0.0,0.405,0.0,0.0,0.0,0.0,0.0,0.0,0.2249999999999999,0.035,0.04,0.0,0.0,0.0,0.0,0.95,0.875,97.27,0.0,0.0,0.0,0.0,0.0,0.0,0.0,0.0,0.2,0.0,0.0,0.0,0.0,0.0,0.0,0.0,0.0,,,"Oil Quenched, 13 mm (0.5 In.) Round (845C (1550F) Quench, 595C (1100F) Temper)","Oil Quenched, 13 mm (0.5 In.) Round (845C (1550F) Quench, 595C (1100F) Temper)",94,6,Quenched (oil) & tempered – high-strength structural steel,6
,,,1,Steel database with labelled clusters,,,AISI 4118H Steel,Ultimate tensile strength,517.0,MPa,Yield strength,365.0,MPa,Ductility,33.0,%,0.0,0.0,0.2,0.0,0.0,0.0,0.0,0.0,0.0,0.2249999999999999,0.035,0.04,0.0,0.0,0.0,0.0,0.5,0.8,98.085,0.0,0.0,0.0,0.0,0.0,0.0,0.0,0.0,0.1149999999999999,0.0,0.0,0.0,0.0,0.0,0.0,0.0,0.0,,,"Annealed At 870C (1600F), Furnace Cooled At 11C (20F)/Hour, 25 mm (1 In.) Round","Annealed At 870C (1600F), Furnace Cooled At 11C (20F)/Hour, 25 mm (1 In.) Round",95,7,Annealed – easy-to-machine – round annealed stock,7
,,,1,Steel database with labelled clusters,,,AISI 4150H Steel,Ultimate tensile strength,1205.0,MPa,Yield strength,1105.0,MPa,Ductility,14.0,%,0.0,0.0,0.505,0.0,0.0,0.0,0.0,0.0,0.0,0.2249999999999999,0.035,0.04,0.0,0.0,0.0,0.0,0.975,0.875,97.145,0.0,0.0,0.0,0.0,0.0,0.0,0.0,0.0,0.2,0.0,0.0,0.0,0.0,0.0,0.0,0.0,0.0,,,"Oil Quenched 830C (1525F), 540C (1000F) Temper, 25 mm (1 In.) Round","Oil Quenched 830C (1525F), 540C (1000F) Temper, 25 mm (1 In.) Round",96,6,Quenched (oil) & tempered – high-strength structural steel,6
,,,1,Steel database with labelled clusters,,,AISI 4023 Steel,Ultimate tensile strength,827.0,MPa,Yield strength,585.0,MPa,Ductility,20.0,%,0.0,0.0,0.225,0.0,0.0,0.0,0.0,0.0,0.0,0.25,0.035,0.04,0.0,0.0,0.0,0.0,0.0,0.8,98.4,0.0,0.0,0.0,0.0,0.0,0.0,0.0,0.0,0.25,0.0,0.0,0.0,0.0,0.0,0.0,0.0,0.0,,,"Normalized At 925C (1700F), Machined To 25 mm (1 In.) Rounds, Pseudocarburized At 925C (1700F) And Oil Quenched, 150C (300F) Temper","Normalized At 925C (1700F), Machined To 25 mm (1 In.) Rounds, Pseudocarburized At 925C (1700F) And Oil Quenched, 150C (300F) Temper",97,0,Carburized – quenched (oil) – wear-resistant surface steel,0
,,,1,Steel database with labelled clusters,,,AISI 4130 Steel,Ultimate tensile strength,1040.0,MPa,Yield strength,979.0,MPa,Ductility,18.0,%,0.0,0.0,0.305,0.0,0.0,0.0,0.0,0.0,0.0,0.2249999999999999,0.035,0.04,0.0,0.0,0.0,0.0,0.95,0.5,97.745,0.0,0.0,0.0,0.0,0.0,0.0,0.0,0.0,0.2,0.0,0.0,0.0,0.0,0.0,0.0,0.0,0.0,,,"Water Quenched 855C (1570F), 540C (1000F) Temper, 13 mm (0.5 In.) Round","Water Quenched 855C (1570F), 540C (1000F) Temper, 13 mm (0.5 In.) Round",98,10,Quenched (water) & tempered – high-strength structural steel,10
,,,1,Steel database with labelled clusters,,,AISI 4140H Steel,Ultimate tensile strength,1725.0,MPa,Yield strength,1572.0,MPa,Ductility,11.0,%,0.0,0.0,0.405,0.0,0.0,0.0,0.0,0.0,0.0,0.2249999999999999,0.035,0.04,0.0,0.0,0.0,0.0,0.975,0.875,97.22,0.0,0.0,0.0,0.0,0.0,0.0,0.0,0.0,0.2249999999999999,0.0,0.0,0.0,0.0,0.0,0.0,0.0,0.0,,,"Heat Treated, Tempered 315C (600F), 25 mm (1 In.) Round","Heat Treated, Tempered 315C (600F), 25 mm (1 In.) Round",99,0,Carburized – quenched (oil) – wear-resistant surface steel,0
,,,1,Steel database with labelled clusters,,,AISI 4140 Steel,Ultimate tensile strength,1020.0,MPa,Yield strength,910.0,MPa,Ductility,19.0,%,0.0,0.0,0.405,0.0,0.0,0.0,0.0,0.0,0.0,0.25,0.035,0.04,0.0,0.0,0.0,0.0,0.95,0.875,97.245,0.0,0.0,0.0,0.0,0.0,0.0,0.0,0.0,0.2,0.0,0.0,0.0,0.0,0.0,0.0,0.0,0.0,,,"Normalized At 870C (1600F), Reheated To 845C (1550F), Oil Quenched, 595C (1100F) Temper, 25 mm (1 In.) Round","Normalized At 870C (1600F), Reheated To 845C (1550F), Oil Quenched, 595C (1100F) Temper, 25 mm (1 In.) Round",100,0,Carburized – quenched (oil) – wear-resistant surface steel,0
,,,1,Steel database with labelled clusters,,,AISI 4140H Steel,Ultimate tensile strength,1585.0,MPa,Yield strength,1345.0,MPa,Ductility,11.0,%,0.0,0.0,0.405,0.0,0.0,0.0,0.0,0.0,0.0,0.2249999999999999,0.035,0.04,0.0,0.0,0.0,0.0,0.975,0.875,97.22,0.0,0.0,0.0,0.0,0.0,0.0,0.0,0.0,0.2249999999999999,0.0,0.0,0.0,0.0,0.0,0.0,0.0,0.0,,,"Oil Quenched, Tempered 315C (600F), 25 mm (1 In.) Round","Oil Quenched, Tempered 315C (600F), 25 mm (1 In.) Round",101,6,Quenched (oil) & tempered – high-strength structural steel,6
,,,1,Steel database with labelled clusters,,,AISI 4150H Steel,Ultimate tensile strength,1020.0,MPa,Yield strength,945.0,MPa,Ductility,17.0,%,0.0,0.0,0.505,0.0,0.0,0.0,0.0,0.0,0.0,0.2249999999999999,0.035,0.04,0.0,0.0,0.0,0.0,0.975,0.875,97.145,0.0,0.0,0.0,0.0,0.0,0.0,0.0,0.0,0.2,0.0,0.0,0.0,0.0,0.0,0.0,0.0,0.0,,,"Oil Quenched 830C (1525F), 650C (1200F) Temper, 13 mm (0.5 In.) Round","Oil Quenched 830C (1525F), 650C (1200F) Temper, 13 mm (0.5 In.) Round",102,6,Quenched (oil) & tempered – high-strength structural steel,6
,,,1,Steel database with labelled clusters,,,AISI 4140 Steel,Ultimate tensile strength,938.0,MPa,Yield strength,889.0,MPa,Ductility,19.0,%,0.0,0.0,0.405,0.0,0.0,0.0,0.0,0.0,0.0,0.2249999999999999,0.035,0.04,0.0,0.0,0.0,0.0,0.95,0.875,97.27,0.0,0.0,0.0,0.0,0.0,0.0,0.0,0.0,0.2,0.0,0.0,0.0,0.0,0.0,0.0,0.0,0.0,,,"Oil Quenched, 13 mm (0.5 In.) Round (845C (1550F) Quench, 650C (1200F) Temper)","Oil Quenched, 13 mm (0.5 In.) Round (845C (1550F) Quench, 650C (1200F) Temper)",103,6,Quenched (oil) & tempered – high-strength structural steel,6
,,,1,Steel database with labelled clusters,,,AISI 4118 Steel,Ultimate tensile strength,951.0,MPa,Yield strength,617.0,MPa,Ductility,17.0,%,0.0,0.0,0.205,0.0,0.0,0.0,0.0,0.0,0.0,0.25,0.035,0.04,0.0,0.0,0.0,0.0,0.5,0.8,98.055,0.0,0.0,0.0,0.0,0.0,0.0,0.0,0.0,0.1149999999999999,0.0,0.0,0.0,0.0,0.0,0.0,0.0,0.0,,,"Mock Carburized At 925C (1700F) For 8 Hours, Reheated To 830C (1525F), Oil Quenched, 150C (300F) Temper, 230C (450F) Temper, 14 mm (0.55 In.) Round","Mock Carburized At 925C (1700F) For 8 Hours, Reheated To 830C (1525F), Oil Quenched, 150C (300F) Temper, 230C (450F) Temper, 14 mm (0.55 In.) Round",104,8,Carburized – quenched (oil) – wear-resistant surface steel (variant),8
,,,1,Steel database with labelled clusters,,,AISI 4150 Steel,Ultimate tensile strength,855.0,MPa,Yield strength,625.0,MPa,Ductility,21.0,%,0.0,0.0,0.505,0.0,0.0,0.0,0.0,0.0,0.0,0.2249999999999999,0.035,0.04,0.0,0.0,0.0,0.0,0.95,0.875,97.17,0.0,0.0,0.0,0.0,0.0,0.0,0.0,0.0,0.2,0.0,0.0,0.0,0.0,0.0,0.0,0.0,0.0,,,"Oil Quenched 830C (1525F), 650C (1200F) Temper, 100 mm (4 In.) Round","Oil Quenched 830C (1525F), 650C (1200F) Temper, 100 mm (4 In.) Round",105,6,Quenched (oil) & tempered – high-strength structural steel,6
,,,1,Steel database with labelled clusters,,,AISI 4118 Steel,Ultimate tensile strength,1220.0,MPa,Yield strength,896.0,MPa,Ductility,13.0,%,0.0,0.0,0.205,0.0,0.0,0.0,0.0,0.0,0.0,0.25,0.035,0.04,0.0,0.0,0.0,0.0,0.5,0.8,98.055,0.0,0.0,0.0,0.0,0.0,0.0,0.0,0.0,0.1149999999999999,0.0,0.0,0.0,0.0,0.0,0.0,0.0,0.0,,,"Direct Quenched From Pot, Carburized, 230C (450F) Temper","Direct Quenched From Pot, Carburized, 230C (450F) Temper",106,5,Carburized – quenched (oil) – wear-resistant surface steel (variant),5
,,,1,Steel database with labelled clusters,,,AISI 4140H Steel,Ultimate tensile strength,938.0,MPa,Yield strength,889.0,MPa,Ductility,19.0,%,0.0,0.0,0.405,0.0,0.0,0.0,0.0,0.0,0.0,0.2249999999999999,0.035,0.04,0.0,0.0,0.0,0.0,0.975,0.875,97.22,0.0,0.0,0.0,0.0,0.0,0.0,0.0,0.0,0.2249999999999999,0.0,0.0,0.0,0.0,0.0,0.0,0.0,0.0,,,"Oil Quenched 845C (1550F), 650C (1200F) Temper, 13 mm (0.5 In.) Round","Oil Quenched 845C (1550F), 650C (1200F) Temper, 13 mm (0.5 In.) Round",107,6,Quenched (oil) & tempered – high-strength structural steel,6
,,,1,Steel database with labelled clusters,,,AISI 4150 Steel,Ultimate tensile strength,910.0,MPa,Yield strength,675.0,MPa,Ductility,20.0,%,0.0,0.0,0.505,0.0,0.0,0.0,0.0,0.0,0.0,0.2249999999999999,0.035,0.04,0.0,0.0,0.0,0.0,0.95,0.875,97.17,0.0,0.0,0.0,0.0,0.0,0.0,0.0,0.0,0.2,0.0,0.0,0.0,0.0,0.0,0.0,0.0,0.0,,,"Oil Quenched 830C (1525F), 595C (1100F) Temper, 100 mm (4 In.) Round","Oil Quenched 830C (1525F), 595C (1100F) Temper, 100 mm (4 In.) Round",108,6,Quenched (oil) & tempered – high-strength structural steel,6
,,,1,Steel database with labelled clusters,,,AISI 4130 Steel,Ultimate tensile strength,1145.0,MPa,Yield strength,1110.0,MPa,Ductility,16.0,%,0.0,0.0,0.305,0.0,0.0,0.0,0.0,0.0,0.0,0.2249999999999999,0.035,0.04,0.0,0.0,0.0,0.0,0.95,0.5,97.745,0.0,0.0,0.0,0.0,0.0,0.0,0.0,0.0,0.2,0.0,0.0,0.0,0.0,0.0,0.0,0.0,0.0,,,"Water Quenched 855C (1570F), 480C (900F) Temper, 13 mm (0.5 In.) Round","Water Quenched 855C (1570F), 480C (900F) Temper, 13 mm (0.5 In.) Round",109,10,Quenched (water) & tempered – high-strength structural steel,10
,,,1,Steel database with labelled clusters,,,AISI 4140H Steel,Ultimate tensile strength,1020.0,MPa,Yield strength,675.0,MPa,Ductility,17.0,%,0.0,0.0,0.405,0.0,0.0,0.0,0.0,0.0,0.0,0.2249999999999999,0.035,0.04,0.0,0.0,0.0,0.0,0.975,0.875,97.22,0.0,0.0,0.0,0.0,0.0,0.0,0.0,0.0,0.2249999999999999,0.0,0.0,0.0,0.0,0.0,0.0,0.0,0.0,,,"Heat Treated, Tempered 205C (400F), 25 mm (1 In.) Round","Heat Treated, Tempered 205C (400F), 25 mm (1 In.) Round",110,0,Carburized – quenched (oil) – wear-resistant surface steel,0
,,,1,Steel database with labelled clusters,,,AISI 4140H Steel,Ultimate tensile strength,931.0,MPa,Yield strength,793.0,MPa,Ductility,22.0,%,0.0,0.0,0.405,0.0,0.0,0.0,0.0,0.0,0.0,0.2249999999999999,0.035,0.04,0.0,0.0,0.0,0.0,0.975,0.875,97.22,0.0,0.0,0.0,0.0,0.0,0.0,0.0,0.0,0.2249999999999999,0.0,0.0,0.0,0.0,0.0,0.0,0.0,0.0,,,"Oil Quenched, 650C (1200F) Temper, 25 mm (1 In.) Round","Oil Quenched, 650C (1200F) Temper, 25 mm (1 In.) Round",111,6,Quenched (oil) & tempered – high-strength structural steel,6
,,,1,Steel database with labelled clusters,,,AISI 4027 Steel,Ultimate tensile strength,896.0,MPa,Yield strength,800.0,MPa,Ductility,20.0,%,0.0,0.0,0.275,0.0,0.0,0.0,0.0,0.0,0.0,0.25,0.035,0.04,0.0,0.0,0.0,0.0,0.0,0.8,98.35,0.0,0.0,0.0,0.0,0.0,0.0,0.0,0.0,0.25,0.0,0.0,0.0,0.0,0.0,0.0,0.0,0.0,,,"Water Quenched 865C (1590F), 595C (1100F) Temper, 14 mm (0.55 In.) Round","Water Quenched 865C (1590F), 595C (1100F) Temper, 14 mm (0.55 In.) Round",112,10,Quenched (water) & tempered – high-strength structural steel,10
,,,1,Steel database with labelled clusters,,,AISI 4130H Steel,Ultimate tensile strength,1040.0,MPa,Yield strength,979.0,MPa,Ductility,18.0,%,0.0,0.0,0.3,0.0,0.0,0.0,0.0,0.0,0.0,0.25,0.035,0.04,0.0,0.0,0.0,0.0,0.975,0.5,97.7,0.0,0.0,0.0,0.0,0.0,0.0,0.0,0.0,0.2,0.0,0.0,0.0,0.0,0.0,0.0,0.0,0.0,,,"Water Quenched 855C (1570F), 540C (1000F) Temper, 13 mm (0.5 In.) Round","Water Quenched 855C (1570F), 540C (1000F) Temper, 13 mm (0.5 In.) Round",113,10,Quenched (water) & tempered – high-strength structural steel,10
,,,1,Steel database with labelled clusters,,,AISI 4150H Steel,Ultimate tensile strength,731.0,MPa,Yield strength,380.0,MPa,Ductility,20.0,%,0.0,0.0,0.505,0.0,0.0,0.0,0.0,0.0,0.0,0.2249999999999999,0.035,0.04,0.0,0.0,0.0,0.0,0.975,0.875,97.145,0.0,0.0,0.0,0.0,0.0,0.0,0.0,0.0,0.2,0.0,0.0,0.0,0.0,0.0,0.0,0.0,0.0,,,"Annealed At 830C (1525F), Furnace Cooled 11C (20F)/Hour, Air Cooled, 25 mm (1 In.) Round","Annealed At 830C (1525F), Furnace Cooled 11C (20F)/Hour, Air Cooled, 25 mm (1 In.) Round",114,7,Annealed – easy-to-machine – round annealed stock,7
,,,1,Steel database with labelled clusters,,,AISI 4130 Steel,Ultimate tensile strength,993.0,MPa,Yield strength,896.0,MPa,Ductility,18.0,%,0.0,0.0,0.305,0.0,0.0,0.0,0.0,0.0,0.0,0.2249999999999999,0.035,0.04,0.0,0.0,0.0,0.0,0.95,0.5,97.745,0.0,0.0,0.0,0.0,0.0,0.0,0.0,0.0,0.2,0.0,0.0,0.0,0.0,0.0,0.0,0.0,0.0,,,"Water Quenched 855C (1570F), 540C (1000F) Temper, 25 mm (1 In.) Round","Water Quenched 855C (1570F), 540C (1000F) Temper, 25 mm (1 In.) Round",115,10,Quenched (water) & tempered – high-strength structural steel,10
,,,1,Steel database with labelled clusters,,,AISI 4118H Steel,Ultimate tensile strength,869.0,MPa,Yield strength,440.0,MPa,Ductility,21.0,%,0.0,0.0,0.2,0.0,0.0,0.0,0.0,0.0,0.0,0.2249999999999999,0.035,0.04,0.0,0.0,0.0,0.0,0.5,0.8,98.085,0.0,0.0,0.0,0.0,0.0,0.0,0.0,0.0,0.1149999999999999,0.0,0.0,0.0,0.0,0.0,0.0,0.0,0.0,,,"Single Quenched, 150C (300F) Temper, 1.2 mm Case Depth","Single Quenched, 150C (300F) Temper, 1.2 mm Case Depth",116,5,Carburized – quenched (oil) – wear-resistant surface steel (variant),5
,,,1,Steel database with labelled clusters,,,AISI 4023 Steel,Ultimate tensile strength,724.0,MPa,Yield strength,415.0,MPa,Ductility,19.0,%,0.0,0.0,0.225,0.0,0.0,0.0,0.0,0.0,0.0,0.25,0.035,0.04,0.0,0.0,0.0,0.0,0.0,0.8,98.4,0.0,0.0,0.0,0.0,0.0,0.0,0.0,0.0,0.25,0.0,0.0,0.0,0.0,0.0,0.0,0.0,0.0,,,"Normalized At 925C (1700F), Machined To 25 mm (1 In.) Rounds, Pseudocarburized At 925C (1700F), Box Cooled To Rt, Reheated To 775C (1430F) And Oil Quenched, 150C (300F) Temper","Normalized At 925C (1700F), Machined To 25 mm (1 In.) Rounds, Pseudocarburized At 925C (1700F), Box Cooled To Rt, Reheated To 775C (1430F) And Oil Quenched, 150C (300F) Temper",117,0,Carburized – quenched (oil) – wear-resistant surface steel,0
,,,1,Steel database with labelled clusters,,,AISI 4027 Steel,Ultimate tensile strength,515.0,MPa,Yield strength,325.0,MPa,Ductility,30.0,%,0.0,0.0,0.275,0.0,0.0,0.0,0.0,0.0,0.0,0.25,0.035,0.04,0.0,0.0,0.0,0.0,0.0,0.8,98.35,0.0,0.0,0.0,0.0,0.0,0.0,0.0,0.0,0.25,0.0,0.0,0.0,0.0,0.0,0.0,0.0,0.0,,,"Annealed, 25 mm (1 In.) Round","Annealed, 25 mm (1 In.) Round",118,3,Normalized – easy-to-machine stock (cold drawn),3
,,,1,Steel database with labelled clusters,,,AISI 4140 Steel,Ultimate tensile strength,655.0,MPa,Yield strength,415.0,MPa,Ductility,25.0,%,0.0,0.0,0.405,0.0,0.0,0.0,0.0,0.0,0.0,0.2249999999999999,0.035,0.04,0.0,0.0,0.0,0.0,0.95,0.875,97.27,0.0,0.0,0.0,0.0,0.0,0.0,0.0,0.0,0.2,0.0,0.0,0.0,0.0,0.0,0.0,0.0,0.0,,,"Annealed At 815C (1500F) Furnace Cooled 11C (20F)/Hour To 665C (1230F), Air Cooled, 25 mm (1 In.) Round","Annealed At 815C (1500F) Furnace Cooled 11C (20F)/Hour To 665C (1230F), Air Cooled, 25 mm (1 In.) Round",119,7,Annealed – easy-to-machine – round annealed stock,7
,,,1,Steel database with labelled clusters,,,AISI 4023 Steel,Ultimate tensile strength,986.0,MPa,Yield strength,724.0,MPa,Ductility,16.0,%,0.0,0.0,0.225,0.0,0.0,0.0,0.0,0.0,0.0,0.25,0.035,0.04,0.0,0.0,0.0,0.0,0.0,0.8,98.4,0.0,0.0,0.0,0.0,0.0,0.0,0.0,0.0,0.25,0.0,0.0,0.0,0.0,0.0,0.0,0.0,0.0,,,"Normalized At 925C (1700F), Machined To 13.7 mm (0.540 In.) Rounds, Pseudocarburized At 925C (1700F), Box Cooled To Rt, Reheated To 855C (1570F) And Oil Quenched, 150C (300F) Temper","Normalized At 925C (1700F), Machined To 13.7 mm (0.540 In.) Rounds, Pseudocarburized At 925C (1700F), Box Cooled To Rt, Reheated To 855C (1570F) And Oil Quenched, 150C (300F) Temper",120,0,Carburized – quenched (oil) – wear-resistant surface steel,0
,,,1,Steel database with labelled clusters,,,AISI 4130 Steel,Ultimate tensile strength,560.0,MPa,Yield strength,360.0,MPa,Ductility,28.0,%,0.0,0.0,0.305,0.0,0.0,0.0,0.0,0.0,0.0,0.2249999999999999,0.035,0.04,0.0,0.0,0.0,0.0,0.95,0.5,97.745,0.0,0.0,0.0,0.0,0.0,0.0,0.0,0.0,0.2,0.0,0.0,0.0,0.0,0.0,0.0,0.0,0.0,,,Annealed At 865C (1590F),Annealed At 865C (1590F),121,7,Annealed – easy-to-machine – round annealed stock,7
,,,1,Steel database with labelled clusters,,,AISI 4150 Steel,Ultimate tensile strength,1160.0,MPa,Yield strength,740.0,MPa,Ductility,11.0,%,0.0,0.0,0.505,0.0,0.0,0.0,0.0,0.0,0.0,0.2249999999999999,0.035,0.04,0.0,0.0,0.0,0.0,0.95,0.875,97.17,0.0,0.0,0.0,0.0,0.0,0.0,0.0,0.0,0.2,0.0,0.0,0.0,0.0,0.0,0.0,0.0,0.0,,,Normalized 870C (1600F),Normalized 870C (1600F),122,4,Normalized (air cooled) – general-purpose steel,4
,,,1,Steel database with labelled clusters,,,AISI 4150 Steel,Ultimate tensile strength,972.0,MPa,Yield strength,883.0,MPa,Ductility,18.0,%,0.0,0.0,0.505,0.0,0.0,0.0,0.0,0.0,0.0,0.2249999999999999,0.035,0.04,0.0,0.0,0.0,0.0,0.95,0.875,97.17,0.0,0.0,0.0,0.0,0.0,0.0,0.0,0.0,0.2,0.0,0.0,0.0,0.0,0.0,0.0,0.0,0.0,,,"Oil Quenched 830C (1525F), 650C (1200F) Temper, 25 mm (1 In.) Round","Oil Quenched 830C (1525F), 650C (1200F) Temper, 25 mm (1 In.) Round",123,6,Quenched (oil) & tempered – high-strength structural steel,6
,,,1,Steel database with labelled clusters,,,AISI 4140H Steel,Ultimate tensile strength,972.0,MPa,Yield strength,635.0,MPa,Ductility,16.0,%,0.0,0.0,0.405,0.0,0.0,0.0,0.0,0.0,0.0,0.2249999999999999,0.035,0.04,0.0,0.0,0.0,0.0,0.975,0.875,97.22,0.0,0.0,0.0,0.0,0.0,0.0,0.0,0.0,0.2249999999999999,0.0,0.0,0.0,0.0,0.0,0.0,0.0,0.0,,,"Normalized At 870C (1600F), Air Cooled, 50 mm (2 In.) Round","Normalized At 870C (1600F), Air Cooled, 50 mm (2 In.) Round",124,4,Normalized (air cooled) – general-purpose steel,4
,,,1,Steel database with labelled clusters,,,AISI 4140H Steel,Ultimate tensile strength,896.0,MPa,Yield strength,786.0,MPa,Ductility,21.0,%,0.0,0.0,0.405,0.0,0.0,0.0,0.0,0.0,0.0,0.2249999999999999,0.035,0.04,0.0,0.0,0.0,0.0,0.975,0.875,97.22,0.0,0.0,0.0,0.0,0.0,0.0,0.0,0.0,0.2249999999999999,0.0,0.0,0.0,0.0,0.0,0.0,0.0,0.0,,,"Heat Treated, 650C (1200F) Temper, 25 mm (1 In.) Round","Heat Treated, 650C (1200F) Temper, 25 mm (1 In.) Round",125,0,Carburized – quenched (oil) – wear-resistant surface steel,0
,,,1,Steel database with labelled clusters,,,AISI 4140H Steel,Ultimate tensile strength,1380.0,MPa,Yield strength,1170.0,MPa,Ductility,15.0,%,0.0,0.0,0.405,0.0,0.0,0.0,0.0,0.0,0.0,0.2249999999999999,0.035,0.04,0.0,0.0,0.0,0.0,0.975,0.875,97.22,0.0,0.0,0.0,0.0,0.0,0.0,0.0,0.0,0.2249999999999999,0.0,0.0,0.0,0.0,0.0,0.0,0.0,0.0,,,"Oil Quenched, Tempered 425C (800F), 25 mm (1 In.) Round","Oil Quenched, Tempered 425C (800F), 25 mm (1 In.) Round",126,6,Quenched (oil) & tempered – high-strength structural steel,6
,,,1,Steel database with labelled clusters,,,AISI 4140H Steel,Ultimate tensile strength,1595.0,MPa,Yield strength,1460.0,MPa,Ductility,12.0,%,0.0,0.0,0.405,0.0,0.0,0.0,0.0,0.0,0.0,0.2249999999999999,0.035,0.04,0.0,0.0,0.0,0.0,0.975,0.875,97.22,0.0,0.0,0.0,0.0,0.0,0.0,0.0,0.0,0.2249999999999999,0.0,0.0,0.0,0.0,0.0,0.0,0.0,0.0,,,"Heat Treated, Tempered 370C (700F), 25 mm (1 In.) Round","Heat Treated, Tempered 370C (700F), 25 mm (1 In.) Round",127,0,Carburized – quenched (oil) – wear-resistant surface steel,0
,,,1,Steel database with labelled clusters,,,AISI 4118H Steel,Ultimate tensile strength,617.0,MPa,Yield strength,296.0,MPa,Ductility,28.0,%,0.0,0.0,0.2,0.0,0.0,0.0,0.0,0.0,0.0,0.2249999999999999,0.035,0.04,0.0,0.0,0.0,0.0,0.5,0.8,98.085,0.0,0.0,0.0,0.0,0.0,0.0,0.0,0.0,0.1149999999999999,0.0,0.0,0.0,0.0,0.0,0.0,0.0,0.0,,,"Mock Carburized At 925C (1700F) For 8 Hours, Reheated To 830C (1525F), Oil Quenched, 150C (300F) Temper, 230C (450F) Temper, 100 mm (4 In.) Round","Mock Carburized At 925C (1700F) For 8 Hours, Reheated To 830C (1525F), Oil Quenched, 150C (300F) Temper, 230C (450F) Temper, 100 mm (4 In.) Round",128,8,Carburized – quenched (oil) – wear-resistant surface steel (variant),8
,,,1,Steel database with labelled clusters,,,AISI 4130 Steel,Ultimate tensile strength,703.0,MPa,Yield strength,540.0,MPa,Ductility,24.0,%,0.0,0.0,0.305,0.0,0.0,0.0,0.0,0.0,0.0,0.2249999999999999,0.035,0.04,0.0,0.0,0.0,0.0,0.95,0.5,97.745,0.0,0.0,0.0,0.0,0.0,0.0,0.0,0.0,0.2,0.0,0.0,0.0,0.0,0.0,0.0,0.0,0.0,,,"Water Quenched 855C (1570F), 595C (1100F) Temper, 100 mm (4 In.) Round","Water Quenched 855C (1570F), 595C (1100F) Temper, 100 mm (4 In.) Round",129,10,Quenched (water) & tempered – high-strength structural steel,10
,,,1,Steel database with labelled clusters,,,AISI 4118H Steel,Ultimate tensile strength,586.0,MPa,Yield strength,393.0,MPa,Ductility,31.0,%,0.0,0.0,0.2,0.0,0.0,0.0,0.0,0.0,0.0,0.2249999999999999,0.035,0.04,0.0,0.0,0.0,0.0,0.5,0.8,98.085,0.0,0.0,0.0,0.0,0.0,0.0,0.0,0.0,0.1149999999999999,0.0,0.0,0.0,0.0,0.0,0.0,0.0,0.0,,,"Normalized At 910C (1670F), Air Cooled, 14 mm (0.55 In.) Round","Normalized At 910C (1670F), Air Cooled, 14 mm (0.55 In.) Round",130,4,Normalized (air cooled) – general-purpose steel,4
,,,1,Steel database with labelled clusters,,,AISI 4118H Steel,Ultimate tensile strength,827.0,MPa,Yield strength,435.0,MPa,Ductility,22.0,%,0.0,0.0,0.2,0.0,0.0,0.0,0.0,0.0,0.0,0.2249999999999999,0.035,0.04,0.0,0.0,0.0,0.0,0.5,0.8,98.085,0.0,0.0,0.0,0.0,0.0,0.0,0.0,0.0,0.1149999999999999,0.0,0.0,0.0,0.0,0.0,0.0,0.0,0.0,,,"Double Quench, 230C (450F) Temper, 1.2 mm Case Depth","Double Quench, 230C (450F) Temper, 1.2 mm Case Depth",131,5,Carburized – quenched (oil) – wear-resistant surface steel (variant),5
,,,1,Steel database with labelled clusters,,,AISI 4118H Steel,Ultimate tensile strength,951.0,MPa,Yield strength,620.0,MPa,Ductility,18.0,%,0.0,0.0,0.2,0.0,0.0,0.0,0.0,0.0,0.0,0.2249999999999999,0.035,0.04,0.0,0.0,0.0,0.0,0.5,0.8,98.085,0.0,0.0,0.0,0.0,0.0,0.0,0.0,0.0,0.1149999999999999,0.0,0.0,0.0,0.0,0.0,0.0,0.0,0.0,,,"Single Quench, 230C (450F) Temper, 1.2 mm Case Depth","Single Quench, 230C (450F) Temper, 1.2 mm Case Depth",132,5,Carburized – quenched (oil) – wear-resistant surface steel (variant),5
,,,1,Steel database with labelled clusters,,,AISI 4130 Steel,Ultimate tensile strength,917.0,MPa,Yield strength,758.0,MPa,Ductility,19.0,%,0.0,0.0,0.305,0.0,0.0,0.0,0.0,0.0,0.0,0.2249999999999999,0.035,0.04,0.0,0.0,0.0,0.0,0.95,0.5,97.745,0.0,0.0,0.0,0.0,0.0,0.0,0.0,0.0,0.2,0.0,0.0,0.0,0.0,0.0,0.0,0.0,0.0,,,"Water Quenched 855C (1570F), 480C (900F) Temper, 50 mm (2 In.) Round","Water Quenched 855C (1570F), 480C (900F) Temper, 50 mm (2 In.) Round",133,10,Quenched (water) & tempered – high-strength structural steel,10
,,,1,Steel database with labelled clusters,,,AISI 4150H Steel,Ultimate tensile strength,1145.0,MPa,Yield strength,1034.0,MPa,Ductility,15.0,%,0.0,0.0,0.505,0.0,0.0,0.0,0.0,0.0,0.0,0.2249999999999999,0.035,0.04,0.0,0.0,0.0,0.0,0.975,0.875,97.145,0.0,0.0,0.0,0.0,0.0,0.0,0.0,0.0,0.2,0.0,0.0,0.0,0.0,0.0,0.0,0.0,0.0,,,"Oil Quenched 830C (1525F), 595C (1100F) Temper, 25 mm (1 In.) Round","Oil Quenched 830C (1525F), 595C (1100F) Temper, 25 mm (1 In.) Round",134,6,Quenched (oil) & tempered – high-strength structural steel,6
,,,1,Steel database with labelled clusters,,,AISI 4118H Steel,Ultimate tensile strength,1225.0,MPa,Yield strength,903.0,MPa,Ductility,9.0,%,0.0,0.0,0.2,0.0,0.0,0.0,0.0,0.0,0.0,0.2249999999999999,0.035,0.04,0.0,0.0,0.0,0.0,0.5,0.8,98.085,0.0,0.0,0.0,0.0,0.0,0.0,0.0,0.0,0.1149999999999999,0.0,0.0,0.0,0.0,0.0,0.0,0.0,0.0,,,"Direct Quench, 150C (300F) Temper, 1.6 mm Case Depth","Direct Quench, 150C (300F) Temper, 1.6 mm Case Depth",135,5,Carburized – quenched (oil) – wear-resistant surface steel (variant),5
,,,1,Steel database with labelled clusters,,,AISI 4140H Steel,Ultimate tensile strength,1020.0,MPa,Yield strength,675.0,MPa,Ductility,17.0,%,0.0,0.0,0.405,0.0,0.0,0.0,0.0,0.0,0.0,0.2249999999999999,0.035,0.04,0.0,0.0,0.0,0.0,0.975,0.875,97.22,0.0,0.0,0.0,0.0,0.0,0.0,0.0,0.0,0.2249999999999999,0.0,0.0,0.0,0.0,0.0,0.0,0.0,0.0,,,"Normalized At 870C (1600F), Air Cooled, 13 mm (0.5 In.) Round","Normalized At 870C (1600F), Air Cooled, 13 mm (0.5 In.) Round",136,4,Normalized (air cooled) – general-purpose steel,4
,,,1,Steel database with labelled clusters,,,AISI 4419 Steel,Ultimate tensile strength,710.0,MPa,Yield strength,425.0,MPa,Ductility,24.0,%,0.0,0.0,0.205,0.0,0.0,0.0,0.0,0.0,0.0,0.25,0.035,0.04,0.0,0.0,0.0,0.0,0.0,0.55,98.395,0.0,0.0,0.0,0.0,0.0,0.0,0.0,0.0,0.525,0.0,0.0,0.0,0.0,0.0,0.0,0.0,0.0,,,"Mock Carburized, 230C (450F) Temper, 14 mm (0.55 In.) Round","Mock Carburized, 230C (450F) Temper, 14 mm (0.55 In.) Round",137,8,Carburized – quenched (oil) – wear-resistant surface steel (variant),8
,,,1,Steel database with labelled clusters,,,AISI 4150H Steel,Ultimate tensile strength,1165.0,MPa,Yield strength,1040.0,MPa,Ductility,15.0,%,0.0,0.0,0.505,0.0,0.0,0.0,0.0,0.0,0.0,0.2249999999999999,0.035,0.04,0.0,0.0,0.0,0.0,0.975,0.875,97.145,0.0,0.0,0.0,0.0,0.0,0.0,0.0,0.0,0.2,0.0,0.0,0.0,0.0,0.0,0.0,0.0,0.0,,,"Oil Quenched 830C (1525F), 540C (1000F) Temper, 50 mm (2 In.) Round","Oil Quenched 830C (1525F), 540C (1000F) Temper, 50 mm (2 In.) Round",138,6,Quenched (oil) & tempered – high-strength structural steel,6
,,,1,Steel database with labelled clusters,,,AISI 4130H Steel,Ultimate tensile strength,800.0,MPa,Yield strength,635.0,MPa,Ductility,21.0,%,0.0,0.0,0.3,0.0,0.0,0.0,0.0,0.0,0.0,0.25,0.035,0.04,0.0,0.0,0.0,0.0,0.975,0.5,97.7,0.0,0.0,0.0,0.0,0.0,0.0,0.0,0.0,0.2,0.0,0.0,0.0,0.0,0.0,0.0,0.0,0.0,,,"Water Quenched 855C (1570F), 540C (1000F) Temper, 100 mm (4 In.) Round","Water Quenched 855C (1570F), 540C (1000F) Temper, 100 mm (4 In.) Round",139,10,Quenched (water) & tempered – high-strength structural steel,10
,,,1,Steel database with labelled clusters,,,AISI 4027 Steel,Ultimate tensile strength,765.0,MPa,Yield strength,585.0,MPa,Ductility,23.0,%,0.0,0.0,0.275,0.0,0.0,0.0,0.0,0.0,0.0,0.25,0.035,0.04,0.0,0.0,0.0,0.0,0.0,0.8,98.35,0.0,0.0,0.0,0.0,0.0,0.0,0.0,0.0,0.25,0.0,0.0,0.0,0.0,0.0,0.0,0.0,0.0,,,"Water Quenched 865C (1590F), 540C (1000F) Temper, 50 mm (2 In.) Round","Water Quenched 865C (1590F), 540C (1000F) Temper, 50 mm (2 In.) Round",140,10,Quenched (water) & tempered – high-strength structural steel,10
,,,1,Steel database with labelled clusters,,,AISI 4118 Steel,Ultimate tensile strength,669.0,MPa,Yield strength,317.0,MPa,Ductility,26.0,%,0.0,0.0,0.205,0.0,0.0,0.0,0.0,0.0,0.0,0.25,0.035,0.04,0.0,0.0,0.0,0.0,0.5,0.8,98.055,0.0,0.0,0.0,0.0,0.0,0.0,0.0,0.0,0.1149999999999999,0.0,0.0,0.0,0.0,0.0,0.0,0.0,0.0,,,"Mock Carburized At 925C (1700F) For 8 Hours, Reheated To 830C (1525F), Oil Quenched, 150C (300F) Temper, 150C (300F) Temper, 50 mm (2 In.) Round","Mock Carburized At 925C (1700F) For 8 Hours, Reheated To 830C (1525F), Oil Quenched, 150C (300F) Temper, 150C (300F) Temper, 50 mm (2 In.) Round",141,8,Carburized – quenched (oil) – wear-resistant surface steel (variant),8
,,,1,Steel database with labelled clusters,,,AISI 4150 Steel,Ultimate tensile strength,731.0,MPa,Yield strength,380.0,MPa,Ductility,20.0,%,0.0,0.0,0.505,0.0,0.0,0.0,0.0,0.0,0.0,0.2249999999999999,0.035,0.04,0.0,0.0,0.0,0.0,0.95,0.875,97.17,0.0,0.0,0.0,0.0,0.0,0.0,0.0,0.0,0.2,0.0,0.0,0.0,0.0,0.0,0.0,0.0,0.0,,,"Heat Treated, 25 mm (1 In.) Round","Heat Treated, 25 mm (1 In.) Round",142,0,Carburized – quenched (oil) – wear-resistant surface steel,0
,,,1,Steel database with labelled clusters,,,AISI 4150H Steel,Ultimate tensile strength,855.0,MPa,Yield strength,625.0,MPa,Ductility,21.0,%,0.0,0.0,0.505,0.0,0.0,0.0,0.0,0.0,0.0,0.2249999999999999,0.035,0.04,0.0,0.0,0.0,0.0,0.975,0.875,97.145,0.0,0.0,0.0,0.0,0.0,0.0,0.0,0.0,0.2,0.0,0.0,0.0,0.0,0.0,0.0,0.0,0.0,,,"Oil Quenched 830C (1525F), 650C (1200F) Temper, 100 mm (4 In.) Round","Oil Quenched 830C (1525F), 650C (1200F) Temper, 100 mm (4 In.) Round",143,6,Quenched (oil) & tempered – high-strength structural steel,6
,,,1,Steel database with labelled clusters,,,AISI 4419 Steel,Ultimate tensile strength,660.0,MPa,Yield strength,415.0,MPa,Ductility,25.0,%,0.0,0.0,0.205,0.0,0.0,0.0,0.0,0.0,0.0,0.25,0.035,0.04,0.0,0.0,0.0,0.0,0.0,0.55,98.395,0.0,0.0,0.0,0.0,0.0,0.0,0.0,0.0,0.525,0.0,0.0,0.0,0.0,0.0,0.0,0.0,0.0,,,"Mock Carburized, 150C (300F) Temper, 50 mm (2 In.) Round","Mock Carburized, 150C (300F) Temper, 50 mm (2 In.) Round",144,8,Carburized – quenched (oil) – wear-resistant surface steel (variant),8
,,,1,Steel database with labelled clusters,,,AISI 4150H Steel,Ultimate tensile strength,1160.0,MPa,Yield strength,740.0,MPa,Ductility,11.0,%,0.0,0.0,0.505,0.0,0.0,0.0,0.0,0.0,0.0,0.2249999999999999,0.035,0.04,0.0,0.0,0.0,0.0,0.975,0.875,97.145,0.0,0.0,0.0,0.0,0.0,0.0,0.0,0.0,0.2,0.0,0.0,0.0,0.0,0.0,0.0,0.0,0.0,,,Normalized 870C (1600F),Normalized 870C (1600F),145,4,Normalized (air cooled) – general-purpose steel,4
,,,1,Steel database with labelled clusters,,,AISI 4419 Steel,Ultimate tensile strength,505.0,MPa,Yield strength,330.0,MPa,Ductility,30.0,%,0.0,0.0,0.205,0.0,0.0,0.0,0.0,0.0,0.0,0.25,0.035,0.04,0.0,0.0,0.0,0.0,0.0,0.55,98.395,0.0,0.0,0.0,0.0,0.0,0.0,0.0,0.0,0.525,0.0,0.0,0.0,0.0,0.0,0.0,0.0,0.0,,,"Normalized At 955C (1750F), 100 mm (4 In.) Round","Normalized At 955C (1750F), 100 mm (4 In.) Round",146,4,Normalized (air cooled) – general-purpose steel,4
,,,1,Steel database with labelled clusters,,,AISI 4419H Steel,Ultimate tensile strength,505.0,MPa,Yield strength,330.0,MPa,Ductility,30.0,%,0.0,0.0,0.2,0.0,0.0,0.0,0.0,0.0,0.0,0.25,0.035,0.04,0.0,0.0,0.0,0.0,0.0,0.55,98.4,0.0,0.0,0.0,0.0,0.0,0.0,0.0,0.0,0.525,0.0,0.0,0.0,0.0,0.0,0.0,0.0,0.0,,,"Normalized At 955C (1750F), 100 mm (4 In.) Round","Normalized At 955C (1750F), 100 mm (4 In.) Round",147,4,Normalized (air cooled) – general-purpose steel,4
,,,1,Steel database with labelled clusters,,,AISI 4130 Steel,Ultimate tensile strength,800.0,MPa,Yield strength,635.0,MPa,Ductility,21.0,%,0.0,0.0,0.305,0.0,0.0,0.0,0.0,0.0,0.0,0.2249999999999999,0.035,0.04,0.0,0.0,0.0,0.0,0.95,0.5,97.745,0.0,0.0,0.0,0.0,0.0,0.0,0.0,0.0,0.2,0.0,0.0,0.0,0.0,0.0,0.0,0.0,0.0,,,"Water Quenched 855C (1570F), 540C (1000F) Temper, 100 mm (4 In.) Round","Water Quenched 855C (1570F), 540C (1000F) Temper, 100 mm (4 In.) Round",148,10,Quenched (water) & tempered – high-strength structural steel,10
,,,1,Steel database with labelled clusters,,,AISI 4130 Steel,Ultimate tensile strength,883.0,MPa,Yield strength,779.0,MPa,Ductility,21.0,%,0.0,0.0,0.305,0.0,0.0,0.0,0.0,0.0,0.0,0.2249999999999999,0.035,0.04,0.0,0.0,0.0,0.0,0.95,0.5,97.745,0.0,0.0,0.0,0.0,0.0,0.0,0.0,0.0,0.2,0.0,0.0,0.0,0.0,0.0,0.0,0.0,0.0,,,"Water Quenched 855C (1570F), 595C (1100F) Temper, 25 mm (1 In.) Round","Water Quenched 855C (1570F), 595C (1100F) Temper, 25 mm (1 In.) Round",149,10,Quenched (water) & tempered – high-strength structural steel,10
