Repository: Azhi-ss/SteelScientist

# Steel Labelled Clusters Dataset

This directory contains the cleaned steel labelled-clusters dataset used by
`regression/steel_labelled_clusters_regression.py`.

## Files

| File | Rows | Description |
|------|------|-------------|
| `raw/Steel database with labelled clusters.xlsx` | 3234 | Original spreadsheet. |
| `full_with_duplicates.csv` | 3234 | Raw spreadsheet mapped to the project regression schema. |
| `clean.csv` | 1943 | Strictly deduplicated regression mother table. |
| `train.csv` | 1554 | Fixed 8:2 training split generated from `clean.csv`. |
| `val.csv` | 389 | Fixed 8:2 validation split generated from `clean.csv`. |

File: datasets/steel_labelled_clusters/train.csv (part 2 of 19)
DOIs,Files,problem,status,Table_topic,title,abstract,Material,Tensile_name,Tensile_value,Tensile_unit,Yield_name,Yield_value,Yield_unit,Elongation_name,Elongation_value,Elongation_unit,H,B,C,N,O,F,Na,Mg,Al,Si,P,S,Cl,Ca,Ti,V,Cr,Mn,Fe,Co,Ni,Cu,Zn,As,Y,Zr,Nb,Mo,Sn,Sb,La,Ce,Ta,W,Pb,Bi,Other_ele,Text_addition,Text,actions,source_entry,cluster_number,cluster_label,cluster_number_0_to_11
,,,1,Steel database with labelled clusters,,,AISI 1137 Steel,Ultimate tensile strength,690.0,MPa,Yield strength,620.0,MPa,Ductility,11.0,%,0.0,0.0,0.355,0.0,0.0,0.0,0.0,0.0,0.0,0.0,0.04,0.105,0.0,0.0,0.0,0.0,0.0,1.5,98.0,0.0,0.0,0.0,0.0,0.0,0.0,0.0,0.0,0.0,0.0,0.0,0.0,0.0,0.0,0.0,0.0,0.0,,,"As Cold Drawn, 16-22 mm (0.625-0.875 In) Round","As Cold Drawn, 16-22 mm (0.625-0.875 In) Round",1802,3,Normalized – easy-to-machine stock (cold drawn),3
,,,1,Steel database with labelled clusters,,,AISI 5160 Steel,Ultimate tensile strength,889.0,MPa,Yield strength,765.0,MPa,Ductility,20.0,%,0.0,0.0,0.6000000000000001,0.0,0.0,0.0,0.0,0.0,0.0,0.2249999999999999,0.035,0.04,0.0,0.0,0.0,0.0,0.8,0.875,97.425,0.0,0.0,0.0,0.0,0.0,0.0,0.0,0.0,0.0,0.0,0.0,0.0,0.0,0.0,0.0,0.0,0.0,,,"Oil Quenched From 830C (1525F), 650C (1200F) Temper, 25 mm (1 In.) Round","Oil Quenched From 830C (1525F), 650C (1200F) Temper, 25 mm (1 In.) Round",631,6,Quenched (oil) & tempered – high-strength structural steel,6
,,,1,Steel database with labelled clusters,,,ASTM A302 Alloy Steel,Ultimate tensile strength,550.0,MPa,Yield strength,345.0,MPa,Ductility,15.0,%,0.0,0.0,0.25,0.0,0.0,0.0,0.0,0.0,0.0,0.275,0.04,0.04,0.0,0.0,0.0,0.0,0.0,1.325,97.545,0.0,0.0,0.0,0.0,0.0,0.0,0.0,0.0,0.525,0.0,0.0,0.0,0.0,0.0,0.0,0.0,0.0,,,Grade B,Grade B,1250,1,Hot rolled – general construction steel,1
,,,1,Steel database with labelled clusters,,,AISI 8650 Steel,Ultimate tensile strength,1255.0,MPa,Yield strength,1076.0,MPa,Ductility,22.0,%,0.0,0.0,0.505,0.0,0.0,0.0,0.0,0.0,0.0,0.2249999999999999,0.035,0.045,0.0,0.0,0.0,0.0,0.5,0.875,97.065,0.0,0.55,0.0,0.0,0.0,0.0,0.0,0.0,0.2,0.0,0.0,0.0,0.0,0.0,0.0,0.0,0.0,,,"Annealed, 25 mm (1 In.) Round","Annealed, 25 mm (1 In.) Round",844,3,Normalized – easy-to-machine stock (cold drawn),3
,,,1,Steel database with labelled clusters,,,AISI 8822 Steel,Ultimate tensile strength,1204.0,MPa,Yield strength,805.0,MPa,Ductility,14.0,%,0.0,0.0,0.225,0.0,0.0,0.0,0.0,0.0,0.0,0.2249999999999999,0.035,0.04,0.0,0.0,0.0,0.0,0.5,0.875,97.2,0.0,0.55,0.0,0.0,0.0,0.0,0.0,0.0,0.35,0.0,0.0,0.0,0.0,0.0,0.0,0.0,0.0,,,"Normalized, Machined To 25 mm (1 In.) Rounds, Pseudocarburized, 820C (1510F) Reheat, 150C (300F) Temper","Normalized, Machined To 25 mm (1 In.) Rounds, Pseudocarburized, 820C (1510F) Reheat, 150C (300F) Temper",1014,0,Carburized – quenched (oil) – wear-resistant surface steel,0
,,,1,Steel database with labelled clusters,,,AISI 4150 Steel,Ultimate tensile strength,1170.0,MPa,Yield strength,1076.0,MPa,Ductility,14.0,%,0.0,0.0,0.505,0.0,0.0,0.0,0.0,0.0,0.0,0.2249999999999999,0.035,0.04,0.0,0.0,0.0,0.0,0.95,0.875,97.17,0.0,0.0,0.0,0.0,0.0,0.0,0.0,0.0,0.2,0.0,0.0,0.0,0.0,0.0,0.0,0.0,0.0,,,"Oil Quenched 830C (1525F), 595C (1100F) Temper, 13 mm (0.5 In.) Round","Oil Quenched 830C (1525F), 595C (1100F) Temper, 13 mm (0.5 In.) Round",351,6,Quenched (oil) & tempered – high-strength structural steel,6
,,,1,Steel database with labelled clusters,,,AISI E9310 Steel,Ultimate tensile strength,820.0,MPa,Yield strength,450.0,MPa,Ductility,17.0,%,0.0,0.0,0.105,0.0,0.0,0.0,0.0,0.0,0.0,0.275,0.025,0.025,0.0,0.0,0.0,0.0,1.2,0.55,94.455,0.0,3.25,0.0,0.0,0.0,0.0,0.0,0.0,0.1149999999999999,0.0,0.0,0.0,0.0,0.0,0.0,0.0,0.0,,,"Annealed At 845C (1550F), 25 mm (1 In.) Round","Annealed At 845C (1550F), 25 mm (1 In.) Round",963,7,Annealed – easy-to-machine – round annealed stock,7
,,,1,Steel database with labelled clusters,,,AISI 8620 Steel,Ultimate tensile strength,807.0,MPa,Yield strength,505.0,MPa,Ductility,23.0,%,0.0,0.0,0.205,0.0,0.0,0.0,0.0,0.0,0.0,0.25,0.035,0.04,0.0,0.0,0.0,0.0,0.5,0.8,97.42,0.0,0.55,0.0,0.0,0.0,0.0,0.0,0.0,0.2,0.0,0.0,0.0,0.0,0.0,0.0,0.0,0.0,,,"Mock Carburized, Reheated And Quenched, 150C (300F) Temper, 50 mm (2 In.) Round","Mock Carburized, Reheated And Quenched, 150C (300F) Temper, 50 mm (2 In.) Round",706,8,Carburized – quenched (oil) – wear-resistant surface steel (variant),8
,,,1,Steel database with labelled clusters,,,AISI 8630 Steel,Ultimate tensile strength,827.0,MPa,Yield strength,689.0,MPa,Ductility,21.0,%,0.0,0.0,0.305,0.0,0.0,0.0,0.0,0.0,0.0,0.2249999999999999,0.035,0.04,0.0,0.0,0.0,0.0,0.5,0.8,97.345,0.0,0.55,0.0,0.0,0.0,0.0,0.0,0.0,0.2,0.0,0.0,0.0,0.0,0.0,0.0,0.0,0.0,,,"Water Quenched 845C (1550F), 540C (1000F) Temper, 50 mm (2 In.) Round","Water Quenched 845C (1550F), 540C (1000F) Temper, 50 mm (2 In.) Round",808,10,Quenched (water) & tempered – high-strength structural steel,10
,,,1,Steel database with labelled clusters,,,AISI 5140H Steel,Ultimate tensile strength,800.0,MPa,Yield strength,510.0,MPa,Ductility,22.0,%,0.0,0.0,0.405,0.0,0.0,0.0,0.0,0.0,0.0,0.2249999999999999,0.035,0.04,0.0,0.0,0.0,0.0,0.8,0.8,97.695,0.0,0.0,0.0,0.0,0.0,0.0,0.0,0.0,0.0,0.0,0.0,0.0,0.0,0.0,0.0,0.0,0.0,,,"Oil Quenched 845C (1550F), 595C (1100F) Temper, 100 mm (4 In.) Round","Oil Quenched 845C (1550F), 595C (1100F) Temper, 100 mm (4 In.) Round",632,6,Quenched (oil) & tempered – high-strength structural steel,6
,,,1,Steel database with labelled clusters,,,AISI 1045 Steel,Ultimate tensile strength,655.0,MPa,Yield strength,515.0,MPa,Ductility,15.0,%,0.0,0.0,0.4599999999999999,0.0,0.0,0.0,0.0,0.0,0.0,0.0,0.04,0.05,0.0,0.0,0.0,0.0,0.0,0.75,98.7,0.0,0.0,0.0,0.0,0.0,0.0,0.0,0.0,0.0,0.0,0.0,0.0,0.0,0.0,0.0,0.0,0.0,,,"Cold Drawn, High Temperature Stress Relieved, 22-32 mm (0.875-1.25 In) Round","Cold Drawn, High Temperature Stress Relieved, 22-32 mm (0.875-1.25 In) Round",1589,0,Carburized – quenched (oil) – wear-resistant surface steel,0
,,,1,Steel database with labelled clusters,,,AISI 8650H Steel,Ultimate tensile strength,1255.0,MPa,Yield strength,903.0,MPa,Ductility,10.0,%,0.0,0.0,0.505,0.0,0.0,0.0,0.0,0.0,0.0,0.25,0.035,0.045,0.0,0.0,0.0,0.0,0.5,0.875,97.04,0.0,0.55,0.0,0.0,0.0,0.0,0.0,0.0,0.2,0.0,0.0,0.0,0.0,0.0,0.0,0.0,0.0,,,"Normalized, 13 mm (0.5 In.) Round","Normalized, 13 mm (0.5 In.) Round",998,9,Normalized – general-purpose steel (round normalized stock),9
,,,1,Steel database with labelled clusters,,,AISI 8622 Steel,Ultimate tensile strength,1314.0,MPa,Yield strength,928.0,MPa,Ductility,12.0,%,0.0,0.0,0.225,0.0,0.0,0.0,0.0,0.0,0.0,0.2249999999999999,0.035,0.04,0.0,0.0,0.0,0.0,0.5,0.8,97.425,0.0,0.55,0.0,0.0,0.0,0.0,0.0,0.0,0.2,0.0,0.0,0.0,0.0,0.0,0.0,0.0,0.0,,,"Heat Treated, Machined To 25 mm (1 In.) Rounds, Pseudocarburized, 150C (300F) Temper","Heat Treated, Machined To 25 mm (1 In.) Rounds, Pseudocarburized, 150C (300F) Temper",965,0,Carburized – quenched (oil) – wear-resistant surface steel,0
,,,1,Steel database with labelled clusters,,,AISI 4140 Steel,Ultimate tensile strength,1150.0,MPa,Yield strength,1050.0,MPa,Ductility,17.0,%,0.0,0.0,0.405,0.0,0.0,0.0,0.0,0.0,0.0,0.25,0.035,0.04,0.0,0.0,0.0,0.0,0.95,0.875,97.245,0.0,0.0,0.0,0.0,0.0,0.0,0.0,0.0,0.2,0.0,0.0,0.0,0.0,0.0,0.0,0.0,0.0,,,"Normalized At 870C (1600F), Reheated To 845C (1550F), Oil Quenched, 540C (1000F) Temper, 25 mm (1 In.) Round","Normalized At 870C (1600F), Reheated To 845C (1550F), Oil Quenched, 540C (1000F) Temper, 25 mm (1 In.) Round",66,0,Carburized – quenched (oil) – wear-resistant surface steel,0
,,,1,Steel database with labelled clusters,,,AISI 8630 Steel,Ultimate tensile strength,765.0,MPa,Yield strength,615.0,MPa,Ductility,22.0,%,0.0,0.0,0.305,0.0,0.0,0.0,0.0,0.0,0.0,0.2249999999999999,0.035,0.04,0.0,0.0,0.0,0.0,0.5,0.8,97.345,0.0,0.55,0.0,0.0,0.0,0.0,0.0,0.0,0.2,0.0,0.0,0.0,0.0,0.0,0.0,0.0,0.0,,,"Water Quenched 845C (1550F), 595C (1100F) Temper, 50 mm (2 In.) Round","Water Quenched 845C (1550F), 595C (1100F) Temper, 50 mm (2 In.) Round",1002,10,Quenched (water) & tempered – high-strength structural steel,10
,,,1,Steel database with labelled clusters,,,AISI 1086 Steel,Ultimate tensile strength,669.0,MPa,Yield strength,510.0,MPa,Ductility,10.0,%,0.0,0.0,0.865,0.0,0.0,0.0,0.0,0.0,0.0,0.0,0.04,0.05,0.0,0.0,0.0,0.0,0.0,0.4,98.645,0.0,0.0,0.0,0.0,0.0,0.0,0.0,0.0,0.0,0.0,0.0,0.0,0.0,0.0,0.0,0.0,0.0,,,Spheroidized Annealed And Cold Drawn Bar (Uns G10860),Spheroidized Annealed And Cold Drawn Bar (Uns G10860),1823,2,Quenched (oil) – general-purpose steel (tested),2
,,,1,Steel database with labelled clusters,,,AISI 1040 Steel,Ultimate tensile strength,590.0,MPa,Yield strength,374.0,MPa,Ductility,28.0,%,0.0,0.0,0.405,0.0,0.0,0.0,0.0,0.0,0.0,0.0,0.04,0.05,0.0,0.0,0.0,0.0,0.0,0.75,98.755,0.0,0.0,0.0,0.0,0.0,0.0,0.0,0.0,0.0,0.0,0.0,0.0,0.0,0.0,0.0,0.0,0.0,,,"Normalized At 900C (1650F), Air Cooled, 25 mm (1 In.) Round","Normalized At 900C (1650F), Air Cooled, 25 mm (1 In.) Round",1639,4,Normalized (air cooled) – general-purpose steel,4
,,,1,Steel database with labelled clusters,,,ASTM A736 Low Alloy Steel,Ultimate tensile strength,415.0,MPa,Yield strength,345.0,MPa,Ductility,20.0,%,0.0,0.0,0.07,0.0,0.0,0.0,0.0,0.0,0.0,0.4,0.03,0.03,0.0,0.0,0.0,0.0,0.75,0.55,96.15,0.0,0.85,1.15,0.0,0.0,0.0,0.0,0.02,0.0,0.0,0.0,0.0,0.0,0.0,0.0,0.0,0.0,,,"Grade A, Class 2","Grade A, Class 2",1404,1,Hot rolled – general construction steel,1
,,,1,Steel database with labelled clusters,,,AISI 4140 Steel,Ultimate tensile strength,883.0,MPa,Yield strength,685.0,MPa,Ductility,19.0,%,0.0,0.0,0.405,0.0,0.0,0.0,0.0,0.0,0.0,0.2249999999999999,0.035,0.04,0.0,0.0,0.0,0.0,0.95,0.875,97.27,0.0,0.0,0.0,0.0,0.0,0.0,0.0,0.0,0.2,0.0,0.0,0.0,0.0,0.0,0.0,0.0,0.0,,,"Oil Quenched, 100 mm (4 In.) Round [845C (1550F) Quench, 540C (1000F) Temper]","Oil Quenched, 100 mm (4 In.) Round [845C (1550F) Quench, 540C (1000F) Temper]",30,6,Quenched (oil) & tempered – high-strength structural steel,6
,,,1,Steel database with labelled clusters,,,AISI 1015 Steel,Ultimate tensile strength,420.0,MPa,Yield strength,315.0,MPa,Ductility,39.0,%,0.0,0.0,0.155,0.0,0.0,0.0,0.0,0.0,0.0,0.0,0.04,0.05,0.0,0.0,0.0,0.0,0.0,0.4499999999999999,99.305,0.0,0.0,0.0,0.0,0.0,0.0,0.0,0.0,0.0,0.0,0.0,0.0,0.0,0.0,0.0,0.0,0.0,,,As Rolled,As Rolled,1529,2,Quenched (oil) – general-purpose steel (tested),2
,,,1,Steel database with labelled clusters,,,AISI 8620 Steel,Ultimate tensile strength,917.0,MPa,Yield strength,572.0,MPa,Ductility,20.0,%,0.0,0.0,0.205,0.0,0.0,0.0,0.0,0.0,0.0,0.25,0.035,0.04,0.0,0.0,0.0,0.0,0.5,0.8,97.42,0.0,0.55,0.0,0.0,0.0,0.0,0.0,0.0,0.2,0.0,0.0,0.0,0.0,0.0,0.0,0.0,0.0,,,"Double Quenched And Tempered (150C (300F)), Carburized","Double Quenched And Tempered (150C (300F)), Carburized",679,5,Carburized – quenched (oil) – wear-resistant surface steel (variant),5
,,,1,Steel database with labelled clusters,,,AISI 1049 Steel,Ultimate tensile strength,600.0,MPa,Yield strength,331.0,MPa,Ductility,15.0,%,0.0,0.0,0.495,0.0,0.0,0.0,0.0,0.0,0.0,0.0,0.04,0.05,0.0,0.0,0.0,0.0,0.0,0.75,98.665,0.0,0.0,0.0,0.0,0.0,0.0,0.0,0.0,0.0,0.0,0.0,0.0,0.0,0.0,0.0,0.0,0.0,,,Hot Rolled Bar (Uns G10490),Hot Rolled Bar (Uns G10490),1580,2,Quenched (oil) – general-purpose steel (tested),2
,,,1,Steel database with labelled clusters,,,AISI 1040 Steel,Ultimate tensile strength,485.0,MPa,Yield strength,450.0,MPa,Ductility,12.0,%,0.0,0.0,0.405,0.0,0.0,0.0,0.0,0.0,0.0,0.0,0.04,0.05,0.0,0.0,0.0,0.0,0.0,0.75,98.755,0.0,0.0,0.0,0.0,0.0,0.0,0.0,0.0,0.0,0.0,0.0,0.0,0.0,0.0,0.0,0.0,0.0,,,"Cold Drawn, High Temperature, Stress Relieved, 50-75 mm (2-3 In) Round","Cold Drawn, High Temperature, Stress Relieved, 50-75 mm (2-3 In) Round",1646,0,Carburized – quenched (oil) – wear-resistant surface steel,0
,,,1,Steel database with labelled clusters,,,AISI 86B30H Steel,Ultimate tensile strength,650.0,MPa,Yield strength,425.0,MPa,Ductility,23.0,%,0.0,0.00175,0.3,0.0,0.0,0.0,0.0,0.0,0.0,0.2249999999999999,0.035,0.04,0.0,0.0,0.0,0.0,0.5,0.8,97.34825,0.0,0.55,0.0,0.0,0.0,0.0,0.0,0.0,0.2,0.0,0.0,0.0,0.0,0.0,0.0,0.0,0.0,,,"Normalized, 25 mm (1 In.) Round","Normalized, 25 mm (1 In.) Round",814,9,Normalized – general-purpose steel (round normalized stock),9
,,,1,Steel database with labelled clusters,,,AISI 1212 Steel,Ultimate tensile strength,540.0,MPa,Yield strength,415.0,MPa,Ductility,10.0,%,0.0,0.0,0.13,0.0,0.0,0.0,0.0,0.0,0.0,0.0,0.095,0.195,0.0,0.0,0.0,0.0,0.0,0.85,98.73,0.0,0.0,0.0,0.0,0.0,0.0,0.0,0.0,0.0,0.0,0.0,0.0,0.0,0.0,0.0,0.0,0.0,,,"Cold Drawn, 19-38 mm Round","Cold Drawn, 19-38 mm Round",1900,3,Normalized – easy-to-machine stock (cold drawn),3
,,,1,Steel database with labelled clusters,,,AISI 4340 Steel,Ultimate tensile strength,1255.0,MPa,Yield strength,1165.0,MPa,Ductility,13.0,%,0.0,0.0,0.4,0.0,0.0,0.0,0.0,0.0,0.0,0.2249999999999999,0.035,0.04,0.0,0.0,0.0,0.0,0.8,0.7,95.725,0.0,1.825,0.0,0.0,0.0,0.0,0.0,0.0,0.25,0.0,0.0,0.0,0.0,0.0,0.0,0.0,0.0,,,"Oil Quenched 800C (1470F), 540C (1000F) Temper, 13 mm (0.5 In.) Round","Oil Quenched 800C (1470F), 540C (1000F) Temper, 13 mm (0.5 In.) Round",304,6,Quenched (oil) & tempered – high-strength structural steel,6
,,,1,Steel database with labelled clusters,,,ASTM A514 Steel,Ultimate tensile strength,760.0,MPa,Yield strength,690.0,MPa,Ductility,18.0,%,0.0,0.0,0.165,0.0,0.0,0.0,0.0,0.0,0.0,0.28,0.0,0.0,0.0,0.0,0.07,0.0,1.0,0.55,97.435,0.0,0.0,0.3,0.0,0.0,0.0,0.0,0.0,0.2,0.0,0.0,0.0,0.0,0.0,0.0,0.0,0.0,,,"Grade D, Plate Thickness _ 19 mm","Grade D, Plate Thickness _ 19 mm",1406,11,plate – no special treatment – general-purpose steel,11
,,,1,Steel database with labelled clusters,,,AISI 4130 Steel,Ultimate tensile strength,703.0,MPa,Yield strength,540.0,MPa,Ductility,24.0,%,0.0,0.0,0.305,0.0,0.0,0.0,0.0,0.0,0.0,0.2249999999999999,0.035,0.04,0.0,0.0,0.0,0.0,0.95,0.5,97.745,0.0,0.0,0.0,0.0,0.0,0.0,0.0,0.0,0.2,0.0,0.0,0.0,0.0,0.0,0.0,0.0,0.0,,,"Water Quenched 855C (1570F), 595C (1100F) Temper, 100 mm (4 In.) Round","Water Quenched 855C (1570F), 595C (1100F) Temper, 100 mm (4 In.) Round",129,10,Quenched (water) & tempered – high-strength structural steel,10
,,,1,Steel database with labelled clusters,,,AISI 4620 Steel,Ultimate tensile strength,585.0,MPa,Yield strength,360.0,MPa,Ductility,29.0,%,0.0,0.0,0.195,0.0,0.0,0.0,0.0,0.0,0.0,0.25,0.035,0.04,0.0,0.0,0.0,0.0,0.0,0.55,96.855,0.0,1.825,0.0,0.0,0.0,0.0,0.0,0.0,0.25,0.0,0.0,0.0,0.0,0.0,0.0,0.0,0.0,,,"Mock Carburized, 150C (300F) Temper, 100 mm (4 In.) Round","Mock Carburized, 150C (300F) Temper, 100 mm (4 In.) Round",353,8,Carburized – quenched (oil) – wear-resistant surface steel (variant),8
,,,1,Steel database with labelled clusters,,,ASTM A284 Steel,Ultimate tensile strength,415.0,MPa,Yield strength,230.0,MPa,Ductility,21.0,%,0.0,0.0,0.35,0.0,0.0,0.0,0.0,0.0,0.0,0.275,0.04,0.05,0.0,0.0,0.0,0.0,0.0,0.9,98.385,0.0,0.0,0.0,0.0,0.0,0.0,0.0,0.0,0.0,0.0,0.0,0.0,0.0,0.0,0.0,0.0,0.0,,,Grade D,Grade D,1248,1,Hot rolled – general construction steel,1
,,,1,Steel database with labelled clusters,,,AISI 4620 Steel,Ultimate tensile strength,814.0,MPa,Yield strength,560.0,MPa,Ductility,21.0,%,0.0,0.0,0.195,0.0,0.0,0.0,0.0,0.0,0.0,0.25,0.035,0.04,0.0,0.0,0.0,0.0,0.0,0.55,96.855,0.0,1.825,0.0,0.0,0.0,0.0,0.0,0.0,0.25,0.0,0.0,0.0,0.0,0.0,0.0,0.0,0.0,,,"Mock Carburized, 230C (450F) Temper, 13 mm (0.5 In.) Round","Mock Carburized, 230C (450F) Temper, 13 mm (0.5 In.) Round",383,8,Carburized – quenched (oil) – wear-resistant surface steel (variant),8
,,,1,Steel database with labelled clusters,,,ASTM A440 Steel,Ultimate tensile strength,460.0,MPa,Yield strength,315.0,MPa,Ductility,21.0,%,0.0,0.0,0.28,0.0,0.0,0.0,0.0,0.0,0.0,0.0,0.04,0.05,0.0,0.0,0.0,0.0,0.0,1.4,98.03,0.0,0.0,0.2,0.0,0.0,0.0,0.0,0.0,0.0,0.0,0.0,0.0,0.0,0.0,0.0,0.0,0.0,,,"Plate, Bar, And Shapes 19-38 mm Thick","Plate, Bar, And Shapes 19-38 mm Thick",1417,2,Quenched (oil) – general-purpose steel (tested),2
,,,1,Steel database with labelled clusters,,,ASTM A514 Steel,Ultimate tensile strength,760.0,MPa,Yield strength,690.0,MPa,Ductility,18.0,%,0.0,0.0025,0.18,0.0,0.0,0.0,0.0,0.0,0.0,0.7,0.0,0.0,0.0,0.0,0.0,0.0,0.7,0.95,96.8875,0.0,0.0,0.0,0.0,0.0,0.0,0.08,0.0,0.5,0.0,0.0,0.0,0.0,0.0,0.0,0.0,0.0,,,"Grade G, Plate Thickness _ 19 mm","Grade G, Plate Thickness _ 19 mm",1233,11,plate – no special treatment – general-purpose steel,11
,,,1,Steel database with labelled clusters,,,AISI 5160H Steel,Ultimate tensile strength,1145.0,MPa,Yield strength,1005.0,MPa,Ductility,14.0,%,0.0,0.0,0.6000000000000001,0.0,0.0,0.0,0.0,0.0,0.0,0.2249999999999999,0.035,0.04,0.0,0.0,0.0,0.0,0.8,0.875,97.425,0.0,0.0,0.0,0.0,0.0,0.0,0.0,0.0,0.0,0.0,0.0,0.0,0.0,0.0,0.0,0.0,0.0,,,"Oil Quenched From 830C (1525F), 540C (1000F) Temper, 25 mm (1 In.) Round","Oil Quenched From 830C (1525F), 540C (1000F) Temper, 25 mm (1 In.) Round",585,6,Quenched (oil) & tempered – high-strength structural steel,6
,,,1,Steel database with labelled clusters,,,AISI 6150H Steel,Ultimate tensile strength,1145.0,MPa,Yield strength,1000.0,MPa,Ductility,14.0,%,0.0,0.0,0.505,0.0,0.0,0.0,0.0,0.0,0.0,0.2249999999999999,0.035,0.04,0.0,0.0,0.0,0.15,0.975,0.8,97.27,0.0,0.0,0.0,0.0,0.0,0.0,0.0,0.0,0.0,0.0,0.0,0.0,0.0,0.0,0.0,0.0,0.0,,,"Oil Quenched 845C (1550F), 540C (1000F) Temper, 50 mm (2 In.) Round","Oil Quenched 845C (1550F), 540C (1000F) Temper, 50 mm (2 In.) Round",858,6,Quenched (oil) & tempered – high-strength structural steel,6
,,,1,Steel database with labelled clusters,,,AISI E9310 Steel,Ultimate tensile strength,1200.0,MPa,Yield strength,1055.0,MPa,Ductility,16.0,%,0.0,0.0,0.105,0.0,0.0,0.0,0.0,0.0,0.0,0.275,0.025,0.025,0.0,0.0,0.0,0.0,1.2,0.55,94.455,0.0,3.25,0.0,0.0,0.0,0.0,0.0,0.0,0.1149999999999999,0.0,0.0,0.0,0.0,0.0,0.0,0.0,0.0,,,"Normalized, Machined To 13.7 mm Rounds, Pseudocarburized, 830C (1525F) Reheat, 150C (300F) Temper","Normalized, Machined To 13.7 mm Rounds, Pseudocarburized, 830C (1525F) Reheat, 150C (300F) Temper",1064,0,Carburized – quenched (oil) – wear-resistant surface steel,0
,,,1,Steel database with labelled clusters,,,ASTM A514 Steel,Ultimate tensile strength,760.0,MPa,Yield strength,690.0,MPa,Ductility,18.0,%,0.0,0.0,0.15,0.0,0.0,0.0,0.0,0.0,0.0,0.25,0.0,0.0,0.0,0.0,0.0,0.0,0.0,1.3,97.8,0.0,0.0,0.0,0.0,0.0,0.0,0.0,0.0,0.5,0.0,0.0,0.0,0.0,0.0,0.0,0.0,0.0,,,"Grade K, Plate Thickness _ 19 mm","Grade K, Plate Thickness _ 19 mm",1326,11,plate – no special treatment – general-purpose steel,11
,,,1,Steel database with labelled clusters,,,AISI 4620 Steel,Ultimate tensile strength,1022.0,MPa,Yield strength,802.0,MPa,Ductility,17.0,%,0.0,0.0,0.195,0.0,0.0,0.0,0.0,0.0,0.0,0.25,0.035,0.04,0.0,0.0,0.0,0.0,0.0,0.55,96.855,0.0,1.825,0.0,0.0,0.0,0.0,0.0,0.0,0.25,0.0,0.0,0.0,0.0,0.0,0.0,0.0,0.0,,,"Direct Quench From Pot, Carburized, Oil Quenched, 150C (300F) Temper","Direct Quench From Pot, Carburized, Oil Quenched, 150C (300F) Temper",481,5,Carburized – quenched (oil) – wear-resistant surface steel (variant),5
,,,1,Steel database with labelled clusters,,,AISI 1137 Steel,Ultimate tensile strength,670.0,MPa,Yield strength,400.0,MPa,Ductility,22.0,%,0.0,0.0,0.355,0.0,0.0,0.0,0.0,0.0,0.0,0.0,0.04,0.105,0.0,0.0,0.0,0.0,0.0,1.5,98.0,0.0,0.0,0.0,0.0,0.0,0.0,0.0,0.0,0.0,0.0,0.0,0.0,0.0,0.0,0.0,0.0,0.0,,,Normalized At 900C (1650F),Normalized At 900C (1650F),1911,4,Normalized (air cooled) – general-purpose steel,4
,,,1,Steel database with labelled clusters,,,ASTM A203 Low Alloy Steel,Ultimate tensile strength,485.0,MPa,Yield strength,275.0,MPa,Ductility,17.0,%,0.0,0.0,0.23,0.0,0.0,0.0,0.0,0.0,0.0,0.275,0.04,0.04,0.0,0.0,0.0,0.0,0.0,0.8,95.115,0.0,3.5,0.0,0.0,0.0,0.0,0.0,0.0,0.0,0.0,0.0,0.0,0.0,0.0,0.0,0.0,0.0,,,Grade E,Grade E,1279,1,Hot rolled – general construction steel,1
,,,1,Steel database with labelled clusters,,,AISI 8630H Steel,Ultimate tensile strength,827.0,MPa,Yield strength,689.0,MPa,Ductility,21.0,%,0.0,0.0,0.3,0.0,0.0,0.0,0.0,0.0,0.0,0.2249999999999999,0.035,0.04,0.0,0.0,0.0,0.0,0.5,0.8,97.35,0.0,0.55,0.0,0.0,0.0,0.0,0.0,0.0,0.2,0.0,0.0,0.0,0.0,0.0,0.0,0.0,0.0,,,"Water Quenched 845C (1550F), 540C (1000F) Temper, 50 mm (2 In.) Round","Water Quenched 845C (1550F), 540C (1000F) Temper, 50 mm (2 In.) Round",906,10,Quenched (water) & tempered – high-strength structural steel,10
,,,1,Steel database with labelled clusters,,,ASTM A514 Steel,Ultimate tensile strength,760.0,MPa,Yield strength,690.0,MPa,Ductility,18.0,%,0.0,0.0,0.18,0.0,0.0,0.0,0.0,0.0,0.0,0.65,0.0,0.0,0.0,0.0,0.0,0.0,0.65,0.95,97.24,0.0,0.0,0.0,0.0,0.0,0.0,0.08,0.0,0.25,0.0,0.0,0.0,0.0,0.0,0.0,0.0,0.0,,,"Grade N, Plate Thickness _ 19 mm","Grade N, Plate Thickness _ 19 mm",1210,11,plate – no special treatment – general-purpose steel,11
,,,1,Steel database with labelled clusters,,,AISI Type S2 Tool Steel,Ultimate tensile strength,1050.0,MPa,Yield strength,950.0,MPa,Ductility,19.0,%,0.0,0.0,0.475,0.0,0.0,0.0,0.0,0.0,0.0,1.05,0.03,0.03,0.0,0.0,0.0,0.5,0.0,0.4,97.115,0.0,0.0,0.0,0.0,0.0,0.0,0.0,0.0,0.4,0.0,0.0,0.0,0.0,0.0,0.0,0.0,0.0,,,"Austenitized 845C (1550F), Brine Quenched To 35 Hrc","Austenitized 845C (1550F), Brine Quenched To 35 Hrc",1156,2,Quenched (oil) – general-purpose steel (tested),2
,,,1,Steel database with labelled clusters,,,AISI 1340H Steel,Ultimate tensile strength,951.0,MPa,Yield strength,834.0,MPa,Ductility,19.0,%,0.0,0.0,0.405,0.0,0.0,0.0,0.0,0.0,0.0,0.25,0.035,0.04,0.0,0.0,0.0,0.0,0.0,1.75,97.52,0.0,0.0,0.0,0.0,0.0,0.0,0.0,0.0,0.0,0.0,0.0,0.0,0.0,0.0,0.0,0.0,0.0,,,"Oil Quenched From 830C (1525F), 540C (1000F) Temper, 25 mm (1 In.) Round","Oil Quenched From 830C (1525F), 540C (1000F) Temper, 25 mm (1 In.) Round",1019,6,Quenched (oil) & tempered – high-strength structural steel,6
,,,1,Steel database with labelled clusters,,,AISI 5160 Steel,Ultimate tensile strength,931.0,MPa,Yield strength,635.0,MPa,Ductility,20.0,%,0.0,0.0,0.6000000000000001,0.0,0.0,0.0,0.0,0.0,0.0,0.2249999999999999,0.035,0.04,0.0,0.0,0.0,0.0,0.8,0.875,97.425,0.0,0.0,0.0,0.0,0.0,0.0,0.0,0.0,0.0,0.0,0.0,0.0,0.0,0.0,0.0,0.0,0.0,,,"Oil Quenched From 830C (1525F), 595C (1100F) Temper, 50 mm (2 In.) Round","Oil Quenched From 830C (1525F), 595C (1100F) Temper, 50 mm (2 In.) Round",584,6,Quenched (oil) & tempered – high-strength structural steel,6
,,,1,Steel database with labelled clusters,,,ASTM A517 Low Alloy Steel,Ultimate tensile strength,795.0,MPa,Yield strength,690.0,MPa,Ductility,16.0,%,0.0,0.0,0.1649999999999999,0.0,0.0,0.0,0.0,0.0,0.0,0.275,0.04,0.04,0.0,0.0,0.0,0.0,0.525,1.125,97.08,0.0,0.5,0.0,0.0,0.0,0.0,0.0,0.0,0.25,0.0,0.0,0.0,0.0,0.0,0.0,0.0,0.0,,,Grade H,Grade H,1307,1,Hot rolled – general construction steel,1
,,,1,Steel database with labelled clusters,,,AISI 12L15 Steel,Ultimate tensile strength,395.0,MPa,Yield strength,235.0,MPa,Ductility,22.0,%,0.0,0.0,0.09,0.0,0.0,0.0,0.0,0.0,0.0,0.0,0.065,0.305,0.0,0.0,0.0,0.0,0.0,0.9,98.64,0.0,0.0,0.0,0.0,0.0,0.0,0.0,0.0,0.0,0.0,0.0,0.0,0.0,0.0,0.0,0.0,0.0,,,"Hot Rolled, 19-38 mm Round","Hot Rolled, 19-38 mm Round",1957,3,Normalized – easy-to-machine stock (cold drawn),3
,,,1,Steel database with labelled clusters,,,AISI 1040 Steel,Ultimate tensile strength,702.0,MPa,Yield strength,479.0,MPa,Ductility,24.0,%,0.0,0.0,0.405,0.0,0.0,0.0,0.0,0.0,0.0,0.0,0.04,0.05,0.0,0.0,0.0,0.0,0.0,0.75,98.755,0.0,0.0,0.0,0.0,0.0,0.0,0.0,0.0,0.0,0.0,0.0,0.0,0.0,0.0,0.0,0.0,0.0,,,"Water Quenched From 845C (1550F), 540C (1000F) Temper, 50 mm (2 In.) Round","Water Quenched From 845C (1550F), 540C (1000F) Temper, 50 mm (2 In.) Round",1707,10,Quenched (water) & tempered – high-strength structural steel,10
,,,1,Steel database with labelled clusters,,,AISI 8620 Steel,Ultimate tensile strength,1157.0,MPa,Yield strength,833.0,MPa,Ductility,14.0,%,0.0,0.0,0.205,0.0,0.0,0.0,0.0,0.0,0.0,0.25,0.035,0.04,0.0,0.0,0.0,0.0,0.5,0.8,97.42,0.0,0.55,0.0,0.0,0.0,0.0,0.0,0.0,0.2,0.0,0.0,0.0,0.0,0.0,0.0,0.0,0.0,,,"Single Quenched And Tempered (230C (450F)), Carburized","Single Quenched And Tempered (230C (450F)), Carburized",786,5,Carburized – quenched (oil) – wear-resistant surface steel (variant),5
,,,1,Steel database with labelled clusters,,,Cast Stainless Steel HK30,Ultimate tensile strength,450.0,MPa,Yield strength,240.0,MPa,Ductility,10.0,%,0.0,0.0,0.3,0.0,0.0,0.0,0.0,0.0,0.0,1.75,0.04,0.04,0.0,0.0,0.0,0.0,25.0,1.5,50.37,0.0,20.5,0.0,0.0,0.0,0.0,0.0,0.0,0.5,0.0,0.0,0.0,0.0,0.0,0.0,0.0,0.0,,,Astm A351M,Astm A351M,1169,2,Quenched (oil) – general-purpose steel (tested),2
,,,1,Steel database with labelled clusters,,,AISI 4620H Steel,Ultimate tensile strength,822.0,MPa,Yield strength,576.0,MPa,Ductility,19.0,%,0.0,0.0,0.2,0.0,0.0,0.0,0.0,0.0,0.0,0.25,0.035,0.04,0.0,0.0,0.0,0.0,0.0,0.55,96.9,0.0,1.775,0.0,0.0,0.0,0.0,0.0,0.0,0.25,0.0,0.0,0.0,0.0,0.0,0.0,0.0,0.0,,,"Single Quenched And Tempered, Carburized, Oil Quenched, 150C (300F) Temper","Single Quenched And Tempered, Carburized, Oil Quenched, 150C (300F) Temper",487,5,Carburized – quenched (oil) – wear-resistant surface steel (variant),5
,,,1,Steel database with labelled clusters,,,ASTM A607 Steel,Ultimate tensile strength,515.0,MPa,Yield strength,415.0,MPa,Ductility,16.0,%,0.0,0.0,0.26,0.0,0.0,0.0,0.0,0.0,0.0,0.0,0.04,0.05,0.0,0.0,0.0,0.0,0.0,1.5,98.15,0.0,0.0,0.0,0.0,0.0,0.0,0.0,0.0,0.0,0.0,0.0,0.0,0.0,0.0,0.0,0.0,0.0,,,"Grade 60, Cold Rolled","Grade 60, Cold Rolled",1438,1,Hot rolled – general construction steel,1
,,,1,Steel database with labelled clusters,,,AISI 4140H Steel,Ultimate tensile strength,1020.0,MPa,Yield strength,675.0,MPa,Ductility,17.0,%,0.0,0.0,0.405,0.0,0.0,0.0,0.0,0.0,0.0,0.2249999999999999,0.035,0.04,0.0,0.0,0.0,0.0,0.975,0.875,97.22,0.0,0.0,0.0,0.0,0.0,0.0,0.0,0.0,0.2249999999999999,0.0,0.0,0.0,0.0,0.0,0.0,0.0,0.0,,,"Heat Treated, Tempered 205C (400F), 25 mm (1 In.) Round","Heat Treated, Tempered 205C (400F), 25 mm (1 In.) Round",110,0,Carburized – quenched (oil) – wear-resistant surface steel,0
,,,1,Steel database with labelled clusters,,,AISI 4150H Steel,Ultimate tensile strength,1095.0,MPa,Yield strength,717.0,MPa,Ductility,13.0,%,0.0,0.0,0.505,0.0,0.0,0.0,0.0,0.0,0.0,0.2249999999999999,0.035,0.04,0.0,0.0,0.0,0.0,0.975,0.875,97.145,0.0,0.0,0.0,0.0,0.0,0.0,0.0,0.0,0.2,0.0,0.0,0.0,0.0,0.0,0.0,0.0,0.0,,,"Normalized At 870C (1600F), Air Cooled, 50 mm (2 In.) Round","Normalized At 870C (1600F), Air Cooled, 50 mm (2 In.) Round",276,4,Normalized (air cooled) – general-purpose steel,4
,,,1,Steel database with labelled clusters,,,AISI 4422 Steel,Ultimate tensile strength,758.0,MPa,Yield strength,400.0,MPa,Ductility,18.0,%,0.0,0.0,0.225,0.0,0.0,0.0,0.0,0.0,0.0,0.2249999999999999,0.035,0.04,0.0,0.0,0.0,0.0,0.0,0.75,98.325,0.0,0.0,0.0,0.0,0.0,0.0,0.0,0.0,0.4,0.0,0.0,0.0,0.0,0.0,0.0,0.0,0.0,,,"Heat Treated In 25 mm Rounds, Reheated To 820C (1510F), 150C (300F) Temper","Heat Treated In 25 mm Rounds, Reheated To 820C (1510F), 150C (300F) Temper",395,0,Carburized – quenched (oil) – wear-resistant surface steel,0
,,,1,Steel database with labelled clusters,,,ASTM A514 Steel,Ultimate tensile strength,760.0,MPa,Yield strength,690.0,MPa,Ductility,18.0,%,0.0,0.0025,0.18,0.0,0.0,0.0,0.0,0.0,0.0,0.7,0.0,0.0,0.0,0.0,0.0,0.0,0.7,0.95,96.8875,0.0,0.0,0.0,0.0,0.0,0.0,0.08,0.0,0.5,0.0,0.0,0.0,0.0,0.0,0.0,0.0,0.0,,,"Grade G, Plate Thickness 19 - 64 mm","Grade G, Plate Thickness 19 - 64 mm",1224,11,plate – no special treatment – general-purpose steel,11
,,,1,Steel database with labelled clusters,,,AISI 4150 Steel,Ultimate tensile strength,1340.0,MPa,Yield strength,896.0,MPa,Ductility,10.0,%,0.0,0.0,0.505,0.0,0.0,0.0,0.0,0.0,0.0,0.2249999999999999,0.035,0.04,0.0,0.0,0.0,0.0,0.95,0.875,97.17,0.0,0.0,0.0,0.0,0.0,0.0,0.0,0.0,0.2,0.0,0.0,0.0,0.0,0.0,0.0,0.0,0.0,,,"Normalized At 870C (1600F), Air Cooled, 13 mm (0.5 In.) Round","Normalized At 870C (1600F), Air Cooled, 13 mm (0.5 In.) Round",189,4,Normalized (air cooled) – general-purpose steel,4
,,,1,Steel database with labelled clusters,,,AISI 1030 Steel,Ultimate tensile strength,495.0,MPa,Yield strength,325.0,MPa,Ductility,29.0,%,0.0,0.0,0.305,0.0,0.0,0.0,0.0,0.0,0.0,0.0,0.04,0.05,0.0,0.0,0.0,0.0,0.0,0.75,98.855,0.0,0.0,0.0,0.0,0.0,0.0,0.0,0.0,0.0,0.0,0.0,0.0,0.0,0.0,0.0,0.0,0.0,,,"Normalized At 925C (1700F), Air Cooled, 100 mm (4 In.) Round","Normalized At 925C (1700F), Air Cooled, 100 mm (4 In.) Round",1518,4,Normalized (air cooled) – general-purpose steel,4
,,,1,Steel database with labelled clusters,,,AISI 4140H Steel,Ultimate tensile strength,1150.0,MPa,Yield strength,1050.0,MPa,Ductility,17.0,%,0.0,0.0,0.405,0.0,0.0,0.0,0.0,0.0,0.0,0.2249999999999999,0.035,0.04,0.0,0.0,0.0,0.0,0.975,0.875,97.22,0.0,0.0,0.0,0.0,0.0,0.0,0.0,0.0,0.2249999999999999,0.0,0.0,0.0,0.0,0.0,0.0,0.0,0.0,,,"Heat Treated, Tempered 540C (1000F), 25 mm (1 In.) Round","Heat Treated, Tempered 540C (1000F), 25 mm (1 In.) Round",197,0,Carburized – quenched (oil) – wear-resistant surface steel,0
,,,1,Steel database with labelled clusters,,,AISI 4340 Steel,Ultimate tensile strength,1282.0,MPa,Yield strength,862.0,MPa,Ductility,12.0,%,0.0,0.0,0.4,0.0,0.0,0.0,0.0,0.0,0.0,0.2249999999999999,0.035,0.04,0.0,0.0,0.0,0.0,0.8,0.7,95.725,0.0,1.825,0.0,0.0,0.0,0.0,0.0,0.0,0.25,0.0,0.0,0.0,0.0,0.0,0.0,0.0,0.0,,,"Normalized, 25 mm Round","Normalized, 25 mm Round",255,9,Normalized – general-purpose steel (round normalized stock),9
,,,1,Steel database with labelled clusters,,,AISI E4340 Steel,Ultimate tensile strength,1138.0,MPa,Yield strength,1096.0,MPa,Ductility,16.0,%,0.0,0.0,0.405,0.0,0.0,0.0,0.0,0.0,0.0,0.2249999999999999,0.025,0.02,0.0,0.0,0.0,0.0,0.8,0.75,95.7,0.0,1.825,0.0,0.0,0.0,0.0,0.0,0.0,0.25,0.0,0.0,0.0,0.0,0.0,0.0,0.0,0.0,,,"Oil Quenched 800C (1470F), 595C (1100F) Temper, 25 mm Round","Oil Quenched 800C (1470F), 595C (1100F) Temper, 25 mm Round",298,6,Quenched (oil) & tempered – high-strength structural steel,6
,,,1,Steel database with labelled clusters,,,AISI 6150 Steel,Ultimate tensile strength,1145.0,MPa,Yield strength,1000.0,MPa,Ductility,14.0,%,0.0,0.0,0.505,0.0,0.0,0.0,0.0,0.0,0.0,0.2249999999999999,0.035,0.04,0.0,0.0,0.0,0.15,0.95,0.8,97.295,0.0,0.0,0.0,0.0,0.0,0.0,0.0,0.0,0.0,0.0,0.0,0.0,0.0,0.0,0.0,0.0,0.0,,,"Oil Quenched 845C (1550F), 540C (1000F) Temper, 50 mm (2 In.) Round","Oil Quenched 845C (1550F), 540C (1000F) Temper, 50 mm (2 In.) Round",671,6,Quenched (oil) & tempered – high-strength structural steel,6
,,,1,Steel database with labelled clusters,,,AISI 1035 Steel,Ultimate tensile strength,585.0,MPa,Yield strength,370.0,MPa,Ductility,30.0,%,0.0,0.0,0.345,0.0,0.0,0.0,0.0,0.0,0.0,0.0,0.04,0.05,0.0,0.0,0.0,0.0,0.0,0.75,98.815,0.0,0.0,0.0,0.0,0.0,0.0,0.0,0.0,0.0,0.0,0.0,0.0,0.0,0.0,0.0,0.0,0.0,,,"As Rolled, 19-32 mm (0.75-1.25 In) Round","As Rolled, 19-32 mm (0.75-1.25 In) Round",1543,3,Normalized – easy-to-machine stock (cold drawn),3
,,,1,Steel database with labelled clusters,,,AISI 4820 Steel,Ultimate tensile strength,685.0,MPa,Yield strength,460.0,MPa,Ductility,22.0,%,0.0,0.0,0.205,0.0,0.0,0.0,0.0,0.0,0.0,0.2249999999999999,0.035,0.04,0.0,0.0,0.0,0.0,0.0,0.6,95.145,0.0,3.5,0.0,0.0,0.0,0.0,0.0,0.0,0.25,0.0,0.0,0.0,0.0,0.0,0.0,0.0,0.0,,,Annealed 815C (1500F),Annealed 815C (1500F),484,7,Annealed – easy-to-machine – round annealed stock,7
,,,1,Steel database with labelled clusters,,,ASTM A514 Steel,Ultimate tensile strength,690.0,MPa,Yield strength,620.0,MPa,Ductility,16.0,%,0.0,0.00325,0.15,0.0,0.0,0.0,0.0,0.0,0.0,0.25,0.04,0.04,0.0,0.0,0.0,0.055,0.525,0.8,96.46175,0.0,0.85,0.325,0.0,0.0,0.0,0.0,0.0,0.5,0.0,0.0,0.0,0.0,0.0,0.0,0.0,0.0,,,"Grade F, Plate Thickness 64 - 150 mm","Grade F, Plate Thickness 64 - 150 mm",1217,11,plate – no special treatment – general-purpose steel,11
,,,1,Steel database with labelled clusters,,,AISI 8620 Steel,Ultimate tensile strength,1225.0,MPa,Yield strength,965.0,MPa,Ductility,14.0,%,0.0,0.0,0.205,0.0,0.0,0.0,0.0,0.0,0.0,0.25,0.035,0.04,0.0,0.0,0.0,0.0,0.5,0.8,97.42,0.0,0.55,0.0,0.0,0.0,0.0,0.0,0.0,0.2,0.0,0.0,0.0,0.0,0.0,0.0,0.0,0.0,,,"Mock Carburized, Reheated And Oil Quenched, 230C (450F) Temper, 13 mm (0.5 In.) Round","Mock Carburized, Reheated And Oil Quenched, 230C (450F) Temper, 13 mm (0.5 In.) Round",695,8,Carburized – quenched (oil) – wear-resistant surface steel (variant),8
,,,1,Steel database with labelled clusters,,,AISI E4340 H Steel,Ultimate tensile strength,1595.0,MPa,Yield strength,1475.0,MPa,Ductility,12.0,%,0.0,0.0,0.405,0.0,0.0,0.0,0.0,0.0,0.0,0.2249999999999999,0.025,0.02,0.0,0.0,0.0,0.0,0.8,0.7749999999999999,95.725,0.0,1.775,0.0,0.0,0.0,0.0,0.0,0.0,0.25,0.0,0.0,0.0,0.0,0.0,0.0,0.0,0.0,,,"Oil Quenched 845C, 425C (800F) Temper","Oil Quenched 845C, 425C (800F) Temper",307,6,Quenched (oil) & tempered – high-strength structural steel,6
,,,1,Steel database with labelled clusters,,,AISI 4320H Steel,Ultimate tensile strength,793.0,MPa,Yield strength,460.0,MPa,Ductility,20.0,%,0.0,0.0,0.2,0.0,0.0,0.0,0.0,0.0,0.0,0.2249999999999999,0.035,0.04,0.0,0.0,0.0,0.0,0.5,0.55,96.425,0.0,1.775,0.0,0.0,0.0,0.0,0.0,0.0,0.25,0.0,0.0,0.0,0.0,0.0,0.0,0.0,0.0,,,"Normalized: Heated To 895C (1640F), Air Cooled, 25 mm Round","Normalized: Heated To 895C (1640F), Air Cooled, 25 mm Round",232,4,Normalized (air cooled) – general-purpose steel,4
,,,1,Steel database with labelled clusters,,,AISI 1035 Steel,Ultimate tensile strength,710.0,MPa,Yield strength,615.0,MPa,Ductility,16.0,%,0.0,0.0,0.345,0.0,0.0,0.0,0.0,0.0,0.0,0.0,0.04,0.05,0.0,0.0,0.0,0.0,0.0,0.75,98.815,0.0,0.0,0.0,0.0,0.0,0.0,0.0,0.0,0.0,0.0,0.0,0.0,0.0,0.0,0.0,0.0,0.0,,,"Water Quenched From 845C (1550F), 540C (1000F) Temper","Water Quenched From 845C (1550F), 540C (1000F) Temper",1526,10,Quenched (water) & tempered – high-strength structural steel,10
,,,1,Steel database with labelled clusters,,,AISI 4320H Steel,Ultimate tensile strength,910.0,MPa,Yield strength,595.0,MPa,Ductility,22.0,%,0.0,0.0,0.2,0.0,0.0,0.0,0.0,0.0,0.0,0.2249999999999999,0.035,0.04,0.0,0.0,0.0,0.0,0.5,0.55,96.425,0.0,1.775,0.0,0.0,0.0,0.0,0.0,0.0,0.25,0.0,0.0,0.0,0.0,0.0,0.0,0.0,0.0,,,"Mock Carburized, Oil Quenched, 150C (300F) Temper, 50 mm (2 In.) Round","Mock Carburized, Oil Quenched, 150C (300F) Temper, 50 mm (2 In.) Round",290,8,Carburized – quenched (oil) – wear-resistant surface steel (variant),8
,,,1,Steel database with labelled clusters,,,AISI 1050 Steel,Ultimate tensile strength,905.0,MPa,Yield strength,636.0,MPa,Ductility,20.0,%,0.0,0.0,0.51,0.0,0.0,0.0,0.0,0.0,0.0,0.0,0.04,0.05,0.0,0.0,0.0,0.0,0.0,0.75,98.65,0.0,0.0,0.0,0.0,0.0,0.0,0.0,0.0,0.0,0.0,0.0,0.0,0.0,0.0,0.0,0.0,0.0,,,"Water Quenched From 830C (1525F), 540C (1000F) Temper, 25 mm (1 In.) Round","Water Quenched From 830C (1525F), 540C (1000F) Temper, 25 mm (1 In.) Round",1793,10,Quenched (water) & tempered – high-strength structural steel,10
,,,1,Steel database with labelled clusters,,,AISI 4150H Steel,Ultimate tensile strength,1340.0,MPa,Yield strength,896.0,MPa,Ductility,10.0,%,0.0,0.0,0.505,0.0,0.0,0.0,0.0,0.0,0.0,0.2249999999999999,0.035,0.04,0.0,0.0,0.0,0.0,0.975,0.875,97.145,0.0,0.0,0.0,0.0,0.0,0.0,0.0,0.0,0.2,0.0,0.0,0.0,0.0,0.0,0.0,0.0,0.0,,,"Normalized At 870C (1600F), Air Cooled, 13 mm (0.5 In.) Round","Normalized At 870C (1600F), Air Cooled, 13 mm (0.5 In.) Round",252,4,Normalized (air cooled) – general-purpose steel,4
,,,1,Steel database with labelled clusters,,,AISI 5140H Steel,Ultimate tensile strength,1015.0,MPa,Yield strength,910.0,MPa,Ductility,17.0,%,0.0,0.0,0.405,0.0,0.0,0.0,0.0,0.0,0.0,0.2249999999999999,0.035,0.04,0.0,0.0,0.0,0.0,0.8,0.8,97.695,0.0,0.0,0.0,0.0,0.0,0.0,0.0,0.0,0.0,0.0,0.0,0.0,0.0,0.0,0.0,0.0,0.0,,,"Oil Quenched 845C (1550F), 540C (1000F) Temper, 13 mm (0.5 In.) Round","Oil Quenched 845C (1550F), 540C (1000F) Temper, 13 mm (0.5 In.) Round",549,6,Quenched (oil) & tempered – high-strength structural steel,6
,,,1,Steel database with labelled clusters,,,AISI Type W2 Tool Steel,Ultimate tensile strength,1800.0,MPa,Yield strength,1625.0,MPa,Ductility,7.0,%,0.0,0.0,1.0,0.0,0.0,0.0,0.0,0.0,0.0,0.25,0.03,0.03,0.0,0.0,0.0,0.25,0.15,0.25,98.04,0.0,0.0,0.0,0.0,0.0,0.0,0.0,0.0,0.0,0.0,0.0,0.0,0.0,0.0,0.0,0.0,0.0,,,"Water Quenched At 775C (1425F), And Tempered","Water Quenched At 775C (1425F), And Tempered",2040,10,Quenched (water) & tempered – high-strength structural steel,10
,,,1,Steel database with labelled clusters,,,AISI 1060 Steel,Ultimate tensile strength,965.0,MPa,Yield strength,634.0,MPa,Ductility,19.0,%,0.0,0.0,0.605,0.0,0.0,0.0,0.0,0.0,0.0,0.0,0.04,0.05,0.0,0.0,0.0,0.0,0.0,0.75,98.555,0.0,0.0,0.0,0.0,0.0,0.0,0.0,0.0,0.0,0.0,0.0,0.0,0.0,0.0,0.0,0.0,0.0,,,"Oil Quenched 845C (1550F), 540C (1000F) Temper, 13 mm (0.5 In.) Round","Oil Quenched 845C (1550F), 540C (1000F) Temper, 13 mm (0.5 In.) Round",1763,6,Quenched (oil) & tempered – high-strength structural steel,6
,,,1,Steel database with labelled clusters,,,AISI 9255 Steel,Ultimate tensile strength,1070.0,MPa,Yield strength,703.0,MPa,Ductility,18.0,%,0.0,0.0,0.55,0.0,0.0,0.0,0.0,0.0,0.0,2.0,0.035,0.04,0.0,0.0,0.0,0.0,0.0,0.825,96.55,0.0,0.0,0.0,0.0,0.0,0.0,0.0,0.0,0.0,0.0,0.0,0.0,0.0,0.0,0.0,0.0,0.0,,,"Oil Quenched From 885C (1625F), 540C (1000F) Temper, 50 mm (2 In.) Round","Oil Quenched From 885C (1625F), 540C (1000F) Temper, 50 mm (2 In.) Round",937,6,Quenched (oil) & tempered – high-strength structural steel,6
,,,1,Steel database with labelled clusters,,,ASTM A573 Steel,Ultimate tensile strength,485.0,MPa,Yield strength,290.0,MPa,Ductility,18.0,%,0.0,0.0,0.28,0.0,0.0,0.0,0.0,0.0,0.0,0.275,0.04,0.05,0.0,0.0,0.0,0.0,0.0,1.025,98.33,0.0,0.0,0.0,0.0,0.0,0.0,0.0,0.0,0.0,0.0,0.0,0.0,0.0,0.0,0.0,0.0,0.0,,,Grade 70,Grade 70,1286,1,Hot rolled – general construction steel,1
,,,1,Steel database with labelled clusters,,,ASTM A514 Steel,Ultimate tensile strength,760.0,MPa,Yield strength,690.0,MPa,Ductility,18.0,%,0.0,0.00275,0.1649999999999999,0.0,0.0,0.0,0.0,0.0,0.0,0.275,0.04,0.4,0.0,0.0,0.02,0.055,0.525,0.85,97.46725,0.0,0.0,0.0,0.0,0.0,0.0,0.0,0.0,0.2,0.0,0.0,0.0,0.0,0.0,0.0,0.0,0.0,,,"Grade B, Plate Thickness 19-32 mm (0.75-1.25 In)","Grade B, Plate Thickness 19-32 mm (0.75-1.25 In)",1215,11,plate – no special treatment – general-purpose steel,11
,,,1,Steel database with labelled clusters,,,AISI 4320H Steel,Ultimate tensile strength,1050.0,MPa,Yield strength,670.0,MPa,Ductility,19.0,%,0.0,0.0,0.2,0.0,0.0,0.0,0.0,0.0,0.0,0.2249999999999999,0.035,0.04,0.0,0.0,0.0,0.0,0.5,0.55,96.425,0.0,1.775,0.0,0.0,0.0,0.0,0.0,0.0,0.25,0.0,0.0,0.0,0.0,0.0,0.0,0.0,0.0,,,"Double Quenched And Tempered: (Carburized 925C (1700F) For 8 Hrs., Pot Cooled, Reheated To 815C (1500F), Quenched In Agitated Oil, Reheated To 775C (1425F), Quenched In Agitated Oil, 150C (300F) Temper); 1.9 mm Case Depth","Double Quenched And Tempered: (Carburized 925C (1700F) For 8 Hrs., Pot Cooled, Reheated To 815C (1500F), Quenched In Agitated Oil, Reheated To 775C (1425F), Quenched In Agitated Oil, 150C (300F) Temper); 1.9 mm Case Depth",234,5,Carburized – quenched (oil) – wear-resistant surface steel (variant),5
,,,1,Steel database with labelled clusters,,,AISI 1040 Steel,Ultimate tensile strength,655.0,MPa,Yield strength,459.0,MPa,Ductility,28.0,%,0.0,0.0,0.405,0.0,0.0,0.0,0.0,0.0,0.0,0.0,0.04,0.05,0.0,0.0,0.0,0.0,0.0,0.75,98.755,0.0,0.0,0.0,0.0,0.0,0.0,0.0,0.0,0.0,0.0,0.0,0.0,0.0,0.0,0.0,0.0,0.0,,,"Oil Quenched From 855C (1570F), 650C (1200F) Temper, 13 mm (0.5 In.) Round","Oil Quenched From 855C (1570F), 650C (1200F) Temper, 13 mm (0.5 In.) Round",1754,6,Quenched (oil) & tempered – high-strength structural steel,6
,,,1,Steel database with labelled clusters,,,AISI 5120 Steel,Ultimate tensile strength,1020.0,MPa,Yield strength,848.0,MPa,Ductility,14.0,%,0.0,0.0,0.195,0.0,0.0,0.0,0.0,0.0,0.0,0.2249999999999999,0.035,0.04,0.0,0.0,0.0,0.0,0.8,0.8,97.905,0.0,0.0,0.0,0.0,0.0,0.0,0.0,0.0,0.0,0.0,0.0,0.0,0.0,0.0,0.0,0.0,0.0,,,"Heat Treated, Machined To 13.7 mm, Pseudocarburized, 150C (300F) Temper","Heat Treated, Machined To 13.7 mm, Pseudocarburized, 150C (300F) Temper",536,0,Carburized – quenched (oil) – wear-resistant surface steel,0
,,,1,Steel database with labelled clusters,,,ASTM A543 Low Alloy Steel,Ultimate tensile strength,725.0,MPa,Yield strength,585.0,MPa,Ductility,14.0,%,0.0,0.0,0.23,0.0,0.0,0.0,0.0,0.0,0.0,0.3,0.04,0.04,0.0,0.0,0.0,0.03,1.75,0.4,94.285,0.0,2.925,0.0,0.0,0.0,0.0,0.0,0.0,0.0,0.0,0.0,0.0,0.0,0.0,0.0,0.0,0.0,,,"Grade B, Class 1","Grade B, Class 1",1412,1,Hot rolled – general construction steel,1
