Repository: Azhi-ss/SteelScientist

# Steel Labelled Clusters Dataset

This directory contains the cleaned steel labelled-clusters dataset used by
`regression/steel_labelled_clusters_regression.py`.

## Files

| File | Rows | Description |
|------|------|-------------|
| `raw/Steel database with labelled clusters.xlsx` | 3234 | Original spreadsheet. |
| `full_with_duplicates.csv` | 3234 | Raw spreadsheet mapped to the project regression schema. |
| `clean.csv` | 1943 | Strictly deduplicated regression mother table. |
| `train.csv` | 1554 | Fixed 8:2 training split generated from `clean.csv`. |
| `val.csv` | 389 | Fixed 8:2 validation split generated from `clean.csv`. |

File: datasets/steel_labelled_clusters/duplicate_rows.csv (part 3 of 33)
duplicate_group_id,source_entry,Material,Text,Tensile_value,Yield_value,Elongation_value,cluster_number,cluster_label,DOIs,Files,problem,status,Table_topic,title,abstract,Tensile_name,Tensile_unit,Yield_name,Yield_unit,Elongation_name,Elongation_unit,H,B,C,N,O,F,Na,Mg,Al,Si,P,S,Cl,Ca,Ti,V,Cr,Mn,Fe,Co,Ni,Cu,Zn,As,Y,Zr,Nb,Mo,Sn,Sb,La,Ce,Ta,W,Pb,Bi,Other_ele,Text_addition,actions,cluster_number_0_to_11
75,75,AISI 4130 Steel,"Normalized At 870C (1600F), Air Cooled, 50 mm (2 In.) Round",615.0,415.0,28.0,4,Normalized (air cooled) – general-purpose steel,,,,1,Steel database with labelled clusters,,,Ultimate tensile strength,MPa,Yield strength,MPa,Ductility,%,0.0,0.0,0.305,0.0,0.0,0.0,0.0,0.0,0.0,0.2249999999999999,0.035,0.04,0.0,0.0,0.0,0.0,0.95,0.5,97.745,0.0,0.0,0.0,0.0,0.0,0.0,0.0,0.0,0.2,0.0,0.0,0.0,0.0,0.0,0.0,0.0,0.0,,,"Normalized At 870C (1600F), Air Cooled, 50 mm (2 In.) Round",4
75,2768,AISI 4130 Steel,"Normalized At 870C (1600F), Air Cooled, 50 mm (2 In.) Round",615.0,415.0,28.0,4,Normalized (air cooled) – general-purpose steel,,,,1,Steel database with labelled clusters,,,Ultimate tensile strength,MPa,Yield strength,MPa,Ductility,%,0.0,0.0,0.305,0.0,0.0,0.0,0.0,0.0,0.0,0.2249999999999999,0.035,0.04,0.0,0.0,0.0,0.0,0.95,0.5,97.745,0.0,0.0,0.0,0.0,0.0,0.0,0.0,0.0,0.2,0.0,0.0,0.0,0.0,0.0,0.0,0.0,0.0,,,"Normalized At 870C (1600F), Air Cooled, 50 mm (2 In.) Round",4
76,76,AISI 4130H Steel,"Water Quenched 855C (1570F), 480C (900F) Temper, 50 mm (2 In.) Round",917.0,758.0,19.0,10,Quenched (water) & tempered – high-strength structural steel,,,,1,Steel database with labelled clusters,,,Ultimate tensile strength,MPa,Yield strength,MPa,Ductility,%,0.0,0.0,0.3,0.0,0.0,0.0,0.0,0.0,0.0,0.25,0.035,0.04,0.0,0.0,0.0,0.0,0.975,0.5,97.7,0.0,0.0,0.0,0.0,0.0,0.0,0.0,0.0,0.2,0.0,0.0,0.0,0.0,0.0,0.0,0.0,0.0,,,"Water Quenched 855C (1570F), 480C (900F) Temper, 50 mm (2 In.) Round",10
76,2791,AISI 4130H Steel,"Water Quenched 855C (1570F), 480C (900F) Temper, 50 mm (2 In.) Round",917.0,758.0,19.0,10,Quenched (water) & tempered – high-strength structural steel,,,,1,Steel database with labelled clusters,,,Ultimate tensile strength,MPa,Yield strength,MPa,Ductility,%,0.0,0.0,0.3,0.0,0.0,0.0,0.0,0.0,0.0,0.25,0.035,0.04,0.0,0.0,0.0,0.0,0.975,0.5,97.7,0.0,0.0,0.0,0.0,0.0,0.0,0.0,0.0,0.2,0.0,0.0,0.0,0.0,0.0,0.0,0.0,0.0,,,"Water Quenched 855C (1570F), 480C (900F) Temper, 50 mm (2 In.) Round",10
77,77,AISI 4140 Steel,"Normalized At 870C (1600F), Reheated To 845C (1550F), Oil Quenched, 480C (900F) Temper, 25 mm (1 In.) Round",1295.0,1205.0,16.0,0,Carburized – quenched (oil) – wear-resistant surface steel,,,,1,Steel database with labelled clusters,,,Ultimate tensile strength,MPa,Yield strength,MPa,Ductility,%,0.0,0.0,0.405,0.0,0.0,0.0,0.0,0.0,0.0,0.25,0.035,0.04,0.0,0.0,0.0,0.0,0.95,0.875,97.245,0.0,0.0,0.0,0.0,0.0,0.0,0.0,0.0,0.2,0.0,0.0,0.0,0.0,0.0,0.0,0.0,0.0,,,"Normalized At 870C (1600F), Reheated To 845C (1550F), Oil Quenched, 480C (900F) Temper, 25 mm (1 In.) Round",0
77,2784,AISI 4140 Steel,"Normalized At 870C (1600F), Reheated To 845C (1550F), Oil Quenched, 480C (900F) Temper, 25 mm (1 In.) Round",1295.0,1205.0,16.0,0,Carburized – quenched (oil) – wear-resistant surface steel,,,,1,Steel database with labelled clusters,,,Ultimate tensile strength,MPa,Yield strength,MPa,Ductility,%,0.0,0.0,0.405,0.0,0.0,0.0,0.0,0.0,0.0,0.25,0.035,0.04,0.0,0.0,0.0,0.0,0.95,0.875,97.245,0.0,0.0,0.0,0.0,0.0,0.0,0.0,0.0,0.2,0.0,0.0,0.0,0.0,0.0,0.0,0.0,0.0,,,"Normalized At 870C (1600F), Reheated To 845C (1550F), Oil Quenched, 480C (900F) Temper, 25 mm (1 In.) Round",0
78,78,AISI 4140 Steel,"Oil Quenched, 100 mm (4 In.) Round (845C (1550F) Quench, 595C (1100F) Temper)",807.0,600.0,21.0,6,Quenched (oil) & tempered – high-strength structural steel,,,,1,Steel database with labelled clusters,,,Ultimate tensile strength,MPa,Yield strength,MPa,Ductility,%,0.0,0.0,0.405,0.0,0.0,0.0,0.0,0.0,0.0,0.2249999999999999,0.035,0.04,0.0,0.0,0.0,0.0,0.95,0.875,97.27,0.0,0.0,0.0,0.0,0.0,0.0,0.0,0.0,0.2,0.0,0.0,0.0,0.0,0.0,0.0,0.0,0.0,,,"Oil Quenched, 100 mm (4 In.) Round (845C (1550F) Quench, 595C (1100F) Temper)",6
78,2987,AISI 4140 Steel,"Oil Quenched, 100 mm (4 In.) Round (845C (1550F) Quench, 595C (1100F) Temper)",807.0,600.0,21.0,6,Quenched (oil) & tempered – high-strength structural steel,,,,1,Steel database with labelled clusters,,,Ultimate tensile strength,MPa,Yield strength,MPa,Ductility,%,0.0,0.0,0.405,0.0,0.0,0.0,0.0,0.0,0.0,0.2249999999999999,0.035,0.04,0.0,0.0,0.0,0.0,0.95,0.875,97.27,0.0,0.0,0.0,0.0,0.0,0.0,0.0,0.0,0.2,0.0,0.0,0.0,0.0,0.0,0.0,0.0,0.0,,,"Oil Quenched, 100 mm (4 In.) Round (845C (1550F) Quench, 595C (1100F) Temper)",6
79,79,AISI 4140 Steel,"Oil Quenched, 650C (1200F) Temper, 25 mm (1 In.) Round",931.0,793.0,22.0,6,Quenched (oil) & tempered – high-strength structural steel,,,,1,Steel database with labelled clusters,,,Ultimate tensile strength,MPa,Yield strength,MPa,Ductility,%,0.0,0.0,0.405,0.0,0.0,0.0,0.0,0.0,0.0,0.2249999999999999,0.035,0.04,0.0,0.0,0.0,0.0,0.95,0.875,97.27,0.0,0.0,0.0,0.0,0.0,0.0,0.0,0.0,0.2,0.0,0.0,0.0,0.0,0.0,0.0,0.0,0.0,,,"Oil Quenched, 650C (1200F) Temper, 25 mm (1 In.) Round",6
79,2927,AISI 4140 Steel,"Oil Quenched, 650C (1200F) Temper, 25 mm (1 In.) Round",931.0,793.0,22.0,6,Quenched (oil) & tempered – high-strength structural steel,,,,1,Steel database with labelled clusters,,,Ultimate tensile strength,MPa,Yield strength,MPa,Ductility,%,0.0,0.0,0.405,0.0,0.0,0.0,0.0,0.0,0.0,0.2249999999999999,0.035,0.04,0.0,0.0,0.0,0.0,0.95,0.875,97.27,0.0,0.0,0.0,0.0,0.0,0.0,0.0,0.0,0.2,0.0,0.0,0.0,0.0,0.0,0.0,0.0,0.0,,,"Oil Quenched, 650C (1200F) Temper, 25 mm (1 In.) Round",6
80,80,AISI 4140H Steel,"Heat Treated, Tempered 480C (900F), 25 mm (1 In.) Round",1295.0,1205.0,16.0,0,Carburized – quenched (oil) – wear-resistant surface steel,,,,1,Steel database with labelled clusters,,,Ultimate tensile strength,MPa,Yield strength,MPa,Ductility,%,0.0,0.0,0.405,0.0,0.0,0.0,0.0,0.0,0.0,0.2249999999999999,0.035,0.04,0.0,0.0,0.0,0.0,0.975,0.875,97.22,0.0,0.0,0.0,0.0,0.0,0.0,0.0,0.0,0.2249999999999999,0.0,0.0,0.0,0.0,0.0,0.0,0.0,0.0,,,"Heat Treated, Tempered 480C (900F), 25 mm (1 In.) Round",0
80,2811,AISI 4140H Steel,"Heat Treated, Tempered 480C (900F), 25 mm (1 In.) Round",1295.0,1205.0,16.0,0,Carburized – quenched (oil) – wear-resistant surface steel,,,,1,Steel database with labelled clusters,,,Ultimate tensile strength,MPa,Yield strength,MPa,Ductility,%,0.0,0.0,0.405,0.0,0.0,0.0,0.0,0.0,0.0,0.2249999999999999,0.035,0.04,0.0,0.0,0.0,0.0,0.975,0.875,97.22,0.0,0.0,0.0,0.0,0.0,0.0,0.0,0.0,0.2249999999999999,0.0,0.0,0.0,0.0,0.0,0.0,0.0,0.0,,,"Heat Treated, Tempered 480C (900F), 25 mm (1 In.) Round",0
81,81,AISI 4140 Steel,"Normalized At 870C (1600F), Reheated To 845C (1550F), Oil Quenched, 650C (1200F) Temper, 25 mm (1 In.) Round",896.0,786.0,21.0,0,Carburized – quenched (oil) – wear-resistant surface steel,,,,1,Steel database with labelled clusters,,,Ultimate tensile strength,MPa,Yield strength,MPa,Ductility,%,0.0,0.0,0.405,0.0,0.0,0.0,0.0,0.0,0.0,0.25,0.035,0.04,0.0,0.0,0.0,0.0,0.95,0.875,97.245,0.0,0.0,0.0,0.0,0.0,0.0,0.0,0.0,0.2,0.0,0.0,0.0,0.0,0.0,0.0,0.0,0.0,,,"Normalized At 870C (1600F), Reheated To 845C (1550F), Oil Quenched, 650C (1200F) Temper, 25 mm (1 In.) Round",0
81,2881,AISI 4140 Steel,"Normalized At 870C (1600F), Reheated To 845C (1550F), Oil Quenched, 650C (1200F) Temper, 25 mm (1 In.) Round",896.0,786.0,21.0,0,Carburized – quenched (oil) – wear-resistant surface steel,,,,1,Steel database with labelled clusters,,,Ultimate tensile strength,MPa,Yield strength,MPa,Ductility,%,0.0,0.0,0.405,0.0,0.0,0.0,0.0,0.0,0.0,0.25,0.035,0.04,0.0,0.0,0.0,0.0,0.95,0.875,97.245,0.0,0.0,0.0,0.0,0.0,0.0,0.0,0.0,0.2,0.0,0.0,0.0,0.0,0.0,0.0,0.0,0.0,,,"Normalized At 870C (1600F), Reheated To 845C (1550F), Oil Quenched, 650C (1200F) Temper, 25 mm (1 In.) Round",0
82,82,AISI 4140H Steel,"Heat Treated, Tempered 425C (800F), 25 mm (1 In.) Round",1450.0,1345.0,15.0,0,Carburized – quenched (oil) – wear-resistant surface steel,,,,1,Steel database with labelled clusters,,,Ultimate tensile strength,MPa,Yield strength,MPa,Ductility,%,0.0,0.0,0.405,0.0,0.0,0.0,0.0,0.0,0.0,0.2249999999999999,0.035,0.04,0.0,0.0,0.0,0.0,0.975,0.875,97.22,0.0,0.0,0.0,0.0,0.0,0.0,0.0,0.0,0.2249999999999999,0.0,0.0,0.0,0.0,0.0,0.0,0.0,0.0,,,"Heat Treated, Tempered 425C (800F), 25 mm (1 In.) Round",0
82,2867,AISI 4140H Steel,"Heat Treated, Tempered 425C (800F), 25 mm (1 In.) Round",1450.0,1345.0,15.0,0,Carburized – quenched (oil) – wear-resistant surface steel,,,,1,Steel database with labelled clusters,,,Ultimate tensile strength,MPa,Yield strength,MPa,Ductility,%,0.0,0.0,0.405,0.0,0.0,0.0,0.0,0.0,0.0,0.2249999999999999,0.035,0.04,0.0,0.0,0.0,0.0,0.975,0.875,97.22,0.0,0.0,0.0,0.0,0.0,0.0,0.0,0.0,0.2249999999999999,0.0,0.0,0.0,0.0,0.0,0.0,0.0,0.0,,,"Heat Treated, Tempered 425C (800F), 25 mm (1 In.) Round",0
83,83,AISI 4118 Steel,"Mock Carburized At 925C (1700F) For 8 Hours, Reheated To 830C (1525F), Oil Quenched, 150C (300F) Temper, 150C (300F) Temper, 14 mm (0.55 In.) Round",986.0,645.0,17.0,8,Carburized – quenched (oil) – wear-resistant surface steel (variant),,,,1,Steel database with labelled clusters,,,Ultimate tensile strength,MPa,Yield strength,MPa,Ductility,%,0.0,0.0,0.205,0.0,0.0,0.0,0.0,0.0,0.0,0.25,0.035,0.04,0.0,0.0,0.0,0.0,0.5,0.8,98.055,0.0,0.0,0.0,0.0,0.0,0.0,0.0,0.0,0.1149999999999999,0.0,0.0,0.0,0.0,0.0,0.0,0.0,0.0,,,"Mock Carburized At 925C (1700F) For 8 Hours, Reheated To 830C (1525F), Oil Quenched, 150C (300F) Temper, 150C (300F) Temper, 14 mm (0.55 In.) Round",8
83,2119,AISI 4118 Steel,"Mock Carburized At 925C (1700F) For 8 Hours, Reheated To 830C (1525F), Oil Quenched, 150C (300F) Temper, 150C (300F) Temper, 14 mm (0.55 In.) Round",986.0,645.0,17.0,8,Carburized – quenched (oil) – wear-resistant surface steel (variant),,,,1,Steel database with labelled clusters,,,Ultimate tensile strength,MPa,Yield strength,MPa,Ductility,%,0.0,0.0,0.205,0.0,0.0,0.0,0.0,0.0,0.0,0.25,0.035,0.04,0.0,0.0,0.0,0.0,0.5,0.8,98.055,0.0,0.0,0.0,0.0,0.0,0.0,0.0,0.0,0.1149999999999999,0.0,0.0,0.0,0.0,0.0,0.0,0.0,0.0,,,"Mock Carburized At 925C (1700F) For 8 Hours, Reheated To 830C (1525F), Oil Quenched, 150C (300F) Temper, 150C (300F) Temper, 14 mm (0.55 In.) Round",8
84,84,AISI 4130H Steel,"Normalized At 870C (1600F), Air Cooled, 13 mm (0.5 In.) Round",731.0,460.0,25.0,4,Normalized (air cooled) – general-purpose steel,,,,1,Steel database with labelled clusters,,,Ultimate tensile strength,MPa,Yield strength,MPa,Ductility,%,0.0,0.0,0.3,0.0,0.0,0.0,0.0,0.0,0.0,0.25,0.035,0.04,0.0,0.0,0.0,0.0,0.975,0.5,97.7,0.0,0.0,0.0,0.0,0.0,0.0,0.0,0.0,0.2,0.0,0.0,0.0,0.0,0.0,0.0,0.0,0.0,,,"Normalized At 870C (1600F), Air Cooled, 13 mm (0.5 In.) Round",4
84,2966,AISI 4130H Steel,"Normalized At 870C (1600F), Air Cooled, 13 mm (0.5 In.) Round",731.0,460.0,25.0,4,Normalized (air cooled) – general-purpose steel,,,,1,Steel database with labelled clusters,,,Ultimate tensile strength,MPa,Yield strength,MPa,Ductility,%,0.0,0.0,0.3,0.0,0.0,0.0,0.0,0.0,0.0,0.25,0.035,0.04,0.0,0.0,0.0,0.0,0.975,0.5,97.7,0.0,0.0,0.0,0.0,0.0,0.0,0.0,0.0,0.2,0.0,0.0,0.0,0.0,0.0,0.0,0.0,0.0,,,"Normalized At 870C (1600F), Air Cooled, 13 mm (0.5 In.) Round",4
85,85,AISI 4140 Steel,"Normalized At 870C (1600F), Air Cooled, 13 mm (0.5 In.) Round",1020.0,675.0,17.0,4,Normalized (air cooled) – general-purpose steel,,,,1,Steel database with labelled clusters,,,Ultimate tensile strength,MPa,Yield strength,MPa,Ductility,%,0.0,0.0,0.405,0.0,0.0,0.0,0.0,0.0,0.0,0.2249999999999999,0.035,0.04,0.0,0.0,0.0,0.0,0.95,0.875,97.27,0.0,0.0,0.0,0.0,0.0,0.0,0.0,0.0,0.2,0.0,0.0,0.0,0.0,0.0,0.0,0.0,0.0,,,"Normalized At 870C (1600F), Air Cooled, 13 mm (0.5 In.) Round",4
85,2765,AISI 4140 Steel,"Normalized At 870C (1600F), Air Cooled, 13 mm (0.5 In.) Round",1020.0,675.0,17.0,4,Normalized (air cooled) – general-purpose steel,,,,1,Steel database with labelled clusters,,,Ultimate tensile strength,MPa,Yield strength,MPa,Ductility,%,0.0,0.0,0.405,0.0,0.0,0.0,0.0,0.0,0.0,0.2249999999999999,0.035,0.04,0.0,0.0,0.0,0.0,0.95,0.875,97.27,0.0,0.0,0.0,0.0,0.0,0.0,0.0,0.0,0.2,0.0,0.0,0.0,0.0,0.0,0.0,0.0,0.0,,,"Normalized At 870C (1600F), Air Cooled, 13 mm (0.5 In.) Round",4
86,86,AISI 4140 Steel,"Normalized At 870C (1600F), Reheated To 845C (1550F), Oil Quenched, 705C (1300F) Temper, 25 mm (1 In.) Round",807.0,689.0,23.0,0,Carburized – quenched (oil) – wear-resistant surface steel,,,,1,Steel database with labelled clusters,,,Ultimate tensile strength,MPa,Yield strength,MPa,Ductility,%,0.0,0.0,0.405,0.0,0.0,0.0,0.0,0.0,0.0,0.25,0.035,0.04,0.0,0.0,0.0,0.0,0.95,0.875,97.245,0.0,0.0,0.0,0.0,0.0,0.0,0.0,0.0,0.2,0.0,0.0,0.0,0.0,0.0,0.0,0.0,0.0,,,"Normalized At 870C (1600F), Reheated To 845C (1550F), Oil Quenched, 705C (1300F) Temper, 25 mm (1 In.) Round",0
86,2819,AISI 4140 Steel,"Normalized At 870C (1600F), Reheated To 845C (1550F), Oil Quenched, 705C (1300F) Temper, 25 mm (1 In.) Round",807.0,689.0,23.0,0,Carburized – quenched (oil) – wear-resistant surface steel,,,,1,Steel database with labelled clusters,,,Ultimate tensile strength,MPa,Yield strength,MPa,Ductility,%,0.0,0.0,0.405,0.0,0.0,0.0,0.0,0.0,0.0,0.25,0.035,0.04,0.0,0.0,0.0,0.0,0.95,0.875,97.245,0.0,0.0,0.0,0.0,0.0,0.0,0.0,0.0,0.2,0.0,0.0,0.0,0.0,0.0,0.0,0.0,0.0,,,"Normalized At 870C (1600F), Reheated To 845C (1550F), Oil Quenched, 705C (1300F) Temper, 25 mm (1 In.) Round",0
87,87,AISI 4140H Steel,"Oil Quenched 845C (1550F), 595C (1100F) Temper, 25 mm (1 In.) Round",965.0,931.0,19.0,6,Quenched (oil) & tempered – high-strength structural steel,,,,1,Steel database with labelled clusters,,,Ultimate tensile strength,MPa,Yield strength,MPa,Ductility,%,0.0,0.0,0.405,0.0,0.0,0.0,0.0,0.0,0.0,0.2249999999999999,0.035,0.04,0.0,0.0,0.0,0.0,0.975,0.875,97.22,0.0,0.0,0.0,0.0,0.0,0.0,0.0,0.0,0.2249999999999999,0.0,0.0,0.0,0.0,0.0,0.0,0.0,0.0,,,"Oil Quenched 845C (1550F), 595C (1100F) Temper, 25 mm (1 In.) Round",6
87,2817,AISI 4140H Steel,"Oil Quenched 845C (1550F), 595C (1100F) Temper, 25 mm (1 In.) Round",965.0,931.0,19.0,6,Quenched (oil) & tempered – high-strength structural steel,,,,1,Steel database with labelled clusters,,,Ultimate tensile strength,MPa,Yield strength,MPa,Ductility,%,0.0,0.0,0.405,0.0,0.0,0.0,0.0,0.0,0.0,0.2249999999999999,0.035,0.04,0.0,0.0,0.0,0.0,0.975,0.875,97.22,0.0,0.0,0.0,0.0,0.0,0.0,0.0,0.0,0.2249999999999999,0.0,0.0,0.0,0.0,0.0,0.0,0.0,0.0,,,"Oil Quenched 845C (1550F), 595C (1100F) Temper, 25 mm (1 In.) Round",6
88,88,AISI 4140H Steel,"Oil Quenched 845C (1550F), 595C (1100F) Temper, 50 mm (2 In.) Round",883.0,710.0,21.0,6,Quenched (oil) & tempered – high-strength structural steel,,,,1,Steel database with labelled clusters,,,Ultimate tensile strength,MPa,Yield strength,MPa,Ductility,%,0.0,0.0,0.405,0.0,0.0,0.0,0.0,0.0,0.0,0.2249999999999999,0.035,0.04,0.0,0.0,0.0,0.0,0.975,0.875,97.22,0.0,0.0,0.0,0.0,0.0,0.0,0.0,0.0,0.2249999999999999,0.0,0.0,0.0,0.0,0.0,0.0,0.0,0.0,,,"Oil Quenched 845C (1550F), 595C (1100F) Temper, 50 mm (2 In.) Round",6
88,2800,AISI 4140H Steel,"Oil Quenched 845C (1550F), 595C (1100F) Temper, 50 mm (2 In.) Round",883.0,710.0,21.0,6,Quenched (oil) & tempered – high-strength structural steel,,,,1,Steel database with labelled clusters,,,Ultimate tensile strength,MPa,Yield strength,MPa,Ductility,%,0.0,0.0,0.405,0.0,0.0,0.0,0.0,0.0,0.0,0.2249999999999999,0.035,0.04,0.0,0.0,0.0,0.0,0.975,0.875,97.22,0.0,0.0,0.0,0.0,0.0,0.0,0.0,0.0,0.2249999999999999,0.0,0.0,0.0,0.0,0.0,0.0,0.0,0.0,,,"Oil Quenched 845C (1550F), 595C (1100F) Temper, 50 mm (2 In.) Round",6
89,89,AISI 4140H Steel,"Oil Quenched 845C (1550F), 650C (1200F) Temper, 25 mm (1 In.) Round",917.0,841.0,21.0,6,Quenched (oil) & tempered – high-strength structural steel,,,,1,Steel database with labelled clusters,,,Ultimate tensile strength,MPa,Yield strength,MPa,Ductility,%,0.0,0.0,0.405,0.0,0.0,0.0,0.0,0.0,0.0,0.2249999999999999,0.035,0.04,0.0,0.0,0.0,0.0,0.975,0.875,97.22,0.0,0.0,0.0,0.0,0.0,0.0,0.0,0.0,0.2249999999999999,0.0,0.0,0.0,0.0,0.0,0.0,0.0,0.0,,,"Oil Quenched 845C (1550F), 650C (1200F) Temper, 25 mm (1 In.) Round",6
89,2866,AISI 4140H Steel,"Oil Quenched 845C (1550F), 650C (1200F) Temper, 25 mm (1 In.) Round",917.0,841.0,21.0,6,Quenched (oil) & tempered – high-strength structural steel,,,,1,Steel database with labelled clusters,,,Ultimate tensile strength,MPa,Yield strength,MPa,Ductility,%,0.0,0.0,0.405,0.0,0.0,0.0,0.0,0.0,0.0,0.2249999999999999,0.035,0.04,0.0,0.0,0.0,0.0,0.975,0.875,97.22,0.0,0.0,0.0,0.0,0.0,0.0,0.0,0.0,0.2249999999999999,0.0,0.0,0.0,0.0,0.0,0.0,0.0,0.0,,,"Oil Quenched 845C (1550F), 650C (1200F) Temper, 25 mm (1 In.) Round",6
90,90,AISI 4140H Steel,"Oil Quenched 845C (1550F), Tempered 540C (1000F), 25 mm (1 In.) Round",1075.0,986.0,15.0,6,Quenched (oil) & tempered – high-strength structural steel,,,,1,Steel database with labelled clusters,,,Ultimate tensile strength,MPa,Yield strength,MPa,Ductility,%,0.0,0.0,0.405,0.0,0.0,0.0,0.0,0.0,0.0,0.2249999999999999,0.035,0.04,0.0,0.0,0.0,0.0,0.975,0.875,97.22,0.0,0.0,0.0,0.0,0.0,0.0,0.0,0.0,0.2249999999999999,0.0,0.0,0.0,0.0,0.0,0.0,0.0,0.0,,,"Oil Quenched 845C (1550F), Tempered 540C (1000F), 25 mm (1 In.) Round",6
90,2909,AISI 4140H Steel,"Oil Quenched 845C (1550F), Tempered 540C (1000F), 25 mm (1 In.) Round",1075.0,986.0,15.0,6,Quenched (oil) & tempered – high-strength structural steel,,,,1,Steel database with labelled clusters,,,Ultimate tensile strength,MPa,Yield strength,MPa,Ductility,%,0.0,0.0,0.405,0.0,0.0,0.0,0.0,0.0,0.0,0.2249999999999999,0.035,0.04,0.0,0.0,0.0,0.0,0.975,0.875,97.22,0.0,0.0,0.0,0.0,0.0,0.0,0.0,0.0,0.2249999999999999,0.0,0.0,0.0,0.0,0.0,0.0,0.0,0.0,,,"Oil Quenched 845C (1550F), Tempered 540C (1000F), 25 mm (1 In.) Round",6
91,91,AISI 4023 Steel,"Normalized At 925C (1700F), Machined To 13.7 mm (0.540 In.) Rounds, Pseudocarburized At 925C (1700F) And Oil Quenched, 150C (300F) Temper",1050.0,786.0,15.0,0,Carburized – quenched (oil) – wear-resistant surface steel,,,,1,Steel database with labelled clusters,,,Ultimate tensile strength,MPa,Yield strength,MPa,Ductility,%,0.0,0.0,0.225,0.0,0.0,0.0,0.0,0.0,0.0,0.25,0.035,0.04,0.0,0.0,0.0,0.0,0.0,0.8,98.4,0.0,0.0,0.0,0.0,0.0,0.0,0.0,0.0,0.25,0.0,0.0,0.0,0.0,0.0,0.0,0.0,0.0,,,"Normalized At 925C (1700F), Machined To 13.7 mm (0.540 In.) Rounds, Pseudocarburized At 925C (1700F) And Oil Quenched, 150C (300F) Temper",0
91,2157,AISI 4023 Steel,"Normalized At 925C (1700F), Machined To 13.7 mm (0.540 In.) Rounds, Pseudocarburized At 925C (1700F) And Oil Quenched, 150C (300F) Temper",1050.0,786.0,15.0,0,Carburized – quenched (oil) – wear-resistant surface steel,,,,1,Steel database with labelled clusters,,,Ultimate tensile strength,MPa,Yield strength,MPa,Ductility,%,0.0,0.0,0.225,0.0,0.0,0.0,0.0,0.0,0.0,0.25,0.035,0.04,0.0,0.0,0.0,0.0,0.0,0.8,98.4,0.0,0.0,0.0,0.0,0.0,0.0,0.0,0.0,0.25,0.0,0.0,0.0,0.0,0.0,0.0,0.0,0.0,,,"Normalized At 925C (1700F), Machined To 13.7 mm (0.540 In.) Rounds, Pseudocarburized At 925C (1700F) And Oil Quenched, 150C (300F) Temper",0
92,92,AISI 4118 Steel,"Mock Carburized At 925C (1700F) For 8 Hours, Reheated To 830C (1525F), Oil Quenched, 150C (300F) Temper, 150C (300F) Temper, 25 mm (1 In.) Round",820.0,445.0,21.0,8,Carburized – quenched (oil) – wear-resistant surface steel (variant),,,,1,Steel database with labelled clusters,,,Ultimate tensile strength,MPa,Yield strength,MPa,Ductility,%,0.0,0.0,0.205,0.0,0.0,0.0,0.0,0.0,0.0,0.25,0.035,0.04,0.0,0.0,0.0,0.0,0.5,0.8,98.055,0.0,0.0,0.0,0.0,0.0,0.0,0.0,0.0,0.1149999999999999,0.0,0.0,0.0,0.0,0.0,0.0,0.0,0.0,,,"Mock Carburized At 925C (1700F) For 8 Hours, Reheated To 830C (1525F), Oil Quenched, 150C (300F) Temper, 150C (300F) Temper, 25 mm (1 In.) Round",8
92,2109,AISI 4118 Steel,"Mock Carburized At 925C (1700F) For 8 Hours, Reheated To 830C (1525F), Oil Quenched, 150C (300F) Temper, 150C (300F) Temper, 25 mm (1 In.) Round",820.0,445.0,21.0,8,Carburized – quenched (oil) – wear-resistant surface steel (variant),,,,1,Steel database with labelled clusters,,,Ultimate tensile strength,MPa,Yield strength,MPa,Ductility,%,0.0,0.0,0.205,0.0,0.0,0.0,0.0,0.0,0.0,0.25,0.035,0.04,0.0,0.0,0.0,0.0,0.5,0.8,98.055,0.0,0.0,0.0,0.0,0.0,0.0,0.0,0.0,0.1149999999999999,0.0,0.0,0.0,0.0,0.0,0.0,0.0,0.0,,,"Mock Carburized At 925C (1700F) For 8 Hours, Reheated To 830C (1525F), Oil Quenched, 150C (300F) Temper, 150C (300F) Temper, 25 mm (1 In.) Round",8
93,93,AISI 4150H Steel,"Normalized At 870C (1600F), Air Cooled, 100 mm (4 In.) Round",1005.0,635.0,19.0,4,Normalized (air cooled) – general-purpose steel,,,,1,Steel database with labelled clusters,,,Ultimate tensile strength,MPa,Yield strength,MPa,Ductility,%,0.0,0.0,0.505,0.0,0.0,0.0,0.0,0.0,0.0,0.2249999999999999,0.035,0.04,0.0,0.0,0.0,0.0,0.975,0.875,97.145,0.0,0.0,0.0,0.0,0.0,0.0,0.0,0.0,0.2,0.0,0.0,0.0,0.0,0.0,0.0,0.0,0.0,,,"Normalized At 870C (1600F), Air Cooled, 100 mm (4 In.) Round",4
93,2907,AISI 4150H Steel,"Normalized At 870C (1600F), Air Cooled, 100 mm (4 In.) Round",1005.0,635.0,19.0,4,Normalized (air cooled) – general-purpose steel,,,,1,Steel database with labelled clusters,,,Ultimate tensile strength,MPa,Yield strength,MPa,Ductility,%,0.0,0.0,0.505,0.0,0.0,0.0,0.0,0.0,0.0,0.2249999999999999,0.035,0.04,0.0,0.0,0.0,0.0,0.975,0.875,97.145,0.0,0.0,0.0,0.0,0.0,0.0,0.0,0.0,0.2,0.0,0.0,0.0,0.0,0.0,0.0,0.0,0.0,,,"Normalized At 870C (1600F), Air Cooled, 100 mm (4 In.) Round",4
94,94,AISI 4140 Steel,"Oil Quenched, 13 mm (0.5 In.) Round (845C (1550F) Quench, 595C (1100F) Temper)",1090.0,1025.0,18.0,6,Quenched (oil) & tempered – high-strength structural steel,,,,1,Steel database with labelled clusters,,,Ultimate tensile strength,MPa,Yield strength,MPa,Ductility,%,0.0,0.0,0.405,0.0,0.0,0.0,0.0,0.0,0.0,0.2249999999999999,0.035,0.04,0.0,0.0,0.0,0.0,0.95,0.875,97.27,0.0,0.0,0.0,0.0,0.0,0.0,0.0,0.0,0.2,0.0,0.0,0.0,0.0,0.0,0.0,0.0,0.0,,,"Oil Quenched, 13 mm (0.5 In.) Round (845C (1550F) Quench, 595C (1100F) Temper)",6
94,2803,AISI 4140 Steel,"Oil Quenched, 13 mm (0.5 In.) Round (845C (1550F) Quench, 595C (1100F) Temper)",1090.0,1025.0,18.0,6,Quenched (oil) & tempered – high-strength structural steel,,,,1,Steel database with labelled clusters,,,Ultimate tensile strength,MPa,Yield strength,MPa,Ductility,%,0.0,0.0,0.405,0.0,0.0,0.0,0.0,0.0,0.0,0.2249999999999999,0.035,0.04,0.0,0.0,0.0,0.0,0.95,0.875,97.27,0.0,0.0,0.0,0.0,0.0,0.0,0.0,0.0,0.2,0.0,0.0,0.0,0.0,0.0,0.0,0.0,0.0,,,"Oil Quenched, 13 mm (0.5 In.) Round (845C (1550F) Quench, 595C (1100F) Temper)",6
95,95,AISI 4118H Steel,"Annealed At 870C (1600F), Furnace Cooled At 11C (20F)/Hour, 25 mm (1 In.) Round",517.0,365.0,33.0,7,Annealed – easy-to-machine – round annealed stock,,,,1,Steel database with labelled clusters,,,Ultimate tensile strength,MPa,Yield strength,MPa,Ductility,%,0.0,0.0,0.2,0.0,0.0,0.0,0.0,0.0,0.0,0.2249999999999999,0.035,0.04,0.0,0.0,0.0,0.0,0.5,0.8,98.085,0.0,0.0,0.0,0.0,0.0,0.0,0.0,0.0,0.1149999999999999,0.0,0.0,0.0,0.0,0.0,0.0,0.0,0.0,,,"Annealed At 870C (1600F), Furnace Cooled At 11C (20F)/Hour, 25 mm (1 In.) Round",7
95,2127,AISI 4118H Steel,"Annealed At 870C (1600F), Furnace Cooled At 11C (20F)/Hour, 25 mm (1 In.) Round",517.0,365.0,33.0,7,Annealed – easy-to-machine – round annealed stock,,,,1,Steel database with labelled clusters,,,Ultimate tensile strength,MPa,Yield strength,MPa,Ductility,%,0.0,0.0,0.2,0.0,0.0,0.0,0.0,0.0,0.0,0.2249999999999999,0.035,0.04,0.0,0.0,0.0,0.0,0.5,0.8,98.085,0.0,0.0,0.0,0.0,0.0,0.0,0.0,0.0,0.1149999999999999,0.0,0.0,0.0,0.0,0.0,0.0,0.0,0.0,,,"Annealed At 870C (1600F), Furnace Cooled At 11C (20F)/Hour, 25 mm (1 In.) Round",7
96,96,AISI 4150H Steel,"Oil Quenched 830C (1525F), 540C (1000F) Temper, 25 mm (1 In.) Round",1205.0,1105.0,14.0,6,Quenched (oil) & tempered – high-strength structural steel,,,,1,Steel database with labelled clusters,,,Ultimate tensile strength,MPa,Yield strength,MPa,Ductility,%,0.0,0.0,0.505,0.0,0.0,0.0,0.0,0.0,0.0,0.2249999999999999,0.035,0.04,0.0,0.0,0.0,0.0,0.975,0.875,97.145,0.0,0.0,0.0,0.0,0.0,0.0,0.0,0.0,0.2,0.0,0.0,0.0,0.0,0.0,0.0,0.0,0.0,,,"Oil Quenched 830C (1525F), 540C (1000F) Temper, 25 mm (1 In.) Round",6
96,2887,AISI 4150H Steel,"Oil Quenched 830C (1525F), 540C (1000F) Temper, 25 mm (1 In.) Round",1205.0,1105.0,14.0,6,Quenched (oil) & tempered – high-strength structural steel,,,,1,Steel database with labelled clusters,,,Ultimate tensile strength,MPa,Yield strength,MPa,Ductility,%,0.0,0.0,0.505,0.0,0.0,0.0,0.0,0.0,0.0,0.2249999999999999,0.035,0.04,0.0,0.0,0.0,0.0,0.975,0.875,97.145,0.0,0.0,0.0,0.0,0.0,0.0,0.0,0.0,0.2,0.0,0.0,0.0,0.0,0.0,0.0,0.0,0.0,,,"Oil Quenched 830C (1525F), 540C (1000F) Temper, 25 mm (1 In.) Round",6
97,97,AISI 4023 Steel,"Normalized At 925C (1700F), Machined To 25 mm (1 In.) Rounds, Pseudocarburized At 925C (1700F) And Oil Quenched, 150C (300F) Temper",827.0,585.0,20.0,0,Carburized – quenched (oil) – wear-resistant surface steel,,,,1,Steel database with labelled clusters,,,Ultimate tensile strength,MPa,Yield strength,MPa,Ductility,%,0.0,0.0,0.225,0.0,0.0,0.0,0.0,0.0,0.0,0.25,0.035,0.04,0.0,0.0,0.0,0.0,0.0,0.8,98.4,0.0,0.0,0.0,0.0,0.0,0.0,0.0,0.0,0.25,0.0,0.0,0.0,0.0,0.0,0.0,0.0,0.0,,,"Normalized At 925C (1700F), Machined To 25 mm (1 In.) Rounds, Pseudocarburized At 925C (1700F) And Oil Quenched, 150C (300F) Temper",0
97,2084,AISI 4023 Steel,"Normalized At 925C (1700F), Machined To 25 mm (1 In.) Rounds, Pseudocarburized At 925C (1700F) And Oil Quenched, 150C (300F) Temper",827.0,585.0,20.0,0,Carburized – quenched (oil) – wear-resistant surface steel,,,,1,Steel database with labelled clusters,,,Ultimate tensile strength,MPa,Yield strength,MPa,Ductility,%,0.0,0.0,0.225,0.0,0.0,0.0,0.0,0.0,0.0,0.25,0.035,0.04,0.0,0.0,0.0,0.0,0.0,0.8,98.4,0.0,0.0,0.0,0.0,0.0,0.0,0.0,0.0,0.25,0.0,0.0,0.0,0.0,0.0,0.0,0.0,0.0,,,"Normalized At 925C (1700F), Machined To 25 mm (1 In.) Rounds, Pseudocarburized At 925C (1700F) And Oil Quenched, 150C (300F) Temper",0
98,98,AISI 4130 Steel,"Water Quenched 855C (1570F), 540C (1000F) Temper, 13 mm (0.5 In.) Round",1040.0,979.0,18.0,10,Quenched (water) & tempered – high-strength structural steel,,,,1,Steel database with labelled clusters,,,Ultimate tensile strength,MPa,Yield strength,MPa,Ductility,%,0.0,0.0,0.305,0.0,0.0,0.0,0.0,0.0,0.0,0.2249999999999999,0.035,0.04,0.0,0.0,0.0,0.0,0.95,0.5,97.745,0.0,0.0,0.0,0.0,0.0,0.0,0.0,0.0,0.2,0.0,0.0,0.0,0.0,0.0,0.0,0.0,0.0,,,"Water Quenched 855C (1570F), 540C (1000F) Temper, 13 mm (0.5 In.) Round",10
98,2773,AISI 4130 Steel,"Water Quenched 855C (1570F), 540C (1000F) Temper, 13 mm (0.5 In.) Round",1040.0,979.0,18.0,10,Quenched (water) & tempered – high-strength structural steel,,,,1,Steel database with labelled clusters,,,Ultimate tensile strength,MPa,Yield strength,MPa,Ductility,%,0.0,0.0,0.305,0.0,0.0,0.0,0.0,0.0,0.0,0.2249999999999999,0.035,0.04,0.0,0.0,0.0,0.0,0.95,0.5,97.745,0.0,0.0,0.0,0.0,0.0,0.0,0.0,0.0,0.2,0.0,0.0,0.0,0.0,0.0,0.0,0.0,0.0,,,"Water Quenched 855C (1570F), 540C (1000F) Temper, 13 mm (0.5 In.) Round",10
99,99,AISI 4140H Steel,"Heat Treated, Tempered 315C (600F), 25 mm (1 In.) Round",1725.0,1572.0,11.0,0,Carburized – quenched (oil) – wear-resistant surface steel,,,,1,Steel database with labelled clusters,,,Ultimate tensile strength,MPa,Yield strength,MPa,Ductility,%,0.0,0.0,0.405,0.0,0.0,0.0,0.0,0.0,0.0,0.2249999999999999,0.035,0.04,0.0,0.0,0.0,0.0,0.975,0.875,97.22,0.0,0.0,0.0,0.0,0.0,0.0,0.0,0.0,0.2249999999999999,0.0,0.0,0.0,0.0,0.0,0.0,0.0,0.0,,,"Heat Treated, Tempered 315C (600F), 25 mm (1 In.) Round",0
99,3001,AISI 4140H Steel,"Heat Treated, Tempered 315C (600F), 25 mm (1 In.) Round",1725.0,1572.0,11.0,0,Carburized – quenched (oil) – wear-resistant surface steel,,,,1,Steel database with labelled clusters,,,Ultimate tensile strength,MPa,Yield strength,MPa,Ductility,%,0.0,0.0,0.405,0.0,0.0,0.0,0.0,0.0,0.0,0.2249999999999999,0.035,0.04,0.0,0.0,0.0,0.0,0.975,0.875,97.22,0.0,0.0,0.0,0.0,0.0,0.0,0.0,0.0,0.2249999999999999,0.0,0.0,0.0,0.0,0.0,0.0,0.0,0.0,,,"Heat Treated, Tempered 315C (600F), 25 mm (1 In.) Round",0
100,100,AISI 4140 Steel,"Normalized At 870C (1600F), Reheated To 845C (1550F), Oil Quenched, 595C (1100F) Temper, 25 mm (1 In.) Round",1020.0,910.0,19.0,0,Carburized – quenched (oil) – wear-resistant surface steel,,,,1,Steel database with labelled clusters,,,Ultimate tensile strength,MPa,Yield strength,MPa,Ductility,%,0.0,0.0,0.405,0.0,0.0,0.0,0.0,0.0,0.0,0.25,0.035,0.04,0.0,0.0,0.0,0.0,0.95,0.875,97.245,0.0,0.0,0.0,0.0,0.0,0.0,0.0,0.0,0.2,0.0,0.0,0.0,0.0,0.0,0.0,0.0,0.0,,,"Normalized At 870C (1600F), Reheated To 845C (1550F), Oil Quenched, 595C (1100F) Temper, 25 mm (1 In.) Round",0
100,2795,AISI 4140 Steel,"Normalized At 870C (1600F), Reheated To 845C (1550F), Oil Quenched, 595C (1100F) Temper, 25 mm (1 In.) Round",1020.0,910.0,19.0,0,Carburized – quenched (oil) – wear-resistant surface steel,,,,1,Steel database with labelled clusters,,,Ultimate tensile strength,MPa,Yield strength,MPa,Ductility,%,0.0,0.0,0.405,0.0,0.0,0.0,0.0,0.0,0.0,0.25,0.035,0.04,0.0,0.0,0.0,0.0,0.95,0.875,97.245,0.0,0.0,0.0,0.0,0.0,0.0,0.0,0.0,0.2,0.0,0.0,0.0,0.0,0.0,0.0,0.0,0.0,,,"Normalized At 870C (1600F), Reheated To 845C (1550F), Oil Quenched, 595C (1100F) Temper, 25 mm (1 In.) Round",0
101,101,AISI 4140H Steel,"Oil Quenched, Tempered 315C (600F), 25 mm (1 In.) Round",1585.0,1345.0,11.0,6,Quenched (oil) & tempered – high-strength structural steel,,,,1,Steel database with labelled clusters,,,Ultimate tensile strength,MPa,Yield strength,MPa,Ductility,%,0.0,0.0,0.405,0.0,0.0,0.0,0.0,0.0,0.0,0.2249999999999999,0.035,0.04,0.0,0.0,0.0,0.0,0.975,0.875,97.22,0.0,0.0,0.0,0.0,0.0,0.0,0.0,0.0,0.2249999999999999,0.0,0.0,0.0,0.0,0.0,0.0,0.0,0.0,,,"Oil Quenched, Tempered 315C (600F), 25 mm (1 In.) Round",6
101,2849,AISI 4140H Steel,"Oil Quenched, Tempered 315C (600F), 25 mm (1 In.) Round",1585.0,1345.0,11.0,6,Quenched (oil) & tempered – high-strength structural steel,,,,1,Steel database with labelled clusters,,,Ultimate tensile strength,MPa,Yield strength,MPa,Ductility,%,0.0,0.0,0.405,0.0,0.0,0.0,0.0,0.0,0.0,0.2249999999999999,0.035,0.04,0.0,0.0,0.0,0.0,0.975,0.875,97.22,0.0,0.0,0.0,0.0,0.0,0.0,0.0,0.0,0.2249999999999999,0.0,0.0,0.0,0.0,0.0,0.0,0.0,0.0,,,"Oil Quenched, Tempered 315C (600F), 25 mm (1 In.) Round",6
102,102,AISI 4150H Steel,"Oil Quenched 830C (1525F), 650C (1200F) Temper, 13 mm (0.5 In.) Round",1020.0,945.0,17.0,6,Quenched (oil) & tempered – high-strength structural steel,,,,1,Steel database with labelled clusters,,,Ultimate tensile strength,MPa,Yield strength,MPa,Ductility,%,0.0,0.0,0.505,0.0,0.0,0.0,0.0,0.0,0.0,0.2249999999999999,0.035,0.04,0.0,0.0,0.0,0.0,0.975,0.875,97.145,0.0,0.0,0.0,0.0,0.0,0.0,0.0,0.0,0.2,0.0,0.0,0.0,0.0,0.0,0.0,0.0,0.0,,,"Oil Quenched 830C (1525F), 650C (1200F) Temper, 13 mm (0.5 In.) Round",6
102,2865,AISI 4150H Steel,"Oil Quenched 830C (1525F), 650C (1200F) Temper, 13 mm (0.5 In.) Round",1020.0,945.0,17.0,6,Quenched (oil) & tempered – high-strength structural steel,,,,1,Steel database with labelled clusters,,,Ultimate tensile strength,MPa,Yield strength,MPa,Ductility,%,0.0,0.0,0.505,0.0,0.0,0.0,0.0,0.0,0.0,0.2249999999999999,0.035,0.04,0.0,0.0,0.0,0.0,0.975,0.875,97.145,0.0,0.0,0.0,0.0,0.0,0.0,0.0,0.0,0.2,0.0,0.0,0.0,0.0,0.0,0.0,0.0,0.0,,,"Oil Quenched 830C (1525F), 650C (1200F) Temper, 13 mm (0.5 In.) Round",6
103,103,AISI 4140 Steel,"Oil Quenched, 13 mm (0.5 In.) Round (845C (1550F) Quench, 650C (1200F) Temper)",938.0,889.0,19.0,6,Quenched (oil) & tempered – high-strength structural steel,,,,1,Steel database with labelled clusters,,,Ultimate tensile strength,MPa,Yield strength,MPa,Ductility,%,0.0,0.0,0.405,0.0,0.0,0.0,0.0,0.0,0.0,0.2249999999999999,0.035,0.04,0.0,0.0,0.0,0.0,0.95,0.875,97.27,0.0,0.0,0.0,0.0,0.0,0.0,0.0,0.0,0.2,0.0,0.0,0.0,0.0,0.0,0.0,0.0,0.0,,,"Oil Quenched, 13 mm (0.5 In.) Round (845C (1550F) Quench, 650C (1200F) Temper)",6
103,2848,AISI 4140 Steel,"Oil Quenched, 13 mm (0.5 In.) Round (845C (1550F) Quench, 650C (1200F) Temper)",938.0,889.0,19.0,6,Quenched (oil) & tempered – high-strength structural steel,,,,1,Steel database with labelled clusters,,,Ultimate tensile strength,MPa,Yield strength,MPa,Ductility,%,0.0,0.0,0.405,0.0,0.0,0.0,0.0,0.0,0.0,0.2249999999999999,0.035,0.04,0.0,0.0,0.0,0.0,0.95,0.875,97.27,0.0,0.0,0.0,0.0,0.0,0.0,0.0,0.0,0.2,0.0,0.0,0.0,0.0,0.0,0.0,0.0,0.0,,,"Oil Quenched, 13 mm (0.5 In.) Round (845C (1550F) Quench, 650C (1200F) Temper)",6
104,104,AISI 4118 Steel,"Mock Carburized At 925C (1700F) For 8 Hours, Reheated To 830C (1525F), Oil Quenched, 150C (300F) Temper, 230C (450F) Temper, 14 mm (0.55 In.) Round",951.0,617.0,17.0,8,Carburized – quenched (oil) – wear-resistant surface steel (variant),,,,1,Steel database with labelled clusters,,,Ultimate tensile strength,MPa,Yield strength,MPa,Ductility,%,0.0,0.0,0.205,0.0,0.0,0.0,0.0,0.0,0.0,0.25,0.035,0.04,0.0,0.0,0.0,0.0,0.5,0.8,98.055,0.0,0.0,0.0,0.0,0.0,0.0,0.0,0.0,0.1149999999999999,0.0,0.0,0.0,0.0,0.0,0.0,0.0,0.0,,,"Mock Carburized At 925C (1700F) For 8 Hours, Reheated To 830C (1525F), Oil Quenched, 150C (300F) Temper, 230C (450F) Temper, 14 mm (0.55 In.) Round",8
104,2582,AISI 4118 Steel,"Mock Carburized At 925C (1700F) For 8 Hours, Reheated To 830C (1525F), Oil Quenched, 150C (300F) Temper, 230C (450F) Temper, 14 mm (0.55 In.) Round",951.0,617.0,17.0,8,Carburized – quenched (oil) – wear-resistant surface steel (variant),,,,1,Steel database with labelled clusters,,,Ultimate tensile strength,MPa,Yield strength,MPa,Ductility,%,0.0,0.0,0.205,0.0,0.0,0.0,0.0,0.0,0.0,0.25,0.035,0.04,0.0,0.0,0.0,0.0,0.5,0.8,98.055,0.0,0.0,0.0,0.0,0.0,0.0,0.0,0.0,0.1149999999999999,0.0,0.0,0.0,0.0,0.0,0.0,0.0,0.0,,,"Mock Carburized At 925C (1700F) For 8 Hours, Reheated To 830C (1525F), Oil Quenched, 150C (300F) Temper, 230C (450F) Temper, 14 mm (0.55 In.) Round",8
105,105,AISI 4150 Steel,"Oil Quenched 830C (1525F), 650C (1200F) Temper, 100 mm (4 In.) Round",855.0,625.0,21.0,6,Quenched (oil) & tempered – high-strength structural steel,,,,1,Steel database with labelled clusters,,,Ultimate tensile strength,MPa,Yield strength,MPa,Ductility,%,0.0,0.0,0.505,0.0,0.0,0.0,0.0,0.0,0.0,0.2249999999999999,0.035,0.04,0.0,0.0,0.0,0.0,0.95,0.875,97.17,0.0,0.0,0.0,0.0,0.0,0.0,0.0,0.0,0.2,0.0,0.0,0.0,0.0,0.0,0.0,0.0,0.0,,,"Oil Quenched 830C (1525F), 650C (1200F) Temper, 100 mm (4 In.) Round",6
105,2822,AISI 4150 Steel,"Oil Quenched 830C (1525F), 650C (1200F) Temper, 100 mm (4 In.) Round",855.0,625.0,21.0,6,Quenched (oil) & tempered – high-strength structural steel,,,,1,Steel database with labelled clusters,,,Ultimate tensile strength,MPa,Yield strength,MPa,Ductility,%,0.0,0.0,0.505,0.0,0.0,0.0,0.0,0.0,0.0,0.2249999999999999,0.035,0.04,0.0,0.0,0.0,0.0,0.95,0.875,97.17,0.0,0.0,0.0,0.0,0.0,0.0,0.0,0.0,0.2,0.0,0.0,0.0,0.0,0.0,0.0,0.0,0.0,,,"Oil Quenched 830C (1525F), 650C (1200F) Temper, 100 mm (4 In.) Round",6
106,106,AISI 4118 Steel,"Direct Quenched From Pot, Carburized, 230C (450F) Temper",1220.0,896.0,13.0,5,Carburized – quenched (oil) – wear-resistant surface steel (variant),,,,1,Steel database with labelled clusters,,,Ultimate tensile strength,MPa,Yield strength,MPa,Ductility,%,0.0,0.0,0.205,0.0,0.0,0.0,0.0,0.0,0.0,0.25,0.035,0.04,0.0,0.0,0.0,0.0,0.5,0.8,98.055,0.0,0.0,0.0,0.0,0.0,0.0,0.0,0.0,0.1149999999999999,0.0,0.0,0.0,0.0,0.0,0.0,0.0,0.0,,,"Direct Quenched From Pot, Carburized, 230C (450F) Temper",5
106,2329,AISI 4118 Steel,"Direct Quenched From Pot, Carburized, 230C (450F) Temper",1220.0,896.0,13.0,5,Carburized – quenched (oil) – wear-resistant surface steel (variant),,,,1,Steel database with labelled clusters,,,Ultimate tensile strength,MPa,Yield strength,MPa,Ductility,%,0.0,0.0,0.205,0.0,0.0,0.0,0.0,0.0,0.0,0.25,0.035,0.04,0.0,0.0,0.0,0.0,0.5,0.8,98.055,0.0,0.0,0.0,0.0,0.0,0.0,0.0,0.0,0.1149999999999999,0.0,0.0,0.0,0.0,0.0,0.0,0.0,0.0,,,"Direct Quenched From Pot, Carburized, 230C (450F) Temper",5
107,107,AISI 4140H Steel,"Oil Quenched 845C (1550F), 650C (1200F) Temper, 13 mm (0.5 In.) Round",938.0,889.0,19.0,6,Quenched (oil) & tempered – high-strength structural steel,,,,1,Steel database with labelled clusters,,,Ultimate tensile strength,MPa,Yield strength,MPa,Ductility,%,0.0,0.0,0.405,0.0,0.0,0.0,0.0,0.0,0.0,0.2249999999999999,0.035,0.04,0.0,0.0,0.0,0.0,0.975,0.875,97.22,0.0,0.0,0.0,0.0,0.0,0.0,0.0,0.0,0.2249999999999999,0.0,0.0,0.0,0.0,0.0,0.0,0.0,0.0,,,"Oil Quenched 845C (1550F), 650C (1200F) Temper, 13 mm (0.5 In.) Round",6
107,2913,AISI 4140H Steel,"Oil Quenched 845C (1550F), 650C (1200F) Temper, 13 mm (0.5 In.) Round",938.0,889.0,19.0,6,Quenched (oil) & tempered – high-strength structural steel,,,,1,Steel database with labelled clusters,,,Ultimate tensile strength,MPa,Yield strength,MPa,Ductility,%,0.0,0.0,0.405,0.0,0.0,0.0,0.0,0.0,0.0,0.2249999999999999,0.035,0.04,0.0,0.0,0.0,0.0,0.975,0.875,97.22,0.0,0.0,0.0,0.0,0.0,0.0,0.0,0.0,0.2249999999999999,0.0,0.0,0.0,0.0,0.0,0.0,0.0,0.0,,,"Oil Quenched 845C (1550F), 650C (1200F) Temper, 13 mm (0.5 In.) Round",6
108,108,AISI 4150 Steel,"Oil Quenched 830C (1525F), 595C (1100F) Temper, 100 mm (4 In.) Round",910.0,675.0,20.0,6,Quenched (oil) & tempered – high-strength structural steel,,,,1,Steel database with labelled clusters,,,Ultimate tensile strength,MPa,Yield strength,MPa,Ductility,%,0.0,0.0,0.505,0.0,0.0,0.0,0.0,0.0,0.0,0.2249999999999999,0.035,0.04,0.0,0.0,0.0,0.0,0.95,0.875,97.17,0.0,0.0,0.0,0.0,0.0,0.0,0.0,0.0,0.2,0.0,0.0,0.0,0.0,0.0,0.0,0.0,0.0,,,"Oil Quenched 830C (1525F), 595C (1100F) Temper, 100 mm (4 In.) Round",6
108,2826,AISI 4150 Steel,"Oil Quenched 830C (1525F), 595C (1100F) Temper, 100 mm (4 In.) Round",910.0,675.0,20.0,6,Quenched (oil) & tempered – high-strength structural steel,,,,1,Steel database with labelled clusters,,,Ultimate tensile strength,MPa,Yield strength,MPa,Ductility,%,0.0,0.0,0.505,0.0,0.0,0.0,0.0,0.0,0.0,0.2249999999999999,0.035,0.04,0.0,0.0,0.0,0.0,0.95,0.875,97.17,0.0,0.0,0.0,0.0,0.0,0.0,0.0,0.0,0.2,0.0,0.0,0.0,0.0,0.0,0.0,0.0,0.0,,,"Oil Quenched 830C (1525F), 595C (1100F) Temper, 100 mm (4 In.) Round",6
109,109,AISI 4130 Steel,"Water Quenched 855C (1570F), 480C (900F) Temper, 13 mm (0.5 In.) Round",1145.0,1110.0,16.0,10,Quenched (water) & tempered – high-strength structural steel,,,,1,Steel database with labelled clusters,,,Ultimate tensile strength,MPa,Yield strength,MPa,Ductility,%,0.0,0.0,0.305,0.0,0.0,0.0,0.0,0.0,0.0,0.2249999999999999,0.035,0.04,0.0,0.0,0.0,0.0,0.95,0.5,97.745,0.0,0.0,0.0,0.0,0.0,0.0,0.0,0.0,0.2,0.0,0.0,0.0,0.0,0.0,0.0,0.0,0.0,,,"Water Quenched 855C (1570F), 480C (900F) Temper, 13 mm (0.5 In.) Round",10
109,2761,AISI 4130 Steel,"Water Quenched 855C (1570F), 480C (900F) Temper, 13 mm (0.5 In.) Round",1145.0,1110.0,16.0,10,Quenched (water) & tempered – high-strength structural steel,,,,1,Steel database with labelled clusters,,,Ultimate tensile strength,MPa,Yield strength,MPa,Ductility,%,0.0,0.0,0.305,0.0,0.0,0.0,0.0,0.0,0.0,0.2249999999999999,0.035,0.04,0.0,0.0,0.0,0.0,0.95,0.5,97.745,0.0,0.0,0.0,0.0,0.0,0.0,0.0,0.0,0.2,0.0,0.0,0.0,0.0,0.0,0.0,0.0,0.0,,,"Water Quenched 855C (1570F), 480C (900F) Temper, 13 mm (0.5 In.) Round",10
110,110,AISI 4140H Steel,"Heat Treated, Tempered 205C (400F), 25 mm (1 In.) Round",1020.0,675.0,17.0,0,Carburized – quenched (oil) – wear-resistant surface steel,,,,1,Steel database with labelled clusters,,,Ultimate tensile strength,MPa,Yield strength,MPa,Ductility,%,0.0,0.0,0.405,0.0,0.0,0.0,0.0,0.0,0.0,0.2249999999999999,0.035,0.04,0.0,0.0,0.0,0.0,0.975,0.875,97.22,0.0,0.0,0.0,0.0,0.0,0.0,0.0,0.0,0.2249999999999999,0.0,0.0,0.0,0.0,0.0,0.0,0.0,0.0,,,"Heat Treated, Tempered 205C (400F), 25 mm (1 In.) Round",0
110,2838,AISI 4140H Steel,"Heat Treated, Tempered 205C (400F), 25 mm (1 In.) Round",1020.0,675.0,17.0,0,Carburized – quenched (oil) – wear-resistant surface steel,,,,1,Steel database with labelled clusters,,,Ultimate tensile strength,MPa,Yield strength,MPa,Ductility,%,0.0,0.0,0.405,0.0,0.0,0.0,0.0,0.0,0.0,0.2249999999999999,0.035,0.04,0.0,0.0,0.0,0.0,0.975,0.875,97.22,0.0,0.0,0.0,0.0,0.0,0.0,0.0,0.0,0.2249999999999999,0.0,0.0,0.0,0.0,0.0,0.0,0.0,0.0,,,"Heat Treated, Tempered 205C (400F), 25 mm (1 In.) Round",0
