Repository: Azhi-ss/SteelScientist

# Steel Labelled Clusters Dataset

This directory contains the cleaned steel labelled-clusters dataset used by
`regression/steel_labelled_clusters_regression.py`.

## Files

| File | Rows | Description |
|------|------|-------------|
| `raw/Steel database with labelled clusters.xlsx` | 3234 | Original spreadsheet. |
| `full_with_duplicates.csv` | 3234 | Raw spreadsheet mapped to the project regression schema. |
| `clean.csv` | 1943 | Strictly deduplicated regression mother table. |
| `train.csv` | 1554 | Fixed 8:2 training split generated from `clean.csv`. |
| `val.csv` | 389 | Fixed 8:2 validation split generated from `clean.csv`. |

File: datasets/steel_labelled_clusters/full_with_duplicates.csv (part 3 of 40)
DOIs,Files,problem,status,Table_topic,title,abstract,Material,Tensile_name,Tensile_value,Tensile_unit,Yield_name,Yield_value,Yield_unit,Elongation_name,Elongation_value,Elongation_unit,H,B,C,N,O,F,Na,Mg,Al,Si,P,S,Cl,Ca,Ti,V,Cr,Mn,Fe,Co,Ni,Cu,Zn,As,Y,Zr,Nb,Mo,Sn,Sb,La,Ce,Ta,W,Pb,Bi,Other_ele,Text_addition,Text,actions,source_entry,cluster_number,cluster_label,cluster_number_0_to_11
,,,1,Steel database with labelled clusters,,,AISI 4118H Steel,Ultimate tensile strength,521.0,MPa,Yield strength,341.0,MPa,Ductility,34.0,%,0.0,0.0,0.2,0.0,0.0,0.0,0.0,0.0,0.0,0.2249999999999999,0.035,0.04,0.0,0.0,0.0,0.0,0.5,0.8,98.085,0.0,0.0,0.0,0.0,0.0,0.0,0.0,0.0,0.1149999999999999,0.0,0.0,0.0,0.0,0.0,0.0,0.0,0.0,,,"Normalized At 910C (1670F), Air Cooled, 100 mm (4 In.) Round","Normalized At 910C (1670F), Air Cooled, 100 mm (4 In.) Round",150,4,Normalized (air cooled) – general-purpose steel,4
,,,1,Steel database with labelled clusters,,,AISI 4150 Steel,Ultimate tensile strength,1005.0,MPa,Yield strength,635.0,MPa,Ductility,19.0,%,0.0,0.0,0.505,0.0,0.0,0.0,0.0,0.0,0.0,0.2249999999999999,0.035,0.04,0.0,0.0,0.0,0.0,0.95,0.875,97.17,0.0,0.0,0.0,0.0,0.0,0.0,0.0,0.0,0.2,0.0,0.0,0.0,0.0,0.0,0.0,0.0,0.0,,,"Normalized At 870C (1600F), Air Cooled, 100 mm (4 In.) Round","Normalized At 870C (1600F), Air Cooled, 100 mm (4 In.) Round",151,4,Normalized (air cooled) – general-purpose steel,4
,,,1,Steel database with labelled clusters,,,AISI 4130H Steel,Ultimate tensile strength,1145.0,MPa,Yield strength,1110.0,MPa,Ductility,16.0,%,0.0,0.0,0.3,0.0,0.0,0.0,0.0,0.0,0.0,0.25,0.035,0.04,0.0,0.0,0.0,0.0,0.975,0.5,97.7,0.0,0.0,0.0,0.0,0.0,0.0,0.0,0.0,0.2,0.0,0.0,0.0,0.0,0.0,0.0,0.0,0.0,,,"Water Quenched 855C (1570F), 480C (900F) Temper, 13 mm (0.5 In.) Round","Water Quenched 855C (1570F), 480C (900F) Temper, 13 mm (0.5 In.) Round",152,10,Quenched (water) & tempered – high-strength structural steel,10
,,,1,Steel database with labelled clusters,,,AISI 4130H Steel,Ultimate tensile strength,560.0,MPa,Yield strength,360.0,MPa,Ductility,28.0,%,0.0,0.0,0.3,0.0,0.0,0.0,0.0,0.0,0.0,0.25,0.035,0.04,0.0,0.0,0.0,0.0,0.975,0.5,97.7,0.0,0.0,0.0,0.0,0.0,0.0,0.0,0.0,0.2,0.0,0.0,0.0,0.0,0.0,0.0,0.0,0.0,,,Annealed At 865C (1590F),Annealed At 865C (1590F),153,7,Annealed – easy-to-machine – round annealed stock,7
,,,1,Steel database with labelled clusters,,,AISI 4130H Steel,Ultimate tensile strength,883.0,MPa,Yield strength,779.0,MPa,Ductility,21.0,%,0.0,0.0,0.3,0.0,0.0,0.0,0.0,0.0,0.0,0.25,0.035,0.04,0.0,0.0,0.0,0.0,0.975,0.5,97.7,0.0,0.0,0.0,0.0,0.0,0.0,0.0,0.0,0.2,0.0,0.0,0.0,0.0,0.0,0.0,0.0,0.0,,,"Water Quenched 855C (1570F), 595C (1100F) Temper, 25 mm (1 In.) Round","Water Quenched 855C (1570F), 595C (1100F) Temper, 25 mm (1 In.) Round",154,10,Quenched (water) & tempered – high-strength structural steel,10
,,,1,Steel database with labelled clusters,,,AISI 4150H Steel,Ultimate tensile strength,972.0,MPa,Yield strength,883.0,MPa,Ductility,18.0,%,0.0,0.0,0.505,0.0,0.0,0.0,0.0,0.0,0.0,0.2249999999999999,0.035,0.04,0.0,0.0,0.0,0.0,0.975,0.875,97.145,0.0,0.0,0.0,0.0,0.0,0.0,0.0,0.0,0.2,0.0,0.0,0.0,0.0,0.0,0.0,0.0,0.0,,,"Oil Quenched 830C (1525F), 650C (1200F) Temper, 25 mm (1 In.) Round","Oil Quenched 830C (1525F), 650C (1200F) Temper, 25 mm (1 In.) Round",155,6,Quenched (oil) & tempered – high-strength structural steel,6
,,,1,Steel database with labelled clusters,,,AISI 4118 Steel,Ultimate tensile strength,951.0,MPa,Yield strength,620.0,MPa,Ductility,18.0,%,0.0,0.0,0.205,0.0,0.0,0.0,0.0,0.0,0.0,0.25,0.035,0.04,0.0,0.0,0.0,0.0,0.5,0.8,98.055,0.0,0.0,0.0,0.0,0.0,0.0,0.0,0.0,0.1149999999999999,0.0,0.0,0.0,0.0,0.0,0.0,0.0,0.0,,,"Single Quenched And Tempered, Carburized, 230C (450F) Temper","Single Quenched And Tempered, Carburized, 230C (450F) Temper",156,5,Carburized – quenched (oil) – wear-resistant surface steel (variant),5
,,,1,Steel database with labelled clusters,,,AISI 4130H Steel,Ultimate tensile strength,560.0,MPa,Yield strength,460.0,MPa,Ductility,21.0,%,0.0,0.0,0.3,0.0,0.0,0.0,0.0,0.0,0.0,0.25,0.035,0.04,0.0,0.0,0.0,0.0,0.975,0.5,97.7,0.0,0.0,0.0,0.0,0.0,0.0,0.0,0.0,0.2,0.0,0.0,0.0,0.0,0.0,0.0,0.0,0.0,,,"Annealed, 25 mm (1 In.) Round","Annealed, 25 mm (1 In.) Round",157,3,Normalized – easy-to-machine stock (cold drawn),3
,,,1,Steel database with labelled clusters,,,AISI 4027 Steel,Ultimate tensile strength,595.0,MPa,Yield strength,385.0,MPa,Ductility,27.0,%,0.0,0.0,0.275,0.0,0.0,0.0,0.0,0.0,0.0,0.25,0.035,0.04,0.0,0.0,0.0,0.0,0.0,0.8,98.35,0.0,0.0,0.0,0.0,0.0,0.0,0.0,0.0,0.25,0.0,0.0,0.0,0.0,0.0,0.0,0.0,0.0,,,"Normalized, 50 mm (2 In.) Round","Normalized, 50 mm (2 In.) Round",158,9,Normalized – general-purpose steel (round normalized stock),9
,,,1,Steel database with labelled clusters,,,AISI 4419H Steel,Ultimate tensile strength,635.0,MPa,Yield strength,400.0,MPa,Ductility,26.0,%,0.0,0.0,0.2,0.0,0.0,0.0,0.0,0.0,0.0,0.25,0.035,0.04,0.0,0.0,0.0,0.0,0.0,0.55,98.4,0.0,0.0,0.0,0.0,0.0,0.0,0.0,0.0,0.525,0.0,0.0,0.0,0.0,0.0,0.0,0.0,0.0,,,"Mock Carburized, 230C (450F) Temper, 50 mm (2 In.) Round","Mock Carburized, 230C (450F) Temper, 50 mm (2 In.) Round",159,8,Carburized – quenched (oil) – wear-resistant surface steel (variant),8
,,,1,Steel database with labelled clusters,,,AISI 4419 Steel,Ultimate tensile strength,679.0,MPa,Yield strength,376.0,MPa,Ductility,23.0,%,0.0,0.0,0.205,0.0,0.0,0.0,0.0,0.0,0.0,0.25,0.035,0.04,0.0,0.0,0.0,0.0,0.0,0.55,98.395,0.0,0.0,0.0,0.0,0.0,0.0,0.0,0.0,0.525,0.0,0.0,0.0,0.0,0.0,0.0,0.0,0.0,,,"Double Quenched, 230C (450F) Temper","Double Quenched, 230C (450F) Temper",160,5,Carburized – quenched (oil) – wear-resistant surface steel (variant),5
,,,1,Steel database with labelled clusters,,,AISI 4419H Steel,Ultimate tensile strength,708.0,MPa,Yield strength,431.0,MPa,Ductility,24.0,%,0.0,0.0,0.2,0.0,0.0,0.0,0.0,0.0,0.0,0.25,0.035,0.04,0.0,0.0,0.0,0.0,0.0,0.55,98.4,0.0,0.0,0.0,0.0,0.0,0.0,0.0,0.0,0.525,0.0,0.0,0.0,0.0,0.0,0.0,0.0,0.0,,,"Single Quenched And Tempered, 230C (450F)","Single Quenched And Tempered, 230C (450F)",161,5,Carburized – quenched (oil) – wear-resistant surface steel (variant),5
,,,1,Steel database with labelled clusters,,,AISI 4150 Steel,Ultimate tensile strength,1095.0,MPa,Yield strength,883.0,MPa,Ductility,15.0,%,0.0,0.0,0.505,0.0,0.0,0.0,0.0,0.0,0.0,0.2249999999999999,0.035,0.04,0.0,0.0,0.0,0.0,0.95,0.875,97.17,0.0,0.0,0.0,0.0,0.0,0.0,0.0,0.0,0.2,0.0,0.0,0.0,0.0,0.0,0.0,0.0,0.0,,,"Oil Quenched 830C (1525F), 540C (1000F) Temper, 100 mm (4 In.) Round","Oil Quenched 830C (1525F), 540C (1000F) Temper, 100 mm (4 In.) Round",162,6,Quenched (oil) & tempered – high-strength structural steel,6
,,,1,Steel database with labelled clusters,,,AISI 4419 Steel,Ultimate tensile strength,710.0,MPa,Yield strength,450.0,MPa,Ductility,24.0,%,0.0,0.0,0.205,0.0,0.0,0.0,0.0,0.0,0.0,0.25,0.035,0.04,0.0,0.0,0.0,0.0,0.0,0.55,98.395,0.0,0.0,0.0,0.0,0.0,0.0,0.0,0.0,0.525,0.0,0.0,0.0,0.0,0.0,0.0,0.0,0.0,,,"Mock Carburized, 150C (300F) Temper, 14 mm (0.55 In.) Round","Mock Carburized, 150C (300F) Temper, 14 mm (0.55 In.) Round",163,8,Carburized – quenched (oil) – wear-resistant surface steel (variant),8
,,,1,Steel database with labelled clusters,,,AISI 4320 Steel,Ultimate tensile strength,1005.0,MPa,Yield strength,650.0,MPa,Ductility,21.0,%,0.0,0.0,0.195,0.0,0.0,0.0,0.0,0.0,0.0,0.2249999999999999,0.035,0.04,0.0,0.0,0.0,0.0,0.5,0.55,96.38,0.0,1.825,0.0,0.0,0.0,0.0,0.0,0.0,0.25,0.0,0.0,0.0,0.0,0.0,0.0,0.0,0.0,,,"Double Quenched And Tempered (Carburized 925C (1700F) For 8Hrs, Pot Cooled, Reheated To 815C (1500F), Quenched In Agitated Oil, Reheated To 775C, Quenched In Agitated Oil, 230C (450F) Temper), 230C (450F) Temper","Double Quenched And Tempered (Carburized 925C (1700F) For 8Hrs, Pot Cooled, Reheated To 815C (1500F), Quenched In Agitated Oil, Reheated To 775C, Quenched In Agitated Oil, 230C (450F) Temper), 230C (450F) Temper",164,5,Carburized – quenched (oil) – wear-resistant surface steel (variant),5
,,,1,Steel database with labelled clusters,,,AISI 4419 Steel,Ultimate tensile strength,450.0,MPa,Yield strength,330.0,MPa,Ductility,31.0,%,0.0,0.0,0.205,0.0,0.0,0.0,0.0,0.0,0.0,0.25,0.035,0.04,0.0,0.0,0.0,0.0,0.0,0.55,98.395,0.0,0.0,0.0,0.0,0.0,0.0,0.0,0.0,0.525,0.0,0.0,0.0,0.0,0.0,0.0,0.0,0.0,,,"Annealed At 915C (1675F), 25 mm (1 In.) Round","Annealed At 915C (1675F), 25 mm (1 In.) Round",165,7,Annealed – easy-to-machine – round annealed stock,7
,,,1,Steel database with labelled clusters,,,AISI 4419 Steel,Ultimate tensile strength,540.0,MPa,Yield strength,360.0,MPa,Ductility,33.0,%,0.0,0.0,0.205,0.0,0.0,0.0,0.0,0.0,0.0,0.25,0.035,0.04,0.0,0.0,0.0,0.0,0.0,0.55,98.395,0.0,0.0,0.0,0.0,0.0,0.0,0.0,0.0,0.525,0.0,0.0,0.0,0.0,0.0,0.0,0.0,0.0,,,"Normalized At 955C (1750F), 14 mm (0.55 In.) Round","Normalized At 955C (1750F), 14 mm (0.55 In.) Round",166,4,Normalized (air cooled) – general-purpose steel,4
,,,1,Steel database with labelled clusters,,,AISI 4150H Steel,Ultimate tensile strength,1035.0,MPa,Yield strength,910.0,MPa,Ductility,18.0,%,0.0,0.0,0.505,0.0,0.0,0.0,0.0,0.0,0.0,0.2249999999999999,0.035,0.04,0.0,0.0,0.0,0.0,0.975,0.875,97.145,0.0,0.0,0.0,0.0,0.0,0.0,0.0,0.0,0.2,0.0,0.0,0.0,0.0,0.0,0.0,0.0,0.0,,,"Oil Quenched 830C (1525F), 595C (1100F) Temper, 50 mm (2 In.) Round","Oil Quenched 830C (1525F), 595C (1100F) Temper, 50 mm (2 In.) Round",167,6,Quenched (oil) & tempered – high-strength structural steel,6
,,,1,Steel database with labelled clusters,,,AISI 4419 Steel,Ultimate tensile strength,670.0,MPa,Yield strength,435.0,MPa,Ductility,24.0,%,0.0,0.0,0.205,0.0,0.0,0.0,0.0,0.0,0.0,0.25,0.035,0.04,0.0,0.0,0.0,0.0,0.0,0.55,98.395,0.0,0.0,0.0,0.0,0.0,0.0,0.0,0.0,0.525,0.0,0.0,0.0,0.0,0.0,0.0,0.0,0.0,,,"Mock Carburized, 150C (300F) Temper, 25 mm (1 In.) Round","Mock Carburized, 150C (300F) Temper, 25 mm (1 In.) Round",168,8,Carburized – quenched (oil) – wear-resistant surface steel (variant),8
,,,1,Steel database with labelled clusters,,,AISI 4150H Steel,Ultimate tensile strength,1310.0,MPa,Yield strength,1215.0,MPa,Ductility,13.0,%,0.0,0.0,0.505,0.0,0.0,0.0,0.0,0.0,0.0,0.2249999999999999,0.035,0.04,0.0,0.0,0.0,0.0,0.975,0.875,97.145,0.0,0.0,0.0,0.0,0.0,0.0,0.0,0.0,0.2,0.0,0.0,0.0,0.0,0.0,0.0,0.0,0.0,,,"Oil Quenched 830C (1525F), 540C (1000F) Temper, 13 mm (0.5 In.) Round","Oil Quenched 830C (1525F), 540C (1000F) Temper, 13 mm (0.5 In.) Round",169,6,Quenched (oil) & tempered – high-strength structural steel,6
,,,1,Steel database with labelled clusters,,,AISI 4419 Steel,Ultimate tensile strength,712.0,MPa,Yield strength,450.0,MPa,Ductility,24.0,%,0.0,0.0,0.205,0.0,0.0,0.0,0.0,0.0,0.0,0.25,0.035,0.04,0.0,0.0,0.0,0.0,0.0,0.55,98.395,0.0,0.0,0.0,0.0,0.0,0.0,0.0,0.0,0.525,0.0,0.0,0.0,0.0,0.0,0.0,0.0,0.0,,,"Single Quenched, 150C (300F) Temper","Single Quenched, 150C (300F) Temper",170,5,Carburized – quenched (oil) – wear-resistant surface steel (variant),5
,,,1,Steel database with labelled clusters,,,AISI 4140H Steel,Ultimate tensile strength,655.0,MPa,Yield strength,485.0,MPa,Ductility,26.0,%,0.0,0.0,0.405,0.0,0.0,0.0,0.0,0.0,0.0,0.2249999999999999,0.035,0.04,0.0,0.0,0.0,0.0,0.975,0.875,97.22,0.0,0.0,0.0,0.0,0.0,0.0,0.0,0.0,0.2249999999999999,0.0,0.0,0.0,0.0,0.0,0.0,0.0,0.0,,,Annealed 25 mm (1 In.) Round,Annealed 25 mm (1 In.) Round,171,3,Normalized – easy-to-machine stock (cold drawn),3
,,,1,Steel database with labelled clusters,,,AISI 4419H Steel,Ultimate tensile strength,650.0,MPa,Yield strength,405.0,MPa,Ductility,25.0,%,0.0,0.0,0.2,0.0,0.0,0.0,0.0,0.0,0.0,0.25,0.035,0.04,0.0,0.0,0.0,0.0,0.0,0.55,98.4,0.0,0.0,0.0,0.0,0.0,0.0,0.0,0.0,0.525,0.0,0.0,0.0,0.0,0.0,0.0,0.0,0.0,,,"Mock Carburized, 230C (450F) Temper, 25 mm (1 In.) Round","Mock Carburized, 230C (450F) Temper, 25 mm (1 In.) Round",172,8,Carburized – quenched (oil) – wear-resistant surface steel (variant),8
,,,1,Steel database with labelled clusters,,,AISI 4118H Steel,Ultimate tensile strength,820.0,MPa,Yield strength,445.0,MPa,Ductility,21.0,%,0.0,0.0,0.2,0.0,0.0,0.0,0.0,0.0,0.0,0.2249999999999999,0.035,0.04,0.0,0.0,0.0,0.0,0.5,0.8,98.085,0.0,0.0,0.0,0.0,0.0,0.0,0.0,0.0,0.1149999999999999,0.0,0.0,0.0,0.0,0.0,0.0,0.0,0.0,,,"Mock Carburized At 925C (1700F) For 8 Hours, Reheated To 830C (1525F), Oil Quenched, 150C (300F) Temper, 25 mm (1 In.) Round","Mock Carburized At 925C (1700F) For 8 Hours, Reheated To 830C (1525F), Oil Quenched, 150C (300F) Temper, 25 mm (1 In.) Round",173,8,Carburized – quenched (oil) – wear-resistant surface steel (variant),8
,,,1,Steel database with labelled clusters,,,AISI 4320 Steel,Ultimate tensile strength,1490.0,MPa,Yield strength,1095.0,MPa,Ductility,12.0,%,0.0,0.0,0.195,0.0,0.0,0.0,0.0,0.0,0.0,0.2249999999999999,0.035,0.04,0.0,0.0,0.0,0.0,0.5,0.55,96.38,0.0,1.825,0.0,0.0,0.0,0.0,0.0,0.0,0.25,0.0,0.0,0.0,0.0,0.0,0.0,0.0,0.0,,,"Direct Quench From Pot (Carburized 925C (1700F) For 8 Hrs., Quenched In Agitated Oil, 230C (450F) Temper), 1.5 mm Case Depth","Direct Quench From Pot (Carburized 925C (1700F) For 8 Hrs., Quenched In Agitated Oil, 230C (450F) Temper), 1.5 mm Case Depth",174,5,Carburized – quenched (oil) – wear-resistant surface steel (variant),5
,,,1,Steel database with labelled clusters,,,AISI 4118H Steel,Ultimate tensile strength,1220.0,MPa,Yield strength,896.0,MPa,Ductility,13.0,%,0.0,0.0,0.2,0.0,0.0,0.0,0.0,0.0,0.0,0.2249999999999999,0.035,0.04,0.0,0.0,0.0,0.0,0.5,0.8,98.085,0.0,0.0,0.0,0.0,0.0,0.0,0.0,0.0,0.1149999999999999,0.0,0.0,0.0,0.0,0.0,0.0,0.0,0.0,,,"Direct Quench, 230C (450F) Temper, 1.6 mm Case Depth","Direct Quench, 230C (450F) Temper, 1.6 mm Case Depth",175,5,Carburized – quenched (oil) – wear-resistant surface steel (variant),5
,,,1,Steel database with labelled clusters,,,AISI 4150 Steel,Ultimate tensile strength,931.0,MPa,Yield strength,814.0,MPa,Ductility,20.0,%,0.0,0.0,0.505,0.0,0.0,0.0,0.0,0.0,0.0,0.2249999999999999,0.035,0.04,0.0,0.0,0.0,0.0,0.95,0.875,97.17,0.0,0.0,0.0,0.0,0.0,0.0,0.0,0.0,0.2,0.0,0.0,0.0,0.0,0.0,0.0,0.0,0.0,,,"Oil Quenched 830C (1525F), 650C (1200F) Temper, 50 mm (2 In.) Round","Oil Quenched 830C (1525F), 650C (1200F) Temper, 50 mm (2 In.) Round",176,6,Quenched (oil) & tempered – high-strength structural steel,6
,,,1,Steel database with labelled clusters,,,AISI 4419H Steel,Ultimate tensile strength,580.0,MPa,Yield strength,330.0,MPa,Ductility,27.0,%,0.0,0.0,0.2,0.0,0.0,0.0,0.0,0.0,0.0,0.25,0.035,0.04,0.0,0.0,0.0,0.0,0.0,0.55,98.4,0.0,0.0,0.0,0.0,0.0,0.0,0.0,0.0,0.525,0.0,0.0,0.0,0.0,0.0,0.0,0.0,0.0,,,"Mock Carburized, 230C (450F) Temper, 100 mm (4 In.) Round","Mock Carburized, 230C (450F) Temper, 100 mm (4 In.) Round",177,8,Carburized – quenched (oil) – wear-resistant surface steel (variant),8
,,,1,Steel database with labelled clusters,,,AISI 4419H Steel,Ultimate tensile strength,595.0,MPa,Yield strength,365.0,MPa,Ductility,27.0,%,0.0,0.0,0.2,0.0,0.0,0.0,0.0,0.0,0.0,0.25,0.035,0.04,0.0,0.0,0.0,0.0,0.0,0.55,98.4,0.0,0.0,0.0,0.0,0.0,0.0,0.0,0.0,0.525,0.0,0.0,0.0,0.0,0.0,0.0,0.0,0.0,,,"Mock Carburized, 150C (300F) Temper, 100 mm (4 In.) Round","Mock Carburized, 150C (300F) Temper, 100 mm (4 In.) Round",178,8,Carburized – quenched (oil) – wear-resistant surface steel (variant),8
,,,1,Steel database with labelled clusters,,,AISI 4150H Steel,Ultimate tensile strength,1170.0,MPa,Yield strength,1076.0,MPa,Ductility,14.0,%,0.0,0.0,0.505,0.0,0.0,0.0,0.0,0.0,0.0,0.2249999999999999,0.035,0.04,0.0,0.0,0.0,0.0,0.975,0.875,97.145,0.0,0.0,0.0,0.0,0.0,0.0,0.0,0.0,0.2,0.0,0.0,0.0,0.0,0.0,0.0,0.0,0.0,,,"Oil Quenched 830C (1525F), 595C (1100F) Temper, 13 mm (0.5 In.) Round","Oil Quenched 830C (1525F), 595C (1100F) Temper, 13 mm (0.5 In.) Round",179,6,Quenched (oil) & tempered – high-strength structural steel,6
,,,1,Steel database with labelled clusters,,,AISI 4140H Steel,Ultimate tensile strength,814.0,MPa,Yield strength,485.0,MPa,Ductility,22.0,%,0.0,0.0,0.405,0.0,0.0,0.0,0.0,0.0,0.0,0.2249999999999999,0.035,0.04,0.0,0.0,0.0,0.0,0.975,0.875,97.22,0.0,0.0,0.0,0.0,0.0,0.0,0.0,0.0,0.2249999999999999,0.0,0.0,0.0,0.0,0.0,0.0,0.0,0.0,,,"Normalized At 870C (1600F), Air Cooled, 100 mm (4 In.) Round","Normalized At 870C (1600F), Air Cooled, 100 mm (4 In.) Round",180,4,Normalized (air cooled) – general-purpose steel,4
,,,1,Steel database with labelled clusters,,,AISI 4320 Steel,Ultimate tensile strength,1180.0,MPa,Yield strength,1015.0,MPa,Ductility,16.0,%,0.0,0.0,0.195,0.0,0.0,0.0,0.0,0.0,0.0,0.2249999999999999,0.035,0.04,0.0,0.0,0.0,0.0,0.5,0.55,96.38,0.0,1.825,0.0,0.0,0.0,0.0,0.0,0.0,0.25,0.0,0.0,0.0,0.0,0.0,0.0,0.0,0.0,,,"Normalized 925C (1700F) In 32 mm Rounds, Machined To 13.7 mm Rounds, Pseudocarburized 925C (1700F) For 8 Hrs., Box Cooled To Rt, Reheated To 830C (1525F), Oil Quenched, 150C (300F) Temper, Tested In 12.8 mm Rounds","Normalized 925C (1700F) In 32 mm Rounds, Machined To 13.7 mm Rounds, Pseudocarburized 925C (1700F) For 8 Hrs., Box Cooled To Rt, Reheated To 830C (1525F), Oil Quenched, 150C (300F) Temper, Tested In 12.8 mm Rounds",181,0,Carburized – quenched (oil) – wear-resistant surface steel,0
,,,1,Steel database with labelled clusters,,,AISI 4419H Steel,Ultimate tensile strength,679.0,MPa,Yield strength,376.0,MPa,Ductility,23.0,%,0.0,0.0,0.2,0.0,0.0,0.0,0.0,0.0,0.0,0.25,0.035,0.04,0.0,0.0,0.0,0.0,0.0,0.55,98.4,0.0,0.0,0.0,0.0,0.0,0.0,0.0,0.0,0.525,0.0,0.0,0.0,0.0,0.0,0.0,0.0,0.0,,,"Double Quenched And Tempered, 230C (450F)","Double Quenched And Tempered, 230C (450F)",182,5,Carburized – quenched (oil) – wear-resistant surface steel (variant),5
,,,1,Steel database with labelled clusters,,,AISI 4419 Steel,Ultimate tensile strength,515.0,MPa,Yield strength,350.0,MPa,Ductility,32.0,%,0.0,0.0,0.205,0.0,0.0,0.0,0.0,0.0,0.0,0.25,0.035,0.04,0.0,0.0,0.0,0.0,0.0,0.55,98.395,0.0,0.0,0.0,0.0,0.0,0.0,0.0,0.0,0.525,0.0,0.0,0.0,0.0,0.0,0.0,0.0,0.0,,,"Normalized At 955C (1750F), 25 mm (1 In.) Round","Normalized At 955C (1750F), 25 mm (1 In.) Round",183,4,Normalized (air cooled) – general-purpose steel,4
,,,1,Steel database with labelled clusters,,,AISI 4118 Steel,Ultimate tensile strength,645.0,MPa,Yield strength,314.0,MPa,Ductility,28.0,%,0.0,0.0,0.205,0.0,0.0,0.0,0.0,0.0,0.0,0.25,0.035,0.04,0.0,0.0,0.0,0.0,0.5,0.8,98.055,0.0,0.0,0.0,0.0,0.0,0.0,0.0,0.0,0.1149999999999999,0.0,0.0,0.0,0.0,0.0,0.0,0.0,0.0,,,"Mock Carburized At 925C (1700F) For 8 Hours, Reheated To 830C (1525F), Oil Quenched, 150C (300F) Temper, 230C (450F) Temper, 50 mm (2 In.) Round","Mock Carburized At 925C (1700F) For 8 Hours, Reheated To 830C (1525F), Oil Quenched, 150C (300F) Temper, 230C (450F) Temper, 50 mm (2 In.) Round",184,8,Carburized – quenched (oil) – wear-resistant surface steel (variant),8
,,,1,Steel database with labelled clusters,,,AISI 4140 Steel,Ultimate tensile strength,1380.0,MPa,Yield strength,1170.0,MPa,Ductility,15.0,%,0.0,0.0,0.405,0.0,0.0,0.0,0.0,0.0,0.0,0.2249999999999999,0.035,0.04,0.0,0.0,0.0,0.0,0.95,0.875,97.27,0.0,0.0,0.0,0.0,0.0,0.0,0.0,0.0,0.2,0.0,0.0,0.0,0.0,0.0,0.0,0.0,0.0,,,"Oil Quenched, 425C (800F) Temper, 25 mm (1 In.) Round","Oil Quenched, 425C (800F) Temper, 25 mm (1 In.) Round",185,6,Quenched (oil) & tempered – high-strength structural steel,6
,,,1,Steel database with labelled clusters,,,AISI 4419H Steel,Ultimate tensile strength,734.0,MPa,Yield strength,377.0,MPa,Ductility,21.0,%,0.0,0.0,0.2,0.0,0.0,0.0,0.0,0.0,0.0,0.25,0.035,0.04,0.0,0.0,0.0,0.0,0.0,0.55,98.4,0.0,0.0,0.0,0.0,0.0,0.0,0.0,0.0,0.525,0.0,0.0,0.0,0.0,0.0,0.0,0.0,0.0,,,"Double Quenched And Tempered, 150C (300F)","Double Quenched And Tempered, 150C (300F)",186,5,Carburized – quenched (oil) – wear-resistant surface steel (variant),5
,,,1,Steel database with labelled clusters,,,AISI 4150 Steel,Ultimate tensile strength,1035.0,MPa,Yield strength,910.0,MPa,Ductility,18.0,%,0.0,0.0,0.505,0.0,0.0,0.0,0.0,0.0,0.0,0.2249999999999999,0.035,0.04,0.0,0.0,0.0,0.0,0.95,0.875,97.17,0.0,0.0,0.0,0.0,0.0,0.0,0.0,0.0,0.2,0.0,0.0,0.0,0.0,0.0,0.0,0.0,0.0,,,"Oil Quenched 830C (1525F), 595C (1100F) Temper, 50 mm (2 In.) Round","Oil Quenched 830C (1525F), 595C (1100F) Temper, 50 mm (2 In.) Round",187,6,Quenched (oil) & tempered – high-strength structural steel,6
,,,1,Steel database with labelled clusters,,,AISI 4150 Steel,Ultimate tensile strength,1020.0,MPa,Yield strength,945.0,MPa,Ductility,17.0,%,0.0,0.0,0.505,0.0,0.0,0.0,0.0,0.0,0.0,0.2249999999999999,0.035,0.04,0.0,0.0,0.0,0.0,0.95,0.875,97.17,0.0,0.0,0.0,0.0,0.0,0.0,0.0,0.0,0.2,0.0,0.0,0.0,0.0,0.0,0.0,0.0,0.0,,,"Oil Quenched 830C (1525F), 650C (1200F) Temper, 13 mm (0.5 In.) Round","Oil Quenched 830C (1525F), 650C (1200F) Temper, 13 mm (0.5 In.) Round",188,6,Quenched (oil) & tempered – high-strength structural steel,6
,,,1,Steel database with labelled clusters,,,AISI 4150 Steel,Ultimate tensile strength,1340.0,MPa,Yield strength,896.0,MPa,Ductility,10.0,%,0.0,0.0,0.505,0.0,0.0,0.0,0.0,0.0,0.0,0.2249999999999999,0.035,0.04,0.0,0.0,0.0,0.0,0.95,0.875,97.17,0.0,0.0,0.0,0.0,0.0,0.0,0.0,0.0,0.2,0.0,0.0,0.0,0.0,0.0,0.0,0.0,0.0,,,"Normalized At 870C (1600F), Air Cooled, 13 mm (0.5 In.) Round","Normalized At 870C (1600F), Air Cooled, 13 mm (0.5 In.) Round",189,4,Normalized (air cooled) – general-purpose steel,4
,,,1,Steel database with labelled clusters,,,AISI 4118H Steel,Ultimate tensile strength,641.0,MPa,Yield strength,300.0,MPa,Ductility,28.0,%,0.0,0.0,0.2,0.0,0.0,0.0,0.0,0.0,0.0,0.2249999999999999,0.035,0.04,0.0,0.0,0.0,0.0,0.5,0.8,98.085,0.0,0.0,0.0,0.0,0.0,0.0,0.0,0.0,0.1149999999999999,0.0,0.0,0.0,0.0,0.0,0.0,0.0,0.0,,,"Heat Treated, 100 mm (4 In.) Round","Heat Treated, 100 mm (4 In.) Round",190,0,Carburized – quenched (oil) – wear-resistant surface steel,0
,,,1,Steel database with labelled clusters,,,AISI 4027 Steel,Ultimate tensile strength,650.0,MPa,Yield strength,425.0,MPa,Ductility,25.0,%,0.0,0.0,0.275,0.0,0.0,0.0,0.0,0.0,0.0,0.25,0.035,0.04,0.0,0.0,0.0,0.0,0.0,0.8,98.35,0.0,0.0,0.0,0.0,0.0,0.0,0.0,0.0,0.25,0.0,0.0,0.0,0.0,0.0,0.0,0.0,0.0,,,"Normalized, 14 mm (0.55 In.) Round","Normalized, 14 mm (0.55 In.) Round",191,9,Normalized – general-purpose steel (round normalized stock),9
,,,1,Steel database with labelled clusters,,,AISI 4150 Steel,Ultimate tensile strength,1165.0,MPa,Yield strength,1040.0,MPa,Ductility,15.0,%,0.0,0.0,0.505,0.0,0.0,0.0,0.0,0.0,0.0,0.2249999999999999,0.035,0.04,0.0,0.0,0.0,0.0,0.95,0.875,97.17,0.0,0.0,0.0,0.0,0.0,0.0,0.0,0.0,0.2,0.0,0.0,0.0,0.0,0.0,0.0,0.0,0.0,,,"Oil Quenched 830C (1525F), 540C (1000F) Temper, 50 mm (2 In.) Round","Oil Quenched 830C (1525F), 540C (1000F) Temper, 50 mm (2 In.) Round",192,6,Quenched (oil) & tempered – high-strength structural steel,6
,,,1,Steel database with labelled clusters,,,AISI 4419H Steel,Ultimate tensile strength,710.0,MPa,Yield strength,450.0,MPa,Ductility,24.0,%,0.0,0.0,0.2,0.0,0.0,0.0,0.0,0.0,0.0,0.25,0.035,0.04,0.0,0.0,0.0,0.0,0.0,0.55,98.4,0.0,0.0,0.0,0.0,0.0,0.0,0.0,0.0,0.525,0.0,0.0,0.0,0.0,0.0,0.0,0.0,0.0,,,"Mock Carburized, 150C (300F) Temper, 14 mm (0.55 In.) Round","Mock Carburized, 150C (300F) Temper, 14 mm (0.55 In.) Round",193,8,Carburized – quenched (oil) – wear-resistant surface steel (variant),8
,,,1,Steel database with labelled clusters,,,AISI 4320 Steel,Ultimate tensile strength,1150.0,MPa,Yield strength,972.0,MPa,Ductility,14.0,%,0.0,0.0,0.195,0.0,0.0,0.0,0.0,0.0,0.0,0.2249999999999999,0.035,0.04,0.0,0.0,0.0,0.0,0.5,0.55,96.38,0.0,1.825,0.0,0.0,0.0,0.0,0.0,0.0,0.25,0.0,0.0,0.0,0.0,0.0,0.0,0.0,0.0,,,"Normalized 925C (1700F) In 32 mm Rounds, Machined To 25 mm (1 In.) Rounds, Pseudocarburized 925C (1700F) For 8 Hrs., Oil Quenched, 150C (300F) Temper, Tested In 12.8 mm Rounds","Normalized 925C (1700F) In 32 mm Rounds, Machined To 25 mm (1 In.) Rounds, Pseudocarburized 925C (1700F) For 8 Hrs., Oil Quenched, 150C (300F) Temper, Tested In 12.8 mm Rounds",194,0,Carburized – quenched (oil) – wear-resistant surface steel,0
,,,1,Steel database with labelled clusters,,,AISI 4140H Steel,Ultimate tensile strength,1140.0,MPa,Yield strength,965.0,MPa,Ductility,18.0,%,0.0,0.0,0.405,0.0,0.0,0.0,0.0,0.0,0.0,0.2249999999999999,0.035,0.04,0.0,0.0,0.0,0.0,0.975,0.875,97.22,0.0,0.0,0.0,0.0,0.0,0.0,0.0,0.0,0.2249999999999999,0.0,0.0,0.0,0.0,0.0,0.0,0.0,0.0,,,"Oil Quenched, Tempered 540C (1000F), 25 mm (1 In.) Round","Oil Quenched, Tempered 540C (1000F), 25 mm (1 In.) Round",195,6,Quenched (oil) & tempered – high-strength structural steel,6
,,,1,Steel database with labelled clusters,,,AISI 4140H Steel,Ultimate tensile strength,1020.0,MPa,Yield strength,655.0,MPa,Ductility,17.0,%,0.0,0.0,0.405,0.0,0.0,0.0,0.0,0.0,0.0,0.2249999999999999,0.035,0.04,0.0,0.0,0.0,0.0,0.975,0.875,97.22,0.0,0.0,0.0,0.0,0.0,0.0,0.0,0.0,0.2249999999999999,0.0,0.0,0.0,0.0,0.0,0.0,0.0,0.0,,,Normalized At 870C,Normalized At 870C,196,4,Normalized (air cooled) – general-purpose steel,4
,,,1,Steel database with labelled clusters,,,AISI 4140H Steel,Ultimate tensile strength,1150.0,MPa,Yield strength,1050.0,MPa,Ductility,17.0,%,0.0,0.0,0.405,0.0,0.0,0.0,0.0,0.0,0.0,0.2249999999999999,0.035,0.04,0.0,0.0,0.0,0.0,0.975,0.875,97.22,0.0,0.0,0.0,0.0,0.0,0.0,0.0,0.0,0.2249999999999999,0.0,0.0,0.0,0.0,0.0,0.0,0.0,0.0,,,"Heat Treated, Tempered 540C (1000F), 25 mm (1 In.) Round","Heat Treated, Tempered 540C (1000F), 25 mm (1 In.) Round",197,0,Carburized – quenched (oil) – wear-resistant surface steel,0
,,,1,Steel database with labelled clusters,,,AISI 4419H Steel,Ultimate tensile strength,817.0,MPa,Yield strength,596.0,MPa,Ductility,18.0,%,0.0,0.0,0.2,0.0,0.0,0.0,0.0,0.0,0.0,0.25,0.035,0.04,0.0,0.0,0.0,0.0,0.0,0.55,98.4,0.0,0.0,0.0,0.0,0.0,0.0,0.0,0.0,0.525,0.0,0.0,0.0,0.0,0.0,0.0,0.0,0.0,,,"Direct Quenched From Pot And Tempered, 230C (450F)","Direct Quenched From Pot And Tempered, 230C (450F)",198,5,Carburized – quenched (oil) – wear-resistant surface steel (variant),5
,,,1,Steel database with labelled clusters,,,AISI 4419 Steel,Ultimate tensile strength,650.0,MPa,Yield strength,405.0,MPa,Ductility,25.0,%,0.0,0.0,0.205,0.0,0.0,0.0,0.0,0.0,0.0,0.25,0.035,0.04,0.0,0.0,0.0,0.0,0.0,0.55,98.395,0.0,0.0,0.0,0.0,0.0,0.0,0.0,0.0,0.525,0.0,0.0,0.0,0.0,0.0,0.0,0.0,0.0,,,"Mock Carburized, 230C (450F) Temper, 25 mm (1 In.) Round","Mock Carburized, 230C (450F) Temper, 25 mm (1 In.) Round",199,8,Carburized – quenched (oil) – wear-resistant surface steel (variant),8
,,,1,Steel database with labelled clusters,,,AISI 4140 Steel,Ultimate tensile strength,965.0,MPa,Yield strength,800.0,MPa,Ductility,17.0,%,0.0,0.0,0.405,0.0,0.0,0.0,0.0,0.0,0.0,0.2249999999999999,0.035,0.04,0.0,0.0,0.0,0.0,0.95,0.875,97.27,0.0,0.0,0.0,0.0,0.0,0.0,0.0,0.0,0.2,0.0,0.0,0.0,0.0,0.0,0.0,0.0,0.0,,,"Oil Quenched, 50 mm (2 In.) Round [845C (1550F) Quench, 540C (1000F) Temper]","Oil Quenched, 50 mm (2 In.) Round [845C (1550F) Quench, 540C (1000F) Temper]",200,6,Quenched (oil) & tempered – high-strength structural steel,6
,,,1,Steel database with labelled clusters,,,AISI 4320 Steel,Ultimate tensile strength,958.0,MPa,Yield strength,793.0,MPa,Ductility,15.0,%,0.0,0.0,0.195,0.0,0.0,0.0,0.0,0.0,0.0,0.2249999999999999,0.035,0.04,0.0,0.0,0.0,0.0,0.5,0.55,96.38,0.0,1.825,0.0,0.0,0.0,0.0,0.0,0.0,0.25,0.0,0.0,0.0,0.0,0.0,0.0,0.0,0.0,,,"Normalized 925C (1700F) In 32 mm Rounds, Machined To 25 mm (1 In.) Rounds, Pseudocarburized 925C (1700F) For 8 Hrs., Box Cooled To Rt, Reheated To 775C, Oil Quenched, 150C (300F) Temper, Tested In 12.8 mm Rounds","Normalized 925C (1700F) In 32 mm Rounds, Machined To 25 mm (1 In.) Rounds, Pseudocarburized 925C (1700F) For 8 Hrs., Box Cooled To Rt, Reheated To 775C, Oil Quenched, 150C (300F) Temper, Tested In 12.8 mm Rounds",201,0,Carburized – quenched (oil) – wear-resistant surface steel,0
,,,1,Steel database with labelled clusters,,,AISI 4140H Steel,Ultimate tensile strength,655.0,MPa,Yield strength,415.0,MPa,Ductility,25.0,%,0.0,0.0,0.405,0.0,0.0,0.0,0.0,0.0,0.0,0.2249999999999999,0.035,0.04,0.0,0.0,0.0,0.0,0.975,0.875,97.22,0.0,0.0,0.0,0.0,0.0,0.0,0.0,0.0,0.2249999999999999,0.0,0.0,0.0,0.0,0.0,0.0,0.0,0.0,,,"Annealed At 815C (1500F) Furnace Cooled 11C (20F)/Hour To 665C (1230F), Air Cooled, 25 mm (1 In.) Round","Annealed At 815C (1500F) Furnace Cooled 11C (20F)/Hour To 665C (1230F), Air Cooled, 25 mm (1 In.) Round",202,7,Annealed – easy-to-machine – round annealed stock,7
,,,1,Steel database with labelled clusters,,,AISI 4027 Steel,Ultimate tensile strength,655.0,MPa,Yield strength,490.0,MPa,Ductility,26.0,%,0.0,0.0,0.275,0.0,0.0,0.0,0.0,0.0,0.0,0.25,0.035,0.04,0.0,0.0,0.0,0.0,0.0,0.8,98.35,0.0,0.0,0.0,0.0,0.0,0.0,0.0,0.0,0.25,0.0,0.0,0.0,0.0,0.0,0.0,0.0,0.0,,,"Water Quenched 865C (1590F), 595C (1100F) Temper, 100 mm (4 In.) Round","Water Quenched 865C (1590F), 595C (1100F) Temper, 100 mm (4 In.) Round",203,10,Quenched (water) & tempered – high-strength structural steel,10
,,,1,Steel database with labelled clusters,,,AISI 4140H Steel,Ultimate tensile strength,1020.0,MPa,Yield strength,910.0,MPa,Ductility,19.0,%,0.0,0.0,0.405,0.0,0.0,0.0,0.0,0.0,0.0,0.2249999999999999,0.035,0.04,0.0,0.0,0.0,0.0,0.975,0.875,97.22,0.0,0.0,0.0,0.0,0.0,0.0,0.0,0.0,0.2249999999999999,0.0,0.0,0.0,0.0,0.0,0.0,0.0,0.0,,,"Heat Treated, 595C (1100F) Temper, 25 mm (1 In.) Round","Heat Treated, 595C (1100F) Temper, 25 mm (1 In.) Round",204,0,Carburized – quenched (oil) – wear-resistant surface steel,0
,,,1,Steel database with labelled clusters,,,AISI 4320H Steel,Ultimate tensile strength,1495.0,MPa,Yield strength,1105.0,MPa,Ductility,13.0,%,0.0,0.0,0.2,0.0,0.0,0.0,0.0,0.0,0.0,0.2249999999999999,0.035,0.04,0.0,0.0,0.0,0.0,0.5,0.55,96.425,0.0,1.775,0.0,0.0,0.0,0.0,0.0,0.0,0.25,0.0,0.0,0.0,0.0,0.0,0.0,0.0,0.0,,,"Direct Quenched From Pot: (Carburized 925C (1700F) For 8 Hrs., Quenched In Agitated In Oil, 150C (300F) Temper); 1.5 mm Case Depth","Direct Quenched From Pot: (Carburized 925C (1700F) For 8 Hrs., Quenched In Agitated In Oil, 150C (300F) Temper); 1.5 mm Case Depth",205,5,Carburized – quenched (oil) – wear-resistant surface steel (variant),5
,,,1,Steel database with labelled clusters,,,AISI 4320H Steel,Ultimate tensile strength,1080.0,MPa,Yield strength,896.0,MPa,Ductility,16.0,%,0.0,0.0,0.2,0.0,0.0,0.0,0.0,0.0,0.0,0.2249999999999999,0.035,0.04,0.0,0.0,0.0,0.0,0.5,0.55,96.425,0.0,1.775,0.0,0.0,0.0,0.0,0.0,0.0,0.25,0.0,0.0,0.0,0.0,0.0,0.0,0.0,0.0,,,"Normalized 925C (1700F) In 32 mm Rounds, Machined To 13.7 mm Rounds, Pseudocarburized At 925C (1700F) For 8 Hrs., Box Cooled To 20C, Reheated To 800C (1470F) And Oil Quenched, 150C (300F) Temper","Normalized 925C (1700F) In 32 mm Rounds, Machined To 13.7 mm Rounds, Pseudocarburized At 925C (1700F) For 8 Hrs., Box Cooled To 20C, Reheated To 800C (1470F) And Oil Quenched, 150C (300F) Temper",206,0,Carburized – quenched (oil) – wear-resistant surface steel,0
,,,1,Steel database with labelled clusters,,,AISI 4320 Steel,Ultimate tensile strength,703.0,MPa,Yield strength,405.0,MPa,Ductility,23.0,%,0.0,0.0,0.195,0.0,0.0,0.0,0.0,0.0,0.0,0.2249999999999999,0.035,0.04,0.0,0.0,0.0,0.0,0.5,0.55,96.38,0.0,1.825,0.0,0.0,0.0,0.0,0.0,0.0,0.25,0.0,0.0,0.0,0.0,0.0,0.0,0.0,0.0,,,"Normalized 895C (1640F), Air Cooled, 50 mm (2 In.) Round","Normalized 895C (1640F), Air Cooled, 50 mm (2 In.) Round",207,4,Normalized (air cooled) – general-purpose steel,4
,,,1,Steel database with labelled clusters,,,AISI 4130H Steel,Ultimate tensile strength,615.0,MPa,Yield strength,400.0,MPa,Ductility,27.0,%,0.0,0.0,0.3,0.0,0.0,0.0,0.0,0.0,0.0,0.25,0.035,0.04,0.0,0.0,0.0,0.0,0.975,0.5,97.7,0.0,0.0,0.0,0.0,0.0,0.0,0.0,0.0,0.2,0.0,0.0,0.0,0.0,0.0,0.0,0.0,0.0,,,"Normalized At 870C (1600F), Air Cooled, 100 mm (4 In.) Round","Normalized At 870C (1600F), Air Cooled, 100 mm (4 In.) Round",208,4,Normalized (air cooled) – general-purpose steel,4
,,,1,Steel database with labelled clusters,,,AISI 4140 Steel,Ultimate tensile strength,1965.0,MPa,Yield strength,1735.0,MPa,Ductility,11.0,%,0.0,0.0,0.405,0.0,0.0,0.0,0.0,0.0,0.0,0.2249999999999999,0.035,0.04,0.0,0.0,0.0,0.0,0.95,0.875,97.27,0.0,0.0,0.0,0.0,0.0,0.0,0.0,0.0,0.2,0.0,0.0,0.0,0.0,0.0,0.0,0.0,0.0,,,"Normalized At 870C (1600F), Reheated To 845C (1550F), Oil Quenched, 205C (400F) Temper, 25 mm (1 In.) Round","Normalized At 870C (1600F), Reheated To 845C (1550F), Oil Quenched, 205C (400F) Temper, 25 mm (1 In.) Round",209,0,Carburized – quenched (oil) – wear-resistant surface steel,0
,,,1,Steel database with labelled clusters,,,AISI 4320H Steel,Ultimate tensile strength,841.0,MPa,Yield strength,510.0,MPa,Ductility,23.0,%,0.0,0.0,0.2,0.0,0.0,0.0,0.0,0.0,0.0,0.2249999999999999,0.035,0.04,0.0,0.0,0.0,0.0,0.5,0.55,96.425,0.0,1.775,0.0,0.0,0.0,0.0,0.0,0.0,0.25,0.0,0.0,0.0,0.0,0.0,0.0,0.0,0.0,,,"Normalized, Heated To 895C (1640F), Air Cooled, 13 mm (0.5 In.) Rounds","Normalized, Heated To 895C (1640F), Air Cooled, 13 mm (0.5 In.) Rounds",210,0,Carburized – quenched (oil) – wear-resistant surface steel,0
,,,1,Steel database with labelled clusters,,,AISI 4419 Steel,Ultimate tensile strength,595.0,MPa,Yield strength,365.0,MPa,Ductility,27.0,%,0.0,0.0,0.205,0.0,0.0,0.0,0.0,0.0,0.0,0.25,0.035,0.04,0.0,0.0,0.0,0.0,0.0,0.55,98.395,0.0,0.0,0.0,0.0,0.0,0.0,0.0,0.0,0.525,0.0,0.0,0.0,0.0,0.0,0.0,0.0,0.0,,,"Mock Carburized, 150C (300F) Temper, 100 mm (4 In.) Round","Mock Carburized, 150C (300F) Temper, 100 mm (4 In.) Round",211,8,Carburized – quenched (oil) – wear-resistant surface steel (variant),8
,,,1,Steel database with labelled clusters,,,AISI 4320H Steel,Ultimate tensile strength,1490.0,MPa,Yield strength,1095.0,MPa,Ductility,12.0,%,0.0,0.0,0.2,0.0,0.0,0.0,0.0,0.0,0.0,0.2249999999999999,0.035,0.04,0.0,0.0,0.0,0.0,0.5,0.55,96.425,0.0,1.775,0.0,0.0,0.0,0.0,0.0,0.0,0.25,0.0,0.0,0.0,0.0,0.0,0.0,0.0,0.0,,,"Direct Quenched From Pot: (Carburized 925C (1700F) For 8 Hrs., Quenched In Agitated In Oil, 230C (450F) Temper); 1.5 mm Case Depth","Direct Quenched From Pot: (Carburized 925C (1700F) For 8 Hrs., Quenched In Agitated In Oil, 230C (450F) Temper); 1.5 mm Case Depth",212,5,Carburized – quenched (oil) – wear-resistant surface steel (variant),5
,,,1,Steel database with labelled clusters,,,AISI 4320 Steel,Ultimate tensile strength,1295.0,MPa,Yield strength,1035.0,MPa,Ductility,13.0,%,0.0,0.0,0.195,0.0,0.0,0.0,0.0,0.0,0.0,0.2249999999999999,0.035,0.04,0.0,0.0,0.0,0.0,0.5,0.55,96.38,0.0,1.825,0.0,0.0,0.0,0.0,0.0,0.0,0.25,0.0,0.0,0.0,0.0,0.0,0.0,0.0,0.0,,,"Mock Carburized 925C (1700F) For 8 Hrs., Reheated To 815C (1500F), Oil Quenched, 230C (450F) Temper, 13 mm (0.5 In.) Rounds","Mock Carburized 925C (1700F) For 8 Hrs., Reheated To 815C (1500F), Oil Quenched, 230C (450F) Temper, 13 mm (0.5 In.) Rounds",213,8,Carburized – quenched (oil) – wear-resistant surface steel (variant),8
,,,1,Steel database with labelled clusters,,,AISI 4150H Steel,Ultimate tensile strength,1160.0,MPa,Yield strength,731.0,MPa,Ductility,11.0,%,0.0,0.0,0.505,0.0,0.0,0.0,0.0,0.0,0.0,0.2249999999999999,0.035,0.04,0.0,0.0,0.0,0.0,0.975,0.875,97.145,0.0,0.0,0.0,0.0,0.0,0.0,0.0,0.0,0.2,0.0,0.0,0.0,0.0,0.0,0.0,0.0,0.0,,,"Normalized At 870C (1600F), Air Cooled, 25 mm (1 In.) Round","Normalized At 870C (1600F), Air Cooled, 25 mm (1 In.) Round",214,4,Normalized (air cooled) – general-purpose steel,4
,,,1,Steel database with labelled clusters,,,AISI 4320 Steel,Ultimate tensile strength,703.0,MPa,Yield strength,395.0,MPa,Ductility,22.0,%,0.0,0.0,0.195,0.0,0.0,0.0,0.0,0.0,0.0,0.2249999999999999,0.035,0.04,0.0,0.0,0.0,0.0,0.5,0.55,96.38,0.0,1.825,0.0,0.0,0.0,0.0,0.0,0.0,0.25,0.0,0.0,0.0,0.0,0.0,0.0,0.0,0.0,,,"Normalized 895C (1640F), Air Cooled, 100 mm (4 In.) Round","Normalized 895C (1640F), Air Cooled, 100 mm (4 In.) Round",215,4,Normalized (air cooled) – general-purpose steel,4
,,,1,Steel database with labelled clusters,,,AISI 4419 Steel,Ultimate tensile strength,817.0,MPa,Yield strength,596.0,MPa,Ductility,18.0,%,0.0,0.0,0.205,0.0,0.0,0.0,0.0,0.0,0.0,0.25,0.035,0.04,0.0,0.0,0.0,0.0,0.0,0.55,98.395,0.0,0.0,0.0,0.0,0.0,0.0,0.0,0.0,0.525,0.0,0.0,0.0,0.0,0.0,0.0,0.0,0.0,,,"Direct Quenched From Pot, 230C (450F) Temper","Direct Quenched From Pot, 230C (450F) Temper",216,5,Carburized – quenched (oil) – wear-resistant surface steel (variant),5
,,,1,Steel database with labelled clusters,,,AISI 4320H Steel,Ultimate tensile strength,1180.0,MPa,Yield strength,1015.0,MPa,Ductility,16.0,%,0.0,0.0,0.2,0.0,0.0,0.0,0.0,0.0,0.0,0.2249999999999999,0.035,0.04,0.0,0.0,0.0,0.0,0.5,0.55,96.425,0.0,1.775,0.0,0.0,0.0,0.0,0.0,0.0,0.25,0.0,0.0,0.0,0.0,0.0,0.0,0.0,0.0,,,"Normalized 925C (1700F) In 32 mm Rounds, Machined To 13.7 mm Rounds, Pseudocarburized At 925C (1700F) For 8 Hrs., Box Cooled To 20C, Reheated To 830C (1525F) And Oil Quenched, 150C (300F) Temper","Normalized 925C (1700F) In 32 mm Rounds, Machined To 13.7 mm Rounds, Pseudocarburized At 925C (1700F) For 8 Hrs., Box Cooled To 20C, Reheated To 830C (1525F) And Oil Quenched, 150C (300F) Temper",217,0,Carburized – quenched (oil) – wear-resistant surface steel,0
,,,1,Steel database with labelled clusters,,,AISI 4320H Steel,Ultimate tensile strength,1025.0,MPa,Yield strength,724.0,MPa,Ductility,17.0,%,0.0,0.0,0.2,0.0,0.0,0.0,0.0,0.0,0.0,0.2249999999999999,0.035,0.04,0.0,0.0,0.0,0.0,0.5,0.55,96.425,0.0,1.775,0.0,0.0,0.0,0.0,0.0,0.0,0.25,0.0,0.0,0.0,0.0,0.0,0.0,0.0,0.0,,,"Mock Carburized, Oil Quenched, 230C (450F) Temper, 25 mm Round","Mock Carburized, Oil Quenched, 230C (450F) Temper, 25 mm Round",218,8,Carburized – quenched (oil) – wear-resistant surface steel (variant),8
,,,1,Steel database with labelled clusters,,,AISI 4419 Steel,Ultimate tensile strength,635.0,MPa,Yield strength,400.0,MPa,Ductility,26.0,%,0.0,0.0,0.205,0.0,0.0,0.0,0.0,0.0,0.0,0.25,0.035,0.04,0.0,0.0,0.0,0.0,0.0,0.55,98.395,0.0,0.0,0.0,0.0,0.0,0.0,0.0,0.0,0.525,0.0,0.0,0.0,0.0,0.0,0.0,0.0,0.0,,,"Mock Carburized, 230C (450F) Temper, 50 mm Round","Mock Carburized, 230C (450F) Temper, 50 mm Round",219,8,Carburized – quenched (oil) – wear-resistant surface steel (variant),8
,,,1,Steel database with labelled clusters,,,AISI 4150 Steel,Ultimate tensile strength,1095.0,MPa,Yield strength,717.0,MPa,Ductility,13.0,%,0.0,0.0,0.505,0.0,0.0,0.0,0.0,0.0,0.0,0.2249999999999999,0.035,0.04,0.0,0.0,0.0,0.0,0.95,0.875,97.17,0.0,0.0,0.0,0.0,0.0,0.0,0.0,0.0,0.2,0.0,0.0,0.0,0.0,0.0,0.0,0.0,0.0,,,"Normalized At 870C (1600F), Air Cooled, 50 mm (2 In.) Round","Normalized At 870C (1600F), Air Cooled, 50 mm (2 In.) Round",220,4,Normalized (air cooled) – general-purpose steel,4
,,,1,Steel database with labelled clusters,,,AISI 4130H Steel,Ultimate tensile strength,993.0,MPa,Yield strength,896.0,MPa,Ductility,18.0,%,0.0,0.0,0.3,0.0,0.0,0.0,0.0,0.0,0.0,0.25,0.035,0.04,0.0,0.0,0.0,0.0,0.975,0.5,97.7,0.0,0.0,0.0,0.0,0.0,0.0,0.0,0.0,0.2,0.0,0.0,0.0,0.0,0.0,0.0,0.0,0.0,,,"Water Quenched 855C (1570F), 540C (1000F) Temper, 25 mm (1 In.) Round","Water Quenched 855C (1570F), 540C (1000F) Temper, 25 mm (1 In.) Round",221,10,Quenched (water) & tempered – high-strength structural steel,10
,,,1,Steel database with labelled clusters,,,AISI 4340 Steel,Ultimate tensile strength,1172.0,MPa,Yield strength,1103.0,MPa,Ductility,16.0,%,0.0,0.0,0.4,0.0,0.0,0.0,0.0,0.0,0.0,0.2249999999999999,0.035,0.04,0.0,0.0,0.0,0.0,0.8,0.7,95.725,0.0,1.825,0.0,0.0,0.0,0.0,0.0,0.0,0.25,0.0,0.0,0.0,0.0,0.0,0.0,0.0,0.0,,,"Oil Quenched 800C (1470F), 540C (1000F) Temper, 50 mm (2 In.) Round","Oil Quenched 800C (1470F), 540C (1000F) Temper, 50 mm (2 In.) Round",222,6,Quenched (oil) & tempered – high-strength structural steel,6
,,,1,Steel database with labelled clusters,,,AISI 4150H,Ultimate tensile strength,731.0,MPa,Yield strength,380.0,MPa,Ductility,20.0,%,0.0,0.0,0.505,0.0,0.0,0.0,0.0,0.0,0.0,0.2249999999999999,0.035,0.04,0.0,0.0,0.0,0.0,0.975,0.875,97.145,0.0,0.0,0.0,0.0,0.0,0.0,0.0,0.0,0.2,0.0,0.0,0.0,0.0,0.0,0.0,0.0,0.0,,,Annealed 815C (1500F),Annealed 815C (1500F),223,7,Annealed – easy-to-machine – round annealed stock,7
,,,1,Steel database with labelled clusters,,,AISI 4320 Steel,Ultimate tensile strength,910.0,MPa,Yield strength,595.0,MPa,Ductility,22.0,%,0.0,0.0,0.195,0.0,0.0,0.0,0.0,0.0,0.0,0.2249999999999999,0.035,0.04,0.0,0.0,0.0,0.0,0.5,0.55,96.38,0.0,1.825,0.0,0.0,0.0,0.0,0.0,0.0,0.25,0.0,0.0,0.0,0.0,0.0,0.0,0.0,0.0,,,"Mock Carburized 925C (1700F) For 8 Hrs., Reheated To 815C (1500F), Oil Quenched, 150C (300F) Temper, 50 mm (2 In.) Round","Mock Carburized 925C (1700F) For 8 Hrs., Reheated To 815C (1500F), Oil Quenched, 150C (300F) Temper, 50 mm (2 In.) Round",224,8,Carburized – quenched (oil) – wear-resistant surface steel (variant),8
