Repository: Azhi-ss/SteelScientist

# Steel Labelled Clusters Dataset

This directory contains the cleaned steel labelled-clusters dataset used by
`regression/steel_labelled_clusters_regression.py`.

## Files

| File | Rows | Description |
|------|------|-------------|
| `raw/Steel database with labelled clusters.xlsx` | 3234 | Original spreadsheet. |
| `full_with_duplicates.csv` | 3234 | Raw spreadsheet mapped to the project regression schema. |
| `clean.csv` | 1943 | Strictly deduplicated regression mother table. |
| `train.csv` | 1554 | Fixed 8:2 training split generated from `clean.csv`. |
| `val.csv` | 389 | Fixed 8:2 validation split generated from `clean.csv`. |

File: datasets/steel_labelled_clusters/train.csv (part 3 of 19)
DOIs,Files,problem,status,Table_topic,title,abstract,Material,Tensile_name,Tensile_value,Tensile_unit,Yield_name,Yield_value,Yield_unit,Elongation_name,Elongation_value,Elongation_unit,H,B,C,N,O,F,Na,Mg,Al,Si,P,S,Cl,Ca,Ti,V,Cr,Mn,Fe,Co,Ni,Cu,Zn,As,Y,Zr,Nb,Mo,Sn,Sb,La,Ce,Ta,W,Pb,Bi,Other_ele,Text_addition,Text,actions,source_entry,cluster_number,cluster_label,cluster_number_0_to_11
,,,1,Steel database with labelled clusters,,,AISI 5150 Steel,Ultimate tensile strength,1095.0,MPa,Yield strength,1000.0,MPa,Ductility,16.0,%,0.0,0.0,0.505,0.0,0.0,0.0,0.0,0.0,0.0,0.2249999999999999,0.035,0.04,0.0,0.0,0.0,0.0,0.8,0.8,97.595,0.0,0.0,0.0,0.0,0.0,0.0,0.0,0.0,0.0,0.0,0.0,0.0,0.0,0.0,0.0,0.0,0.0,,,"Oil Quenched From 830C (1525F), 540C (1000F) Temper, 13 mm (0.5 In.) Round","Oil Quenched From 830C (1525F), 540C (1000F) Temper, 13 mm (0.5 In.) Round",614,6,Quenched (oil) & tempered – high-strength structural steel,6
,,,1,Steel database with labelled clusters,,,AISI 1022 Steel,Ultimate tensile strength,485.0,MPa,Yield strength,360.0,MPa,Ductility,34.0,%,0.0,0.0,0.2,0.0,0.0,0.0,0.0,0.0,0.0,0.0,0.04,0.05,0.0,0.0,0.0,0.0,0.0,0.85,98.86,0.0,0.0,0.0,0.0,0.0,0.0,0.0,0.0,0.0,0.0,0.0,0.0,0.0,0.0,0.0,0.0,0.0,,,Normalized At 925C (1700F),Normalized At 925C (1700F),1482,4,Normalized (air cooled) – general-purpose steel,4
,,,1,Steel database with labelled clusters,,,AISI 8740H Steel,Ultimate tensile strength,1180.0,MPa,Yield strength,1060.0,MPa,Ductility,15.0,%,0.0,0.0,0.405,0.0,0.0,0.0,0.0,0.0,0.0,0.2249999999999999,0.035,0.04,0.0,0.0,0.0,0.0,0.5,0.875,97.12,0.0,0.55,0.0,0.0,0.0,0.0,0.0,0.0,0.25,0.0,0.0,0.0,0.0,0.0,0.0,0.0,0.0,,,"Oil Quenched 830C (1525F), 540C (1000F) Temper, 50 mm (2 In.) Round","Oil Quenched 830C (1525F), 540C (1000F) Temper, 50 mm (2 In.) Round",880,6,Quenched (oil) & tempered – high-strength structural steel,6
,,,1,Steel database with labelled clusters,,,ASTM A537 Carbon Steel,Ultimate tensile strength,450.0,MPa,Yield strength,310.0,MPa,Ductility,18.0,%,0.0,0.0,0.24,0.0,0.0,0.0,0.0,0.0,0.0,0.325,0.04,0.04,0.0,0.0,0.0,0.0,0.25,1.15,97.275,0.0,0.25,0.35,0.0,0.0,0.0,0.0,0.0,0.08,0.0,0.0,0.0,0.0,0.0,0.0,0.0,0.0,,,Class 1,Class 1,1402,1,Hot rolled – general construction steel,1
,,,1,Steel database with labelled clusters,,,ASTM A514 Steel,Ultimate tensile strength,760.0,MPa,Yield strength,690.0,MPa,Ductility,18.0,%,0.0,0.0,0.165,0.0,0.0,0.0,0.0,0.0,0.0,0.28,0.0,0.0,0.0,0.0,0.07,0.0,1.4,0.55,96.905,0.0,0.0,0.3,0.0,0.0,0.0,0.0,0.0,0.33,0.0,0.0,0.0,0.0,0.0,0.0,0.0,0.0,,,"Grade L, Plate Thickness 19 - 64 mm","Grade L, Plate Thickness 19 - 64 mm",1288,11,plate – no special treatment – general-purpose steel,11
,,,1,Steel database with labelled clusters,,,ASTM A135 Steel,Ultimate tensile strength,415.0,MPa,Yield strength,240.0,MPa,Ductility,30.0,%,0.0,0.0,0.3,0.0,0.0,0.0,0.0,0.0,0.0,0.0,0.05,0.06,0.0,0.0,0.0,0.0,0.0,0.3,99.29,0.0,0.0,0.0,0.0,0.0,0.0,0.0,0.0,0.0,0.0,0.0,0.0,0.0,0.0,0.0,0.0,0.0,,,Grade B,Grade B,1214,1,Hot rolled – general construction steel,1
,,,1,Steel database with labelled clusters,,,ASTM A607 Steel,Ultimate tensile strength,550.0,MPa,Yield strength,450.0,MPa,Ductility,16.0,%,0.0,0.0,0.26,0.01,0.0,0.0,0.0,0.0,0.0,0.0,0.04,0.05,0.0,0.0,0.0,0.0,0.0,1.5,98.14,0.0,0.0,0.0,0.0,0.0,0.0,0.0,0.0,0.0,0.0,0.0,0.0,0.0,0.0,0.0,0.0,0.0,,,"Grade 65, Hot Rolled","Grade 65, Hot Rolled",1441,1,Hot rolled – general construction steel,1
,,,1,Steel database with labelled clusters,,,AISI 8620 Steel,Ultimate tensile strength,1075.0,MPa,Yield strength,876.0,MPa,Ductility,14.0,%,0.0,0.0,0.205,0.0,0.0,0.0,0.0,0.0,0.0,0.25,0.035,0.04,0.0,0.0,0.0,0.0,0.5,0.8,97.42,0.0,0.55,0.0,0.0,0.0,0.0,0.0,0.0,0.2,0.0,0.0,0.0,0.0,0.0,0.0,0.0,0.0,,,"Normalized, Machined To 25 mm, Pseudocarburized, Oil Quenched, 150C Temper","Normalized, Machined To 25 mm, Pseudocarburized, Oil Quenched, 150C Temper",680,0,Carburized – quenched (oil) – wear-resistant surface steel,0
,,,1,Steel database with labelled clusters,,,ASTM A736 Low Alloy Steel,Ultimate tensile strength,620.0,MPa,Yield strength,550.0,MPa,Ductility,20.0,%,0.0,0.0,0.07,0.0,0.0,0.0,0.0,0.0,0.0,0.4,0.03,0.03,0.0,0.0,0.0,0.0,0.75,0.55,96.15,0.0,0.85,1.15,0.0,0.0,0.0,0.0,0.02,0.0,0.0,0.0,0.0,0.0,0.0,0.0,0.0,0.0,,,"Grade A, Class 1","Grade A, Class 1",1414,1,Hot rolled – general construction steel,1
,,,1,Steel database with labelled clusters,,,AISI 4130H Steel,Ultimate tensile strength,670.0,MPa,Yield strength,435.0,MPa,Ductility,25.0,%,0.0,0.0,0.3,0.0,0.0,0.0,0.0,0.0,0.0,0.25,0.035,0.04,0.0,0.0,0.0,0.0,0.975,0.5,97.7,0.0,0.0,0.0,0.0,0.0,0.0,0.0,0.0,0.2,0.0,0.0,0.0,0.0,0.0,0.0,0.0,0.0,,,Normalized At 870C (1600F),Normalized At 870C (1600F),24,4,Normalized (air cooled) – general-purpose steel,4
,,,1,Steel database with labelled clusters,,,AISI E4340 Steel,Ultimate tensile strength,1220.0,MPa,Yield strength,786.0,MPa,Ductility,13.0,%,0.0,0.0,0.405,0.0,0.0,0.0,0.0,0.0,0.0,0.2249999999999999,0.025,0.02,0.0,0.0,0.0,0.0,0.8,0.75,95.7,0.0,1.825,0.0,0.0,0.0,0.0,0.0,0.0,0.25,0.0,0.0,0.0,0.0,0.0,0.0,0.0,0.0,,,"Normalized, 50 mm (2 In.) Round","Normalized, 50 mm (2 In.) Round",325,9,Normalized – general-purpose steel (round normalized stock),9
,,,1,Steel database with labelled clusters,,,AISI 4140H Steel,Ultimate tensile strength,841.0,MPa,Yield strength,675.0,MPa,Ductility,23.0,%,0.0,0.0,0.405,0.0,0.0,0.0,0.0,0.0,0.0,0.2249999999999999,0.035,0.04,0.0,0.0,0.0,0.0,0.975,0.875,97.22,0.0,0.0,0.0,0.0,0.0,0.0,0.0,0.0,0.2249999999999999,0.0,0.0,0.0,0.0,0.0,0.0,0.0,0.0,,,"Oil Quenched 845C (1550F), 650C (1200F) Temper, 50 mm (2 In.) Round","Oil Quenched 845C (1550F), 650C (1200F) Temper, 50 mm (2 In.) Round",64,6,Quenched (oil) & tempered – high-strength structural steel,6
,,,1,Steel database with labelled clusters,,,AISI 1340 Steel,Ultimate tensile strength,814.0,MPa,Yield strength,745.0,MPa,Ductility,22.0,%,0.0,0.0,0.405,0.0,0.0,0.0,0.0,0.0,0.0,0.25,0.035,0.04,0.0,0.0,0.0,0.0,0.0,1.75,97.52,0.0,0.0,0.0,0.0,0.0,0.0,0.0,0.0,0.0,0.0,0.0,0.0,0.0,0.0,0.0,0.0,0.0,,,"Oil Quenched From 830C (1525F), 650C (1200F) Temper, 13 mm (0.5 In.) Round","Oil Quenched From 830C (1525F), 650C (1200F) Temper, 13 mm (0.5 In.) Round",1024,6,Quenched (oil) & tempered – high-strength structural steel,6
,,,1,Steel database with labelled clusters,,,AISI 1040 Steel,Ultimate tensile strength,585.0,MPa,Yield strength,515.0,MPa,Ductility,10.0,%,0.0,0.0,0.405,0.0,0.0,0.0,0.0,0.0,0.0,0.0,0.04,0.05,0.0,0.0,0.0,0.0,0.0,0.75,98.755,0.0,0.0,0.0,0.0,0.0,0.0,0.0,0.0,0.0,0.0,0.0,0.0,0.0,0.0,0.0,0.0,0.0,,,"Cold Drawn, Low Temperature, Stress Relieved, 32-50 mm (1.25-2 In) Round","Cold Drawn, Low Temperature, Stress Relieved, 32-50 mm (1.25-2 In) Round",1633,0,Carburized – quenched (oil) – wear-resistant surface steel,0
,,,1,Steel database with labelled clusters,,,AISI 1021 Steel,Ultimate tensile strength,510.0,MPa,Yield strength,293.0,MPa,Ductility,32.0,%,0.0,0.0,0.2,0.0,0.0,0.0,0.0,0.0,0.0,0.0,0.04,0.05,0.0,0.0,0.0,0.0,0.0,0.75,98.96,0.0,0.0,0.0,0.0,0.0,0.0,0.0,0.0,0.0,0.0,0.0,0.0,0.0,0.0,0.0,0.0,0.0,,,"Mock Carburized At 910C (1670F) For 8 Hours, 775C (1430F) Reheat, Water Quenched, 175C (350F) Temper, 100 mm (4 In.) Round","Mock Carburized At 910C (1670F) For 8 Hours, 775C (1430F) Reheat, Water Quenched, 175C (350F) Temper, 100 mm (4 In.) Round",1665,8,Carburized – quenched (oil) – wear-resistant surface steel (variant),8
,,,1,Steel database with labelled clusters,,,AISI 1144 Steel,Ultimate tensile strength,696.0,MPa,Yield strength,450.0,MPa,Ductility,23.0,%,0.0,0.0,0.44,0.0,0.0,0.0,0.0,0.0,0.0,0.0,0.04,0.285,0.0,0.0,0.0,0.0,0.0,1.5,97.735,0.0,0.0,0.0,0.0,0.0,0.0,0.0,0.0,0.0,0.0,0.0,0.0,0.0,0.0,0.0,0.0,0.0,,,"Oil Quenched 845C (1550F), 595C (1100F) Temper, 50 mm (2 In.) Round","Oil Quenched 845C (1550F), 595C (1100F) Temper, 50 mm (2 In.) Round",1980,6,Quenched (oil) & tempered – high-strength structural steel,6
,,,1,Steel database with labelled clusters,,,AISI 1108 Steel,Ultimate tensile strength,345.0,MPa,Yield strength,195.0,MPa,Ductility,30.0,%,0.0,0.0,0.105,0.0,0.0,0.0,0.0,0.0,0.0,0.0,0.04,0.105,0.0,0.0,0.0,0.0,0.0,0.65,99.1,0.0,0.0,0.0,0.0,0.0,0.0,0.0,0.0,0.0,0.0,0.0,0.0,0.0,0.0,0.0,0.0,0.0,,,"Hot Rolled, 19-32 mm (0.75-1.25 In) Round","Hot Rolled, 19-32 mm (0.75-1.25 In) Round",1903,3,Normalized – easy-to-machine stock (cold drawn),3
,,,1,Steel database with labelled clusters,,,AISI 4320 Steel,Ultimate tensile strength,1295.0,MPa,Yield strength,1035.0,MPa,Ductility,13.0,%,0.0,0.0,0.195,0.0,0.0,0.0,0.0,0.0,0.0,0.2249999999999999,0.035,0.04,0.0,0.0,0.0,0.0,0.5,0.55,96.38,0.0,1.825,0.0,0.0,0.0,0.0,0.0,0.0,0.25,0.0,0.0,0.0,0.0,0.0,0.0,0.0,0.0,,,"Mock Carburized 925C (1700F) For 8 Hrs., Reheated To 815C (1500F), Oil Quenched, 230C (450F) Temper, 13 mm (0.5 In.) Rounds","Mock Carburized 925C (1700F) For 8 Hrs., Reheated To 815C (1500F), Oil Quenched, 230C (450F) Temper, 13 mm (0.5 In.) Rounds",213,8,Carburized – quenched (oil) – wear-resistant surface steel (variant),8
,,,1,Steel database with labelled clusters,,,AISI 8622H Steel,Ultimate tensile strength,1250.0,MPa,Yield strength,900.0,MPa,Ductility,13.0,%,0.0,0.0,0.22,0.0,0.0,0.0,0.0,0.0,0.0,0.2249999999999999,0.035,0.04,0.0,0.0,0.0,0.0,0.495,0.7749999999999999,97.46,0.0,0.55,0.0,0.0,0.0,0.0,0.0,0.0,0.2,0.0,0.0,0.0,0.0,0.0,0.0,0.0,0.0,,,"Heat Treated, Machined To 25 mm (1 In.) Rounds, Pseudocarburized, 865C (1590F) Reheat, 150C (300F) Temper","Heat Treated, Machined To 25 mm (1 In.) Rounds, Pseudocarburized, 865C (1590F) Reheat, 150C (300F) Temper",745,0,Carburized – quenched (oil) – wear-resistant surface steel,0
,,,1,Steel database with labelled clusters,,,Cast Stainless Steel CF3M,Ultimate tensile strength,485.0,MPa,Yield strength,205.0,MPa,Ductility,30.0,%,0.0,0.0,0.03,0.15,0.0,0.0,0.0,0.0,0.0,1.5,0.04,0.04,0.0,0.0,0.0,0.0,19.0,1.5,64.24000000000001,0.0,11.0,0.0,0.0,0.0,0.0,0.0,0.0,2.5,0.0,0.0,0.0,0.0,0.0,0.0,0.0,0.0,,,Astm A743,Astm A743,1201,2,Quenched (oil) – general-purpose steel (tested),2
,,,1,Steel database with labelled clusters,,,AISI E4340 Steel,Ultimate tensile strength,1172.0,MPa,Yield strength,1103.0,MPa,Ductility,16.0,%,0.0,0.0,0.405,0.0,0.0,0.0,0.0,0.0,0.0,0.2249999999999999,0.025,0.02,0.0,0.0,0.0,0.0,0.8,0.75,95.7,0.0,1.825,0.0,0.0,0.0,0.0,0.0,0.0,0.25,0.0,0.0,0.0,0.0,0.0,0.0,0.0,0.0,,,"Oil Quenched 800C (1470F), 540C (1000F) Temper, 50 mm (2 In.) Round","Oil Quenched 800C (1470F), 540C (1000F) Temper, 50 mm (2 In.) Round",299,6,Quenched (oil) & tempered – high-strength structural steel,6
,,,1,Steel database with labelled clusters,,,AISI 1022 Steel,Ultimate tensile strength,464.0,MPa,Yield strength,310.0,MPa,Ductility,33.0,%,0.0,0.0,0.2,0.0,0.0,0.0,0.0,0.0,0.0,0.0,0.04,0.05,0.0,0.0,0.0,0.0,0.0,0.85,98.86,0.0,0.0,0.0,0.0,0.0,0.0,0.0,0.0,0.0,0.0,0.0,0.0,0.0,0.0,0.0,0.0,0.0,,,"Normalized At 925C (1700F), Cooled In Air, 100 mm (4 In.) Round","Normalized At 925C (1700F), Cooled In Air, 100 mm (4 In.) Round",1492,4,Normalized (air cooled) – general-purpose steel,4
,,,1,Steel database with labelled clusters,,,AISI 1132 Steel,Ultimate tensile strength,640.0,MPa,Yield strength,485.0,MPa,Ductility,13.0,%,0.0,0.0,0.305,0.0,0.0,0.0,0.0,0.0,0.0,0.0,0.04,0.105,0.0,0.0,0.0,0.0,0.0,1.5,98.05,0.0,0.0,0.0,0.0,0.0,0.0,0.0,0.0,0.0,0.0,0.0,0.0,0.0,0.0,0.0,0.0,0.0,,,"Hot Rolled And Cold Drawn, 16-38 mm Round","Hot Rolled And Cold Drawn, 16-38 mm Round",1833,3,Normalized – easy-to-machine stock (cold drawn),3
,,,1,Steel database with labelled clusters,,,AISI 4140H Steel,Ultimate tensile strength,1585.0,MPa,Yield strength,1345.0,MPa,Ductility,11.0,%,0.0,0.0,0.405,0.0,0.0,0.0,0.0,0.0,0.0,0.2249999999999999,0.035,0.04,0.0,0.0,0.0,0.0,0.975,0.875,97.22,0.0,0.0,0.0,0.0,0.0,0.0,0.0,0.0,0.2249999999999999,0.0,0.0,0.0,0.0,0.0,0.0,0.0,0.0,,,"Oil Quenched, Tempered 315C (600F), 25 mm (1 In.) Round","Oil Quenched, Tempered 315C (600F), 25 mm (1 In.) Round",101,6,Quenched (oil) & tempered – high-strength structural steel,6
,,,1,Steel database with labelled clusters,,,AISI 1080 Steel,Ultimate tensile strength,675.0,MPa,Yield strength,515.0,MPa,Ductility,10.0,%,0.0,0.0,0.815,0.0,0.0,0.0,0.0,0.0,0.0,0.0,0.04,0.05,0.0,0.0,0.0,0.0,0.0,0.75,98.345,0.0,0.0,0.0,0.0,0.0,0.0,0.0,0.0,0.0,0.0,0.0,0.0,0.0,0.0,0.0,0.0,0.0,,,"Cold Drawn, Spheroidized Annealed, 19-32 mm (0.75-1.25 In) Round","Cold Drawn, Spheroidized Annealed, 19-32 mm (0.75-1.25 In) Round",1692,3,Normalized – easy-to-machine stock (cold drawn),3
,,,1,Steel database with labelled clusters,,,AISI 1215 Steel,Ultimate tensile strength,540.0,MPa,Yield strength,415.0,MPa,Ductility,10.0,%,0.0,0.0,0.09,0.0,0.0,0.0,0.0,0.0,0.0,0.0,0.065,0.305,0.0,0.0,0.0,0.0,0.0,0.9,98.64,0.0,0.0,0.0,0.0,0.0,0.0,0.0,0.0,0.0,0.0,0.0,0.0,0.0,0.0,0.0,0.0,0.0,,,"Cold Drawn, 19-38 mm Round","Cold Drawn, 19-38 mm Round",1922,3,Normalized – easy-to-machine stock (cold drawn),3
,,,1,Steel database with labelled clusters,,,ASTM A607 Steel,Ultimate tensile strength,515.0,MPa,Yield strength,415.0,MPa,Ductility,18.0,%,0.0,0.0,0.26,0.0,0.0,0.0,0.0,0.0,0.0,0.0,0.04,0.05,0.0,0.0,0.0,0.0,0.0,1.5,98.15,0.0,0.0,0.0,0.0,0.0,0.0,0.0,0.0,0.0,0.0,0.0,0.0,0.0,0.0,0.0,0.0,0.0,,,"Grade 60, Hot Rolled","Grade 60, Hot Rolled",1429,1,Hot rolled – general construction steel,1
,,,1,Steel database with labelled clusters,,,AISI 1340H Steel,Ultimate tensile strength,752.0,MPa,Yield strength,565.0,MPa,Ductility,24.0,%,0.0,0.0,0.405,0.0,0.0,0.0,0.0,0.0,0.0,0.25,0.035,0.04,0.0,0.0,0.0,0.0,0.0,1.75,97.52,0.0,0.0,0.0,0.0,0.0,0.0,0.0,0.0,0.0,0.0,0.0,0.0,0.0,0.0,0.0,0.0,0.0,,,"Oil Quenched From 830C (1525F), 595C (1100F) Temper, 50 mm (2 In.) Round","Oil Quenched From 830C (1525F), 595C (1100F) Temper, 50 mm (2 In.) Round",1095,6,Quenched (oil) & tempered – high-strength structural steel,6
,,,1,Steel database with labelled clusters,,,AISI 8617H Steel,Ultimate tensile strength,883.0,MPa,Yield strength,650.0,MPa,Ductility,19.0,%,0.0,0.0,0.17,0.0,0.0,0.0,0.0,0.0,0.0,0.2249999999999999,0.035,0.04,0.0,0.0,0.0,0.0,0.5,0.8,97.48,0.0,0.55,0.0,0.0,0.0,0.0,0.0,0.0,0.2,0.0,0.0,0.0,0.0,0.0,0.0,0.0,0.0,,,"Heat Treated, Machined, Pseudocarburized, 150C (300F) Temper","Heat Treated, Machined, Pseudocarburized, 150C (300F) Temper",1023,0,Carburized – quenched (oil) – wear-resistant surface steel,0
,,,1,Steel database with labelled clusters,,,AISI 1021 Steel,Ultimate tensile strength,450.0,MPa,Yield strength,315.0,MPa,Ductility,35.0,%,0.0,0.0,0.2,0.0,0.0,0.0,0.0,0.0,0.0,0.0,0.04,0.05,0.0,0.0,0.0,0.0,0.0,0.75,98.96,0.0,0.0,0.0,0.0,0.0,0.0,0.0,0.0,0.0,0.0,0.0,0.0,0.0,0.0,0.0,0.0,0.0,,,"Annealed At 870C (1600F), Furnace Cooled 17C (31F) Per Hour To 675C, Air Cooled, 25 mm (1 In.) Round","Annealed At 870C (1600F), Furnace Cooled 17C (31F) Per Hour To 675C, Air Cooled, 25 mm (1 In.) Round",1466,7,Annealed – easy-to-machine – round annealed stock,7
,,,1,Steel database with labelled clusters,,,ASTM A710 Steel,Ultimate tensile strength,585.0,MPa,Yield strength,515.0,MPa,Ductility,20.0,%,0.0,0.0,0.07,0.0,0.0,0.0,0.0,0.0,0.0,0.4,0.025,0.025,0.0,0.0,0.0,0.0,0.75,0.55,95.96,0.0,0.85,1.15,0.0,0.0,0.0,0.0,0.02,0.2,0.0,0.0,0.0,0.0,0.0,0.0,0.0,0.0,,,"Grade A, Class 3, 6.4 - 50 mm Inclusive","Grade A, Class 3, 6.4 - 50 mm Inclusive",1118,1,Hot rolled – general construction steel,1
,,,1,Steel database with labelled clusters,,,AISI 4320H Steel,Ultimate tensile strength,1110.0,MPa,Yield strength,958.0,MPa,Ductility,16.0,%,0.0,0.0,0.2,0.0,0.0,0.0,0.0,0.0,0.0,0.2249999999999999,0.035,0.04,0.0,0.0,0.0,0.0,0.5,0.55,96.425,0.0,1.775,0.0,0.0,0.0,0.0,0.0,0.0,0.25,0.0,0.0,0.0,0.0,0.0,0.0,0.0,0.0,,,"Normalized 925C (1700F), Pseudocarburized At 925C (1700F) For 8 Hrs., Reheated To 830C (1525F) And Oil Quenched, 150C (300F) Temper; Tested In 12.8 mm Rounds","Normalized 925C (1700F), Pseudocarburized At 925C (1700F) For 8 Hrs., Reheated To 830C (1525F) And Oil Quenched, 150C (300F) Temper; Tested In 12.8 mm Rounds",238,0,Carburized – quenched (oil) – wear-resistant surface steel,0
,,,1,Steel database with labelled clusters,,,AISI 8620H Steel,Ultimate tensile strength,1324.0,MPa,Yield strength,1036.0,MPa,Ductility,12.0,%,0.0,0.0,0.205,0.0,0.0,0.0,0.0,0.0,0.0,0.25,0.035,0.04,0.0,0.0,0.0,0.0,0.5,0.7749999999999999,97.445,0.0,0.55,0.0,0.0,0.0,0.0,0.0,0.0,0.2,0.0,0.0,0.0,0.0,0.0,0.0,0.0,0.0,,,"Direct Quenched From Pot, 150C (300F) Temper, Carburized","Direct Quenched From Pot, 150C (300F) Temper, Carburized",705,5,Carburized – quenched (oil) – wear-resistant surface steel (variant),5
,,,1,Steel database with labelled clusters,,,AISI 6150H Steel,Ultimate tensile strength,896.0,MPa,Yield strength,515.0,MPa,Ductility,20.0,%,0.0,0.0,0.505,0.0,0.0,0.0,0.0,0.0,0.0,0.2249999999999999,0.035,0.04,0.0,0.0,0.0,0.15,0.975,0.8,97.27,0.0,0.0,0.0,0.0,0.0,0.0,0.0,0.0,0.0,0.0,0.0,0.0,0.0,0.0,0.0,0.0,0.0,,,"Normalized, 50 mm (2 In.) Round","Normalized, 50 mm (2 In.) Round",819,9,Normalized – general-purpose steel (round normalized stock),9
,,,1,Steel database with labelled clusters,,,AISI 1022 Steel,Ultimate tensile strength,570.0,MPa,Yield strength,415.0,MPa,Ductility,30.0,%,0.0,0.0,0.2,0.0,0.0,0.0,0.0,0.0,0.0,0.0,0.04,0.05,0.0,0.0,0.0,0.0,0.0,0.85,98.86,0.0,0.0,0.0,0.0,0.0,0.0,0.0,0.0,0.0,0.0,0.0,0.0,0.0,0.0,0.0,0.0,0.0,,,"Heat Treated, Quenched From Pot, 13.7 mm Round","Heat Treated, Quenched From Pot, 13.7 mm Round",1493,0,Carburized – quenched (oil) – wear-resistant surface steel,0
,,,1,Steel database with labelled clusters,,,Cast Stainless Steel CF16F,Ultimate tensile strength,485.0,MPa,Yield strength,205.0,MPa,Ductility,25.0,%,0.0,0.0,0.16,0.0,0.0,0.0,0.0,0.0,0.0,2.0,0.17,0.04,0.0,0.0,0.0,0.0,19.5,1.5,64.63,0.0,10.5,0.0,0.0,0.0,0.0,0.0,0.0,1.5,0.0,0.0,0.0,0.0,0.0,0.0,0.0,0.0,,,Astm A743,Astm A743,1197,2,Quenched (oil) – general-purpose steel (tested),2
,,,1,Steel database with labelled clusters,,,AISI 4118H Steel,Ultimate tensile strength,869.0,MPa,Yield strength,440.0,MPa,Ductility,21.0,%,0.0,0.0,0.2,0.0,0.0,0.0,0.0,0.0,0.0,0.2249999999999999,0.035,0.04,0.0,0.0,0.0,0.0,0.5,0.8,98.085,0.0,0.0,0.0,0.0,0.0,0.0,0.0,0.0,0.1149999999999999,0.0,0.0,0.0,0.0,0.0,0.0,0.0,0.0,,,"Single Quenched, 150C (300F) Temper, 1.2 mm Case Depth","Single Quenched, 150C (300F) Temper, 1.2 mm Case Depth",116,5,Carburized – quenched (oil) – wear-resistant surface steel (variant),5
,,,1,Steel database with labelled clusters,,,AISI 5140H Steel,Ultimate tensile strength,827.0,MPa,Yield strength,703.0,MPa,Ductility,22.0,%,0.0,0.0,0.405,0.0,0.0,0.0,0.0,0.0,0.0,0.2249999999999999,0.035,0.04,0.0,0.0,0.0,0.0,0.8,0.8,97.695,0.0,0.0,0.0,0.0,0.0,0.0,0.0,0.0,0.0,0.0,0.0,0.0,0.0,0.0,0.0,0.0,0.0,,,"Oil Quenched 845C (1550F), 650C (1200F) Temper, 13 mm (0.5 In.) Round","Oil Quenched 845C (1550F), 650C (1200F) Temper, 13 mm (0.5 In.) Round",589,6,Quenched (oil) & tempered – high-strength structural steel,6
,,,1,Steel database with labelled clusters,,,AISI 1035 Steel,Ultimate tensile strength,585.0,MPa,Yield strength,515.0,MPa,Ductility,13.0,%,0.0,0.0,0.345,0.0,0.0,0.0,0.0,0.0,0.0,0.0,0.04,0.05,0.0,0.0,0.0,0.0,0.0,0.75,98.815,0.0,0.0,0.0,0.0,0.0,0.0,0.0,0.0,0.0,0.0,0.0,0.0,0.0,0.0,0.0,0.0,0.0,,,"As Cold Drawn, 16-22 mm (0.625-0.875 In) Round","As Cold Drawn, 16-22 mm (0.625-0.875 In) Round",1760,3,Normalized – easy-to-machine stock (cold drawn),3
,,,1,Steel database with labelled clusters,,,AISI 1018 Steel,Ultimate tensile strength,440.0,MPa,Yield strength,370.0,MPa,Ductility,15.0,%,0.0,0.0,0.17,0.0,0.0,0.0,0.0,0.0,0.0,0.0,0.04,0.05,0.0,0.0,0.0,0.0,0.0,0.75,98.99,0.0,0.0,0.0,0.0,0.0,0.0,0.0,0.0,0.0,0.0,0.0,0.0,0.0,0.0,0.0,0.0,0.0,,,Cold Drawn,Cold Drawn,1494,2,Quenched (oil) – general-purpose steel (tested),2
,,,1,Steel database with labelled clusters,,,AISI 5140H Steel,Ultimate tensile strength,570.0,MPa,Yield strength,295.0,MPa,Ductility,28.0,%,0.0,0.0,0.405,0.0,0.0,0.0,0.0,0.0,0.0,0.2249999999999999,0.035,0.04,0.0,0.0,0.0,0.0,0.8,0.8,97.695,0.0,0.0,0.0,0.0,0.0,0.0,0.0,0.0,0.0,0.0,0.0,0.0,0.0,0.0,0.0,0.0,0.0,,,Annealed 830C,Annealed 830C,620,7,Annealed – easy-to-machine – round annealed stock,7
,,,1,Steel database with labelled clusters,,,AISI E4340 Steel,Ultimate tensile strength,1448.0,MPa,Yield strength,972.0,MPa,Ductility,12.0,%,0.0,0.0,0.405,0.0,0.0,0.0,0.0,0.0,0.0,0.2249999999999999,0.025,0.02,0.0,0.0,0.0,0.0,0.8,0.75,95.7,0.0,1.825,0.0,0.0,0.0,0.0,0.0,0.0,0.25,0.0,0.0,0.0,0.0,0.0,0.0,0.0,0.0,,,"Normalized, 13 mm (0.5 In.) Round","Normalized, 13 mm (0.5 In.) Round",454,9,Normalized – general-purpose steel (round normalized stock),9
,,,1,Steel database with labelled clusters,,,AISI 1015 Steel,Ultimate tensile strength,425.0,MPa,Yield strength,325.0,MPa,Ductility,37.0,%,0.0,0.0,0.155,0.0,0.0,0.0,0.0,0.0,0.0,0.0,0.04,0.05,0.0,0.0,0.0,0.0,0.0,0.4499999999999999,99.305,0.0,0.0,0.0,0.0,0.0,0.0,0.0,0.0,0.0,0.0,0.0,0.0,0.0,0.0,0.0,0.0,0.0,,,Normalized At 925C (1700F),Normalized At 925C (1700F),1545,4,Normalized (air cooled) – general-purpose steel,4
,,,1,Steel database with labelled clusters,,,AISI 4320H Steel,Ultimate tensile strength,703.0,MPa,Yield strength,405.0,MPa,Ductility,23.0,%,0.0,0.0,0.2,0.0,0.0,0.0,0.0,0.0,0.0,0.2249999999999999,0.035,0.04,0.0,0.0,0.0,0.0,0.5,0.55,96.425,0.0,1.775,0.0,0.0,0.0,0.0,0.0,0.0,0.25,0.0,0.0,0.0,0.0,0.0,0.0,0.0,0.0,,,"Normalized: Heated To 895C (1640F), Air Cooled, 50 mm (2 In.) Round","Normalized: Heated To 895C (1640F), Air Cooled, 50 mm (2 In.) Round",434,4,Normalized (air cooled) – general-purpose steel,4
,,,1,Steel database with labelled clusters,,,AISI 4620H Steel,Ultimate tensile strength,675.0,MPa,Yield strength,455.0,MPa,Ductility,27.0,%,0.0,0.0,0.2,0.0,0.0,0.0,0.0,0.0,0.0,0.25,0.035,0.04,0.0,0.0,0.0,0.0,0.0,0.55,96.9,0.0,1.775,0.0,0.0,0.0,0.0,0.0,0.0,0.25,0.0,0.0,0.0,0.0,0.0,0.0,0.0,0.0,,,"Mock Carburized, 230C (450F) Temper, 25 mm (1 In.) Round","Mock Carburized, 230C (450F) Temper, 25 mm (1 In.) Round",354,8,Carburized – quenched (oil) – wear-resistant surface steel (variant),8
,,,1,Steel database with labelled clusters,,,AISI 1144 Steel,Ultimate tensile strength,725.0,MPa,Yield strength,655.0,MPa,Ductility,10.0,%,0.0,0.0,0.44,0.0,0.0,0.0,0.0,0.0,0.0,0.0,0.04,0.285,0.0,0.0,0.0,0.0,0.0,1.5,97.735,0.0,0.0,0.0,0.0,0.0,0.0,0.0,0.0,0.0,0.0,0.0,0.0,0.0,0.0,0.0,0.0,0.0,,,"Cold Drawn, Low Temperature, Stress Relieved, 32-50 mm (1.25-2 In) Round","Cold Drawn, Low Temperature, Stress Relieved, 32-50 mm (1.25-2 In) Round",1838,0,Carburized – quenched (oil) – wear-resistant surface steel,0
,,,1,Steel database with labelled clusters,,,AISI E4340 Steel,Ultimate tensile strength,958.0,MPa,Yield strength,883.0,MPa,Ductility,20.0,%,0.0,0.0,0.405,0.0,0.0,0.0,0.0,0.0,0.0,0.2249999999999999,0.025,0.02,0.0,0.0,0.0,0.0,0.8,0.75,95.7,0.0,1.825,0.0,0.0,0.0,0.0,0.0,0.0,0.25,0.0,0.0,0.0,0.0,0.0,0.0,0.0,0.0,,,"Oil Quenched 800C (1470F), 650C (1200F) Temper, 25 mm Round","Oil Quenched 800C (1470F), 650C (1200F) Temper, 25 mm Round",257,6,Quenched (oil) & tempered – high-strength structural steel,6
,,,1,Steel database with labelled clusters,,,AISI 4320 Steel,Ultimate tensile strength,1490.0,MPa,Yield strength,1095.0,MPa,Ductility,12.0,%,0.0,0.0,0.195,0.0,0.0,0.0,0.0,0.0,0.0,0.2249999999999999,0.035,0.04,0.0,0.0,0.0,0.0,0.5,0.55,96.38,0.0,1.825,0.0,0.0,0.0,0.0,0.0,0.0,0.25,0.0,0.0,0.0,0.0,0.0,0.0,0.0,0.0,,,"Direct Quench From Pot (Carburized 925C (1700F) For 8 Hrs., Quenched In Agitated Oil, 230C (450F) Temper), 1.5 mm Case Depth","Direct Quench From Pot (Carburized 925C (1700F) For 8 Hrs., Quenched In Agitated Oil, 230C (450F) Temper), 1.5 mm Case Depth",174,5,Carburized – quenched (oil) – wear-resistant surface steel (variant),5
,,,1,Steel database with labelled clusters,,,ASTM A709 Steel,Ultimate tensile strength,400.0,MPa,Yield strength,220.0,MPa,Ductility,20.0,%,0.0,0.0,0.275,0.0,0.0,0.0,0.0,0.0,0.0,0.275,0.04,0.05,0.0,0.0,0.0,0.0,0.0,0.75,98.61,0.0,0.0,0.0,0.0,0.0,0.0,0.0,0.0,0.0,0.0,0.0,0.0,0.0,0.0,0.0,0.0,0.0,,,"Grade 36, Carbon Steel Bar (Diam. > 200 mm)","Grade 36, Carbon Steel Bar (Diam. > 200 mm)",1377,2,Quenched (oil) – general-purpose steel (tested),2
,,,1,Steel database with labelled clusters,,,ASTM A514 Steel,Ultimate tensile strength,760.0,MPa,Yield strength,690.0,MPa,Ductility,18.0,%,0.0,0.00325,0.15,0.0,0.0,0.0,0.0,0.0,0.0,0.25,0.04,0.04,0.0,0.0,0.0,0.055,0.525,0.8,96.46175,0.0,0.85,0.325,0.0,0.0,0.0,0.0,0.0,0.5,0.0,0.0,0.0,0.0,0.0,0.0,0.0,0.0,,,"Grade F, Plate Thickness 19 - 64 mm","Grade F, Plate Thickness 19 - 64 mm",1239,11,plate – no special treatment – general-purpose steel,11
,,,1,Steel database with labelled clusters,,,AISI 1040 Steel,Ultimate tensile strength,550.0,MPa,Yield strength,485.0,MPa,Ductility,11.0,%,0.0,0.0,0.405,0.0,0.0,0.0,0.0,0.0,0.0,0.0,0.04,0.05,0.0,0.0,0.0,0.0,0.0,0.75,98.755,0.0,0.0,0.0,0.0,0.0,0.0,0.0,0.0,0.0,0.0,0.0,0.0,0.0,0.0,0.0,0.0,0.0,,,"Cold Drawn, Low Temperature, Stress Relieved, 50-75 mm (2-3 In) Round","Cold Drawn, Low Temperature, Stress Relieved, 50-75 mm (2-3 In) Round",1790,0,Carburized – quenched (oil) – wear-resistant surface steel,0
,,,1,Steel database with labelled clusters,,,AISI 5150 Steel,Ultimate tensile strength,841.0,MPa,Yield strength,435.0,MPa,Ductility,18.0,%,0.0,0.0,0.505,0.0,0.0,0.0,0.0,0.0,0.0,0.2249999999999999,0.035,0.04,0.0,0.0,0.0,0.0,0.8,0.8,97.595,0.0,0.0,0.0,0.0,0.0,0.0,0.0,0.0,0.0,0.0,0.0,0.0,0.0,0.0,0.0,0.0,0.0,,,"Normalized, 100 mm (4 In.) Round","Normalized, 100 mm (4 In.) Round",721,9,Normalized – general-purpose steel (round normalized stock),9
,,,1,Steel database with labelled clusters,,,Cast Stainless Steel CF8M,Ultimate tensile strength,485.0,MPa,Yield strength,205.0,MPa,Ductility,30.0,%,0.0,0.0,0.08,0.0,0.0,0.0,0.0,0.0,0.0,2.0,0.04,0.04,0.0,0.0,0.0,0.0,19.5,1.5,63.84,0.0,10.5,0.0,0.0,0.0,0.0,0.0,0.0,2.5,0.0,0.0,0.0,0.0,0.0,0.0,0.0,0.0,,,Astm A743,Astm A743,1341,2,Quenched (oil) – general-purpose steel (tested),2
,,,1,Steel database with labelled clusters,,,AISI 4140 Steel,Ultimate tensile strength,931.0,MPa,Yield strength,793.0,MPa,Ductility,22.0,%,0.0,0.0,0.405,0.0,0.0,0.0,0.0,0.0,0.0,0.2249999999999999,0.035,0.04,0.0,0.0,0.0,0.0,0.95,0.875,97.27,0.0,0.0,0.0,0.0,0.0,0.0,0.0,0.0,0.2,0.0,0.0,0.0,0.0,0.0,0.0,0.0,0.0,,,"Oil Quenched, 650C (1200F) Temper, 25 mm (1 In.) Round","Oil Quenched, 650C (1200F) Temper, 25 mm (1 In.) Round",79,6,Quenched (oil) & tempered – high-strength structural steel,6
,,,1,Steel database with labelled clusters,,,AISI E9310 Steel,Ultimate tensile strength,820.0,MPa,Yield strength,440.0,MPa,Ductility,17.0,%,0.0,0.0,0.105,0.0,0.0,0.0,0.0,0.0,0.0,0.275,0.025,0.025,0.0,0.0,0.0,0.0,1.2,0.55,94.455,0.0,3.25,0.0,0.0,0.0,0.0,0.0,0.0,0.1149999999999999,0.0,0.0,0.0,0.0,0.0,0.0,0.0,0.0,,,Annealed At 845C (1550F),Annealed At 845C (1550F),1008,7,Annealed – easy-to-machine – round annealed stock,7
,,,1,Steel database with labelled clusters,,,AISI 1141 Steel,Ultimate tensile strength,655.0,MPa,Yield strength,415.0,MPa,Ductility,25.0,%,0.0,0.0,0.41,0.0,0.0,0.0,0.0,0.0,0.0,0.0,0.04,0.105,0.0,0.0,0.0,0.0,0.0,1.5,97.945,0.0,0.0,0.0,0.0,0.0,0.0,0.0,0.0,0.0,0.0,0.0,0.0,0.0,0.0,0.0,0.0,0.0,,,"Oil Quenched From 815C, 650C (1200F) Temper, 100 mm (4 In.) Round","Oil Quenched From 815C, 650C (1200F) Temper, 100 mm (4 In.) Round",1818,6,Quenched (oil) & tempered – high-strength structural steel,6
,,,1,Steel database with labelled clusters,,,AISI 4027 Steel,Ultimate tensile strength,993.0,MPa,Yield strength,896.0,MPa,Ductility,17.0,%,0.0,0.0,0.275,0.0,0.0,0.0,0.0,0.0,0.0,0.25,0.035,0.04,0.0,0.0,0.0,0.0,0.0,0.8,98.35,0.0,0.0,0.0,0.0,0.0,0.0,0.0,0.0,0.25,0.0,0.0,0.0,0.0,0.0,0.0,0.0,0.0,,,"Water Quenched 865C (1590F), 540C (1000F) Temper, 14 mm (0.55 In.) Round","Water Quenched 865C (1590F), 540C (1000F) Temper, 14 mm (0.55 In.) Round",33,10,Quenched (water) & tempered – high-strength structural steel,10
,,,1,Steel database with labelled clusters,,,AISI 8740 Steel,Ultimate tensile strength,876.0,MPa,Yield strength,731.0,MPa,Ductility,21.0,%,0.0,0.0,0.405,0.0,0.0,0.0,0.0,0.0,0.0,0.2249999999999999,0.035,0.04,0.0,0.0,0.0,0.0,0.5,0.875,97.12,0.0,0.55,0.0,0.0,0.0,0.0,0.0,0.0,0.25,0.0,0.0,0.0,0.0,0.0,0.0,0.0,0.0,,,"Oil Quenched 830C (1525F), 650C (1200F) Temper, 50 mm (2 In.) Round","Oil Quenched 830C (1525F), 650C (1200F) Temper, 50 mm (2 In.) Round",916,6,Quenched (oil) & tempered – high-strength structural steel,6
,,,1,Steel database with labelled clusters,,,AISI 1035 Steel,Ultimate tensile strength,550.0,MPa,Yield strength,485.0,MPa,Ductility,12.0,%,0.0,0.0,0.345,0.0,0.0,0.0,0.0,0.0,0.0,0.0,0.04,0.05,0.0,0.0,0.0,0.0,0.0,0.75,98.815,0.0,0.0,0.0,0.0,0.0,0.0,0.0,0.0,0.0,0.0,0.0,0.0,0.0,0.0,0.0,0.0,0.0,,,"Cold Drawn, Low Temperature, Stress Relieved, 32-50 mm (1.25-2 In) Round","Cold Drawn, Low Temperature, Stress Relieved, 32-50 mm (1.25-2 In) Round",1590,0,Carburized – quenched (oil) – wear-resistant surface steel,0
,,,1,Steel database with labelled clusters,,,AISI 1050 Steel,Ultimate tensile strength,774.0,MPa,Yield strength,470.0,MPa,Ductility,23.0,%,0.0,0.0,0.51,0.0,0.0,0.0,0.0,0.0,0.0,0.0,0.04,0.05,0.0,0.0,0.0,0.0,0.0,0.75,98.65,0.0,0.0,0.0,0.0,0.0,0.0,0.0,0.0,0.0,0.0,0.0,0.0,0.0,0.0,0.0,0.0,0.0,,,"Water Quenched From 830C (1525F), 595C (1100F) Temper, 100 mm (4 In.) Round","Water Quenched From 830C (1525F), 595C (1100F) Temper, 100 mm (4 In.) Round",1731,10,Quenched (water) & tempered – high-strength structural steel,10
,,,1,Steel database with labelled clusters,,,AISI 8620H Steel,Ultimate tensile strength,635.0,MPa,Yield strength,360.0,MPa,Ductility,26.0,%,0.0,0.0,0.205,0.0,0.0,0.0,0.0,0.0,0.0,0.25,0.035,0.04,0.0,0.0,0.0,0.0,0.5,0.7749999999999999,97.445,0.0,0.55,0.0,0.0,0.0,0.0,0.0,0.0,0.2,0.0,0.0,0.0,0.0,0.0,0.0,0.0,0.0,,,"Normalized, 13 mm (0.5 In.) Round","Normalized, 13 mm (0.5 In.) Round",723,9,Normalized – general-purpose steel (round normalized stock),9
,,,1,Steel database with labelled clusters,,,AISI 4140H Steel,Ultimate tensile strength,896.0,MPa,Yield strength,786.0,MPa,Ductility,21.0,%,0.0,0.0,0.405,0.0,0.0,0.0,0.0,0.0,0.0,0.2249999999999999,0.035,0.04,0.0,0.0,0.0,0.0,0.975,0.875,97.22,0.0,0.0,0.0,0.0,0.0,0.0,0.0,0.0,0.2249999999999999,0.0,0.0,0.0,0.0,0.0,0.0,0.0,0.0,,,"Heat Treated, 650C (1200F) Temper, 25 mm (1 In.) Round","Heat Treated, 650C (1200F) Temper, 25 mm (1 In.) Round",125,0,Carburized – quenched (oil) – wear-resistant surface steel,0
,,,1,Steel database with labelled clusters,,,AISI 1015 Steel,Ultimate tensile strength,464.0,MPa,Yield strength,270.0,MPa,Ductility,30.0,%,0.0,0.0,0.155,0.0,0.0,0.0,0.0,0.0,0.0,0.0,0.04,0.05,0.0,0.0,0.0,0.0,0.0,0.4499999999999999,99.305,0.0,0.0,0.0,0.0,0.0,0.0,0.0,0.0,0.0,0.0,0.0,0.0,0.0,0.0,0.0,0.0,0.0,,,"Mock Carburized At 915C (1680F) For 8 Hours, 775C (1430F) Reheat, Water Quenched, 175C (350F) Temper, 100 mm (4 In.) Round","Mock Carburized At 915C (1680F) For 8 Hours, 775C (1430F) Reheat, Water Quenched, 175C (350F) Temper, 100 mm (4 In.) Round",1447,8,Carburized – quenched (oil) – wear-resistant surface steel (variant),8
,,,1,Steel database with labelled clusters,,,AISI 4620 Steel,Ultimate tensile strength,675.0,MPa,Yield strength,460.0,MPa,Ductility,25.0,%,0.0,0.0,0.195,0.0,0.0,0.0,0.0,0.0,0.0,0.25,0.035,0.04,0.0,0.0,0.0,0.0,0.0,0.55,96.855,0.0,1.825,0.0,0.0,0.0,0.0,0.0,0.0,0.25,0.0,0.0,0.0,0.0,0.0,0.0,0.0,0.0,,,"Mock Carburized, 150C (300F) Temper, 25 mm (1 In.) Round","Mock Carburized, 150C (300F) Temper, 25 mm (1 In.) Round",343,8,Carburized – quenched (oil) – wear-resistant surface steel (variant),8
,,,1,Steel database with labelled clusters,,,AISI 4320 Steel,Ultimate tensile strength,1005.0,MPa,Yield strength,650.0,MPa,Ductility,21.0,%,0.0,0.0,0.195,0.0,0.0,0.0,0.0,0.0,0.0,0.2249999999999999,0.035,0.04,0.0,0.0,0.0,0.0,0.5,0.55,96.38,0.0,1.825,0.0,0.0,0.0,0.0,0.0,0.0,0.25,0.0,0.0,0.0,0.0,0.0,0.0,0.0,0.0,,,"Double Quenched And Tempered (Carburized 925C (1700F) For 8Hrs, Pot Cooled, Reheated To 815C (1500F), Quenched In Agitated Oil, Reheated To 775C, Quenched In Agitated Oil, 230C (450F) Temper), 230C (450F) Temper","Double Quenched And Tempered (Carburized 925C (1700F) For 8Hrs, Pot Cooled, Reheated To 815C (1500F), Quenched In Agitated Oil, Reheated To 775C, Quenched In Agitated Oil, 230C (450F) Temper), 230C (450F) Temper",164,5,Carburized – quenched (oil) – wear-resistant surface steel (variant),5
,,,1,Steel database with labelled clusters,,,AISI 4140H Steel,Ultimate tensile strength,1020.0,MPa,Yield strength,910.0,MPa,Ductility,19.0,%,0.0,0.0,0.405,0.0,0.0,0.0,0.0,0.0,0.0,0.2249999999999999,0.035,0.04,0.0,0.0,0.0,0.0,0.975,0.875,97.22,0.0,0.0,0.0,0.0,0.0,0.0,0.0,0.0,0.2249999999999999,0.0,0.0,0.0,0.0,0.0,0.0,0.0,0.0,,,"Heat Treated, 595C (1100F) Temper, 25 mm (1 In.) Round","Heat Treated, 595C (1100F) Temper, 25 mm (1 In.) Round",204,0,Carburized – quenched (oil) – wear-resistant surface steel,0
,,,1,Steel database with labelled clusters,,,AISI E4340 H Steel,Ultimate tensile strength,1172.0,MPa,Yield strength,1103.0,MPa,Ductility,16.0,%,0.0,0.0,0.405,0.0,0.0,0.0,0.0,0.0,0.0,0.2249999999999999,0.025,0.02,0.0,0.0,0.0,0.0,0.8,0.7749999999999999,95.725,0.0,1.775,0.0,0.0,0.0,0.0,0.0,0.0,0.25,0.0,0.0,0.0,0.0,0.0,0.0,0.0,0.0,,,"Oil Quenched 800C (1470F), 540C (1000F) Temper, 50 mm (2 In.) Round","Oil Quenched 800C (1470F), 540C (1000F) Temper, 50 mm (2 In.) Round",332,6,Quenched (oil) & tempered – high-strength structural steel,6
,,,1,Steel database with labelled clusters,,,ASTM A139 Steel,Ultimate tensile strength,415.0,MPa,Yield strength,290.0,MPa,Ductility,25.0,%,0.0,0.0,0.3,0.0,0.0,0.0,0.0,0.0,0.0,0.0,0.04,0.05,0.0,0.0,0.0,0.0,0.0,1.2,98.41,0.0,0.0,0.0,0.0,0.0,0.0,0.0,0.0,0.0,0.0,0.0,0.0,0.0,0.0,0.0,0.0,0.0,,,Grade C,Grade C,1455,1,Hot rolled – general construction steel,1
,,,1,Steel database with labelled clusters,,,AISI 12L14 Steel,Ultimate tensile strength,540.0,MPa,Yield strength,415.0,MPa,Ductility,10.0,%,0.0,0.0,0.15,0.0,0.0,0.0,0.0,0.0,0.0,0.0,0.065,0.305,0.0,0.0,0.0,0.0,0.0,1.0,98.48,0.0,0.0,0.0,0.0,0.0,0.0,0.0,0.0,0.0,0.0,0.0,0.0,0.0,0.0,0.0,0.0,0.0,,,"Cold Drawn, 19-38 mm Round","Cold Drawn, 19-38 mm Round",1877,3,Normalized – easy-to-machine stock (cold drawn),3
,,,1,Steel database with labelled clusters,,,AISI 1030 Steel,Ultimate tensile strength,550.0,MPa,Yield strength,395.0,MPa,Ductility,30.0,%,0.0,0.0,0.305,0.0,0.0,0.0,0.0,0.0,0.0,0.0,0.04,0.05,0.0,0.0,0.0,0.0,0.0,0.75,98.855,0.0,0.0,0.0,0.0,0.0,0.0,0.0,0.0,0.0,0.0,0.0,0.0,0.0,0.0,0.0,0.0,0.0,,,"Water Quenched From 870C (1600F), 650C (1200F) Temper, 50 mm (2 In.) Round","Water Quenched From 870C (1600F), 650C (1200F) Temper, 50 mm (2 In.) Round",1596,10,Quenched (water) & tempered – high-strength structural steel,10
,,,1,Steel database with labelled clusters,,,AISI 4140 Steel,Ultimate tensile strength,1450.0,MPa,Yield strength,1345.0,MPa,Ductility,15.0,%,0.0,0.0,0.405,0.0,0.0,0.0,0.0,0.0,0.0,0.25,0.035,0.04,0.0,0.0,0.0,0.0,0.95,0.875,97.245,0.0,0.0,0.0,0.0,0.0,0.0,0.0,0.0,0.2,0.0,0.0,0.0,0.0,0.0,0.0,0.0,0.0,,,"Normalized At 870C (1600F), Reheated To 845C (1550F), Oil Quenched, 425C (800F) Temper, 25 mm (1 In.) Round","Normalized At 870C (1600F), Reheated To 845C (1550F), Oil Quenched, 425C (800F) Temper, 25 mm (1 In.) Round",50,0,Carburized – quenched (oil) – wear-resistant surface steel,0
,,,1,Steel database with labelled clusters,,,ASTM A607 Steel,Ultimate tensile strength,415.0,MPa,Yield strength,310.0,MPa,Ductility,25.0,%,0.0,0.0,0.22,0.0,0.0,0.0,0.0,0.0,0.0,0.0,0.04,0.05,0.0,0.0,0.0,0.0,0.0,1.35,98.34,0.0,0.0,0.0,0.0,0.0,0.0,0.0,0.0,0.0,0.0,0.0,0.0,0.0,0.0,0.0,0.0,0.0,,,"Grade 45, Hot Rolled","Grade 45, Hot Rolled",1363,1,Hot rolled – general construction steel,1
,,,1,Steel database with labelled clusters,,,ASTM A715 Steel,Ultimate tensile strength,415.0,MPa,Yield strength,345.0,MPa,Ductility,24.0,%,0.0,0.0,0.15,0.0,0.0,0.0,0.0,0.0,0.0,0.01,0.025,0.035,0.0,0.0,0.05,0.0,0.0,1.65,98.08,0.0,0.0,0.0,0.0,0.0,0.0,0.0,0.0,0.0,0.0,0.0,0.0,0.0,0.0,0.0,0.0,0.0,,,"Grade 50, Type 1","Grade 50, Type 1",1415,1,Hot rolled – general construction steel,1
,,,1,Steel database with labelled clusters,,,Cast Stainless Steel CD4MCu,Ultimate tensile strength,690.0,MPa,Yield strength,485.0,MPa,Ductility,16.0,%,0.0,0.0,0.04,0.0,0.0,0.0,0.0,0.0,0.0,1.0,0.04,0.04,0.0,0.0,0.0,0.0,25.5,1.0,62.005,0.0,5.375,3.0,0.0,0.0,0.0,0.0,0.0,2.0,0.0,0.0,0.0,0.0,0.0,0.0,0.0,0.0,,,Astm A890,Astm A890,1378,2,Quenched (oil) – general-purpose steel (tested),2
,,,1,Steel database with labelled clusters,,,AISI 8620H Steel,Ultimate tensile strength,855.0,MPa,Yield strength,560.0,MPa,Ductility,19.0,%,0.0,0.0,0.205,0.0,0.0,0.0,0.0,0.0,0.0,0.25,0.035,0.04,0.0,0.0,0.0,0.0,0.5,0.7749999999999999,97.445,0.0,0.55,0.0,0.0,0.0,0.0,0.0,0.0,0.2,0.0,0.0,0.0,0.0,0.0,0.0,0.0,0.0,,,"Mock Carburized, Reheated And Oil Quenched, 230C (450F) Temper, 25 mm (1 In.) Round","Mock Carburized, Reheated And Oil Quenched, 230C (450F) Temper, 25 mm (1 In.) Round",782,8,Carburized – quenched (oil) – wear-resistant surface steel (variant),8
,,,1,Steel database with labelled clusters,,,AISI 1095 Steel,Ultimate tensile strength,685.0,MPa,Yield strength,525.0,MPa,Ductility,10.0,%,0.0,0.0,0.965,0.0,0.0,0.0,0.0,0.0,0.0,0.0,0.04,0.05,0.0,0.0,0.0,0.0,0.0,0.4,98.545,0.0,0.0,0.0,0.0,0.0,0.0,0.0,0.0,0.0,0.0,0.0,0.0,0.0,0.0,0.0,0.0,0.0,,,"Cold Drawn, Spheroidized Annealed, 19-32 mm (0.75-1.25 In) Round","Cold Drawn, Spheroidized Annealed, 19-32 mm (0.75-1.25 In) Round",1845,3,Normalized – easy-to-machine stock (cold drawn),3
,,,1,Steel database with labelled clusters,,,AISI 8822 Steel,Ultimate tensile strength,1510.0,MPa,Yield strength,1093.0,MPa,Ductility,13.0,%,0.0,0.0,0.225,0.0,0.0,0.0,0.0,0.0,0.0,0.2249999999999999,0.035,0.04,0.0,0.0,0.0,0.0,0.5,0.875,97.2,0.0,0.55,0.0,0.0,0.0,0.0,0.0,0.0,0.35,0.0,0.0,0.0,0.0,0.0,0.0,0.0,0.0,,,"Normalized, Machined To 13.7 mm Rounds, Pseudocarburized, 865C (1590F) Reheat, 150C (300F) Temper","Normalized, Machined To 13.7 mm Rounds, Pseudocarburized, 865C (1590F) Reheat, 150C (300F) Temper",918,0,Carburized – quenched (oil) – wear-resistant surface steel,0
,,,1,Steel database with labelled clusters,,,AISI 1020 Steel,Ultimate tensile strength,445.0,MPa,Yield strength,346.0,MPa,Ductility,39.0,%,0.0,0.0,0.2,0.0,0.0,0.0,0.0,0.0,0.0,0.0,0.04,0.05,0.0,0.0,0.0,0.0,0.0,0.4499999999999999,99.26,0.0,0.0,0.0,0.0,0.0,0.0,0.0,0.0,0.0,0.0,0.0,0.0,0.0,0.0,0.0,0.0,0.0,,,"Normalized At 925C (1700F), Air Cooled, 13 mm (0.5 In.) Round","Normalized At 925C (1700F), Air Cooled, 13 mm (0.5 In.) Round",1621,4,Normalized (air cooled) – general-purpose steel,4
,,,1,Steel database with labelled clusters,,,Cast Stainless Steel CD4MCu,Ultimate tensile strength,690.0,MPa,Yield strength,485.0,MPa,Ductility,16.0,%,0.0,0.0,0.04,0.0,0.0,0.0,0.0,0.0,0.0,1.0,0.04,0.04,0.0,0.0,0.0,0.0,25.5,1.0,62.005,0.0,5.375,3.0,0.0,0.0,0.0,0.0,0.0,2.0,0.0,0.0,0.0,0.0,0.0,0.0,0.0,0.0,,,Astm A744M,Astm A744M,1202,2,Quenched (oil) – general-purpose steel (tested),2
,,,1,Steel database with labelled clusters,,,AISI 1022 Steel,Ultimate tensile strength,505.0,MPa,Yield strength,360.0,MPa,Ductility,35.0,%,0.0,0.0,0.2,0.0,0.0,0.0,0.0,0.0,0.0,0.0,0.04,0.05,0.0,0.0,0.0,0.0,0.0,0.85,98.86,0.0,0.0,0.0,0.0,0.0,0.0,0.0,0.0,0.0,0.0,0.0,0.0,0.0,0.0,0.0,0.0,0.0,,,As Rolled,As Rolled,1495,2,Quenched (oil) – general-purpose steel (tested),2
,,,1,Steel database with labelled clusters,,,AISI 4718H Steel,Ultimate tensile strength,1172.0,MPa,Yield strength,841.0,MPa,Ductility,13.0,%,0.0,0.0,0.18,0.0,0.0,0.0,0.0,0.0,0.0,0.2249999999999999,0.04,0.04,0.0,0.0,0.0,0.0,0.4499999999999999,0.7749999999999999,96.89,0.0,1.05,0.0,0.0,0.0,0.0,0.0,0.0,0.35,0.0,0.0,0.0,0.0,0.0,0.0,0.0,0.0,,,"Pseudocarburized, Reheated To 850C (1560F) And Oil Quenched, 150C (300F) Temper, 13.7 mm Round","Pseudocarburized, Reheated To 850C (1560F) And Oil Quenched, 150C (300F) Temper, 13.7 mm Round",421,0,Carburized – quenched (oil) – wear-resistant surface steel,0
,,,1,Steel database with labelled clusters,,,AISI 1046 Steel,Ultimate tensile strength,650.0,MPa,Yield strength,545.0,MPa,Ductility,12.0,%,0.0,0.0,0.4599999999999999,0.0,0.0,0.0,0.0,0.0,0.0,0.0,0.04,0.05,0.0,0.0,0.0,0.0,0.0,0.85,98.6,0.0,0.0,0.0,0.0,0.0,0.0,0.0,0.0,0.0,0.0,0.0,0.0,0.0,0.0,0.0,0.0,0.0,,,"Cold Drawn, 19-32 mm (0.75-1.25 In) Round","Cold Drawn, 19-32 mm (0.75-1.25 In) Round",1586,3,Normalized – easy-to-machine stock (cold drawn),3
,,,1,Steel database with labelled clusters,,,ASTM A662 Carbon Steel,Ultimate tensile strength,400.0,MPa,Yield strength,275.0,MPa,Ductility,20.0,%,0.0,0.0,0.14,0.0,0.0,0.0,0.0,0.0,0.0,0.275,0.04,0.04,0.0,0.0,0.0,0.0,0.0,1.125,98.38,0.0,0.0,0.0,0.0,0.0,0.0,0.0,0.0,0.0,0.0,0.0,0.0,0.0,0.0,0.0,0.0,0.0,,,Grade A,Grade A,1351,1,Hot rolled – general construction steel,1
