Repository: Azhi-ss/SteelScientist

# Steel Labelled Clusters Dataset

This directory contains the cleaned steel labelled-clusters dataset used by
`regression/steel_labelled_clusters_regression.py`.

## Files

| File | Rows | Description |
|------|------|-------------|
| `raw/Steel database with labelled clusters.xlsx` | 3234 | Original spreadsheet. |
| `full_with_duplicates.csv` | 3234 | Raw spreadsheet mapped to the project regression schema. |
| `clean.csv` | 1943 | Strictly deduplicated regression mother table. |
| `train.csv` | 1554 | Fixed 8:2 training split generated from `clean.csv`. |
| `val.csv` | 389 | Fixed 8:2 validation split generated from `clean.csv`. |

File: datasets/steel_labelled_clusters/duplicate_rows.csv (part 4 of 33)
duplicate_group_id,source_entry,Material,Text,Tensile_value,Yield_value,Elongation_value,cluster_number,cluster_label,DOIs,Files,problem,status,Table_topic,title,abstract,Tensile_name,Tensile_unit,Yield_name,Yield_unit,Elongation_name,Elongation_unit,H,B,C,N,O,F,Na,Mg,Al,Si,P,S,Cl,Ca,Ti,V,Cr,Mn,Fe,Co,Ni,Cu,Zn,As,Y,Zr,Nb,Mo,Sn,Sb,La,Ce,Ta,W,Pb,Bi,Other_ele,Text_addition,actions,cluster_number_0_to_11
111,111,AISI 4140H Steel,"Oil Quenched, 650C (1200F) Temper, 25 mm (1 In.) Round",931.0,793.0,22.0,6,Quenched (oil) & tempered – high-strength structural steel,,,,1,Steel database with labelled clusters,,,Ultimate tensile strength,MPa,Yield strength,MPa,Ductility,%,0.0,0.0,0.405,0.0,0.0,0.0,0.0,0.0,0.0,0.2249999999999999,0.035,0.04,0.0,0.0,0.0,0.0,0.975,0.875,97.22,0.0,0.0,0.0,0.0,0.0,0.0,0.0,0.0,0.2249999999999999,0.0,0.0,0.0,0.0,0.0,0.0,0.0,0.0,,,"Oil Quenched, 650C (1200F) Temper, 25 mm (1 In.) Round",6
111,2812,AISI 4140H Steel,"Oil Quenched, 650C (1200F) Temper, 25 mm (1 In.) Round",931.0,793.0,22.0,6,Quenched (oil) & tempered – high-strength structural steel,,,,1,Steel database with labelled clusters,,,Ultimate tensile strength,MPa,Yield strength,MPa,Ductility,%,0.0,0.0,0.405,0.0,0.0,0.0,0.0,0.0,0.0,0.2249999999999999,0.035,0.04,0.0,0.0,0.0,0.0,0.975,0.875,97.22,0.0,0.0,0.0,0.0,0.0,0.0,0.0,0.0,0.2249999999999999,0.0,0.0,0.0,0.0,0.0,0.0,0.0,0.0,,,"Oil Quenched, 650C (1200F) Temper, 25 mm (1 In.) Round",6
112,112,AISI 4027 Steel,"Water Quenched 865C (1590F), 595C (1100F) Temper, 14 mm (0.55 In.) Round",896.0,800.0,20.0,10,Quenched (water) & tempered – high-strength structural steel,,,,1,Steel database with labelled clusters,,,Ultimate tensile strength,MPa,Yield strength,MPa,Ductility,%,0.0,0.0,0.275,0.0,0.0,0.0,0.0,0.0,0.0,0.25,0.035,0.04,0.0,0.0,0.0,0.0,0.0,0.8,98.35,0.0,0.0,0.0,0.0,0.0,0.0,0.0,0.0,0.25,0.0,0.0,0.0,0.0,0.0,0.0,0.0,0.0,,,"Water Quenched 865C (1590F), 595C (1100F) Temper, 14 mm (0.55 In.) Round",10
112,2169,AISI 4027 Steel,"Water Quenched 865C (1590F), 595C (1100F) Temper, 14 mm (0.55 In.) Round",896.0,800.0,20.0,10,Quenched (water) & tempered – high-strength structural steel,,,,1,Steel database with labelled clusters,,,Ultimate tensile strength,MPa,Yield strength,MPa,Ductility,%,0.0,0.0,0.275,0.0,0.0,0.0,0.0,0.0,0.0,0.25,0.035,0.04,0.0,0.0,0.0,0.0,0.0,0.8,98.35,0.0,0.0,0.0,0.0,0.0,0.0,0.0,0.0,0.25,0.0,0.0,0.0,0.0,0.0,0.0,0.0,0.0,,,"Water Quenched 865C (1590F), 595C (1100F) Temper, 14 mm (0.55 In.) Round",10
113,113,AISI 4130H Steel,"Water Quenched 855C (1570F), 540C (1000F) Temper, 13 mm (0.5 In.) Round",1040.0,979.0,18.0,10,Quenched (water) & tempered – high-strength structural steel,,,,1,Steel database with labelled clusters,,,Ultimate tensile strength,MPa,Yield strength,MPa,Ductility,%,0.0,0.0,0.3,0.0,0.0,0.0,0.0,0.0,0.0,0.25,0.035,0.04,0.0,0.0,0.0,0.0,0.975,0.5,97.7,0.0,0.0,0.0,0.0,0.0,0.0,0.0,0.0,0.2,0.0,0.0,0.0,0.0,0.0,0.0,0.0,0.0,,,"Water Quenched 855C (1570F), 540C (1000F) Temper, 13 mm (0.5 In.) Round",10
113,2829,AISI 4130H Steel,"Water Quenched 855C (1570F), 540C (1000F) Temper, 13 mm (0.5 In.) Round",1040.0,979.0,18.0,10,Quenched (water) & tempered – high-strength structural steel,,,,1,Steel database with labelled clusters,,,Ultimate tensile strength,MPa,Yield strength,MPa,Ductility,%,0.0,0.0,0.3,0.0,0.0,0.0,0.0,0.0,0.0,0.25,0.035,0.04,0.0,0.0,0.0,0.0,0.975,0.5,97.7,0.0,0.0,0.0,0.0,0.0,0.0,0.0,0.0,0.2,0.0,0.0,0.0,0.0,0.0,0.0,0.0,0.0,,,"Water Quenched 855C (1570F), 540C (1000F) Temper, 13 mm (0.5 In.) Round",10
114,114,AISI 4150H Steel,"Annealed At 830C (1525F), Furnace Cooled 11C (20F)/Hour, Air Cooled, 25 mm (1 In.) Round",731.0,380.0,20.0,7,Annealed – easy-to-machine – round annealed stock,,,,1,Steel database with labelled clusters,,,Ultimate tensile strength,MPa,Yield strength,MPa,Ductility,%,0.0,0.0,0.505,0.0,0.0,0.0,0.0,0.0,0.0,0.2249999999999999,0.035,0.04,0.0,0.0,0.0,0.0,0.975,0.875,97.145,0.0,0.0,0.0,0.0,0.0,0.0,0.0,0.0,0.2,0.0,0.0,0.0,0.0,0.0,0.0,0.0,0.0,,,"Annealed At 830C (1525F), Furnace Cooled 11C (20F)/Hour, Air Cooled, 25 mm (1 In.) Round",7
114,2820,AISI 4150H Steel,"Annealed At 830C (1525F), Furnace Cooled 11C (20F)/Hour, Air Cooled, 25 mm (1 In.) Round",731.0,380.0,20.0,7,Annealed – easy-to-machine – round annealed stock,,,,1,Steel database with labelled clusters,,,Ultimate tensile strength,MPa,Yield strength,MPa,Ductility,%,0.0,0.0,0.505,0.0,0.0,0.0,0.0,0.0,0.0,0.2249999999999999,0.035,0.04,0.0,0.0,0.0,0.0,0.975,0.875,97.145,0.0,0.0,0.0,0.0,0.0,0.0,0.0,0.0,0.2,0.0,0.0,0.0,0.0,0.0,0.0,0.0,0.0,,,"Annealed At 830C (1525F), Furnace Cooled 11C (20F)/Hour, Air Cooled, 25 mm (1 In.) Round",7
115,115,AISI 4130 Steel,"Water Quenched 855C (1570F), 540C (1000F) Temper, 25 mm (1 In.) Round",993.0,896.0,18.0,10,Quenched (water) & tempered – high-strength structural steel,,,,1,Steel database with labelled clusters,,,Ultimate tensile strength,MPa,Yield strength,MPa,Ductility,%,0.0,0.0,0.305,0.0,0.0,0.0,0.0,0.0,0.0,0.2249999999999999,0.035,0.04,0.0,0.0,0.0,0.0,0.95,0.5,97.745,0.0,0.0,0.0,0.0,0.0,0.0,0.0,0.0,0.2,0.0,0.0,0.0,0.0,0.0,0.0,0.0,0.0,,,"Water Quenched 855C (1570F), 540C (1000F) Temper, 25 mm (1 In.) Round",10
115,2777,AISI 4130 Steel,"Water Quenched 855C (1570F), 540C (1000F) Temper, 25 mm (1 In.) Round",993.0,896.0,18.0,10,Quenched (water) & tempered – high-strength structural steel,,,,1,Steel database with labelled clusters,,,Ultimate tensile strength,MPa,Yield strength,MPa,Ductility,%,0.0,0.0,0.305,0.0,0.0,0.0,0.0,0.0,0.0,0.2249999999999999,0.035,0.04,0.0,0.0,0.0,0.0,0.95,0.5,97.745,0.0,0.0,0.0,0.0,0.0,0.0,0.0,0.0,0.2,0.0,0.0,0.0,0.0,0.0,0.0,0.0,0.0,,,"Water Quenched 855C (1570F), 540C (1000F) Temper, 25 mm (1 In.) Round",10
116,116,AISI 4118H Steel,"Single Quenched, 150C (300F) Temper, 1.2 mm Case Depth",869.0,440.0,21.0,5,Carburized – quenched (oil) – wear-resistant surface steel (variant),,,,1,Steel database with labelled clusters,,,Ultimate tensile strength,MPa,Yield strength,MPa,Ductility,%,0.0,0.0,0.2,0.0,0.0,0.0,0.0,0.0,0.0,0.2249999999999999,0.035,0.04,0.0,0.0,0.0,0.0,0.5,0.8,98.085,0.0,0.0,0.0,0.0,0.0,0.0,0.0,0.0,0.1149999999999999,0.0,0.0,0.0,0.0,0.0,0.0,0.0,0.0,,,"Single Quenched, 150C (300F) Temper, 1.2 mm Case Depth",5
116,2141,AISI 4118H Steel,"Single Quenched, 150C (300F) Temper, 1.2 mm Case Depth",869.0,440.0,21.0,5,Carburized – quenched (oil) – wear-resistant surface steel (variant),,,,1,Steel database with labelled clusters,,,Ultimate tensile strength,MPa,Yield strength,MPa,Ductility,%,0.0,0.0,0.2,0.0,0.0,0.0,0.0,0.0,0.0,0.2249999999999999,0.035,0.04,0.0,0.0,0.0,0.0,0.5,0.8,98.085,0.0,0.0,0.0,0.0,0.0,0.0,0.0,0.0,0.1149999999999999,0.0,0.0,0.0,0.0,0.0,0.0,0.0,0.0,,,"Single Quenched, 150C (300F) Temper, 1.2 mm Case Depth",5
117,117,AISI 4023 Steel,"Normalized At 925C (1700F), Machined To 25 mm (1 In.) Rounds, Pseudocarburized At 925C (1700F), Box Cooled To Rt, Reheated To 775C (1430F) And Oil Quenched, 150C (300F) Temper",724.0,415.0,19.0,0,Carburized – quenched (oil) – wear-resistant surface steel,,,,1,Steel database with labelled clusters,,,Ultimate tensile strength,MPa,Yield strength,MPa,Ductility,%,0.0,0.0,0.225,0.0,0.0,0.0,0.0,0.0,0.0,0.25,0.035,0.04,0.0,0.0,0.0,0.0,0.0,0.8,98.4,0.0,0.0,0.0,0.0,0.0,0.0,0.0,0.0,0.25,0.0,0.0,0.0,0.0,0.0,0.0,0.0,0.0,,,"Normalized At 925C (1700F), Machined To 25 mm (1 In.) Rounds, Pseudocarburized At 925C (1700F), Box Cooled To Rt, Reheated To 775C (1430F) And Oil Quenched, 150C (300F) Temper",0
117,2107,AISI 4023 Steel,"Normalized At 925C (1700F), Machined To 25 mm (1 In.) Rounds, Pseudocarburized At 925C (1700F), Box Cooled To Rt, Reheated To 775C (1430F) And Oil Quenched, 150C (300F) Temper",724.0,415.0,19.0,0,Carburized – quenched (oil) – wear-resistant surface steel,,,,1,Steel database with labelled clusters,,,Ultimate tensile strength,MPa,Yield strength,MPa,Ductility,%,0.0,0.0,0.225,0.0,0.0,0.0,0.0,0.0,0.0,0.25,0.035,0.04,0.0,0.0,0.0,0.0,0.0,0.8,98.4,0.0,0.0,0.0,0.0,0.0,0.0,0.0,0.0,0.25,0.0,0.0,0.0,0.0,0.0,0.0,0.0,0.0,,,"Normalized At 925C (1700F), Machined To 25 mm (1 In.) Rounds, Pseudocarburized At 925C (1700F), Box Cooled To Rt, Reheated To 775C (1430F) And Oil Quenched, 150C (300F) Temper",0
118,118,AISI 4027 Steel,"Annealed, 25 mm (1 In.) Round",515.0,325.0,30.0,3,Normalized – easy-to-machine stock (cold drawn),,,,1,Steel database with labelled clusters,,,Ultimate tensile strength,MPa,Yield strength,MPa,Ductility,%,0.0,0.0,0.275,0.0,0.0,0.0,0.0,0.0,0.0,0.25,0.035,0.04,0.0,0.0,0.0,0.0,0.0,0.8,98.35,0.0,0.0,0.0,0.0,0.0,0.0,0.0,0.0,0.25,0.0,0.0,0.0,0.0,0.0,0.0,0.0,0.0,,,"Annealed, 25 mm (1 In.) Round",3
118,2088,AISI 4027 Steel,"Annealed, 25 mm (1 In.) Round",515.0,325.0,30.0,3,Normalized – easy-to-machine stock (cold drawn),,,,1,Steel database with labelled clusters,,,Ultimate tensile strength,MPa,Yield strength,MPa,Ductility,%,0.0,0.0,0.275,0.0,0.0,0.0,0.0,0.0,0.0,0.25,0.035,0.04,0.0,0.0,0.0,0.0,0.0,0.8,98.35,0.0,0.0,0.0,0.0,0.0,0.0,0.0,0.0,0.25,0.0,0.0,0.0,0.0,0.0,0.0,0.0,0.0,,,"Annealed, 25 mm (1 In.) Round",3
119,119,AISI 4140 Steel,"Annealed At 815C (1500F) Furnace Cooled 11C (20F)/Hour To 665C (1230F), Air Cooled, 25 mm (1 In.) Round",655.0,415.0,25.0,7,Annealed – easy-to-machine – round annealed stock,,,,1,Steel database with labelled clusters,,,Ultimate tensile strength,MPa,Yield strength,MPa,Ductility,%,0.0,0.0,0.405,0.0,0.0,0.0,0.0,0.0,0.0,0.2249999999999999,0.035,0.04,0.0,0.0,0.0,0.0,0.95,0.875,97.27,0.0,0.0,0.0,0.0,0.0,0.0,0.0,0.0,0.2,0.0,0.0,0.0,0.0,0.0,0.0,0.0,0.0,,,"Annealed At 815C (1500F) Furnace Cooled 11C (20F)/Hour To 665C (1230F), Air Cooled, 25 mm (1 In.) Round",7
119,3169,AISI 4140 Steel,"Annealed At 815C (1500F) Furnace Cooled 11C (20F)/Hour To 665C (1230F), Air Cooled, 25 mm (1 In.) Round",655.0,415.0,25.0,7,Annealed – easy-to-machine – round annealed stock,,,,1,Steel database with labelled clusters,,,Ultimate tensile strength,MPa,Yield strength,MPa,Ductility,%,0.0,0.0,0.405,0.0,0.0,0.0,0.0,0.0,0.0,0.2249999999999999,0.035,0.04,0.0,0.0,0.0,0.0,0.95,0.875,97.27,0.0,0.0,0.0,0.0,0.0,0.0,0.0,0.0,0.2,0.0,0.0,0.0,0.0,0.0,0.0,0.0,0.0,,,"Annealed At 815C (1500F) Furnace Cooled 11C (20F)/Hour To 665C (1230F), Air Cooled, 25 mm (1 In.) Round",7
120,120,AISI 4023 Steel,"Normalized At 925C (1700F), Machined To 13.7 mm (0.540 In.) Rounds, Pseudocarburized At 925C (1700F), Box Cooled To Rt, Reheated To 855C (1570F) And Oil Quenched, 150C (300F) Temper",986.0,724.0,16.0,0,Carburized – quenched (oil) – wear-resistant surface steel,,,,1,Steel database with labelled clusters,,,Ultimate tensile strength,MPa,Yield strength,MPa,Ductility,%,0.0,0.0,0.225,0.0,0.0,0.0,0.0,0.0,0.0,0.25,0.035,0.04,0.0,0.0,0.0,0.0,0.0,0.8,98.4,0.0,0.0,0.0,0.0,0.0,0.0,0.0,0.0,0.25,0.0,0.0,0.0,0.0,0.0,0.0,0.0,0.0,,,"Normalized At 925C (1700F), Machined To 13.7 mm (0.540 In.) Rounds, Pseudocarburized At 925C (1700F), Box Cooled To Rt, Reheated To 855C (1570F) And Oil Quenched, 150C (300F) Temper",0
120,2104,AISI 4023 Steel,"Normalized At 925C (1700F), Machined To 13.7 mm (0.540 In.) Rounds, Pseudocarburized At 925C (1700F), Box Cooled To Rt, Reheated To 855C (1570F) And Oil Quenched, 150C (300F) Temper",986.0,724.0,16.0,0,Carburized – quenched (oil) – wear-resistant surface steel,,,,1,Steel database with labelled clusters,,,Ultimate tensile strength,MPa,Yield strength,MPa,Ductility,%,0.0,0.0,0.225,0.0,0.0,0.0,0.0,0.0,0.0,0.25,0.035,0.04,0.0,0.0,0.0,0.0,0.0,0.8,98.4,0.0,0.0,0.0,0.0,0.0,0.0,0.0,0.0,0.25,0.0,0.0,0.0,0.0,0.0,0.0,0.0,0.0,,,"Normalized At 925C (1700F), Machined To 13.7 mm (0.540 In.) Rounds, Pseudocarburized At 925C (1700F), Box Cooled To Rt, Reheated To 855C (1570F) And Oil Quenched, 150C (300F) Temper",0
121,121,AISI 4130 Steel,Annealed At 865C (1590F),560.0,360.0,28.0,7,Annealed – easy-to-machine – round annealed stock,,,,1,Steel database with labelled clusters,,,Ultimate tensile strength,MPa,Yield strength,MPa,Ductility,%,0.0,0.0,0.305,0.0,0.0,0.0,0.0,0.0,0.0,0.2249999999999999,0.035,0.04,0.0,0.0,0.0,0.0,0.95,0.5,97.745,0.0,0.0,0.0,0.0,0.0,0.0,0.0,0.0,0.2,0.0,0.0,0.0,0.0,0.0,0.0,0.0,0.0,,,Annealed At 865C (1590F),7
121,2875,AISI 4130 Steel,Annealed At 865C (1590F),560.0,360.0,28.0,7,Annealed – easy-to-machine – round annealed stock,,,,1,Steel database with labelled clusters,,,Ultimate tensile strength,MPa,Yield strength,MPa,Ductility,%,0.0,0.0,0.305,0.0,0.0,0.0,0.0,0.0,0.0,0.2249999999999999,0.035,0.04,0.0,0.0,0.0,0.0,0.95,0.5,97.745,0.0,0.0,0.0,0.0,0.0,0.0,0.0,0.0,0.2,0.0,0.0,0.0,0.0,0.0,0.0,0.0,0.0,,,Annealed At 865C (1590F),7
122,122,AISI 4150 Steel,Normalized 870C (1600F),1160.0,740.0,11.0,4,Normalized (air cooled) – general-purpose steel,,,,1,Steel database with labelled clusters,,,Ultimate tensile strength,MPa,Yield strength,MPa,Ductility,%,0.0,0.0,0.505,0.0,0.0,0.0,0.0,0.0,0.0,0.2249999999999999,0.035,0.04,0.0,0.0,0.0,0.0,0.95,0.875,97.17,0.0,0.0,0.0,0.0,0.0,0.0,0.0,0.0,0.2,0.0,0.0,0.0,0.0,0.0,0.0,0.0,0.0,,,Normalized 870C (1600F),4
122,2933,AISI 4150 Steel,Normalized 870C (1600F),1160.0,740.0,11.0,4,Normalized (air cooled) – general-purpose steel,,,,1,Steel database with labelled clusters,,,Ultimate tensile strength,MPa,Yield strength,MPa,Ductility,%,0.0,0.0,0.505,0.0,0.0,0.0,0.0,0.0,0.0,0.2249999999999999,0.035,0.04,0.0,0.0,0.0,0.0,0.95,0.875,97.17,0.0,0.0,0.0,0.0,0.0,0.0,0.0,0.0,0.2,0.0,0.0,0.0,0.0,0.0,0.0,0.0,0.0,,,Normalized 870C (1600F),4
123,123,AISI 4150 Steel,"Oil Quenched 830C (1525F), 650C (1200F) Temper, 25 mm (1 In.) Round",972.0,883.0,18.0,6,Quenched (oil) & tempered – high-strength structural steel,,,,1,Steel database with labelled clusters,,,Ultimate tensile strength,MPa,Yield strength,MPa,Ductility,%,0.0,0.0,0.505,0.0,0.0,0.0,0.0,0.0,0.0,0.2249999999999999,0.035,0.04,0.0,0.0,0.0,0.0,0.95,0.875,97.17,0.0,0.0,0.0,0.0,0.0,0.0,0.0,0.0,0.2,0.0,0.0,0.0,0.0,0.0,0.0,0.0,0.0,,,"Oil Quenched 830C (1525F), 650C (1200F) Temper, 25 mm (1 In.) Round",6
123,2836,AISI 4150 Steel,"Oil Quenched 830C (1525F), 650C (1200F) Temper, 25 mm (1 In.) Round",972.0,883.0,18.0,6,Quenched (oil) & tempered – high-strength structural steel,,,,1,Steel database with labelled clusters,,,Ultimate tensile strength,MPa,Yield strength,MPa,Ductility,%,0.0,0.0,0.505,0.0,0.0,0.0,0.0,0.0,0.0,0.2249999999999999,0.035,0.04,0.0,0.0,0.0,0.0,0.95,0.875,97.17,0.0,0.0,0.0,0.0,0.0,0.0,0.0,0.0,0.2,0.0,0.0,0.0,0.0,0.0,0.0,0.0,0.0,,,"Oil Quenched 830C (1525F), 650C (1200F) Temper, 25 mm (1 In.) Round",6
124,124,AISI 4140H Steel,"Normalized At 870C (1600F), Air Cooled, 50 mm (2 In.) Round",972.0,635.0,16.0,4,Normalized (air cooled) – general-purpose steel,,,,1,Steel database with labelled clusters,,,Ultimate tensile strength,MPa,Yield strength,MPa,Ductility,%,0.0,0.0,0.405,0.0,0.0,0.0,0.0,0.0,0.0,0.2249999999999999,0.035,0.04,0.0,0.0,0.0,0.0,0.975,0.875,97.22,0.0,0.0,0.0,0.0,0.0,0.0,0.0,0.0,0.2249999999999999,0.0,0.0,0.0,0.0,0.0,0.0,0.0,0.0,,,"Normalized At 870C (1600F), Air Cooled, 50 mm (2 In.) Round",4
124,2816,AISI 4140H Steel,"Normalized At 870C (1600F), Air Cooled, 50 mm (2 In.) Round",972.0,635.0,16.0,4,Normalized (air cooled) – general-purpose steel,,,,1,Steel database with labelled clusters,,,Ultimate tensile strength,MPa,Yield strength,MPa,Ductility,%,0.0,0.0,0.405,0.0,0.0,0.0,0.0,0.0,0.0,0.2249999999999999,0.035,0.04,0.0,0.0,0.0,0.0,0.975,0.875,97.22,0.0,0.0,0.0,0.0,0.0,0.0,0.0,0.0,0.2249999999999999,0.0,0.0,0.0,0.0,0.0,0.0,0.0,0.0,,,"Normalized At 870C (1600F), Air Cooled, 50 mm (2 In.) Round",4
125,125,AISI 4140H Steel,"Heat Treated, 650C (1200F) Temper, 25 mm (1 In.) Round",896.0,786.0,21.0,0,Carburized – quenched (oil) – wear-resistant surface steel,,,,1,Steel database with labelled clusters,,,Ultimate tensile strength,MPa,Yield strength,MPa,Ductility,%,0.0,0.0,0.405,0.0,0.0,0.0,0.0,0.0,0.0,0.2249999999999999,0.035,0.04,0.0,0.0,0.0,0.0,0.975,0.875,97.22,0.0,0.0,0.0,0.0,0.0,0.0,0.0,0.0,0.2249999999999999,0.0,0.0,0.0,0.0,0.0,0.0,0.0,0.0,,,"Heat Treated, 650C (1200F) Temper, 25 mm (1 In.) Round",0
125,2818,AISI 4140H Steel,"Heat Treated, 650C (1200F) Temper, 25 mm (1 In.) Round",896.0,786.0,21.0,0,Carburized – quenched (oil) – wear-resistant surface steel,,,,1,Steel database with labelled clusters,,,Ultimate tensile strength,MPa,Yield strength,MPa,Ductility,%,0.0,0.0,0.405,0.0,0.0,0.0,0.0,0.0,0.0,0.2249999999999999,0.035,0.04,0.0,0.0,0.0,0.0,0.975,0.875,97.22,0.0,0.0,0.0,0.0,0.0,0.0,0.0,0.0,0.2249999999999999,0.0,0.0,0.0,0.0,0.0,0.0,0.0,0.0,,,"Heat Treated, 650C (1200F) Temper, 25 mm (1 In.) Round",0
126,126,AISI 4140H Steel,"Oil Quenched, Tempered 425C (800F), 25 mm (1 In.) Round",1380.0,1170.0,15.0,6,Quenched (oil) & tempered – high-strength structural steel,,,,1,Steel database with labelled clusters,,,Ultimate tensile strength,MPa,Yield strength,MPa,Ductility,%,0.0,0.0,0.405,0.0,0.0,0.0,0.0,0.0,0.0,0.2249999999999999,0.035,0.04,0.0,0.0,0.0,0.0,0.975,0.875,97.22,0.0,0.0,0.0,0.0,0.0,0.0,0.0,0.0,0.2249999999999999,0.0,0.0,0.0,0.0,0.0,0.0,0.0,0.0,,,"Oil Quenched, Tempered 425C (800F), 25 mm (1 In.) Round",6
126,2834,AISI 4140H Steel,"Oil Quenched, Tempered 425C (800F), 25 mm (1 In.) Round",1380.0,1170.0,15.0,6,Quenched (oil) & tempered – high-strength structural steel,,,,1,Steel database with labelled clusters,,,Ultimate tensile strength,MPa,Yield strength,MPa,Ductility,%,0.0,0.0,0.405,0.0,0.0,0.0,0.0,0.0,0.0,0.2249999999999999,0.035,0.04,0.0,0.0,0.0,0.0,0.975,0.875,97.22,0.0,0.0,0.0,0.0,0.0,0.0,0.0,0.0,0.2249999999999999,0.0,0.0,0.0,0.0,0.0,0.0,0.0,0.0,,,"Oil Quenched, Tempered 425C (800F), 25 mm (1 In.) Round",6
127,127,AISI 4140H Steel,"Heat Treated, Tempered 370C (700F), 25 mm (1 In.) Round",1595.0,1460.0,12.0,0,Carburized – quenched (oil) – wear-resistant surface steel,,,,1,Steel database with labelled clusters,,,Ultimate tensile strength,MPa,Yield strength,MPa,Ductility,%,0.0,0.0,0.405,0.0,0.0,0.0,0.0,0.0,0.0,0.2249999999999999,0.035,0.04,0.0,0.0,0.0,0.0,0.975,0.875,97.22,0.0,0.0,0.0,0.0,0.0,0.0,0.0,0.0,0.2249999999999999,0.0,0.0,0.0,0.0,0.0,0.0,0.0,0.0,,,"Heat Treated, Tempered 370C (700F), 25 mm (1 In.) Round",0
127,2876,AISI 4140H Steel,"Heat Treated, Tempered 370C (700F), 25 mm (1 In.) Round",1595.0,1460.0,12.0,0,Carburized – quenched (oil) – wear-resistant surface steel,,,,1,Steel database with labelled clusters,,,Ultimate tensile strength,MPa,Yield strength,MPa,Ductility,%,0.0,0.0,0.405,0.0,0.0,0.0,0.0,0.0,0.0,0.2249999999999999,0.035,0.04,0.0,0.0,0.0,0.0,0.975,0.875,97.22,0.0,0.0,0.0,0.0,0.0,0.0,0.0,0.0,0.2249999999999999,0.0,0.0,0.0,0.0,0.0,0.0,0.0,0.0,,,"Heat Treated, Tempered 370C (700F), 25 mm (1 In.) Round",0
128,128,AISI 4118H Steel,"Mock Carburized At 925C (1700F) For 8 Hours, Reheated To 830C (1525F), Oil Quenched, 150C (300F) Temper, 230C (450F) Temper, 100 mm (4 In.) Round",617.0,296.0,28.0,8,Carburized – quenched (oil) – wear-resistant surface steel (variant),,,,1,Steel database with labelled clusters,,,Ultimate tensile strength,MPa,Yield strength,MPa,Ductility,%,0.0,0.0,0.2,0.0,0.0,0.0,0.0,0.0,0.0,0.2249999999999999,0.035,0.04,0.0,0.0,0.0,0.0,0.5,0.8,98.085,0.0,0.0,0.0,0.0,0.0,0.0,0.0,0.0,0.1149999999999999,0.0,0.0,0.0,0.0,0.0,0.0,0.0,0.0,,,"Mock Carburized At 925C (1700F) For 8 Hours, Reheated To 830C (1525F), Oil Quenched, 150C (300F) Temper, 230C (450F) Temper, 100 mm (4 In.) Round",8
128,2186,AISI 4118H Steel,"Mock Carburized At 925C (1700F) For 8 Hours, Reheated To 830C (1525F), Oil Quenched, 150C (300F) Temper, 230C (450F) Temper, 100 mm (4 In.) Round",617.0,296.0,28.0,8,Carburized – quenched (oil) – wear-resistant surface steel (variant),,,,1,Steel database with labelled clusters,,,Ultimate tensile strength,MPa,Yield strength,MPa,Ductility,%,0.0,0.0,0.2,0.0,0.0,0.0,0.0,0.0,0.0,0.2249999999999999,0.035,0.04,0.0,0.0,0.0,0.0,0.5,0.8,98.085,0.0,0.0,0.0,0.0,0.0,0.0,0.0,0.0,0.1149999999999999,0.0,0.0,0.0,0.0,0.0,0.0,0.0,0.0,,,"Mock Carburized At 925C (1700F) For 8 Hours, Reheated To 830C (1525F), Oil Quenched, 150C (300F) Temper, 230C (450F) Temper, 100 mm (4 In.) Round",8
129,129,AISI 4130 Steel,"Water Quenched 855C (1570F), 595C (1100F) Temper, 100 mm (4 In.) Round",703.0,540.0,24.0,10,Quenched (water) & tempered – high-strength structural steel,,,,1,Steel database with labelled clusters,,,Ultimate tensile strength,MPa,Yield strength,MPa,Ductility,%,0.0,0.0,0.305,0.0,0.0,0.0,0.0,0.0,0.0,0.2249999999999999,0.035,0.04,0.0,0.0,0.0,0.0,0.95,0.5,97.745,0.0,0.0,0.0,0.0,0.0,0.0,0.0,0.0,0.2,0.0,0.0,0.0,0.0,0.0,0.0,0.0,0.0,,,"Water Quenched 855C (1570F), 595C (1100F) Temper, 100 mm (4 In.) Round",10
129,2786,AISI 4130 Steel,"Water Quenched 855C (1570F), 595C (1100F) Temper, 100 mm (4 In.) Round",703.0,540.0,24.0,10,Quenched (water) & tempered – high-strength structural steel,,,,1,Steel database with labelled clusters,,,Ultimate tensile strength,MPa,Yield strength,MPa,Ductility,%,0.0,0.0,0.305,0.0,0.0,0.0,0.0,0.0,0.0,0.2249999999999999,0.035,0.04,0.0,0.0,0.0,0.0,0.95,0.5,97.745,0.0,0.0,0.0,0.0,0.0,0.0,0.0,0.0,0.2,0.0,0.0,0.0,0.0,0.0,0.0,0.0,0.0,,,"Water Quenched 855C (1570F), 595C (1100F) Temper, 100 mm (4 In.) Round",10
130,130,AISI 4118H Steel,"Normalized At 910C (1670F), Air Cooled, 14 mm (0.55 In.) Round",586.0,393.0,31.0,4,Normalized (air cooled) – general-purpose steel,,,,1,Steel database with labelled clusters,,,Ultimate tensile strength,MPa,Yield strength,MPa,Ductility,%,0.0,0.0,0.2,0.0,0.0,0.0,0.0,0.0,0.0,0.2249999999999999,0.035,0.04,0.0,0.0,0.0,0.0,0.5,0.8,98.085,0.0,0.0,0.0,0.0,0.0,0.0,0.0,0.0,0.1149999999999999,0.0,0.0,0.0,0.0,0.0,0.0,0.0,0.0,,,"Normalized At 910C (1670F), Air Cooled, 14 mm (0.55 In.) Round",4
130,2229,AISI 4118H Steel,"Normalized At 910C (1670F), Air Cooled, 14 mm (0.55 In.) Round",586.0,393.0,31.0,4,Normalized (air cooled) – general-purpose steel,,,,1,Steel database with labelled clusters,,,Ultimate tensile strength,MPa,Yield strength,MPa,Ductility,%,0.0,0.0,0.2,0.0,0.0,0.0,0.0,0.0,0.0,0.2249999999999999,0.035,0.04,0.0,0.0,0.0,0.0,0.5,0.8,98.085,0.0,0.0,0.0,0.0,0.0,0.0,0.0,0.0,0.1149999999999999,0.0,0.0,0.0,0.0,0.0,0.0,0.0,0.0,,,"Normalized At 910C (1670F), Air Cooled, 14 mm (0.55 In.) Round",4
131,131,AISI 4118H Steel,"Double Quench, 230C (450F) Temper, 1.2 mm Case Depth",827.0,435.0,22.0,5,Carburized – quenched (oil) – wear-resistant surface steel (variant),,,,1,Steel database with labelled clusters,,,Ultimate tensile strength,MPa,Yield strength,MPa,Ductility,%,0.0,0.0,0.2,0.0,0.0,0.0,0.0,0.0,0.0,0.2249999999999999,0.035,0.04,0.0,0.0,0.0,0.0,0.5,0.8,98.085,0.0,0.0,0.0,0.0,0.0,0.0,0.0,0.0,0.1149999999999999,0.0,0.0,0.0,0.0,0.0,0.0,0.0,0.0,,,"Double Quench, 230C (450F) Temper, 1.2 mm Case Depth",5
131,2179,AISI 4118H Steel,"Double Quench, 230C (450F) Temper, 1.2 mm Case Depth",827.0,435.0,22.0,5,Carburized – quenched (oil) – wear-resistant surface steel (variant),,,,1,Steel database with labelled clusters,,,Ultimate tensile strength,MPa,Yield strength,MPa,Ductility,%,0.0,0.0,0.2,0.0,0.0,0.0,0.0,0.0,0.0,0.2249999999999999,0.035,0.04,0.0,0.0,0.0,0.0,0.5,0.8,98.085,0.0,0.0,0.0,0.0,0.0,0.0,0.0,0.0,0.1149999999999999,0.0,0.0,0.0,0.0,0.0,0.0,0.0,0.0,,,"Double Quench, 230C (450F) Temper, 1.2 mm Case Depth",5
132,132,AISI 4118H Steel,"Single Quench, 230C (450F) Temper, 1.2 mm Case Depth",951.0,620.0,18.0,5,Carburized – quenched (oil) – wear-resistant surface steel (variant),,,,1,Steel database with labelled clusters,,,Ultimate tensile strength,MPa,Yield strength,MPa,Ductility,%,0.0,0.0,0.2,0.0,0.0,0.0,0.0,0.0,0.0,0.2249999999999999,0.035,0.04,0.0,0.0,0.0,0.0,0.5,0.8,98.085,0.0,0.0,0.0,0.0,0.0,0.0,0.0,0.0,0.1149999999999999,0.0,0.0,0.0,0.0,0.0,0.0,0.0,0.0,,,"Single Quench, 230C (450F) Temper, 1.2 mm Case Depth",5
132,2368,AISI 4118H Steel,"Single Quench, 230C (450F) Temper, 1.2 mm Case Depth",951.0,620.0,18.0,5,Carburized – quenched (oil) – wear-resistant surface steel (variant),,,,1,Steel database with labelled clusters,,,Ultimate tensile strength,MPa,Yield strength,MPa,Ductility,%,0.0,0.0,0.2,0.0,0.0,0.0,0.0,0.0,0.0,0.2249999999999999,0.035,0.04,0.0,0.0,0.0,0.0,0.5,0.8,98.085,0.0,0.0,0.0,0.0,0.0,0.0,0.0,0.0,0.1149999999999999,0.0,0.0,0.0,0.0,0.0,0.0,0.0,0.0,,,"Single Quench, 230C (450F) Temper, 1.2 mm Case Depth",5
133,133,AISI 4130 Steel,"Water Quenched 855C (1570F), 480C (900F) Temper, 50 mm (2 In.) Round",917.0,758.0,19.0,10,Quenched (water) & tempered – high-strength structural steel,,,,1,Steel database with labelled clusters,,,Ultimate tensile strength,MPa,Yield strength,MPa,Ductility,%,0.0,0.0,0.305,0.0,0.0,0.0,0.0,0.0,0.0,0.2249999999999999,0.035,0.04,0.0,0.0,0.0,0.0,0.95,0.5,97.745,0.0,0.0,0.0,0.0,0.0,0.0,0.0,0.0,0.2,0.0,0.0,0.0,0.0,0.0,0.0,0.0,0.0,,,"Water Quenched 855C (1570F), 480C (900F) Temper, 50 mm (2 In.) Round",10
133,2857,AISI 4130 Steel,"Water Quenched 855C (1570F), 480C (900F) Temper, 50 mm (2 In.) Round",917.0,758.0,19.0,10,Quenched (water) & tempered – high-strength structural steel,,,,1,Steel database with labelled clusters,,,Ultimate tensile strength,MPa,Yield strength,MPa,Ductility,%,0.0,0.0,0.305,0.0,0.0,0.0,0.0,0.0,0.0,0.2249999999999999,0.035,0.04,0.0,0.0,0.0,0.0,0.95,0.5,97.745,0.0,0.0,0.0,0.0,0.0,0.0,0.0,0.0,0.2,0.0,0.0,0.0,0.0,0.0,0.0,0.0,0.0,,,"Water Quenched 855C (1570F), 480C (900F) Temper, 50 mm (2 In.) Round",10
134,134,AISI 4150H Steel,"Oil Quenched 830C (1525F), 595C (1100F) Temper, 25 mm (1 In.) Round",1145.0,1034.0,15.0,6,Quenched (oil) & tempered – high-strength structural steel,,,,1,Steel database with labelled clusters,,,Ultimate tensile strength,MPa,Yield strength,MPa,Ductility,%,0.0,0.0,0.505,0.0,0.0,0.0,0.0,0.0,0.0,0.2249999999999999,0.035,0.04,0.0,0.0,0.0,0.0,0.975,0.875,97.145,0.0,0.0,0.0,0.0,0.0,0.0,0.0,0.0,0.2,0.0,0.0,0.0,0.0,0.0,0.0,0.0,0.0,,,"Oil Quenched 830C (1525F), 595C (1100F) Temper, 25 mm (1 In.) Round",6
134,2885,AISI 4150H Steel,"Oil Quenched 830C (1525F), 595C (1100F) Temper, 25 mm (1 In.) Round",1145.0,1034.0,15.0,6,Quenched (oil) & tempered – high-strength structural steel,,,,1,Steel database with labelled clusters,,,Ultimate tensile strength,MPa,Yield strength,MPa,Ductility,%,0.0,0.0,0.505,0.0,0.0,0.0,0.0,0.0,0.0,0.2249999999999999,0.035,0.04,0.0,0.0,0.0,0.0,0.975,0.875,97.145,0.0,0.0,0.0,0.0,0.0,0.0,0.0,0.0,0.2,0.0,0.0,0.0,0.0,0.0,0.0,0.0,0.0,,,"Oil Quenched 830C (1525F), 595C (1100F) Temper, 25 mm (1 In.) Round",6
135,135,AISI 4118H Steel,"Direct Quench, 150C (300F) Temper, 1.6 mm Case Depth",1225.0,903.0,9.0,5,Carburized – quenched (oil) – wear-resistant surface steel (variant),,,,1,Steel database with labelled clusters,,,Ultimate tensile strength,MPa,Yield strength,MPa,Ductility,%,0.0,0.0,0.2,0.0,0.0,0.0,0.0,0.0,0.0,0.2249999999999999,0.035,0.04,0.0,0.0,0.0,0.0,0.5,0.8,98.085,0.0,0.0,0.0,0.0,0.0,0.0,0.0,0.0,0.1149999999999999,0.0,0.0,0.0,0.0,0.0,0.0,0.0,0.0,,,"Direct Quench, 150C (300F) Temper, 1.6 mm Case Depth",5
135,2185,AISI 4118H Steel,"Direct Quench, 150C (300F) Temper, 1.6 mm Case Depth",1225.0,903.0,9.0,5,Carburized – quenched (oil) – wear-resistant surface steel (variant),,,,1,Steel database with labelled clusters,,,Ultimate tensile strength,MPa,Yield strength,MPa,Ductility,%,0.0,0.0,0.2,0.0,0.0,0.0,0.0,0.0,0.0,0.2249999999999999,0.035,0.04,0.0,0.0,0.0,0.0,0.5,0.8,98.085,0.0,0.0,0.0,0.0,0.0,0.0,0.0,0.0,0.1149999999999999,0.0,0.0,0.0,0.0,0.0,0.0,0.0,0.0,,,"Direct Quench, 150C (300F) Temper, 1.6 mm Case Depth",5
136,136,AISI 4140H Steel,"Normalized At 870C (1600F), Air Cooled, 13 mm (0.5 In.) Round",1020.0,675.0,17.0,4,Normalized (air cooled) – general-purpose steel,,,,1,Steel database with labelled clusters,,,Ultimate tensile strength,MPa,Yield strength,MPa,Ductility,%,0.0,0.0,0.405,0.0,0.0,0.0,0.0,0.0,0.0,0.2249999999999999,0.035,0.04,0.0,0.0,0.0,0.0,0.975,0.875,97.22,0.0,0.0,0.0,0.0,0.0,0.0,0.0,0.0,0.2249999999999999,0.0,0.0,0.0,0.0,0.0,0.0,0.0,0.0,,,"Normalized At 870C (1600F), Air Cooled, 13 mm (0.5 In.) Round",4
136,2894,AISI 4140H Steel,"Normalized At 870C (1600F), Air Cooled, 13 mm (0.5 In.) Round",1020.0,675.0,17.0,4,Normalized (air cooled) – general-purpose steel,,,,1,Steel database with labelled clusters,,,Ultimate tensile strength,MPa,Yield strength,MPa,Ductility,%,0.0,0.0,0.405,0.0,0.0,0.0,0.0,0.0,0.0,0.2249999999999999,0.035,0.04,0.0,0.0,0.0,0.0,0.975,0.875,97.22,0.0,0.0,0.0,0.0,0.0,0.0,0.0,0.0,0.2249999999999999,0.0,0.0,0.0,0.0,0.0,0.0,0.0,0.0,,,"Normalized At 870C (1600F), Air Cooled, 13 mm (0.5 In.) Round",4
137,137,AISI 4419 Steel,"Mock Carburized, 230C (450F) Temper, 14 mm (0.55 In.) Round",710.0,425.0,24.0,8,Carburized – quenched (oil) – wear-resistant surface steel (variant),,,,1,Steel database with labelled clusters,,,Ultimate tensile strength,MPa,Yield strength,MPa,Ductility,%,0.0,0.0,0.205,0.0,0.0,0.0,0.0,0.0,0.0,0.25,0.035,0.04,0.0,0.0,0.0,0.0,0.0,0.55,98.395,0.0,0.0,0.0,0.0,0.0,0.0,0.0,0.0,0.525,0.0,0.0,0.0,0.0,0.0,0.0,0.0,0.0,,,"Mock Carburized, 230C (450F) Temper, 14 mm (0.55 In.) Round",8
137,2115,AISI 4419 Steel,"Mock Carburized, 230C (450F) Temper, 14 mm (0.55 In.) Round",710.0,425.0,24.0,8,Carburized – quenched (oil) – wear-resistant surface steel (variant),,,,1,Steel database with labelled clusters,,,Ultimate tensile strength,MPa,Yield strength,MPa,Ductility,%,0.0,0.0,0.205,0.0,0.0,0.0,0.0,0.0,0.0,0.25,0.035,0.04,0.0,0.0,0.0,0.0,0.0,0.55,98.395,0.0,0.0,0.0,0.0,0.0,0.0,0.0,0.0,0.525,0.0,0.0,0.0,0.0,0.0,0.0,0.0,0.0,,,"Mock Carburized, 230C (450F) Temper, 14 mm (0.55 In.) Round",8
138,138,AISI 4150H Steel,"Oil Quenched 830C (1525F), 540C (1000F) Temper, 50 mm (2 In.) Round",1165.0,1040.0,15.0,6,Quenched (oil) & tempered – high-strength structural steel,,,,1,Steel database with labelled clusters,,,Ultimate tensile strength,MPa,Yield strength,MPa,Ductility,%,0.0,0.0,0.505,0.0,0.0,0.0,0.0,0.0,0.0,0.2249999999999999,0.035,0.04,0.0,0.0,0.0,0.0,0.975,0.875,97.145,0.0,0.0,0.0,0.0,0.0,0.0,0.0,0.0,0.2,0.0,0.0,0.0,0.0,0.0,0.0,0.0,0.0,,,"Oil Quenched 830C (1525F), 540C (1000F) Temper, 50 mm (2 In.) Round",6
138,2839,AISI 4150H Steel,"Oil Quenched 830C (1525F), 540C (1000F) Temper, 50 mm (2 In.) Round",1165.0,1040.0,15.0,6,Quenched (oil) & tempered – high-strength structural steel,,,,1,Steel database with labelled clusters,,,Ultimate tensile strength,MPa,Yield strength,MPa,Ductility,%,0.0,0.0,0.505,0.0,0.0,0.0,0.0,0.0,0.0,0.2249999999999999,0.035,0.04,0.0,0.0,0.0,0.0,0.975,0.875,97.145,0.0,0.0,0.0,0.0,0.0,0.0,0.0,0.0,0.2,0.0,0.0,0.0,0.0,0.0,0.0,0.0,0.0,,,"Oil Quenched 830C (1525F), 540C (1000F) Temper, 50 mm (2 In.) Round",6
139,139,AISI 4130H Steel,"Water Quenched 855C (1570F), 540C (1000F) Temper, 100 mm (4 In.) Round",800.0,635.0,21.0,10,Quenched (water) & tempered – high-strength structural steel,,,,1,Steel database with labelled clusters,,,Ultimate tensile strength,MPa,Yield strength,MPa,Ductility,%,0.0,0.0,0.3,0.0,0.0,0.0,0.0,0.0,0.0,0.25,0.035,0.04,0.0,0.0,0.0,0.0,0.975,0.5,97.7,0.0,0.0,0.0,0.0,0.0,0.0,0.0,0.0,0.2,0.0,0.0,0.0,0.0,0.0,0.0,0.0,0.0,,,"Water Quenched 855C (1570F), 540C (1000F) Temper, 100 mm (4 In.) Round",10
139,2935,AISI 4130H Steel,"Water Quenched 855C (1570F), 540C (1000F) Temper, 100 mm (4 In.) Round",800.0,635.0,21.0,10,Quenched (water) & tempered – high-strength structural steel,,,,1,Steel database with labelled clusters,,,Ultimate tensile strength,MPa,Yield strength,MPa,Ductility,%,0.0,0.0,0.3,0.0,0.0,0.0,0.0,0.0,0.0,0.25,0.035,0.04,0.0,0.0,0.0,0.0,0.975,0.5,97.7,0.0,0.0,0.0,0.0,0.0,0.0,0.0,0.0,0.2,0.0,0.0,0.0,0.0,0.0,0.0,0.0,0.0,,,"Water Quenched 855C (1570F), 540C (1000F) Temper, 100 mm (4 In.) Round",10
140,140,AISI 4027 Steel,"Water Quenched 865C (1590F), 540C (1000F) Temper, 50 mm (2 In.) Round",765.0,585.0,23.0,10,Quenched (water) & tempered – high-strength structural steel,,,,1,Steel database with labelled clusters,,,Ultimate tensile strength,MPa,Yield strength,MPa,Ductility,%,0.0,0.0,0.275,0.0,0.0,0.0,0.0,0.0,0.0,0.25,0.035,0.04,0.0,0.0,0.0,0.0,0.0,0.8,98.35,0.0,0.0,0.0,0.0,0.0,0.0,0.0,0.0,0.25,0.0,0.0,0.0,0.0,0.0,0.0,0.0,0.0,,,"Water Quenched 865C (1590F), 540C (1000F) Temper, 50 mm (2 In.) Round",10
140,2348,AISI 4027 Steel,"Water Quenched 865C (1590F), 540C (1000F) Temper, 50 mm (2 In.) Round",765.0,585.0,23.0,10,Quenched (water) & tempered – high-strength structural steel,,,,1,Steel database with labelled clusters,,,Ultimate tensile strength,MPa,Yield strength,MPa,Ductility,%,0.0,0.0,0.275,0.0,0.0,0.0,0.0,0.0,0.0,0.25,0.035,0.04,0.0,0.0,0.0,0.0,0.0,0.8,98.35,0.0,0.0,0.0,0.0,0.0,0.0,0.0,0.0,0.25,0.0,0.0,0.0,0.0,0.0,0.0,0.0,0.0,,,"Water Quenched 865C (1590F), 540C (1000F) Temper, 50 mm (2 In.) Round",10
141,141,AISI 4118 Steel,"Mock Carburized At 925C (1700F) For 8 Hours, Reheated To 830C (1525F), Oil Quenched, 150C (300F) Temper, 150C (300F) Temper, 50 mm (2 In.) Round",669.0,317.0,26.0,8,Carburized – quenched (oil) – wear-resistant surface steel (variant),,,,1,Steel database with labelled clusters,,,Ultimate tensile strength,MPa,Yield strength,MPa,Ductility,%,0.0,0.0,0.205,0.0,0.0,0.0,0.0,0.0,0.0,0.25,0.035,0.04,0.0,0.0,0.0,0.0,0.5,0.8,98.055,0.0,0.0,0.0,0.0,0.0,0.0,0.0,0.0,0.1149999999999999,0.0,0.0,0.0,0.0,0.0,0.0,0.0,0.0,,,"Mock Carburized At 925C (1700F) For 8 Hours, Reheated To 830C (1525F), Oil Quenched, 150C (300F) Temper, 150C (300F) Temper, 50 mm (2 In.) Round",8
141,2111,AISI 4118 Steel,"Mock Carburized At 925C (1700F) For 8 Hours, Reheated To 830C (1525F), Oil Quenched, 150C (300F) Temper, 150C (300F) Temper, 50 mm (2 In.) Round",669.0,317.0,26.0,8,Carburized – quenched (oil) – wear-resistant surface steel (variant),,,,1,Steel database with labelled clusters,,,Ultimate tensile strength,MPa,Yield strength,MPa,Ductility,%,0.0,0.0,0.205,0.0,0.0,0.0,0.0,0.0,0.0,0.25,0.035,0.04,0.0,0.0,0.0,0.0,0.5,0.8,98.055,0.0,0.0,0.0,0.0,0.0,0.0,0.0,0.0,0.1149999999999999,0.0,0.0,0.0,0.0,0.0,0.0,0.0,0.0,,,"Mock Carburized At 925C (1700F) For 8 Hours, Reheated To 830C (1525F), Oil Quenched, 150C (300F) Temper, 150C (300F) Temper, 50 mm (2 In.) Round",8
142,142,AISI 4150 Steel,"Heat Treated, 25 mm (1 In.) Round",731.0,380.0,20.0,0,Carburized – quenched (oil) – wear-resistant surface steel,,,,1,Steel database with labelled clusters,,,Ultimate tensile strength,MPa,Yield strength,MPa,Ductility,%,0.0,0.0,0.505,0.0,0.0,0.0,0.0,0.0,0.0,0.2249999999999999,0.035,0.04,0.0,0.0,0.0,0.0,0.95,0.875,97.17,0.0,0.0,0.0,0.0,0.0,0.0,0.0,0.0,0.2,0.0,0.0,0.0,0.0,0.0,0.0,0.0,0.0,,,"Heat Treated, 25 mm (1 In.) Round",0
142,3101,AISI 4150 Steel,"Heat Treated, 25 mm (1 In.) Round",731.0,380.0,20.0,0,Carburized – quenched (oil) – wear-resistant surface steel,,,,1,Steel database with labelled clusters,,,Ultimate tensile strength,MPa,Yield strength,MPa,Ductility,%,0.0,0.0,0.505,0.0,0.0,0.0,0.0,0.0,0.0,0.2249999999999999,0.035,0.04,0.0,0.0,0.0,0.0,0.95,0.875,97.17,0.0,0.0,0.0,0.0,0.0,0.0,0.0,0.0,0.2,0.0,0.0,0.0,0.0,0.0,0.0,0.0,0.0,,,"Heat Treated, 25 mm (1 In.) Round",0
143,143,AISI 4150H Steel,"Oil Quenched 830C (1525F), 650C (1200F) Temper, 100 mm (4 In.) Round",855.0,625.0,21.0,6,Quenched (oil) & tempered – high-strength structural steel,,,,1,Steel database with labelled clusters,,,Ultimate tensile strength,MPa,Yield strength,MPa,Ductility,%,0.0,0.0,0.505,0.0,0.0,0.0,0.0,0.0,0.0,0.2249999999999999,0.035,0.04,0.0,0.0,0.0,0.0,0.975,0.875,97.145,0.0,0.0,0.0,0.0,0.0,0.0,0.0,0.0,0.2,0.0,0.0,0.0,0.0,0.0,0.0,0.0,0.0,,,"Oil Quenched 830C (1525F), 650C (1200F) Temper, 100 mm (4 In.) Round",6
143,2837,AISI 4150H Steel,"Oil Quenched 830C (1525F), 650C (1200F) Temper, 100 mm (4 In.) Round",855.0,625.0,21.0,6,Quenched (oil) & tempered – high-strength structural steel,,,,1,Steel database with labelled clusters,,,Ultimate tensile strength,MPa,Yield strength,MPa,Ductility,%,0.0,0.0,0.505,0.0,0.0,0.0,0.0,0.0,0.0,0.2249999999999999,0.035,0.04,0.0,0.0,0.0,0.0,0.975,0.875,97.145,0.0,0.0,0.0,0.0,0.0,0.0,0.0,0.0,0.2,0.0,0.0,0.0,0.0,0.0,0.0,0.0,0.0,,,"Oil Quenched 830C (1525F), 650C (1200F) Temper, 100 mm (4 In.) Round",6
144,144,AISI 4419 Steel,"Mock Carburized, 150C (300F) Temper, 50 mm (2 In.) Round",660.0,415.0,25.0,8,Carburized – quenched (oil) – wear-resistant surface steel (variant),,,,1,Steel database with labelled clusters,,,Ultimate tensile strength,MPa,Yield strength,MPa,Ductility,%,0.0,0.0,0.205,0.0,0.0,0.0,0.0,0.0,0.0,0.25,0.035,0.04,0.0,0.0,0.0,0.0,0.0,0.55,98.395,0.0,0.0,0.0,0.0,0.0,0.0,0.0,0.0,0.525,0.0,0.0,0.0,0.0,0.0,0.0,0.0,0.0,,,"Mock Carburized, 150C (300F) Temper, 50 mm (2 In.) Round",8
144,2147,AISI 4419 Steel,"Mock Carburized, 150C (300F) Temper, 50 mm (2 In.) Round",660.0,415.0,25.0,8,Carburized – quenched (oil) – wear-resistant surface steel (variant),,,,1,Steel database with labelled clusters,,,Ultimate tensile strength,MPa,Yield strength,MPa,Ductility,%,0.0,0.0,0.205,0.0,0.0,0.0,0.0,0.0,0.0,0.25,0.035,0.04,0.0,0.0,0.0,0.0,0.0,0.55,98.395,0.0,0.0,0.0,0.0,0.0,0.0,0.0,0.0,0.525,0.0,0.0,0.0,0.0,0.0,0.0,0.0,0.0,,,"Mock Carburized, 150C (300F) Temper, 50 mm (2 In.) Round",8
145,145,AISI 4150H Steel,Normalized 870C (1600F),1160.0,740.0,11.0,4,Normalized (air cooled) – general-purpose steel,,,,1,Steel database with labelled clusters,,,Ultimate tensile strength,MPa,Yield strength,MPa,Ductility,%,0.0,0.0,0.505,0.0,0.0,0.0,0.0,0.0,0.0,0.2249999999999999,0.035,0.04,0.0,0.0,0.0,0.0,0.975,0.875,97.145,0.0,0.0,0.0,0.0,0.0,0.0,0.0,0.0,0.2,0.0,0.0,0.0,0.0,0.0,0.0,0.0,0.0,,,Normalized 870C (1600F),4
145,2844,AISI 4150H Steel,Normalized 870C (1600F),1160.0,740.0,11.0,4,Normalized (air cooled) – general-purpose steel,,,,1,Steel database with labelled clusters,,,Ultimate tensile strength,MPa,Yield strength,MPa,Ductility,%,0.0,0.0,0.505,0.0,0.0,0.0,0.0,0.0,0.0,0.2249999999999999,0.035,0.04,0.0,0.0,0.0,0.0,0.975,0.875,97.145,0.0,0.0,0.0,0.0,0.0,0.0,0.0,0.0,0.2,0.0,0.0,0.0,0.0,0.0,0.0,0.0,0.0,,,Normalized 870C (1600F),4
146,146,AISI 4419 Steel,"Normalized At 955C (1750F), 100 mm (4 In.) Round",505.0,330.0,30.0,4,Normalized (air cooled) – general-purpose steel,,,,1,Steel database with labelled clusters,,,Ultimate tensile strength,MPa,Yield strength,MPa,Ductility,%,0.0,0.0,0.205,0.0,0.0,0.0,0.0,0.0,0.0,0.25,0.035,0.04,0.0,0.0,0.0,0.0,0.0,0.55,98.395,0.0,0.0,0.0,0.0,0.0,0.0,0.0,0.0,0.525,0.0,0.0,0.0,0.0,0.0,0.0,0.0,0.0,,,"Normalized At 955C (1750F), 100 mm (4 In.) Round",4
146,2172,AISI 4419 Steel,"Normalized At 955C (1750F), 100 mm (4 In.) Round",505.0,330.0,30.0,4,Normalized (air cooled) – general-purpose steel,,,,1,Steel database with labelled clusters,,,Ultimate tensile strength,MPa,Yield strength,MPa,Ductility,%,0.0,0.0,0.205,0.0,0.0,0.0,0.0,0.0,0.0,0.25,0.035,0.04,0.0,0.0,0.0,0.0,0.0,0.55,98.395,0.0,0.0,0.0,0.0,0.0,0.0,0.0,0.0,0.525,0.0,0.0,0.0,0.0,0.0,0.0,0.0,0.0,,,"Normalized At 955C (1750F), 100 mm (4 In.) Round",4
147,147,AISI 4419H Steel,"Normalized At 955C (1750F), 100 mm (4 In.) Round",505.0,330.0,30.0,4,Normalized (air cooled) – general-purpose steel,,,,1,Steel database with labelled clusters,,,Ultimate tensile strength,MPa,Yield strength,MPa,Ductility,%,0.0,0.0,0.2,0.0,0.0,0.0,0.0,0.0,0.0,0.25,0.035,0.04,0.0,0.0,0.0,0.0,0.0,0.55,98.4,0.0,0.0,0.0,0.0,0.0,0.0,0.0,0.0,0.525,0.0,0.0,0.0,0.0,0.0,0.0,0.0,0.0,,,"Normalized At 955C (1750F), 100 mm (4 In.) Round",4
147,2163,AISI 4419H Steel,"Normalized At 955C (1750F), 100 mm (4 In.) Round",505.0,330.0,30.0,4,Normalized (air cooled) – general-purpose steel,,,,1,Steel database with labelled clusters,,,Ultimate tensile strength,MPa,Yield strength,MPa,Ductility,%,0.0,0.0,0.2,0.0,0.0,0.0,0.0,0.0,0.0,0.25,0.035,0.04,0.0,0.0,0.0,0.0,0.0,0.55,98.4,0.0,0.0,0.0,0.0,0.0,0.0,0.0,0.0,0.525,0.0,0.0,0.0,0.0,0.0,0.0,0.0,0.0,,,"Normalized At 955C (1750F), 100 mm (4 In.) Round",4
148,148,AISI 4130 Steel,"Water Quenched 855C (1570F), 540C (1000F) Temper, 100 mm (4 In.) Round",800.0,635.0,21.0,10,Quenched (water) & tempered – high-strength structural steel,,,,1,Steel database with labelled clusters,,,Ultimate tensile strength,MPa,Yield strength,MPa,Ductility,%,0.0,0.0,0.305,0.0,0.0,0.0,0.0,0.0,0.0,0.2249999999999999,0.035,0.04,0.0,0.0,0.0,0.0,0.95,0.5,97.745,0.0,0.0,0.0,0.0,0.0,0.0,0.0,0.0,0.2,0.0,0.0,0.0,0.0,0.0,0.0,0.0,0.0,,,"Water Quenched 855C (1570F), 540C (1000F) Temper, 100 mm (4 In.) Round",10
148,2780,AISI 4130 Steel,"Water Quenched 855C (1570F), 540C (1000F) Temper, 100 mm (4 In.) Round",800.0,635.0,21.0,10,Quenched (water) & tempered – high-strength structural steel,,,,1,Steel database with labelled clusters,,,Ultimate tensile strength,MPa,Yield strength,MPa,Ductility,%,0.0,0.0,0.305,0.0,0.0,0.0,0.0,0.0,0.0,0.2249999999999999,0.035,0.04,0.0,0.0,0.0,0.0,0.95,0.5,97.745,0.0,0.0,0.0,0.0,0.0,0.0,0.0,0.0,0.2,0.0,0.0,0.0,0.0,0.0,0.0,0.0,0.0,,,"Water Quenched 855C (1570F), 540C (1000F) Temper, 100 mm (4 In.) Round",10
