Repository: Azhi-ss/SteelScientist

# Steel Labelled Clusters Dataset

This directory contains the cleaned steel labelled-clusters dataset used by
`regression/steel_labelled_clusters_regression.py`.

## Files

| File | Rows | Description |
|------|------|-------------|
| `raw/Steel database with labelled clusters.xlsx` | 3234 | Original spreadsheet. |
| `full_with_duplicates.csv` | 3234 | Raw spreadsheet mapped to the project regression schema. |
| `clean.csv` | 1943 | Strictly deduplicated regression mother table. |
| `train.csv` | 1554 | Fixed 8:2 training split generated from `clean.csv`. |
| `val.csv` | 389 | Fixed 8:2 validation split generated from `clean.csv`. |

File: datasets/steel_labelled_clusters/full_with_duplicates.csv (part 4 of 40)
DOIs,Files,problem,status,Table_topic,title,abstract,Material,Tensile_name,Tensile_value,Tensile_unit,Yield_name,Yield_value,Yield_unit,Elongation_name,Elongation_value,Elongation_unit,H,B,C,N,O,F,Na,Mg,Al,Si,P,S,Cl,Ca,Ti,V,Cr,Mn,Fe,Co,Ni,Cu,Zn,As,Y,Zr,Nb,Mo,Sn,Sb,La,Ce,Ta,W,Pb,Bi,Other_ele,Text_addition,Text,actions,source_entry,cluster_number,cluster_label,cluster_number_0_to_11
,,,1,Steel database with labelled clusters,,,AISI 4140H Steel,Ultimate tensile strength,883.0,MPa,Yield strength,685.0,MPa,Ductility,19.0,%,0.0,0.0,0.405,0.0,0.0,0.0,0.0,0.0,0.0,0.2249999999999999,0.035,0.04,0.0,0.0,0.0,0.0,0.975,0.875,97.22,0.0,0.0,0.0,0.0,0.0,0.0,0.0,0.0,0.2249999999999999,0.0,0.0,0.0,0.0,0.0,0.0,0.0,0.0,,,"Oil Quenched 845C (1550F), Tempered 540C (1000F), 100 mm (4 In.) Round","Oil Quenched 845C (1550F), Tempered 540C (1000F), 100 mm (4 In.) Round",225,6,Quenched (oil) & tempered – high-strength structural steel,6
,,,1,Steel database with labelled clusters,,,AISI 4150 Steel,Ultimate tensile strength,731.0,MPa,Yield strength,380.0,MPa,Ductility,20.0,%,0.0,0.0,0.505,0.0,0.0,0.0,0.0,0.0,0.0,0.2249999999999999,0.035,0.04,0.0,0.0,0.0,0.0,0.95,0.875,97.17,0.0,0.0,0.0,0.0,0.0,0.0,0.0,0.0,0.2,0.0,0.0,0.0,0.0,0.0,0.0,0.0,0.0,,,Annealed 815C (1500F),Annealed 815C (1500F),226,7,Annealed – easy-to-machine – round annealed stock,7
,,,1,Steel database with labelled clusters,,,AISI 4340 Steel,Ultimate tensile strength,745.0,MPa,Yield strength,470.0,MPa,Ductility,22.0,%,0.0,0.0,0.4,0.0,0.0,0.0,0.0,0.0,0.0,0.2249999999999999,0.035,0.04,0.0,0.0,0.0,0.0,0.8,0.7,95.725,0.0,1.825,0.0,0.0,0.0,0.0,0.0,0.0,0.25,0.0,0.0,0.0,0.0,0.0,0.0,0.0,0.0,,,"Annealed, 25 mm Round","Annealed, 25 mm Round",227,3,Normalized – easy-to-machine stock (cold drawn),3
,,,1,Steel database with labelled clusters,,,AISI 4320H Steel,Ultimate tensile strength,580.0,MPa,Yield strength,425.0,MPa,Ductility,29.0,%,0.0,0.0,0.2,0.0,0.0,0.0,0.0,0.0,0.0,0.2249999999999999,0.035,0.04,0.0,0.0,0.0,0.0,0.5,0.55,96.425,0.0,1.775,0.0,0.0,0.0,0.0,0.0,0.0,0.25,0.0,0.0,0.0,0.0,0.0,0.0,0.0,0.0,,,"Annealed (Heated To 850C (1560F), Furnace Cooled 15C/Hr. To 420C, Air Cooled), 25 mm Round","Annealed (Heated To 850C (1560F), Furnace Cooled 15C/Hr. To 420C, Air Cooled), 25 mm Round",228,7,Annealed – easy-to-machine – round annealed stock,7
,,,1,Steel database with labelled clusters,,,AISI 4118H Steel,Ultimate tensile strength,645.0,MPa,Yield strength,314.0,MPa,Ductility,28.0,%,0.0,0.0,0.2,0.0,0.0,0.0,0.0,0.0,0.0,0.2249999999999999,0.035,0.04,0.0,0.0,0.0,0.0,0.5,0.8,98.085,0.0,0.0,0.0,0.0,0.0,0.0,0.0,0.0,0.1149999999999999,0.0,0.0,0.0,0.0,0.0,0.0,0.0,0.0,,,"Mock Carburized At 925C (1700F) For 8 Hours, Reheated To 830C (1525F), Oil Quenched, 150C (300F) Temper, 230C (450F) Temper, 50 mm (2 In.) Round","Mock Carburized At 925C (1700F) For 8 Hours, Reheated To 830C (1525F), Oil Quenched, 150C (300F) Temper, 230C (450F) Temper, 50 mm (2 In.) Round",229,8,Carburized – quenched (oil) – wear-resistant surface steel (variant),8
,,,1,Steel database with labelled clusters,,,AISI 4118H Steel,Ultimate tensile strength,951.0,MPa,Yield strength,617.0,MPa,Ductility,17.0,%,0.0,0.0,0.2,0.0,0.0,0.0,0.0,0.0,0.0,0.2249999999999999,0.035,0.04,0.0,0.0,0.0,0.0,0.5,0.8,98.085,0.0,0.0,0.0,0.0,0.0,0.0,0.0,0.0,0.1149999999999999,0.0,0.0,0.0,0.0,0.0,0.0,0.0,0.0,,,"Mock Carburized At 925C (1700F) For 8 Hours, Reheated To 830C (1525F), Oil Quenched, 150C (300F) Temper, 230C (450F) Temper, 14 mm (0.55 In.) Round","Mock Carburized At 925C (1700F) For 8 Hours, Reheated To 830C (1525F), Oil Quenched, 150C (300F) Temper, 230C (450F) Temper, 14 mm (0.55 In.) Round",230,8,Carburized – quenched (oil) – wear-resistant surface steel (variant),8
,,,1,Steel database with labelled clusters,,,AISI 4340 Steel,Ultimate tensile strength,1145.0,MPa,Yield strength,1117.0,MPa,Ductility,17.0,%,0.0,0.0,0.4,0.0,0.0,0.0,0.0,0.0,0.0,0.2249999999999999,0.035,0.04,0.0,0.0,0.0,0.0,0.8,0.7,95.725,0.0,1.825,0.0,0.0,0.0,0.0,0.0,0.0,0.25,0.0,0.0,0.0,0.0,0.0,0.0,0.0,0.0,,,"Oil Quenched 800C (1470F), 595C (1100F) Temper, 13 mm (0.5 In.) Round","Oil Quenched 800C (1470F), 595C (1100F) Temper, 13 mm (0.5 In.) Round",231,6,Quenched (oil) & tempered – high-strength structural steel,6
,,,1,Steel database with labelled clusters,,,AISI 4320H Steel,Ultimate tensile strength,793.0,MPa,Yield strength,460.0,MPa,Ductility,20.0,%,0.0,0.0,0.2,0.0,0.0,0.0,0.0,0.0,0.0,0.2249999999999999,0.035,0.04,0.0,0.0,0.0,0.0,0.5,0.55,96.425,0.0,1.775,0.0,0.0,0.0,0.0,0.0,0.0,0.25,0.0,0.0,0.0,0.0,0.0,0.0,0.0,0.0,,,"Normalized: Heated To 895C (1640F), Air Cooled, 25 mm Round","Normalized: Heated To 895C (1640F), Air Cooled, 25 mm Round",232,4,Normalized (air cooled) – general-purpose steel,4
,,,1,Steel database with labelled clusters,,,AISI 4320H Steel,Ultimate tensile strength,827.0,MPa,Yield strength,515.0,MPa,Ductility,24.0,%,0.0,0.0,0.2,0.0,0.0,0.0,0.0,0.0,0.0,0.2249999999999999,0.035,0.04,0.0,0.0,0.0,0.0,0.5,0.55,96.425,0.0,1.775,0.0,0.0,0.0,0.0,0.0,0.0,0.25,0.0,0.0,0.0,0.0,0.0,0.0,0.0,0.0,,,"Mock Carburized, Oil Quenched, 150C (300F) Temper, 100 mm (4 In.) Round","Mock Carburized, Oil Quenched, 150C (300F) Temper, 100 mm (4 In.) Round",233,8,Carburized – quenched (oil) – wear-resistant surface steel (variant),8
,,,1,Steel database with labelled clusters,,,AISI 4320H Steel,Ultimate tensile strength,1050.0,MPa,Yield strength,670.0,MPa,Ductility,19.0,%,0.0,0.0,0.2,0.0,0.0,0.0,0.0,0.0,0.0,0.2249999999999999,0.035,0.04,0.0,0.0,0.0,0.0,0.5,0.55,96.425,0.0,1.775,0.0,0.0,0.0,0.0,0.0,0.0,0.25,0.0,0.0,0.0,0.0,0.0,0.0,0.0,0.0,,,"Double Quenched And Tempered: (Carburized 925C (1700F) For 8 Hrs., Pot Cooled, Reheated To 815C (1500F), Quenched In Agitated Oil, Reheated To 775C (1425F), Quenched In Agitated Oil, 150C (300F) Temper); 1.9 mm Case Depth","Double Quenched And Tempered: (Carburized 925C (1700F) For 8 Hrs., Pot Cooled, Reheated To 815C (1500F), Quenched In Agitated Oil, Reheated To 775C (1425F), Quenched In Agitated Oil, 150C (300F) Temper); 1.9 mm Case Depth",234,5,Carburized – quenched (oil) – wear-resistant surface steel (variant),5
,,,1,Steel database with labelled clusters,,,AISI 4419H Steel,Ultimate tensile strength,515.0,MPa,Yield strength,350.0,MPa,Ductility,32.0,%,0.0,0.0,0.2,0.0,0.0,0.0,0.0,0.0,0.0,0.25,0.035,0.04,0.0,0.0,0.0,0.0,0.0,0.55,98.4,0.0,0.0,0.0,0.0,0.0,0.0,0.0,0.0,0.525,0.0,0.0,0.0,0.0,0.0,0.0,0.0,0.0,,,"Normalized At 955C (1750F), 25 mm (1 In.) Round","Normalized At 955C (1750F), 25 mm (1 In.) Round",235,4,Normalized (air cooled) – general-purpose steel,4
,,,1,Steel database with labelled clusters,,,AISI 4320H Steel,Ultimate tensile strength,1505.0,MPa,Yield strength,1225.0,MPa,Ductility,13.0,%,0.0,0.0,0.2,0.0,0.0,0.0,0.0,0.0,0.0,0.2249999999999999,0.035,0.04,0.0,0.0,0.0,0.0,0.5,0.55,96.425,0.0,1.775,0.0,0.0,0.0,0.0,0.0,0.0,0.25,0.0,0.0,0.0,0.0,0.0,0.0,0.0,0.0,,,"Single Quenched And Tempered: (Carburized 925C (1700F) For 8 Hrs., Pot Cooled, Reheated To 830C (1525F), Quenched In Agitated Oil, 150C (300F) Temper); 1.9 mm Case Depth","Single Quenched And Tempered: (Carburized 925C (1700F) For 8 Hrs., Pot Cooled, Reheated To 830C (1525F), Quenched In Agitated Oil, 150C (300F) Temper); 1.9 mm Case Depth",236,5,Carburized – quenched (oil) – wear-resistant surface steel (variant),5
,,,1,Steel database with labelled clusters,,,AISI 4320 Steel,Ultimate tensile strength,1495.0,MPa,Yield strength,1105.0,MPa,Ductility,13.0,%,0.0,0.0,0.195,0.0,0.0,0.0,0.0,0.0,0.0,0.2249999999999999,0.035,0.04,0.0,0.0,0.0,0.0,0.5,0.55,96.38,0.0,1.825,0.0,0.0,0.0,0.0,0.0,0.0,0.25,0.0,0.0,0.0,0.0,0.0,0.0,0.0,0.0,,,"Direct Quench From Pot (Carburized 925C (1700F) For 8 Hrs., Quenched In Agitated Oil, 150C (300F) Temper), 1.5 mm Case Depth","Direct Quench From Pot (Carburized 925C (1700F) For 8 Hrs., Quenched In Agitated Oil, 150C (300F) Temper), 1.5 mm Case Depth",237,5,Carburized – quenched (oil) – wear-resistant surface steel (variant),5
,,,1,Steel database with labelled clusters,,,AISI 4320H Steel,Ultimate tensile strength,1110.0,MPa,Yield strength,958.0,MPa,Ductility,16.0,%,0.0,0.0,0.2,0.0,0.0,0.0,0.0,0.0,0.0,0.2249999999999999,0.035,0.04,0.0,0.0,0.0,0.0,0.5,0.55,96.425,0.0,1.775,0.0,0.0,0.0,0.0,0.0,0.0,0.25,0.0,0.0,0.0,0.0,0.0,0.0,0.0,0.0,,,"Normalized 925C (1700F), Pseudocarburized At 925C (1700F) For 8 Hrs., Reheated To 830C (1525F) And Oil Quenched, 150C (300F) Temper; Tested In 12.8 mm Rounds","Normalized 925C (1700F), Pseudocarburized At 925C (1700F) For 8 Hrs., Reheated To 830C (1525F) And Oil Quenched, 150C (300F) Temper; Tested In 12.8 mm Rounds",238,0,Carburized – quenched (oil) – wear-resistant surface steel,0
,,,1,Steel database with labelled clusters,,,AISI 4320H Steel,Ultimate tensile strength,580.0,MPa,Yield strength,425.0,MPa,Ductility,29.0,%,0.0,0.0,0.2,0.0,0.0,0.0,0.0,0.0,0.0,0.2249999999999999,0.035,0.04,0.0,0.0,0.0,0.0,0.5,0.55,96.425,0.0,1.775,0.0,0.0,0.0,0.0,0.0,0.0,0.25,0.0,0.0,0.0,0.0,0.0,0.0,0.0,0.0,,,Annealed At 850C (1560F),Annealed At 850C (1560F),239,7,Annealed – easy-to-machine – round annealed stock,7
,,,1,Steel database with labelled clusters,,,AISI 4320H Steel,Ultimate tensile strength,1005.0,MPa,Yield strength,650.0,MPa,Ductility,21.0,%,0.0,0.0,0.2,0.0,0.0,0.0,0.0,0.0,0.0,0.2249999999999999,0.035,0.04,0.0,0.0,0.0,0.0,0.5,0.55,96.425,0.0,1.775,0.0,0.0,0.0,0.0,0.0,0.0,0.25,0.0,0.0,0.0,0.0,0.0,0.0,0.0,0.0,,,"Double Quenched And Tempered: (Carburized 925C (1700F) For 8 Hrs., Pot Cooled, Reheated To 815C (1500F), Quenched In Agitated Oil, Reheated To 775C (1425F), Quenched In Agitated Oil, 230C (450F) Temper); 1.9 mm Case Depth","Double Quenched And Tempered: (Carburized 925C (1700F) For 8 Hrs., Pot Cooled, Reheated To 815C (1500F), Quenched In Agitated Oil, Reheated To 775C (1425F), Quenched In Agitated Oil, 230C (450F) Temper); 1.9 mm Case Depth",240,5,Carburized – quenched (oil) – wear-resistant surface steel (variant),5
,,,1,Steel database with labelled clusters,,,AISI 4419H Steel,Ultimate tensile strength,450.0,MPa,Yield strength,330.0,MPa,Ductility,31.0,%,0.0,0.0,0.2,0.0,0.0,0.0,0.0,0.0,0.0,0.25,0.035,0.04,0.0,0.0,0.0,0.0,0.0,0.55,98.4,0.0,0.0,0.0,0.0,0.0,0.0,0.0,0.0,0.525,0.0,0.0,0.0,0.0,0.0,0.0,0.0,0.0,,,"Annealed At 915C (1675F), 25 mm (1 In.) Round","Annealed At 915C (1675F), 25 mm (1 In.) Round",241,7,Annealed – easy-to-machine – round annealed stock,7
,,,1,Steel database with labelled clusters,,,AISI 4118H Steel,Ultimate tensile strength,793.0,MPa,Yield strength,441.0,MPa,Ductility,22.0,%,0.0,0.0,0.2,0.0,0.0,0.0,0.0,0.0,0.0,0.2249999999999999,0.035,0.04,0.0,0.0,0.0,0.0,0.5,0.8,98.085,0.0,0.0,0.0,0.0,0.0,0.0,0.0,0.0,0.1149999999999999,0.0,0.0,0.0,0.0,0.0,0.0,0.0,0.0,,,"Mock Carburized At 925C (1700F) For 8 Hours, Reheated To 830C (1525F), Oil Quenched, 150C (300F) Temper, 230C (450F) Temper, 25 mm (1 In.) Round","Mock Carburized At 925C (1700F) For 8 Hours, Reheated To 830C (1525F), Oil Quenched, 150C (300F) Temper, 230C (450F) Temper, 25 mm (1 In.) Round",242,8,Carburized – quenched (oil) – wear-resistant surface steel (variant),8
,,,1,Steel database with labelled clusters,,,AISI 4320 Steel,Ultimate tensile strength,1040.0,MPa,Yield strength,869.0,MPa,Ductility,15.0,%,0.0,0.0,0.195,0.0,0.0,0.0,0.0,0.0,0.0,0.2249999999999999,0.035,0.04,0.0,0.0,0.0,0.0,0.5,0.55,96.38,0.0,1.825,0.0,0.0,0.0,0.0,0.0,0.0,0.25,0.0,0.0,0.0,0.0,0.0,0.0,0.0,0.0,,,"Normalized 925C (1700F) In 32 mm Rounds, Machined To 13.7 mm Rounds, Pseudocarburized 925C (1700F) For 8 Hrs., Box Cooled To Rt, Reheated To 775C, Oil Quenched, 150C (300F) Temper, Tested In 12.8 mm Rounds","Normalized 925C (1700F) In 32 mm Rounds, Machined To 13.7 mm Rounds, Pseudocarburized 925C (1700F) For 8 Hrs., Box Cooled To Rt, Reheated To 775C, Oil Quenched, 150C (300F) Temper, Tested In 12.8 mm Rounds",243,0,Carburized – quenched (oil) – wear-resistant surface steel,0
,,,1,Steel database with labelled clusters,,,AISI 4340 Steel,Ultimate tensile strength,855.0,MPa,Yield strength,731.0,MPa,Ductility,21.0,%,0.0,0.0,0.4,0.0,0.0,0.0,0.0,0.0,0.0,0.2249999999999999,0.035,0.04,0.0,0.0,0.0,0.0,0.8,0.7,95.725,0.0,1.825,0.0,0.0,0.0,0.0,0.0,0.0,0.25,0.0,0.0,0.0,0.0,0.0,0.0,0.0,0.0,,,"Oil Quenched 800C (1470F), 650C (1200F) Temper, 100 mm","Oil Quenched 800C (1470F), 650C (1200F) Temper, 100 mm",244,6,Quenched (oil) & tempered – high-strength structural steel,6
,,,1,Steel database with labelled clusters,,,AISI 4118 Steel,Ultimate tensile strength,827.0,MPa,Yield strength,435.0,MPa,Ductility,22.0,%,0.0,0.0,0.205,0.0,0.0,0.0,0.0,0.0,0.0,0.25,0.035,0.04,0.0,0.0,0.0,0.0,0.5,0.8,98.055,0.0,0.0,0.0,0.0,0.0,0.0,0.0,0.0,0.1149999999999999,0.0,0.0,0.0,0.0,0.0,0.0,0.0,0.0,,,"Double Quenched And Tempered, Carburized, 230C (450F) Temper","Double Quenched And Tempered, Carburized, 230C (450F) Temper",245,5,Carburized – quenched (oil) – wear-resistant surface steel (variant),5
,,,1,Steel database with labelled clusters,,,AISI 4340 Steel,Ultimate tensile strength,1014.0,MPa,Yield strength,958.0,MPa,Ductility,19.0,%,0.0,0.0,0.4,0.0,0.0,0.0,0.0,0.0,0.0,0.2249999999999999,0.035,0.04,0.0,0.0,0.0,0.0,0.8,0.7,95.725,0.0,1.825,0.0,0.0,0.0,0.0,0.0,0.0,0.25,0.0,0.0,0.0,0.0,0.0,0.0,0.0,0.0,,,"Oil Quenched 800C (1470F), 595C (1100F) Temper, 50 mm (2 In.) Round","Oil Quenched 800C (1470F), 595C (1100F) Temper, 50 mm (2 In.) Round",246,6,Quenched (oil) & tempered – high-strength structural steel,6
,,,1,Steel database with labelled clusters,,,AISI 4340H Steel,Ultimate tensile strength,745.0,MPa,Yield strength,475.0,MPa,Ductility,22.0,%,0.0,0.0,0.405,0.0,0.0,0.0,0.0,0.0,0.0,0.2249999999999999,0.035,0.04,0.0,0.0,0.0,0.0,0.8,0.7250000000000001,95.745,0.0,1.775,0.0,0.0,0.0,0.0,0.0,0.0,0.25,0.0,0.0,0.0,0.0,0.0,0.0,0.0,0.0,,,Annealed 810C (1490F),Annealed 810C (1490F),247,7,Annealed – easy-to-machine – round annealed stock,7
,,,1,Steel database with labelled clusters,,,AISI 4320 Steel,Ultimate tensile strength,814.0,MPa,Yield strength,515.0,MPa,Ductility,22.0,%,0.0,0.0,0.195,0.0,0.0,0.0,0.0,0.0,0.0,0.2249999999999999,0.035,0.04,0.0,0.0,0.0,0.0,0.5,0.55,96.38,0.0,1.825,0.0,0.0,0.0,0.0,0.0,0.0,0.25,0.0,0.0,0.0,0.0,0.0,0.0,0.0,0.0,,,"Mock Carburized 925C (1700F) For 8 Hrs., Reheated To 815C (1500F), Oil Quenched, 230C (450F) Temper, 100 mm (4 In.) Round","Mock Carburized 925C (1700F) For 8 Hrs., Reheated To 815C (1500F), Oil Quenched, 230C (450F) Temper, 100 mm (4 In.) Round",248,8,Carburized – quenched (oil) – wear-resistant surface steel (variant),8
,,,1,Steel database with labelled clusters,,,AISI 4419H Steel,Ultimate tensile strength,712.0,MPa,Yield strength,450.0,MPa,Ductility,24.0,%,0.0,0.0,0.2,0.0,0.0,0.0,0.0,0.0,0.0,0.25,0.035,0.04,0.0,0.0,0.0,0.0,0.0,0.55,98.4,0.0,0.0,0.0,0.0,0.0,0.0,0.0,0.0,0.525,0.0,0.0,0.0,0.0,0.0,0.0,0.0,0.0,,,"Single Quenched And Tempered, 150C (300F)","Single Quenched And Tempered, 150C (300F)",249,5,Carburized – quenched (oil) – wear-resistant surface steel (variant),5
,,,1,Steel database with labelled clusters,,,AISI 4320 Steel,Ultimate tensile strength,1080.0,MPa,Yield strength,896.0,MPa,Ductility,16.0,%,0.0,0.0,0.195,0.0,0.0,0.0,0.0,0.0,0.0,0.2249999999999999,0.035,0.04,0.0,0.0,0.0,0.0,0.5,0.55,96.38,0.0,1.825,0.0,0.0,0.0,0.0,0.0,0.0,0.25,0.0,0.0,0.0,0.0,0.0,0.0,0.0,0.0,,,"Normalized 925C (1700F) In 32 mm Rounds, Machined To 13.7 mm Rounds, Pseudocarburized 925C (1700F) For 8 Hrs., Box Cooled To Rt, Reheated To 800C (1470F), Oil Quenched, 150C (300F) Temper, Tested In 12.8 mm Rounds","Normalized 925C (1700F) In 32 mm Rounds, Machined To 13.7 mm Rounds, Pseudocarburized 925C (1700F) For 8 Hrs., Box Cooled To Rt, Reheated To 800C (1470F), Oil Quenched, 150C (300F) Temper, Tested In 12.8 mm Rounds",250,0,Carburized – quenched (oil) – wear-resistant surface steel,0
,,,1,Steel database with labelled clusters,,,AISI 4340 Steel,Ultimate tensile strength,1595.0,MPa,Yield strength,1475.0,MPa,Ductility,12.0,%,0.0,0.0,0.4,0.0,0.0,0.0,0.0,0.0,0.0,0.2249999999999999,0.035,0.04,0.0,0.0,0.0,0.0,0.8,0.7,95.725,0.0,1.825,0.0,0.0,0.0,0.0,0.0,0.0,0.25,0.0,0.0,0.0,0.0,0.0,0.0,0.0,0.0,,,"Oil Quenched 845C, 425C (800F) Temper","Oil Quenched 845C, 425C (800F) Temper",251,6,Quenched (oil) & tempered – high-strength structural steel,6
,,,1,Steel database with labelled clusters,,,AISI 4150H Steel,Ultimate tensile strength,1340.0,MPa,Yield strength,896.0,MPa,Ductility,10.0,%,0.0,0.0,0.505,0.0,0.0,0.0,0.0,0.0,0.0,0.2249999999999999,0.035,0.04,0.0,0.0,0.0,0.0,0.975,0.875,97.145,0.0,0.0,0.0,0.0,0.0,0.0,0.0,0.0,0.2,0.0,0.0,0.0,0.0,0.0,0.0,0.0,0.0,,,"Normalized At 870C (1600F), Air Cooled, 13 mm (0.5 In.) Round","Normalized At 870C (1600F), Air Cooled, 13 mm (0.5 In.) Round",252,4,Normalized (air cooled) – general-purpose steel,4
,,,1,Steel database with labelled clusters,,,AISI 4419 Steel,Ultimate tensile strength,495.0,MPa,Yield strength,345.0,MPa,Ductility,30.0,%,0.0,0.0,0.205,0.0,0.0,0.0,0.0,0.0,0.0,0.25,0.035,0.04,0.0,0.0,0.0,0.0,0.0,0.55,98.395,0.0,0.0,0.0,0.0,0.0,0.0,0.0,0.0,0.525,0.0,0.0,0.0,0.0,0.0,0.0,0.0,0.0,,,"Normalized At 955C (1750F), 50 mm (2 In.) Round","Normalized At 955C (1750F), 50 mm (2 In.) Round",253,4,Normalized (air cooled) – general-purpose steel,4
,,,1,Steel database with labelled clusters,,,AISI 4340 Steel,Ultimate tensile strength,1220.0,MPa,Yield strength,786.0,MPa,Ductility,13.0,%,0.0,0.0,0.4,0.0,0.0,0.0,0.0,0.0,0.0,0.2249999999999999,0.035,0.04,0.0,0.0,0.0,0.0,0.8,0.7,95.725,0.0,1.825,0.0,0.0,0.0,0.0,0.0,0.0,0.25,0.0,0.0,0.0,0.0,0.0,0.0,0.0,0.0,,,"Normalized, 50 mm (2 In.) Round","Normalized, 50 mm (2 In.) Round",254,9,Normalized – general-purpose steel (round normalized stock),9
,,,1,Steel database with labelled clusters,,,AISI 4340 Steel,Ultimate tensile strength,1282.0,MPa,Yield strength,862.0,MPa,Ductility,12.0,%,0.0,0.0,0.4,0.0,0.0,0.0,0.0,0.0,0.0,0.2249999999999999,0.035,0.04,0.0,0.0,0.0,0.0,0.8,0.7,95.725,0.0,1.825,0.0,0.0,0.0,0.0,0.0,0.0,0.25,0.0,0.0,0.0,0.0,0.0,0.0,0.0,0.0,,,"Normalized, 25 mm Round","Normalized, 25 mm Round",255,9,Normalized – general-purpose steel (round normalized stock),9
,,,1,Steel database with labelled clusters,,,AISI 4419 Steel,Ultimate tensile strength,734.0,MPa,Yield strength,377.0,MPa,Ductility,21.0,%,0.0,0.0,0.205,0.0,0.0,0.0,0.0,0.0,0.0,0.25,0.035,0.04,0.0,0.0,0.0,0.0,0.0,0.55,98.395,0.0,0.0,0.0,0.0,0.0,0.0,0.0,0.0,0.525,0.0,0.0,0.0,0.0,0.0,0.0,0.0,0.0,,,"Double Quenched, 150C (300F) Temper","Double Quenched, 150C (300F) Temper",256,5,Carburized – quenched (oil) – wear-resistant surface steel (variant),5
,,,1,Steel database with labelled clusters,,,AISI E4340 Steel,Ultimate tensile strength,958.0,MPa,Yield strength,883.0,MPa,Ductility,20.0,%,0.0,0.0,0.405,0.0,0.0,0.0,0.0,0.0,0.0,0.2249999999999999,0.025,0.02,0.0,0.0,0.0,0.0,0.8,0.75,95.7,0.0,1.825,0.0,0.0,0.0,0.0,0.0,0.0,0.25,0.0,0.0,0.0,0.0,0.0,0.0,0.0,0.0,,,"Oil Quenched 800C (1470F), 650C (1200F) Temper, 25 mm Round","Oil Quenched 800C (1470F), 650C (1200F) Temper, 25 mm Round",257,6,Quenched (oil) & tempered – high-strength structural steel,6
,,,1,Steel database with labelled clusters,,,AISI 4320H Steel,Ultimate tensile strength,793.0,MPa,Yield strength,460.0,MPa,Ductility,20.0,%,0.0,0.0,0.2,0.0,0.0,0.0,0.0,0.0,0.0,0.2249999999999999,0.035,0.04,0.0,0.0,0.0,0.0,0.5,0.55,96.425,0.0,1.775,0.0,0.0,0.0,0.0,0.0,0.0,0.25,0.0,0.0,0.0,0.0,0.0,0.0,0.0,0.0,,,Normalized At 895C (1640F),Normalized At 895C (1640F),258,4,Normalized (air cooled) – general-purpose steel,4
,,,1,Steel database with labelled clusters,,,AISI E4340 Steel,Ultimate tensile strength,1138.0,MPa,Yield strength,1000.0,MPa,Ductility,15.0,%,0.0,0.0,0.405,0.0,0.0,0.0,0.0,0.0,0.0,0.2249999999999999,0.025,0.02,0.0,0.0,0.0,0.0,0.8,0.75,95.7,0.0,1.825,0.0,0.0,0.0,0.0,0.0,0.0,0.25,0.0,0.0,0.0,0.0,0.0,0.0,0.0,0.0,,,"Oil Quenched 800C (1470F), 540C (1000F) Temper, 100 mm (4 In.) Round","Oil Quenched 800C (1470F), 540C (1000F) Temper, 100 mm (4 In.) Round",259,6,Quenched (oil) & tempered – high-strength structural steel,6
,,,1,Steel database with labelled clusters,,,AISI 4419 Steel,Ultimate tensile strength,580.0,MPa,Yield strength,330.0,MPa,Ductility,27.0,%,0.0,0.0,0.205,0.0,0.0,0.0,0.0,0.0,0.0,0.25,0.035,0.04,0.0,0.0,0.0,0.0,0.0,0.55,98.395,0.0,0.0,0.0,0.0,0.0,0.0,0.0,0.0,0.525,0.0,0.0,0.0,0.0,0.0,0.0,0.0,0.0,,,"Mock Carburized, 230C (450F) Temper, 100 mm (4 In.) Round","Mock Carburized, 230C (450F) Temper, 100 mm (4 In.) Round",260,8,Carburized – quenched (oil) – wear-resistant surface steel (variant),8
,,,1,Steel database with labelled clusters,,,AISI 4320 Steel,Ultimate tensile strength,1460.0,MPa,Yield strength,1195.0,MPa,Ductility,12.0,%,0.0,0.0,0.195,0.0,0.0,0.0,0.0,0.0,0.0,0.2249999999999999,0.035,0.04,0.0,0.0,0.0,0.0,0.5,0.55,96.38,0.0,1.825,0.0,0.0,0.0,0.0,0.0,0.0,0.25,0.0,0.0,0.0,0.0,0.0,0.0,0.0,0.0,,,"Single Quenched And Tempered (Carburized 925C (1700F) For 8Hrs, Pot Cooled, Reheated To 815C (1500F), Quenched In Agitated Oil, 230C (450F) Temper), 1.9 mm Case Depth","Single Quenched And Tempered (Carburized 925C (1700F) For 8Hrs, Pot Cooled, Reheated To 815C (1500F), Quenched In Agitated Oil, 230C (450F) Temper), 1.9 mm Case Depth",261,5,Carburized – quenched (oil) – wear-resistant surface steel (variant),5
,,,1,Steel database with labelled clusters,,,AISI 4340H Steel,Ultimate tensile strength,1280.0,MPa,Yield strength,860.0,MPa,Ductility,12.0,%,0.0,0.0,0.405,0.0,0.0,0.0,0.0,0.0,0.0,0.2249999999999999,0.035,0.04,0.0,0.0,0.0,0.0,0.8,0.7250000000000001,95.745,0.0,1.775,0.0,0.0,0.0,0.0,0.0,0.0,0.25,0.0,0.0,0.0,0.0,0.0,0.0,0.0,0.0,,,Normalized 870C (1600F),Normalized 870C (1600F),262,4,Normalized (air cooled) – general-purpose steel,4
,,,1,Steel database with labelled clusters,,,AISI 4140H Steel,Ultimate tensile strength,807.0,MPa,Yield strength,689.0,MPa,Ductility,23.0,%,0.0,0.0,0.405,0.0,0.0,0.0,0.0,0.0,0.0,0.2249999999999999,0.035,0.04,0.0,0.0,0.0,0.0,0.975,0.875,97.22,0.0,0.0,0.0,0.0,0.0,0.0,0.0,0.0,0.2249999999999999,0.0,0.0,0.0,0.0,0.0,0.0,0.0,0.0,,,"Heat Treated, Tempered 705C (1300F), 25 mm (1 In.) Round","Heat Treated, Tempered 705C (1300F), 25 mm (1 In.) Round",263,0,Carburized – quenched (oil) – wear-resistant surface steel,0
,,,1,Steel database with labelled clusters,,,AISI 4320 Steel,Ultimate tensile strength,1025.0,MPa,Yield strength,848.0,MPa,Ductility,15.0,%,0.0,0.0,0.195,0.0,0.0,0.0,0.0,0.0,0.0,0.2249999999999999,0.035,0.04,0.0,0.0,0.0,0.0,0.5,0.55,96.38,0.0,1.825,0.0,0.0,0.0,0.0,0.0,0.0,0.25,0.0,0.0,0.0,0.0,0.0,0.0,0.0,0.0,,,"Normalized 925C (1700F) In 32 mm Rounds, Machined To 25 mm (1 In.) Rounds, Pseudocarburized 925C (1700F) For 8 Hrs., Box Cooled To Rt, Reheated To 800C (1470F), Oil Quenched, 150C (300F) Temper, Tested In 12.8 mm Rounds","Normalized 925C (1700F) In 32 mm Rounds, Machined To 25 mm (1 In.) Rounds, Pseudocarburized 925C (1700F) For 8 Hrs., Box Cooled To Rt, Reheated To 800C (1470F), Oil Quenched, 150C (300F) Temper, Tested In 12.8 mm Rounds",264,0,Carburized – quenched (oil) – wear-resistant surface steel,0
,,,1,Steel database with labelled clusters,,,AISI 4340 Steel,Ultimate tensile strength,1110.0,MPa,Yield strength,710.0,MPa,Ductility,13.0,%,0.0,0.0,0.4,0.0,0.0,0.0,0.0,0.0,0.0,0.2249999999999999,0.035,0.04,0.0,0.0,0.0,0.0,0.8,0.7,95.725,0.0,1.825,0.0,0.0,0.0,0.0,0.0,0.0,0.25,0.0,0.0,0.0,0.0,0.0,0.0,0.0,0.0,,,"Normalized, 100 mm (4 In.) Round","Normalized, 100 mm (4 In.) Round",265,9,Normalized – general-purpose steel (round normalized stock),9
,,,1,Steel database with labelled clusters,,,AISI 4320 Steel,Ultimate tensile strength,793.0,MPa,Yield strength,460.0,MPa,Ductility,20.0,%,0.0,0.0,0.195,0.0,0.0,0.0,0.0,0.0,0.0,0.2249999999999999,0.035,0.04,0.0,0.0,0.0,0.0,0.5,0.55,96.38,0.0,1.825,0.0,0.0,0.0,0.0,0.0,0.0,0.25,0.0,0.0,0.0,0.0,0.0,0.0,0.0,0.0,,,Normalized At 895C (1640F),Normalized At 895C (1640F),266,4,Normalized (air cooled) – general-purpose steel,4
,,,1,Steel database with labelled clusters,,,AISI E4340 Steel,Ultimate tensile strength,1255.0,MPa,Yield strength,1165.0,MPa,Ductility,13.0,%,0.0,0.0,0.405,0.0,0.0,0.0,0.0,0.0,0.0,0.2249999999999999,0.025,0.02,0.0,0.0,0.0,0.0,0.8,0.75,95.7,0.0,1.825,0.0,0.0,0.0,0.0,0.0,0.0,0.25,0.0,0.0,0.0,0.0,0.0,0.0,0.0,0.0,,,"Oil Quenched 800C (1470F), 540C (1000F) Temper, 13 mm (0.5 In.) Round","Oil Quenched 800C (1470F), 540C (1000F) Temper, 13 mm (0.5 In.) Round",267,6,Quenched (oil) & tempered – high-strength structural steel,6
,,,1,Steel database with labelled clusters,,,AISI 4320 Steel,Ultimate tensile strength,1110.0,MPa,Yield strength,958.0,MPa,Ductility,16.0,%,0.0,0.0,0.195,0.0,0.0,0.0,0.0,0.0,0.0,0.2249999999999999,0.035,0.04,0.0,0.0,0.0,0.0,0.5,0.55,96.38,0.0,1.825,0.0,0.0,0.0,0.0,0.0,0.0,0.25,0.0,0.0,0.0,0.0,0.0,0.0,0.0,0.0,,,"Normalized 925C (1700F) In 32 mm Rounds, Machined To 25 mm (1 In.) Rounds, Pseudocarburized 925C (1700F) For 8 Hrs., Box Cooled To Rt, Reheated To 830C (1525F), Oil Quenched, 150C (300F) Temper, Tested In 12.8 mm Rounds","Normalized 925C (1700F) In 32 mm Rounds, Machined To 25 mm (1 In.) Rounds, Pseudocarburized 925C (1700F) For 8 Hrs., Box Cooled To Rt, Reheated To 830C (1525F), Oil Quenched, 150C (300F) Temper, Tested In 12.8 mm Rounds",268,0,Carburized – quenched (oil) – wear-resistant surface steel,0
,,,1,Steel database with labelled clusters,,,AISI 4340 Steel,Ultimate tensile strength,1855.0,MPa,Yield strength,1550.0,MPa,Ductility,12.0,%,0.0,0.0,0.4,0.0,0.0,0.0,0.0,0.0,0.0,0.2249999999999999,0.035,0.04,0.0,0.0,0.0,0.0,0.8,0.7,95.725,0.0,1.825,0.0,0.0,0.0,0.0,0.0,0.0,0.25,0.0,0.0,0.0,0.0,0.0,0.0,0.0,0.0,,,"Oil Quenched 855C (1570F), 230C (450F) Temper For 4 Hrs.","Oil Quenched 855C (1570F), 230C (450F) Temper For 4 Hrs.",269,6,Quenched (oil) & tempered – high-strength structural steel,6
,,,1,Steel database with labelled clusters,,,AISI 4320H Steel,Ultimate tensile strength,703.0,MPa,Yield strength,395.0,MPa,Ductility,22.0,%,0.0,0.0,0.2,0.0,0.0,0.0,0.0,0.0,0.0,0.2249999999999999,0.035,0.04,0.0,0.0,0.0,0.0,0.5,0.55,96.425,0.0,1.775,0.0,0.0,0.0,0.0,0.0,0.0,0.25,0.0,0.0,0.0,0.0,0.0,0.0,0.0,0.0,,,"Normalized: Heated To 895C (1640F), Air Cooled, 100 mm (4 In.) Round","Normalized: Heated To 895C (1640F), Air Cooled, 100 mm (4 In.) Round",270,4,Normalized (air cooled) – general-purpose steel,4
,,,1,Steel database with labelled clusters,,,AISI 4320H Steel,Ultimate tensile strength,958.0,MPa,Yield strength,793.0,MPa,Ductility,15.0,%,0.0,0.0,0.2,0.0,0.0,0.0,0.0,0.0,0.0,0.2249999999999999,0.035,0.04,0.0,0.0,0.0,0.0,0.5,0.55,96.425,0.0,1.775,0.0,0.0,0.0,0.0,0.0,0.0,0.25,0.0,0.0,0.0,0.0,0.0,0.0,0.0,0.0,,,"Normalized 925C (1700F), Pseudocarburized At 925C (1700F) For 8 Hrs., Reheated To 775C (1425F) And Oil Quenched, 150C (300F) Temper","Normalized 925C (1700F), Pseudocarburized At 925C (1700F) For 8 Hrs., Reheated To 775C (1425F) And Oil Quenched, 150C (300F) Temper",271,0,Carburized – quenched (oil) – wear-resistant surface steel,0
,,,1,Steel database with labelled clusters,,,AISI 4140H Steel,Ultimate tensile strength,1860.0,MPa,Yield strength,1655.0,MPa,Ductility,11.0,%,0.0,0.0,0.405,0.0,0.0,0.0,0.0,0.0,0.0,0.2249999999999999,0.035,0.04,0.0,0.0,0.0,0.0,0.975,0.875,97.22,0.0,0.0,0.0,0.0,0.0,0.0,0.0,0.0,0.2249999999999999,0.0,0.0,0.0,0.0,0.0,0.0,0.0,0.0,,,"Heat Treated, Tempered 260C (500F), 25 mm (1 In.) Round","Heat Treated, Tempered 260C (500F), 25 mm (1 In.) Round",272,0,Carburized – quenched (oil) – wear-resistant surface steel,0
,,,1,Steel database with labelled clusters,,,AISI 4140H Steel,Ultimate tensile strength,1185.0,MPa,Yield strength,1110.0,MPa,Ductility,15.0,%,0.0,0.0,0.405,0.0,0.0,0.0,0.0,0.0,0.0,0.2249999999999999,0.035,0.04,0.0,0.0,0.0,0.0,0.975,0.875,97.22,0.0,0.0,0.0,0.0,0.0,0.0,0.0,0.0,0.2249999999999999,0.0,0.0,0.0,0.0,0.0,0.0,0.0,0.0,,,"Oil Quenched 845C (1550F), Tempered 540C (1000F), 13 mm (0.5 In.) Round","Oil Quenched 845C (1550F), Tempered 540C (1000F), 13 mm (0.5 In.) Round",273,6,Quenched (oil) & tempered – high-strength structural steel,6
,,,1,Steel database with labelled clusters,,,AISI 4320 Steel,Ultimate tensile strength,896.0,MPa,Yield strength,585.0,MPa,Ductility,20.0,%,0.0,0.0,0.195,0.0,0.0,0.0,0.0,0.0,0.0,0.2249999999999999,0.035,0.04,0.0,0.0,0.0,0.0,0.5,0.55,96.38,0.0,1.825,0.0,0.0,0.0,0.0,0.0,0.0,0.25,0.0,0.0,0.0,0.0,0.0,0.0,0.0,0.0,,,"Mock Carburized 925C (1700F) For 8 Hrs., Reheated To 815C (1500F), Oil Quenched, 230C (450F) Temper, 50 mm (2 In.) Round","Mock Carburized 925C (1700F) For 8 Hrs., Reheated To 815C (1500F), Oil Quenched, 230C (450F) Temper, 50 mm (2 In.) Round",274,8,Carburized – quenched (oil) – wear-resistant surface steel (variant),8
,,,1,Steel database with labelled clusters,,,AISI E4340 H Steel,Ultimate tensile strength,1282.0,MPa,Yield strength,862.0,MPa,Ductility,12.0,%,0.0,0.0,0.405,0.0,0.0,0.0,0.0,0.0,0.0,0.2249999999999999,0.025,0.02,0.0,0.0,0.0,0.0,0.8,0.7749999999999999,95.725,0.0,1.775,0.0,0.0,0.0,0.0,0.0,0.0,0.25,0.0,0.0,0.0,0.0,0.0,0.0,0.0,0.0,,,"Normalized, 25 mm Round","Normalized, 25 mm Round",275,9,Normalized – general-purpose steel (round normalized stock),9
,,,1,Steel database with labelled clusters,,,AISI 4150H Steel,Ultimate tensile strength,1095.0,MPa,Yield strength,717.0,MPa,Ductility,13.0,%,0.0,0.0,0.505,0.0,0.0,0.0,0.0,0.0,0.0,0.2249999999999999,0.035,0.04,0.0,0.0,0.0,0.0,0.975,0.875,97.145,0.0,0.0,0.0,0.0,0.0,0.0,0.0,0.0,0.2,0.0,0.0,0.0,0.0,0.0,0.0,0.0,0.0,,,"Normalized At 870C (1600F), Air Cooled, 50 mm (2 In.) Round","Normalized At 870C (1600F), Air Cooled, 50 mm (2 In.) Round",276,4,Normalized (air cooled) – general-purpose steel,4
,,,1,Steel database with labelled clusters,,,AISI E4340 H Steel,Ultimate tensile strength,1145.0,MPa,Yield strength,1117.0,MPa,Ductility,17.0,%,0.0,0.0,0.405,0.0,0.0,0.0,0.0,0.0,0.0,0.2249999999999999,0.025,0.02,0.0,0.0,0.0,0.0,0.8,0.7749999999999999,95.725,0.0,1.775,0.0,0.0,0.0,0.0,0.0,0.0,0.25,0.0,0.0,0.0,0.0,0.0,0.0,0.0,0.0,,,"Oil Quenched 800C (1470F), 595C (1100F) Temper, 13 mm (0.5 In.) Round","Oil Quenched 800C (1470F), 595C (1100F) Temper, 13 mm (0.5 In.) Round",277,6,Quenched (oil) & tempered – high-strength structural steel,6
,,,1,Steel database with labelled clusters,,,AISI 4320 Steel,Ultimate tensile strength,580.0,MPa,Yield strength,425.0,MPa,Ductility,29.0,%,0.0,0.0,0.195,0.0,0.0,0.0,0.0,0.0,0.0,0.2249999999999999,0.035,0.04,0.0,0.0,0.0,0.0,0.5,0.55,96.38,0.0,1.825,0.0,0.0,0.0,0.0,0.0,0.0,0.25,0.0,0.0,0.0,0.0,0.0,0.0,0.0,0.0,,,Annealed At 850C (1560F),Annealed At 850C (1560F),278,7,Annealed – easy-to-machine – round annealed stock,7
,,,1,Steel database with labelled clusters,,,AISI 4320H Steel,Ultimate tensile strength,1460.0,MPa,Yield strength,1125.0,MPa,Ductility,11.0,%,0.0,0.0,0.2,0.0,0.0,0.0,0.0,0.0,0.0,0.2249999999999999,0.035,0.04,0.0,0.0,0.0,0.0,0.5,0.55,96.425,0.0,1.775,0.0,0.0,0.0,0.0,0.0,0.0,0.25,0.0,0.0,0.0,0.0,0.0,0.0,0.0,0.0,,,"Mock Carburized, Oil Quenched, 150C (300F) Temper, 13 mm (0.5 In.) Round","Mock Carburized, Oil Quenched, 150C (300F) Temper, 13 mm (0.5 In.) Round",279,8,Carburized – quenched (oil) – wear-resistant surface steel (variant),8
,,,1,Steel database with labelled clusters,,,AISI 4320 Steel,Ultimate tensile strength,1025.0,MPa,Yield strength,724.0,MPa,Ductility,17.0,%,0.0,0.0,0.195,0.0,0.0,0.0,0.0,0.0,0.0,0.2249999999999999,0.035,0.04,0.0,0.0,0.0,0.0,0.5,0.55,96.38,0.0,1.825,0.0,0.0,0.0,0.0,0.0,0.0,0.25,0.0,0.0,0.0,0.0,0.0,0.0,0.0,0.0,,,"Mock Carburized 925C (1700F) For 8 Hrs., Reheated To 815C (1500F), Oil Quenched, 230C (450F) Temper, 25 mm (1 In.) Rounds","Mock Carburized 925C (1700F) For 8 Hrs., Reheated To 815C (1500F), Oil Quenched, 230C (450F) Temper, 25 mm (1 In.) Rounds",280,8,Carburized – quenched (oil) – wear-resistant surface steel (variant),8
,,,1,Steel database with labelled clusters,,,AISI 4320H Steel,Ultimate tensile strength,1150.0,MPa,Yield strength,972.0,MPa,Ductility,14.0,%,0.0,0.0,0.2,0.0,0.0,0.0,0.0,0.0,0.0,0.2249999999999999,0.035,0.04,0.0,0.0,0.0,0.0,0.5,0.55,96.425,0.0,1.775,0.0,0.0,0.0,0.0,0.0,0.0,0.25,0.0,0.0,0.0,0.0,0.0,0.0,0.0,0.0,,,"Normalized 925C (1700F), Pseudocarburized At 925C (1700F) For 8 Hrs., Oil Quenched, 150C (300F) Temper","Normalized 925C (1700F), Pseudocarburized At 925C (1700F) For 8 Hrs., Oil Quenched, 150C (300F) Temper",281,0,Carburized – quenched (oil) – wear-resistant surface steel,0
,,,1,Steel database with labelled clusters,,,AISI 4150 Steel,Ultimate tensile strength,1310.0,MPa,Yield strength,1215.0,MPa,Ductility,13.0,%,0.0,0.0,0.505,0.0,0.0,0.0,0.0,0.0,0.0,0.2249999999999999,0.035,0.04,0.0,0.0,0.0,0.0,0.95,0.875,97.17,0.0,0.0,0.0,0.0,0.0,0.0,0.0,0.0,0.2,0.0,0.0,0.0,0.0,0.0,0.0,0.0,0.0,,,"Oil Quenched 830C (1525F), 540C (1000F) Temper, 13 mm (0.5 In.) Round","Oil Quenched 830C (1525F), 540C (1000F) Temper, 13 mm (0.5 In.) Round",282,6,Quenched (oil) & tempered – high-strength structural steel,6
,,,1,Steel database with labelled clusters,,,AISI 4320H Steel,Ultimate tensile strength,1460.0,MPa,Yield strength,1195.0,MPa,Ductility,12.0,%,0.0,0.0,0.2,0.0,0.0,0.0,0.0,0.0,0.0,0.2249999999999999,0.035,0.04,0.0,0.0,0.0,0.0,0.5,0.55,96.425,0.0,1.775,0.0,0.0,0.0,0.0,0.0,0.0,0.25,0.0,0.0,0.0,0.0,0.0,0.0,0.0,0.0,,,"Single Quenched And Tempered: (Carburized 925C (1700F) For 8 Hrs., Pot Cooled, Reheated To 830C (1525F), Quenched In Agitated Oil, 230C (450F) Temper); 1.9 mm Case Depth","Single Quenched And Tempered: (Carburized 925C (1700F) For 8 Hrs., Pot Cooled, Reheated To 830C (1525F), Quenched In Agitated Oil, 230C (450F) Temper); 1.9 mm Case Depth",283,5,Carburized – quenched (oil) – wear-resistant surface steel (variant),5
,,,1,Steel database with labelled clusters,,,AISI 4419 Steel,Ultimate tensile strength,831.0,MPa,Yield strength,608.0,MPa,Ductility,19.0,%,0.0,0.0,0.205,0.0,0.0,0.0,0.0,0.0,0.0,0.25,0.035,0.04,0.0,0.0,0.0,0.0,0.0,0.55,98.395,0.0,0.0,0.0,0.0,0.0,0.0,0.0,0.0,0.525,0.0,0.0,0.0,0.0,0.0,0.0,0.0,0.0,,,"Direct Quenched From Pot, 150C (300F) Temper","Direct Quenched From Pot, 150C (300F) Temper",284,5,Carburized – quenched (oil) – wear-resistant surface steel (variant),5
,,,1,Steel database with labelled clusters,,,AISI E4340 H Steel,Ultimate tensile strength,1110.0,MPa,Yield strength,710.0,MPa,Ductility,13.0,%,0.0,0.0,0.405,0.0,0.0,0.0,0.0,0.0,0.0,0.2249999999999999,0.025,0.02,0.0,0.0,0.0,0.0,0.8,0.7749999999999999,95.725,0.0,1.775,0.0,0.0,0.0,0.0,0.0,0.0,0.25,0.0,0.0,0.0,0.0,0.0,0.0,0.0,0.0,,,"Normalized, 100 mm (4 In.) Round","Normalized, 100 mm (4 In.) Round",285,9,Normalized – general-purpose steel (round normalized stock),9
,,,1,Steel database with labelled clusters,,,AISI 4340 Steel,Ultimate tensile strength,924.0,MPa,Yield strength,786.0,MPa,Ductility,19.0,%,0.0,0.0,0.4,0.0,0.0,0.0,0.0,0.0,0.0,0.2249999999999999,0.035,0.04,0.0,0.0,0.0,0.0,0.8,0.7,95.725,0.0,1.825,0.0,0.0,0.0,0.0,0.0,0.0,0.25,0.0,0.0,0.0,0.0,0.0,0.0,0.0,0.0,,,"Oil Quenched 800C (1470F), 595C (1100F) Temper, 100 mm (4 In.) Round","Oil Quenched 800C (1470F), 595C (1100F) Temper, 100 mm (4 In.) Round",286,6,Quenched (oil) & tempered – high-strength structural steel,6
,,,1,Steel database with labelled clusters,,,AISI 4320 Steel,Ultimate tensile strength,1240.0,MPa,Yield strength,1020.0,MPa,Ductility,14.0,%,0.0,0.0,0.195,0.0,0.0,0.0,0.0,0.0,0.0,0.2249999999999999,0.035,0.04,0.0,0.0,0.0,0.0,0.5,0.55,96.38,0.0,1.825,0.0,0.0,0.0,0.0,0.0,0.0,0.25,0.0,0.0,0.0,0.0,0.0,0.0,0.0,0.0,,,"Normalized 925C (1700F) In 32 mm Rounds, Machined To 13.7 mm Rounds, Pseudocarburized 925C (1700F) For 8 Hrs., Oil Quenched, 150C (300F) Temper, Tested In 12.8 mm Rounds","Normalized 925C (1700F) In 32 mm Rounds, Machined To 13.7 mm Rounds, Pseudocarburized 925C (1700F) For 8 Hrs., Oil Quenched, 150C (300F) Temper, Tested In 12.8 mm Rounds",287,0,Carburized – quenched (oil) – wear-resistant surface steel,0
,,,1,Steel database with labelled clusters,,,AISI 4320H Steel,Ultimate tensile strength,1050.0,MPa,Yield strength,738.0,MPa,Ductility,17.0,%,0.0,0.0,0.2,0.0,0.0,0.0,0.0,0.0,0.0,0.2249999999999999,0.035,0.04,0.0,0.0,0.0,0.0,0.5,0.55,96.425,0.0,1.775,0.0,0.0,0.0,0.0,0.0,0.0,0.25,0.0,0.0,0.0,0.0,0.0,0.0,0.0,0.0,,,"Mock Carburized, Oil Quenched, 150C (300F) Temper, 25 mm Round","Mock Carburized, Oil Quenched, 150C (300F) Temper, 25 mm Round",288,8,Carburized – quenched (oil) – wear-resistant surface steel (variant),8
,,,1,Steel database with labelled clusters,,,AISI 4340 Steel,Ultimate tensile strength,1138.0,MPa,Yield strength,1000.0,MPa,Ductility,15.0,%,0.0,0.0,0.4,0.0,0.0,0.0,0.0,0.0,0.0,0.2249999999999999,0.035,0.04,0.0,0.0,0.0,0.0,0.8,0.7,95.725,0.0,1.825,0.0,0.0,0.0,0.0,0.0,0.0,0.25,0.0,0.0,0.0,0.0,0.0,0.0,0.0,0.0,,,"Oil Quenched 800C (1470F), 540C (1000F) Temper, 100 mm (4 In.) Round","Oil Quenched 800C (1470F), 540C (1000F) Temper, 100 mm (4 In.) Round",289,6,Quenched (oil) & tempered – high-strength structural steel,6
,,,1,Steel database with labelled clusters,,,AISI 4320H Steel,Ultimate tensile strength,910.0,MPa,Yield strength,595.0,MPa,Ductility,22.0,%,0.0,0.0,0.2,0.0,0.0,0.0,0.0,0.0,0.0,0.2249999999999999,0.035,0.04,0.0,0.0,0.0,0.0,0.5,0.55,96.425,0.0,1.775,0.0,0.0,0.0,0.0,0.0,0.0,0.25,0.0,0.0,0.0,0.0,0.0,0.0,0.0,0.0,,,"Mock Carburized, Oil Quenched, 150C (300F) Temper, 50 mm (2 In.) Round","Mock Carburized, Oil Quenched, 150C (300F) Temper, 50 mm (2 In.) Round",290,8,Carburized – quenched (oil) – wear-resistant surface steel (variant),8
,,,1,Steel database with labelled clusters,,,AISI E4340 Steel,Ultimate tensile strength,931.0,MPa,Yield strength,834.0,MPa,Ductility,20.0,%,0.0,0.0,0.405,0.0,0.0,0.0,0.0,0.0,0.0,0.2249999999999999,0.025,0.02,0.0,0.0,0.0,0.0,0.8,0.75,95.7,0.0,1.825,0.0,0.0,0.0,0.0,0.0,0.0,0.25,0.0,0.0,0.0,0.0,0.0,0.0,0.0,0.0,,,"Oil Quenched 800C (1470F), 650C (1200F) Temper, 50 mm (2 In.) Round","Oil Quenched 800C (1470F), 650C (1200F) Temper, 50 mm (2 In.) Round",291,6,Quenched (oil) & tempered – high-strength structural steel,6
,,,1,Steel database with labelled clusters,,,AISI 4340 Steel,Ultimate tensile strength,1138.0,MPa,Yield strength,1096.0,MPa,Ductility,16.0,%,0.0,0.0,0.4,0.0,0.0,0.0,0.0,0.0,0.0,0.2249999999999999,0.035,0.04,0.0,0.0,0.0,0.0,0.8,0.7,95.725,0.0,1.825,0.0,0.0,0.0,0.0,0.0,0.0,0.25,0.0,0.0,0.0,0.0,0.0,0.0,0.0,0.0,,,"Oil Quenched 800C (1470F), 595C (1100F) Temper, 25 mm Round","Oil Quenched 800C (1470F), 595C (1100F) Temper, 25 mm Round",292,6,Quenched (oil) & tempered – high-strength structural steel,6
,,,1,Steel database with labelled clusters,,,AISI E4340 H Steel,Ultimate tensile strength,1138.0,MPa,Yield strength,1096.0,MPa,Ductility,16.0,%,0.0,0.0,0.405,0.0,0.0,0.0,0.0,0.0,0.0,0.2249999999999999,0.025,0.02,0.0,0.0,0.0,0.0,0.8,0.7749999999999999,95.725,0.0,1.775,0.0,0.0,0.0,0.0,0.0,0.0,0.25,0.0,0.0,0.0,0.0,0.0,0.0,0.0,0.0,,,"Oil Quenched 800C (1470F), 595C (1100F) Temper, 25 mm Round","Oil Quenched 800C (1470F), 595C (1100F) Temper, 25 mm Round",293,6,Quenched (oil) & tempered – high-strength structural steel,6
,,,1,Steel database with labelled clusters,,,AISI 4340 Steel,Ultimate tensile strength,958.0,MPa,Yield strength,883.0,MPa,Ductility,20.0,%,0.0,0.0,0.4,0.0,0.0,0.0,0.0,0.0,0.0,0.2249999999999999,0.035,0.04,0.0,0.0,0.0,0.0,0.8,0.7,95.725,0.0,1.825,0.0,0.0,0.0,0.0,0.0,0.0,0.25,0.0,0.0,0.0,0.0,0.0,0.0,0.0,0.0,,,"Oil Quenched 800C (1470F), 650C (1200F) Temper, 25 mm Round","Oil Quenched 800C (1470F), 650C (1200F) Temper, 25 mm Round",294,6,Quenched (oil) & tempered – high-strength structural steel,6
,,,1,Steel database with labelled clusters,,,AISI 4340 Steel,Ultimate tensile strength,1207.0,MPa,Yield strength,1145.0,MPa,Ductility,14.0,%,0.0,0.0,0.4,0.0,0.0,0.0,0.0,0.0,0.0,0.2249999999999999,0.035,0.04,0.0,0.0,0.0,0.0,0.8,0.7,95.725,0.0,1.825,0.0,0.0,0.0,0.0,0.0,0.0,0.25,0.0,0.0,0.0,0.0,0.0,0.0,0.0,0.0,,,"Oil Quenched 800C (1470F), 540C (1000F) Temper, 25 mm Round","Oil Quenched 800C (1470F), 540C (1000F) Temper, 25 mm Round",295,6,Quenched (oil) & tempered – high-strength structural steel,6
,,,1,Steel database with labelled clusters,,,AISI E4340 Steel,Ultimate tensile strength,1280.0,MPa,Yield strength,860.0,MPa,Ductility,12.0,%,0.0,0.0,0.405,0.0,0.0,0.0,0.0,0.0,0.0,0.2249999999999999,0.025,0.02,0.0,0.0,0.0,0.0,0.8,0.75,95.7,0.0,1.825,0.0,0.0,0.0,0.0,0.0,0.0,0.25,0.0,0.0,0.0,0.0,0.0,0.0,0.0,0.0,,,Normalized 870C (1600F),Normalized 870C (1600F),296,4,Normalized (air cooled) – general-purpose steel,4
