Repository: Azhi-ss/SteelScientist

# Steel Labelled Clusters Dataset

This directory contains the cleaned steel labelled-clusters dataset used by
`regression/steel_labelled_clusters_regression.py`.

## Files

| File | Rows | Description |
|------|------|-------------|
| `raw/Steel database with labelled clusters.xlsx` | 3234 | Original spreadsheet. |
| `full_with_duplicates.csv` | 3234 | Raw spreadsheet mapped to the project regression schema. |
| `clean.csv` | 1943 | Strictly deduplicated regression mother table. |
| `train.csv` | 1554 | Fixed 8:2 training split generated from `clean.csv`. |
| `val.csv` | 389 | Fixed 8:2 validation split generated from `clean.csv`. |

File: datasets/steel_labelled_clusters/duplicate_rows.csv (part 5 of 33)
duplicate_group_id,source_entry,Material,Text,Tensile_value,Yield_value,Elongation_value,cluster_number,cluster_label,DOIs,Files,problem,status,Table_topic,title,abstract,Tensile_name,Tensile_unit,Yield_name,Yield_unit,Elongation_name,Elongation_unit,H,B,C,N,O,F,Na,Mg,Al,Si,P,S,Cl,Ca,Ti,V,Cr,Mn,Fe,Co,Ni,Cu,Zn,As,Y,Zr,Nb,Mo,Sn,Sb,La,Ce,Ta,W,Pb,Bi,Other_ele,Text_addition,actions,cluster_number_0_to_11
149,149,AISI 4130 Steel,"Water Quenched 855C (1570F), 595C (1100F) Temper, 25 mm (1 In.) Round",883.0,779.0,21.0,10,Quenched (water) & tempered – high-strength structural steel,,,,1,Steel database with labelled clusters,,,Ultimate tensile strength,MPa,Yield strength,MPa,Ductility,%,0.0,0.0,0.305,0.0,0.0,0.0,0.0,0.0,0.0,0.2249999999999999,0.035,0.04,0.0,0.0,0.0,0.0,0.95,0.5,97.745,0.0,0.0,0.0,0.0,0.0,0.0,0.0,0.0,0.2,0.0,0.0,0.0,0.0,0.0,0.0,0.0,0.0,,,"Water Quenched 855C (1570F), 595C (1100F) Temper, 25 mm (1 In.) Round",10
149,2833,AISI 4130 Steel,"Water Quenched 855C (1570F), 595C (1100F) Temper, 25 mm (1 In.) Round",883.0,779.0,21.0,10,Quenched (water) & tempered – high-strength structural steel,,,,1,Steel database with labelled clusters,,,Ultimate tensile strength,MPa,Yield strength,MPa,Ductility,%,0.0,0.0,0.305,0.0,0.0,0.0,0.0,0.0,0.0,0.2249999999999999,0.035,0.04,0.0,0.0,0.0,0.0,0.95,0.5,97.745,0.0,0.0,0.0,0.0,0.0,0.0,0.0,0.0,0.2,0.0,0.0,0.0,0.0,0.0,0.0,0.0,0.0,,,"Water Quenched 855C (1570F), 595C (1100F) Temper, 25 mm (1 In.) Round",10
150,150,AISI 4118H Steel,"Normalized At 910C (1670F), Air Cooled, 100 mm (4 In.) Round",521.0,341.0,34.0,4,Normalized (air cooled) – general-purpose steel,,,,1,Steel database with labelled clusters,,,Ultimate tensile strength,MPa,Yield strength,MPa,Ductility,%,0.0,0.0,0.2,0.0,0.0,0.0,0.0,0.0,0.0,0.2249999999999999,0.035,0.04,0.0,0.0,0.0,0.0,0.5,0.8,98.085,0.0,0.0,0.0,0.0,0.0,0.0,0.0,0.0,0.1149999999999999,0.0,0.0,0.0,0.0,0.0,0.0,0.0,0.0,,,"Normalized At 910C (1670F), Air Cooled, 100 mm (4 In.) Round",4
150,2112,AISI 4118H Steel,"Normalized At 910C (1670F), Air Cooled, 100 mm (4 In.) Round",521.0,341.0,34.0,4,Normalized (air cooled) – general-purpose steel,,,,1,Steel database with labelled clusters,,,Ultimate tensile strength,MPa,Yield strength,MPa,Ductility,%,0.0,0.0,0.2,0.0,0.0,0.0,0.0,0.0,0.0,0.2249999999999999,0.035,0.04,0.0,0.0,0.0,0.0,0.5,0.8,98.085,0.0,0.0,0.0,0.0,0.0,0.0,0.0,0.0,0.1149999999999999,0.0,0.0,0.0,0.0,0.0,0.0,0.0,0.0,,,"Normalized At 910C (1670F), Air Cooled, 100 mm (4 In.) Round",4
151,151,AISI 4150 Steel,"Normalized At 870C (1600F), Air Cooled, 100 mm (4 In.) Round",1005.0,635.0,19.0,4,Normalized (air cooled) – general-purpose steel,,,,1,Steel database with labelled clusters,,,Ultimate tensile strength,MPa,Yield strength,MPa,Ductility,%,0.0,0.0,0.505,0.0,0.0,0.0,0.0,0.0,0.0,0.2249999999999999,0.035,0.04,0.0,0.0,0.0,0.0,0.95,0.875,97.17,0.0,0.0,0.0,0.0,0.0,0.0,0.0,0.0,0.2,0.0,0.0,0.0,0.0,0.0,0.0,0.0,0.0,,,"Normalized At 870C (1600F), Air Cooled, 100 mm (4 In.) Round",4
151,3013,AISI 4150 Steel,"Normalized At 870C (1600F), Air Cooled, 100 mm (4 In.) Round",1005.0,635.0,19.0,4,Normalized (air cooled) – general-purpose steel,,,,1,Steel database with labelled clusters,,,Ultimate tensile strength,MPa,Yield strength,MPa,Ductility,%,0.0,0.0,0.505,0.0,0.0,0.0,0.0,0.0,0.0,0.2249999999999999,0.035,0.04,0.0,0.0,0.0,0.0,0.95,0.875,97.17,0.0,0.0,0.0,0.0,0.0,0.0,0.0,0.0,0.2,0.0,0.0,0.0,0.0,0.0,0.0,0.0,0.0,,,"Normalized At 870C (1600F), Air Cooled, 100 mm (4 In.) Round",4
152,152,AISI 4130H Steel,"Water Quenched 855C (1570F), 480C (900F) Temper, 13 mm (0.5 In.) Round",1145.0,1110.0,16.0,10,Quenched (water) & tempered – high-strength structural steel,,,,1,Steel database with labelled clusters,,,Ultimate tensile strength,MPa,Yield strength,MPa,Ductility,%,0.0,0.0,0.3,0.0,0.0,0.0,0.0,0.0,0.0,0.25,0.035,0.04,0.0,0.0,0.0,0.0,0.975,0.5,97.7,0.0,0.0,0.0,0.0,0.0,0.0,0.0,0.0,0.2,0.0,0.0,0.0,0.0,0.0,0.0,0.0,0.0,,,"Water Quenched 855C (1570F), 480C (900F) Temper, 13 mm (0.5 In.) Round",10
152,2840,AISI 4130H Steel,"Water Quenched 855C (1570F), 480C (900F) Temper, 13 mm (0.5 In.) Round",1145.0,1110.0,16.0,10,Quenched (water) & tempered – high-strength structural steel,,,,1,Steel database with labelled clusters,,,Ultimate tensile strength,MPa,Yield strength,MPa,Ductility,%,0.0,0.0,0.3,0.0,0.0,0.0,0.0,0.0,0.0,0.25,0.035,0.04,0.0,0.0,0.0,0.0,0.975,0.5,97.7,0.0,0.0,0.0,0.0,0.0,0.0,0.0,0.0,0.2,0.0,0.0,0.0,0.0,0.0,0.0,0.0,0.0,,,"Water Quenched 855C (1570F), 480C (900F) Temper, 13 mm (0.5 In.) Round",10
153,153,AISI 4130H Steel,Annealed At 865C (1590F),560.0,360.0,28.0,7,Annealed – easy-to-machine – round annealed stock,,,,1,Steel database with labelled clusters,,,Ultimate tensile strength,MPa,Yield strength,MPa,Ductility,%,0.0,0.0,0.3,0.0,0.0,0.0,0.0,0.0,0.0,0.25,0.035,0.04,0.0,0.0,0.0,0.0,0.975,0.5,97.7,0.0,0.0,0.0,0.0,0.0,0.0,0.0,0.0,0.2,0.0,0.0,0.0,0.0,0.0,0.0,0.0,0.0,,,Annealed At 865C (1590F),7
153,2821,AISI 4130H Steel,Annealed At 865C (1590F),560.0,360.0,28.0,7,Annealed – easy-to-machine – round annealed stock,,,,1,Steel database with labelled clusters,,,Ultimate tensile strength,MPa,Yield strength,MPa,Ductility,%,0.0,0.0,0.3,0.0,0.0,0.0,0.0,0.0,0.0,0.25,0.035,0.04,0.0,0.0,0.0,0.0,0.975,0.5,97.7,0.0,0.0,0.0,0.0,0.0,0.0,0.0,0.0,0.2,0.0,0.0,0.0,0.0,0.0,0.0,0.0,0.0,,,Annealed At 865C (1590F),7
154,154,AISI 4130H Steel,"Water Quenched 855C (1570F), 595C (1100F) Temper, 25 mm (1 In.) Round",883.0,779.0,21.0,10,Quenched (water) & tempered – high-strength structural steel,,,,1,Steel database with labelled clusters,,,Ultimate tensile strength,MPa,Yield strength,MPa,Ductility,%,0.0,0.0,0.3,0.0,0.0,0.0,0.0,0.0,0.0,0.25,0.035,0.04,0.0,0.0,0.0,0.0,0.975,0.5,97.7,0.0,0.0,0.0,0.0,0.0,0.0,0.0,0.0,0.2,0.0,0.0,0.0,0.0,0.0,0.0,0.0,0.0,,,"Water Quenched 855C (1570F), 595C (1100F) Temper, 25 mm (1 In.) Round",10
154,2965,AISI 4130H Steel,"Water Quenched 855C (1570F), 595C (1100F) Temper, 25 mm (1 In.) Round",883.0,779.0,21.0,10,Quenched (water) & tempered – high-strength structural steel,,,,1,Steel database with labelled clusters,,,Ultimate tensile strength,MPa,Yield strength,MPa,Ductility,%,0.0,0.0,0.3,0.0,0.0,0.0,0.0,0.0,0.0,0.25,0.035,0.04,0.0,0.0,0.0,0.0,0.975,0.5,97.7,0.0,0.0,0.0,0.0,0.0,0.0,0.0,0.0,0.2,0.0,0.0,0.0,0.0,0.0,0.0,0.0,0.0,,,"Water Quenched 855C (1570F), 595C (1100F) Temper, 25 mm (1 In.) Round",10
155,155,AISI 4150H Steel,"Oil Quenched 830C (1525F), 650C (1200F) Temper, 25 mm (1 In.) Round",972.0,883.0,18.0,6,Quenched (oil) & tempered – high-strength structural steel,,,,1,Steel database with labelled clusters,,,Ultimate tensile strength,MPa,Yield strength,MPa,Ductility,%,0.0,0.0,0.505,0.0,0.0,0.0,0.0,0.0,0.0,0.2249999999999999,0.035,0.04,0.0,0.0,0.0,0.0,0.975,0.875,97.145,0.0,0.0,0.0,0.0,0.0,0.0,0.0,0.0,0.2,0.0,0.0,0.0,0.0,0.0,0.0,0.0,0.0,,,"Oil Quenched 830C (1525F), 650C (1200F) Temper, 25 mm (1 In.) Round",6
155,2847,AISI 4150H Steel,"Oil Quenched 830C (1525F), 650C (1200F) Temper, 25 mm (1 In.) Round",972.0,883.0,18.0,6,Quenched (oil) & tempered – high-strength structural steel,,,,1,Steel database with labelled clusters,,,Ultimate tensile strength,MPa,Yield strength,MPa,Ductility,%,0.0,0.0,0.505,0.0,0.0,0.0,0.0,0.0,0.0,0.2249999999999999,0.035,0.04,0.0,0.0,0.0,0.0,0.975,0.875,97.145,0.0,0.0,0.0,0.0,0.0,0.0,0.0,0.0,0.2,0.0,0.0,0.0,0.0,0.0,0.0,0.0,0.0,,,"Oil Quenched 830C (1525F), 650C (1200F) Temper, 25 mm (1 In.) Round",6
156,156,AISI 4118 Steel,"Single Quenched And Tempered, Carburized, 230C (450F) Temper",951.0,620.0,18.0,5,Carburized – quenched (oil) – wear-resistant surface steel (variant),,,,1,Steel database with labelled clusters,,,Ultimate tensile strength,MPa,Yield strength,MPa,Ductility,%,0.0,0.0,0.205,0.0,0.0,0.0,0.0,0.0,0.0,0.25,0.035,0.04,0.0,0.0,0.0,0.0,0.5,0.8,98.055,0.0,0.0,0.0,0.0,0.0,0.0,0.0,0.0,0.1149999999999999,0.0,0.0,0.0,0.0,0.0,0.0,0.0,0.0,,,"Single Quenched And Tempered, Carburized, 230C (450F) Temper",5
156,2306,AISI 4118 Steel,"Single Quenched And Tempered, Carburized, 230C (450F) Temper",951.0,620.0,18.0,5,Carburized – quenched (oil) – wear-resistant surface steel (variant),,,,1,Steel database with labelled clusters,,,Ultimate tensile strength,MPa,Yield strength,MPa,Ductility,%,0.0,0.0,0.205,0.0,0.0,0.0,0.0,0.0,0.0,0.25,0.035,0.04,0.0,0.0,0.0,0.0,0.5,0.8,98.055,0.0,0.0,0.0,0.0,0.0,0.0,0.0,0.0,0.1149999999999999,0.0,0.0,0.0,0.0,0.0,0.0,0.0,0.0,,,"Single Quenched And Tempered, Carburized, 230C (450F) Temper",5
157,157,AISI 4130H Steel,"Annealed, 25 mm (1 In.) Round",560.0,460.0,21.0,3,Normalized – easy-to-machine stock (cold drawn),,,,1,Steel database with labelled clusters,,,Ultimate tensile strength,MPa,Yield strength,MPa,Ductility,%,0.0,0.0,0.3,0.0,0.0,0.0,0.0,0.0,0.0,0.25,0.035,0.04,0.0,0.0,0.0,0.0,0.975,0.5,97.7,0.0,0.0,0.0,0.0,0.0,0.0,0.0,0.0,0.2,0.0,0.0,0.0,0.0,0.0,0.0,0.0,0.0,,,"Annealed, 25 mm (1 In.) Round",3
157,3006,AISI 4130H Steel,"Annealed, 25 mm (1 In.) Round",560.0,460.0,21.0,3,Normalized – easy-to-machine stock (cold drawn),,,,1,Steel database with labelled clusters,,,Ultimate tensile strength,MPa,Yield strength,MPa,Ductility,%,0.0,0.0,0.3,0.0,0.0,0.0,0.0,0.0,0.0,0.25,0.035,0.04,0.0,0.0,0.0,0.0,0.975,0.5,97.7,0.0,0.0,0.0,0.0,0.0,0.0,0.0,0.0,0.2,0.0,0.0,0.0,0.0,0.0,0.0,0.0,0.0,,,"Annealed, 25 mm (1 In.) Round",3
158,158,AISI 4027 Steel,"Normalized, 50 mm (2 In.) Round",595.0,385.0,27.0,9,Normalized – general-purpose steel (round normalized stock),,,,1,Steel database with labelled clusters,,,Ultimate tensile strength,MPa,Yield strength,MPa,Ductility,%,0.0,0.0,0.275,0.0,0.0,0.0,0.0,0.0,0.0,0.25,0.035,0.04,0.0,0.0,0.0,0.0,0.0,0.8,98.35,0.0,0.0,0.0,0.0,0.0,0.0,0.0,0.0,0.25,0.0,0.0,0.0,0.0,0.0,0.0,0.0,0.0,,,"Normalized, 50 mm (2 In.) Round",9
158,2091,AISI 4027 Steel,"Normalized, 50 mm (2 In.) Round",595.0,385.0,27.0,9,Normalized – general-purpose steel (round normalized stock),,,,1,Steel database with labelled clusters,,,Ultimate tensile strength,MPa,Yield strength,MPa,Ductility,%,0.0,0.0,0.275,0.0,0.0,0.0,0.0,0.0,0.0,0.25,0.035,0.04,0.0,0.0,0.0,0.0,0.0,0.8,98.35,0.0,0.0,0.0,0.0,0.0,0.0,0.0,0.0,0.25,0.0,0.0,0.0,0.0,0.0,0.0,0.0,0.0,,,"Normalized, 50 mm (2 In.) Round",9
159,159,AISI 4419H Steel,"Mock Carburized, 230C (450F) Temper, 50 mm (2 In.) Round",635.0,400.0,26.0,8,Carburized – quenched (oil) – wear-resistant surface steel (variant),,,,1,Steel database with labelled clusters,,,Ultimate tensile strength,MPa,Yield strength,MPa,Ductility,%,0.0,0.0,0.2,0.0,0.0,0.0,0.0,0.0,0.0,0.25,0.035,0.04,0.0,0.0,0.0,0.0,0.0,0.55,98.4,0.0,0.0,0.0,0.0,0.0,0.0,0.0,0.0,0.525,0.0,0.0,0.0,0.0,0.0,0.0,0.0,0.0,,,"Mock Carburized, 230C (450F) Temper, 50 mm (2 In.) Round",8
159,2151,AISI 4419H Steel,"Mock Carburized, 230C (450F) Temper, 50 mm (2 In.) Round",635.0,400.0,26.0,8,Carburized – quenched (oil) – wear-resistant surface steel (variant),,,,1,Steel database with labelled clusters,,,Ultimate tensile strength,MPa,Yield strength,MPa,Ductility,%,0.0,0.0,0.2,0.0,0.0,0.0,0.0,0.0,0.0,0.25,0.035,0.04,0.0,0.0,0.0,0.0,0.0,0.55,98.4,0.0,0.0,0.0,0.0,0.0,0.0,0.0,0.0,0.525,0.0,0.0,0.0,0.0,0.0,0.0,0.0,0.0,,,"Mock Carburized, 230C (450F) Temper, 50 mm (2 In.) Round",8
160,160,AISI 4419 Steel,"Double Quenched, 230C (450F) Temper",679.0,376.0,23.0,5,Carburized – quenched (oil) – wear-resistant surface steel (variant),,,,1,Steel database with labelled clusters,,,Ultimate tensile strength,MPa,Yield strength,MPa,Ductility,%,0.0,0.0,0.205,0.0,0.0,0.0,0.0,0.0,0.0,0.25,0.035,0.04,0.0,0.0,0.0,0.0,0.0,0.55,98.395,0.0,0.0,0.0,0.0,0.0,0.0,0.0,0.0,0.525,0.0,0.0,0.0,0.0,0.0,0.0,0.0,0.0,,,"Double Quenched, 230C (450F) Temper",5
160,2123,AISI 4419 Steel,"Double Quenched, 230C (450F) Temper",679.0,376.0,23.0,5,Carburized – quenched (oil) – wear-resistant surface steel (variant),,,,1,Steel database with labelled clusters,,,Ultimate tensile strength,MPa,Yield strength,MPa,Ductility,%,0.0,0.0,0.205,0.0,0.0,0.0,0.0,0.0,0.0,0.25,0.035,0.04,0.0,0.0,0.0,0.0,0.0,0.55,98.395,0.0,0.0,0.0,0.0,0.0,0.0,0.0,0.0,0.525,0.0,0.0,0.0,0.0,0.0,0.0,0.0,0.0,,,"Double Quenched, 230C (450F) Temper",5
161,161,AISI 4419H Steel,"Single Quenched And Tempered, 230C (450F)",708.0,431.0,24.0,5,Carburized – quenched (oil) – wear-resistant surface steel (variant),,,,1,Steel database with labelled clusters,,,Ultimate tensile strength,MPa,Yield strength,MPa,Ductility,%,0.0,0.0,0.2,0.0,0.0,0.0,0.0,0.0,0.0,0.25,0.035,0.04,0.0,0.0,0.0,0.0,0.0,0.55,98.4,0.0,0.0,0.0,0.0,0.0,0.0,0.0,0.0,0.525,0.0,0.0,0.0,0.0,0.0,0.0,0.0,0.0,,,"Single Quenched And Tempered, 230C (450F)",5
161,2162,AISI 4419H Steel,"Single Quenched And Tempered, 230C (450F)",708.0,431.0,24.0,5,Carburized – quenched (oil) – wear-resistant surface steel (variant),,,,1,Steel database with labelled clusters,,,Ultimate tensile strength,MPa,Yield strength,MPa,Ductility,%,0.0,0.0,0.2,0.0,0.0,0.0,0.0,0.0,0.0,0.25,0.035,0.04,0.0,0.0,0.0,0.0,0.0,0.55,98.4,0.0,0.0,0.0,0.0,0.0,0.0,0.0,0.0,0.525,0.0,0.0,0.0,0.0,0.0,0.0,0.0,0.0,,,"Single Quenched And Tempered, 230C (450F)",5
162,162,AISI 4150 Steel,"Oil Quenched 830C (1525F), 540C (1000F) Temper, 100 mm (4 In.) Round",1095.0,883.0,15.0,6,Quenched (oil) & tempered – high-strength structural steel,,,,1,Steel database with labelled clusters,,,Ultimate tensile strength,MPa,Yield strength,MPa,Ductility,%,0.0,0.0,0.505,0.0,0.0,0.0,0.0,0.0,0.0,0.2249999999999999,0.035,0.04,0.0,0.0,0.0,0.0,0.95,0.875,97.17,0.0,0.0,0.0,0.0,0.0,0.0,0.0,0.0,0.2,0.0,0.0,0.0,0.0,0.0,0.0,0.0,0.0,,,"Oil Quenched 830C (1525F), 540C (1000F) Temper, 100 mm (4 In.) Round",6
162,3055,AISI 4150 Steel,"Oil Quenched 830C (1525F), 540C (1000F) Temper, 100 mm (4 In.) Round",1095.0,883.0,15.0,6,Quenched (oil) & tempered – high-strength structural steel,,,,1,Steel database with labelled clusters,,,Ultimate tensile strength,MPa,Yield strength,MPa,Ductility,%,0.0,0.0,0.505,0.0,0.0,0.0,0.0,0.0,0.0,0.2249999999999999,0.035,0.04,0.0,0.0,0.0,0.0,0.95,0.875,97.17,0.0,0.0,0.0,0.0,0.0,0.0,0.0,0.0,0.2,0.0,0.0,0.0,0.0,0.0,0.0,0.0,0.0,,,"Oil Quenched 830C (1525F), 540C (1000F) Temper, 100 mm (4 In.) Round",6
163,163,AISI 4419 Steel,"Mock Carburized, 150C (300F) Temper, 14 mm (0.55 In.) Round",710.0,450.0,24.0,8,Carburized – quenched (oil) – wear-resistant surface steel (variant),,,,1,Steel database with labelled clusters,,,Ultimate tensile strength,MPa,Yield strength,MPa,Ductility,%,0.0,0.0,0.205,0.0,0.0,0.0,0.0,0.0,0.0,0.25,0.035,0.04,0.0,0.0,0.0,0.0,0.0,0.55,98.395,0.0,0.0,0.0,0.0,0.0,0.0,0.0,0.0,0.525,0.0,0.0,0.0,0.0,0.0,0.0,0.0,0.0,,,"Mock Carburized, 150C (300F) Temper, 14 mm (0.55 In.) Round",8
163,2184,AISI 4419 Steel,"Mock Carburized, 150C (300F) Temper, 14 mm (0.55 In.) Round",710.0,450.0,24.0,8,Carburized – quenched (oil) – wear-resistant surface steel (variant),,,,1,Steel database with labelled clusters,,,Ultimate tensile strength,MPa,Yield strength,MPa,Ductility,%,0.0,0.0,0.205,0.0,0.0,0.0,0.0,0.0,0.0,0.25,0.035,0.04,0.0,0.0,0.0,0.0,0.0,0.55,98.395,0.0,0.0,0.0,0.0,0.0,0.0,0.0,0.0,0.525,0.0,0.0,0.0,0.0,0.0,0.0,0.0,0.0,,,"Mock Carburized, 150C (300F) Temper, 14 mm (0.55 In.) Round",8
164,164,AISI 4320 Steel,"Double Quenched And Tempered (Carburized 925C (1700F) For 8Hrs, Pot Cooled, Reheated To 815C (1500F), Quenched In Agitated Oil, Reheated To 775C, Quenched In Agitated Oil, 230C (450F) Temper), 230C (450F) Temper",1005.0,650.0,21.0,5,Carburized – quenched (oil) – wear-resistant surface steel (variant),,,,1,Steel database with labelled clusters,,,Ultimate tensile strength,MPa,Yield strength,MPa,Ductility,%,0.0,0.0,0.195,0.0,0.0,0.0,0.0,0.0,0.0,0.2249999999999999,0.035,0.04,0.0,0.0,0.0,0.0,0.5,0.55,96.38,0.0,1.825,0.0,0.0,0.0,0.0,0.0,0.0,0.25,0.0,0.0,0.0,0.0,0.0,0.0,0.0,0.0,,,"Double Quenched And Tempered (Carburized 925C (1700F) For 8Hrs, Pot Cooled, Reheated To 815C (1500F), Quenched In Agitated Oil, Reheated To 775C, Quenched In Agitated Oil, 230C (450F) Temper), 230C (450F) Temper",5
164,2146,AISI 4320 Steel,"Double Quenched And Tempered (Carburized 925C (1700F) For 8Hrs, Pot Cooled, Reheated To 815C (1500F), Quenched In Agitated Oil, Reheated To 775C, Quenched In Agitated Oil, 230C (450F) Temper), 230C (450F) Temper",1005.0,650.0,21.0,5,Carburized – quenched (oil) – wear-resistant surface steel (variant),,,,1,Steel database with labelled clusters,,,Ultimate tensile strength,MPa,Yield strength,MPa,Ductility,%,0.0,0.0,0.195,0.0,0.0,0.0,0.0,0.0,0.0,0.2249999999999999,0.035,0.04,0.0,0.0,0.0,0.0,0.5,0.55,96.38,0.0,1.825,0.0,0.0,0.0,0.0,0.0,0.0,0.25,0.0,0.0,0.0,0.0,0.0,0.0,0.0,0.0,,,"Double Quenched And Tempered (Carburized 925C (1700F) For 8Hrs, Pot Cooled, Reheated To 815C (1500F), Quenched In Agitated Oil, Reheated To 775C, Quenched In Agitated Oil, 230C (450F) Temper), 230C (450F) Temper",5
165,165,AISI 4419 Steel,"Annealed At 915C (1675F), 25 mm (1 In.) Round",450.0,330.0,31.0,7,Annealed – easy-to-machine – round annealed stock,,,,1,Steel database with labelled clusters,,,Ultimate tensile strength,MPa,Yield strength,MPa,Ductility,%,0.0,0.0,0.205,0.0,0.0,0.0,0.0,0.0,0.0,0.25,0.035,0.04,0.0,0.0,0.0,0.0,0.0,0.55,98.395,0.0,0.0,0.0,0.0,0.0,0.0,0.0,0.0,0.525,0.0,0.0,0.0,0.0,0.0,0.0,0.0,0.0,,,"Annealed At 915C (1675F), 25 mm (1 In.) Round",7
165,2113,AISI 4419 Steel,"Annealed At 915C (1675F), 25 mm (1 In.) Round",450.0,330.0,31.0,7,Annealed – easy-to-machine – round annealed stock,,,,1,Steel database with labelled clusters,,,Ultimate tensile strength,MPa,Yield strength,MPa,Ductility,%,0.0,0.0,0.205,0.0,0.0,0.0,0.0,0.0,0.0,0.25,0.035,0.04,0.0,0.0,0.0,0.0,0.0,0.55,98.395,0.0,0.0,0.0,0.0,0.0,0.0,0.0,0.0,0.525,0.0,0.0,0.0,0.0,0.0,0.0,0.0,0.0,,,"Annealed At 915C (1675F), 25 mm (1 In.) Round",7
166,166,AISI 4419 Steel,"Normalized At 955C (1750F), 14 mm (0.55 In.) Round",540.0,360.0,33.0,4,Normalized (air cooled) – general-purpose steel,,,,1,Steel database with labelled clusters,,,Ultimate tensile strength,MPa,Yield strength,MPa,Ductility,%,0.0,0.0,0.205,0.0,0.0,0.0,0.0,0.0,0.0,0.25,0.035,0.04,0.0,0.0,0.0,0.0,0.0,0.55,98.395,0.0,0.0,0.0,0.0,0.0,0.0,0.0,0.0,0.525,0.0,0.0,0.0,0.0,0.0,0.0,0.0,0.0,,,"Normalized At 955C (1750F), 14 mm (0.55 In.) Round",4
166,2122,AISI 4419 Steel,"Normalized At 955C (1750F), 14 mm (0.55 In.) Round",540.0,360.0,33.0,4,Normalized (air cooled) – general-purpose steel,,,,1,Steel database with labelled clusters,,,Ultimate tensile strength,MPa,Yield strength,MPa,Ductility,%,0.0,0.0,0.205,0.0,0.0,0.0,0.0,0.0,0.0,0.25,0.035,0.04,0.0,0.0,0.0,0.0,0.0,0.55,98.395,0.0,0.0,0.0,0.0,0.0,0.0,0.0,0.0,0.525,0.0,0.0,0.0,0.0,0.0,0.0,0.0,0.0,,,"Normalized At 955C (1750F), 14 mm (0.55 In.) Round",4
167,167,AISI 4150H Steel,"Oil Quenched 830C (1525F), 595C (1100F) Temper, 50 mm (2 In.) Round",1035.0,910.0,18.0,6,Quenched (oil) & tempered – high-strength structural steel,,,,1,Steel database with labelled clusters,,,Ultimate tensile strength,MPa,Yield strength,MPa,Ductility,%,0.0,0.0,0.505,0.0,0.0,0.0,0.0,0.0,0.0,0.2249999999999999,0.035,0.04,0.0,0.0,0.0,0.0,0.975,0.875,97.145,0.0,0.0,0.0,0.0,0.0,0.0,0.0,0.0,0.2,0.0,0.0,0.0,0.0,0.0,0.0,0.0,0.0,,,"Oil Quenched 830C (1525F), 595C (1100F) Temper, 50 mm (2 In.) Round",6
167,2883,AISI 4150H Steel,"Oil Quenched 830C (1525F), 595C (1100F) Temper, 50 mm (2 In.) Round",1035.0,910.0,18.0,6,Quenched (oil) & tempered – high-strength structural steel,,,,1,Steel database with labelled clusters,,,Ultimate tensile strength,MPa,Yield strength,MPa,Ductility,%,0.0,0.0,0.505,0.0,0.0,0.0,0.0,0.0,0.0,0.2249999999999999,0.035,0.04,0.0,0.0,0.0,0.0,0.975,0.875,97.145,0.0,0.0,0.0,0.0,0.0,0.0,0.0,0.0,0.2,0.0,0.0,0.0,0.0,0.0,0.0,0.0,0.0,,,"Oil Quenched 830C (1525F), 595C (1100F) Temper, 50 mm (2 In.) Round",6
168,168,AISI 4419 Steel,"Mock Carburized, 150C (300F) Temper, 25 mm (1 In.) Round",670.0,435.0,24.0,8,Carburized – quenched (oil) – wear-resistant surface steel (variant),,,,1,Steel database with labelled clusters,,,Ultimate tensile strength,MPa,Yield strength,MPa,Ductility,%,0.0,0.0,0.205,0.0,0.0,0.0,0.0,0.0,0.0,0.25,0.035,0.04,0.0,0.0,0.0,0.0,0.0,0.55,98.395,0.0,0.0,0.0,0.0,0.0,0.0,0.0,0.0,0.525,0.0,0.0,0.0,0.0,0.0,0.0,0.0,0.0,,,"Mock Carburized, 150C (300F) Temper, 25 mm (1 In.) Round",8
168,2114,AISI 4419 Steel,"Mock Carburized, 150C (300F) Temper, 25 mm (1 In.) Round",670.0,435.0,24.0,8,Carburized – quenched (oil) – wear-resistant surface steel (variant),,,,1,Steel database with labelled clusters,,,Ultimate tensile strength,MPa,Yield strength,MPa,Ductility,%,0.0,0.0,0.205,0.0,0.0,0.0,0.0,0.0,0.0,0.25,0.035,0.04,0.0,0.0,0.0,0.0,0.0,0.55,98.395,0.0,0.0,0.0,0.0,0.0,0.0,0.0,0.0,0.525,0.0,0.0,0.0,0.0,0.0,0.0,0.0,0.0,,,"Mock Carburized, 150C (300F) Temper, 25 mm (1 In.) Round",8
169,169,AISI 4150H Steel,"Oil Quenched 830C (1525F), 540C (1000F) Temper, 13 mm (0.5 In.) Round",1310.0,1215.0,13.0,6,Quenched (oil) & tempered – high-strength structural steel,,,,1,Steel database with labelled clusters,,,Ultimate tensile strength,MPa,Yield strength,MPa,Ductility,%,0.0,0.0,0.505,0.0,0.0,0.0,0.0,0.0,0.0,0.2249999999999999,0.035,0.04,0.0,0.0,0.0,0.0,0.975,0.875,97.145,0.0,0.0,0.0,0.0,0.0,0.0,0.0,0.0,0.2,0.0,0.0,0.0,0.0,0.0,0.0,0.0,0.0,,,"Oil Quenched 830C (1525F), 540C (1000F) Temper, 13 mm (0.5 In.) Round",6
169,2990,AISI 4150H Steel,"Oil Quenched 830C (1525F), 540C (1000F) Temper, 13 mm (0.5 In.) Round",1310.0,1215.0,13.0,6,Quenched (oil) & tempered – high-strength structural steel,,,,1,Steel database with labelled clusters,,,Ultimate tensile strength,MPa,Yield strength,MPa,Ductility,%,0.0,0.0,0.505,0.0,0.0,0.0,0.0,0.0,0.0,0.2249999999999999,0.035,0.04,0.0,0.0,0.0,0.0,0.975,0.875,97.145,0.0,0.0,0.0,0.0,0.0,0.0,0.0,0.0,0.2,0.0,0.0,0.0,0.0,0.0,0.0,0.0,0.0,,,"Oil Quenched 830C (1525F), 540C (1000F) Temper, 13 mm (0.5 In.) Round",6
170,170,AISI 4419 Steel,"Single Quenched, 150C (300F) Temper",712.0,450.0,24.0,5,Carburized – quenched (oil) – wear-resistant surface steel (variant),,,,1,Steel database with labelled clusters,,,Ultimate tensile strength,MPa,Yield strength,MPa,Ductility,%,0.0,0.0,0.205,0.0,0.0,0.0,0.0,0.0,0.0,0.25,0.035,0.04,0.0,0.0,0.0,0.0,0.0,0.55,98.395,0.0,0.0,0.0,0.0,0.0,0.0,0.0,0.0,0.525,0.0,0.0,0.0,0.0,0.0,0.0,0.0,0.0,,,"Single Quenched, 150C (300F) Temper",5
170,2138,AISI 4419 Steel,"Single Quenched, 150C (300F) Temper",712.0,450.0,24.0,5,Carburized – quenched (oil) – wear-resistant surface steel (variant),,,,1,Steel database with labelled clusters,,,Ultimate tensile strength,MPa,Yield strength,MPa,Ductility,%,0.0,0.0,0.205,0.0,0.0,0.0,0.0,0.0,0.0,0.25,0.035,0.04,0.0,0.0,0.0,0.0,0.0,0.55,98.395,0.0,0.0,0.0,0.0,0.0,0.0,0.0,0.0,0.525,0.0,0.0,0.0,0.0,0.0,0.0,0.0,0.0,,,"Single Quenched, 150C (300F) Temper",5
171,171,AISI 4140H Steel,Annealed 25 mm (1 In.) Round,655.0,485.0,26.0,3,Normalized – easy-to-machine stock (cold drawn),,,,1,Steel database with labelled clusters,,,Ultimate tensile strength,MPa,Yield strength,MPa,Ductility,%,0.0,0.0,0.405,0.0,0.0,0.0,0.0,0.0,0.0,0.2249999999999999,0.035,0.04,0.0,0.0,0.0,0.0,0.975,0.875,97.22,0.0,0.0,0.0,0.0,0.0,0.0,0.0,0.0,0.2249999999999999,0.0,0.0,0.0,0.0,0.0,0.0,0.0,0.0,,,Annealed 25 mm (1 In.) Round,3
171,2896,AISI 4140H Steel,Annealed 25 mm (1 In.) Round,655.0,485.0,26.0,3,Normalized – easy-to-machine stock (cold drawn),,,,1,Steel database with labelled clusters,,,Ultimate tensile strength,MPa,Yield strength,MPa,Ductility,%,0.0,0.0,0.405,0.0,0.0,0.0,0.0,0.0,0.0,0.2249999999999999,0.035,0.04,0.0,0.0,0.0,0.0,0.975,0.875,97.22,0.0,0.0,0.0,0.0,0.0,0.0,0.0,0.0,0.2249999999999999,0.0,0.0,0.0,0.0,0.0,0.0,0.0,0.0,,,Annealed 25 mm (1 In.) Round,3
172,172,AISI 4419H Steel,"Mock Carburized, 230C (450F) Temper, 25 mm (1 In.) Round",650.0,405.0,25.0,8,Carburized – quenched (oil) – wear-resistant surface steel (variant),,,,1,Steel database with labelled clusters,,,Ultimate tensile strength,MPa,Yield strength,MPa,Ductility,%,0.0,0.0,0.2,0.0,0.0,0.0,0.0,0.0,0.0,0.25,0.035,0.04,0.0,0.0,0.0,0.0,0.0,0.55,98.4,0.0,0.0,0.0,0.0,0.0,0.0,0.0,0.0,0.525,0.0,0.0,0.0,0.0,0.0,0.0,0.0,0.0,,,"Mock Carburized, 230C (450F) Temper, 25 mm (1 In.) Round",8
172,2153,AISI 4419H Steel,"Mock Carburized, 230C (450F) Temper, 25 mm (1 In.) Round",650.0,405.0,25.0,8,Carburized – quenched (oil) – wear-resistant surface steel (variant),,,,1,Steel database with labelled clusters,,,Ultimate tensile strength,MPa,Yield strength,MPa,Ductility,%,0.0,0.0,0.2,0.0,0.0,0.0,0.0,0.0,0.0,0.25,0.035,0.04,0.0,0.0,0.0,0.0,0.0,0.55,98.4,0.0,0.0,0.0,0.0,0.0,0.0,0.0,0.0,0.525,0.0,0.0,0.0,0.0,0.0,0.0,0.0,0.0,,,"Mock Carburized, 230C (450F) Temper, 25 mm (1 In.) Round",8
173,173,AISI 4118H Steel,"Mock Carburized At 925C (1700F) For 8 Hours, Reheated To 830C (1525F), Oil Quenched, 150C (300F) Temper, 25 mm (1 In.) Round",820.0,445.0,21.0,8,Carburized – quenched (oil) – wear-resistant surface steel (variant),,,,1,Steel database with labelled clusters,,,Ultimate tensile strength,MPa,Yield strength,MPa,Ductility,%,0.0,0.0,0.2,0.0,0.0,0.0,0.0,0.0,0.0,0.2249999999999999,0.035,0.04,0.0,0.0,0.0,0.0,0.5,0.8,98.085,0.0,0.0,0.0,0.0,0.0,0.0,0.0,0.0,0.1149999999999999,0.0,0.0,0.0,0.0,0.0,0.0,0.0,0.0,,,"Mock Carburized At 925C (1700F) For 8 Hours, Reheated To 830C (1525F), Oil Quenched, 150C (300F) Temper, 25 mm (1 In.) Round",8
173,2130,AISI 4118H Steel,"Mock Carburized At 925C (1700F) For 8 Hours, Reheated To 830C (1525F), Oil Quenched, 150C (300F) Temper, 25 mm (1 In.) Round",820.0,445.0,21.0,8,Carburized – quenched (oil) – wear-resistant surface steel (variant),,,,1,Steel database with labelled clusters,,,Ultimate tensile strength,MPa,Yield strength,MPa,Ductility,%,0.0,0.0,0.2,0.0,0.0,0.0,0.0,0.0,0.0,0.2249999999999999,0.035,0.04,0.0,0.0,0.0,0.0,0.5,0.8,98.085,0.0,0.0,0.0,0.0,0.0,0.0,0.0,0.0,0.1149999999999999,0.0,0.0,0.0,0.0,0.0,0.0,0.0,0.0,,,"Mock Carburized At 925C (1700F) For 8 Hours, Reheated To 830C (1525F), Oil Quenched, 150C (300F) Temper, 25 mm (1 In.) Round",8
174,174,AISI 4320 Steel,"Direct Quench From Pot (Carburized 925C (1700F) For 8 Hrs., Quenched In Agitated Oil, 230C (450F) Temper), 1.5 mm Case Depth",1490.0,1095.0,12.0,5,Carburized – quenched (oil) – wear-resistant surface steel (variant),,,,1,Steel database with labelled clusters,,,Ultimate tensile strength,MPa,Yield strength,MPa,Ductility,%,0.0,0.0,0.195,0.0,0.0,0.0,0.0,0.0,0.0,0.2249999999999999,0.035,0.04,0.0,0.0,0.0,0.0,0.5,0.55,96.38,0.0,1.825,0.0,0.0,0.0,0.0,0.0,0.0,0.25,0.0,0.0,0.0,0.0,0.0,0.0,0.0,0.0,,,"Direct Quench From Pot (Carburized 925C (1700F) For 8 Hrs., Quenched In Agitated Oil, 230C (450F) Temper), 1.5 mm Case Depth",5
174,2183,AISI 4320 Steel,"Direct Quench From Pot (Carburized 925C (1700F) For 8 Hrs., Quenched In Agitated Oil, 230C (450F) Temper), 1.5 mm Case Depth",1490.0,1095.0,12.0,5,Carburized – quenched (oil) – wear-resistant surface steel (variant),,,,1,Steel database with labelled clusters,,,Ultimate tensile strength,MPa,Yield strength,MPa,Ductility,%,0.0,0.0,0.195,0.0,0.0,0.0,0.0,0.0,0.0,0.2249999999999999,0.035,0.04,0.0,0.0,0.0,0.0,0.5,0.55,96.38,0.0,1.825,0.0,0.0,0.0,0.0,0.0,0.0,0.25,0.0,0.0,0.0,0.0,0.0,0.0,0.0,0.0,,,"Direct Quench From Pot (Carburized 925C (1700F) For 8 Hrs., Quenched In Agitated Oil, 230C (450F) Temper), 1.5 mm Case Depth",5
175,175,AISI 4118H Steel,"Direct Quench, 230C (450F) Temper, 1.6 mm Case Depth",1220.0,896.0,13.0,5,Carburized – quenched (oil) – wear-resistant surface steel (variant),,,,1,Steel database with labelled clusters,,,Ultimate tensile strength,MPa,Yield strength,MPa,Ductility,%,0.0,0.0,0.2,0.0,0.0,0.0,0.0,0.0,0.0,0.2249999999999999,0.035,0.04,0.0,0.0,0.0,0.0,0.5,0.8,98.085,0.0,0.0,0.0,0.0,0.0,0.0,0.0,0.0,0.1149999999999999,0.0,0.0,0.0,0.0,0.0,0.0,0.0,0.0,,,"Direct Quench, 230C (450F) Temper, 1.6 mm Case Depth",5
175,2148,AISI 4118H Steel,"Direct Quench, 230C (450F) Temper, 1.6 mm Case Depth",1220.0,896.0,13.0,5,Carburized – quenched (oil) – wear-resistant surface steel (variant),,,,1,Steel database with labelled clusters,,,Ultimate tensile strength,MPa,Yield strength,MPa,Ductility,%,0.0,0.0,0.2,0.0,0.0,0.0,0.0,0.0,0.0,0.2249999999999999,0.035,0.04,0.0,0.0,0.0,0.0,0.5,0.8,98.085,0.0,0.0,0.0,0.0,0.0,0.0,0.0,0.0,0.1149999999999999,0.0,0.0,0.0,0.0,0.0,0.0,0.0,0.0,,,"Direct Quench, 230C (450F) Temper, 1.6 mm Case Depth",5
176,176,AISI 4150 Steel,"Oil Quenched 830C (1525F), 650C (1200F) Temper, 50 mm (2 In.) Round",931.0,814.0,20.0,6,Quenched (oil) & tempered – high-strength structural steel,,,,1,Steel database with labelled clusters,,,Ultimate tensile strength,MPa,Yield strength,MPa,Ductility,%,0.0,0.0,0.505,0.0,0.0,0.0,0.0,0.0,0.0,0.2249999999999999,0.035,0.04,0.0,0.0,0.0,0.0,0.95,0.875,97.17,0.0,0.0,0.0,0.0,0.0,0.0,0.0,0.0,0.2,0.0,0.0,0.0,0.0,0.0,0.0,0.0,0.0,,,"Oil Quenched 830C (1525F), 650C (1200F) Temper, 50 mm (2 In.) Round",6
176,2828,AISI 4150 Steel,"Oil Quenched 830C (1525F), 650C (1200F) Temper, 50 mm (2 In.) Round",931.0,814.0,20.0,6,Quenched (oil) & tempered – high-strength structural steel,,,,1,Steel database with labelled clusters,,,Ultimate tensile strength,MPa,Yield strength,MPa,Ductility,%,0.0,0.0,0.505,0.0,0.0,0.0,0.0,0.0,0.0,0.2249999999999999,0.035,0.04,0.0,0.0,0.0,0.0,0.95,0.875,97.17,0.0,0.0,0.0,0.0,0.0,0.0,0.0,0.0,0.2,0.0,0.0,0.0,0.0,0.0,0.0,0.0,0.0,,,"Oil Quenched 830C (1525F), 650C (1200F) Temper, 50 mm (2 In.) Round",6
177,177,AISI 4419H Steel,"Mock Carburized, 230C (450F) Temper, 100 mm (4 In.) Round",580.0,330.0,27.0,8,Carburized – quenched (oil) – wear-resistant surface steel (variant),,,,1,Steel database with labelled clusters,,,Ultimate tensile strength,MPa,Yield strength,MPa,Ductility,%,0.0,0.0,0.2,0.0,0.0,0.0,0.0,0.0,0.0,0.25,0.035,0.04,0.0,0.0,0.0,0.0,0.0,0.55,98.4,0.0,0.0,0.0,0.0,0.0,0.0,0.0,0.0,0.525,0.0,0.0,0.0,0.0,0.0,0.0,0.0,0.0,,,"Mock Carburized, 230C (450F) Temper, 100 mm (4 In.) Round",8
177,2160,AISI 4419H Steel,"Mock Carburized, 230C (450F) Temper, 100 mm (4 In.) Round",580.0,330.0,27.0,8,Carburized – quenched (oil) – wear-resistant surface steel (variant),,,,1,Steel database with labelled clusters,,,Ultimate tensile strength,MPa,Yield strength,MPa,Ductility,%,0.0,0.0,0.2,0.0,0.0,0.0,0.0,0.0,0.0,0.25,0.035,0.04,0.0,0.0,0.0,0.0,0.0,0.55,98.4,0.0,0.0,0.0,0.0,0.0,0.0,0.0,0.0,0.525,0.0,0.0,0.0,0.0,0.0,0.0,0.0,0.0,,,"Mock Carburized, 230C (450F) Temper, 100 mm (4 In.) Round",8
178,178,AISI 4419H Steel,"Mock Carburized, 150C (300F) Temper, 100 mm (4 In.) Round",595.0,365.0,27.0,8,Carburized – quenched (oil) – wear-resistant surface steel (variant),,,,1,Steel database with labelled clusters,,,Ultimate tensile strength,MPa,Yield strength,MPa,Ductility,%,0.0,0.0,0.2,0.0,0.0,0.0,0.0,0.0,0.0,0.25,0.035,0.04,0.0,0.0,0.0,0.0,0.0,0.55,98.4,0.0,0.0,0.0,0.0,0.0,0.0,0.0,0.0,0.525,0.0,0.0,0.0,0.0,0.0,0.0,0.0,0.0,,,"Mock Carburized, 150C (300F) Temper, 100 mm (4 In.) Round",8
178,2168,AISI 4419H Steel,"Mock Carburized, 150C (300F) Temper, 100 mm (4 In.) Round",595.0,365.0,27.0,8,Carburized – quenched (oil) – wear-resistant surface steel (variant),,,,1,Steel database with labelled clusters,,,Ultimate tensile strength,MPa,Yield strength,MPa,Ductility,%,0.0,0.0,0.2,0.0,0.0,0.0,0.0,0.0,0.0,0.25,0.035,0.04,0.0,0.0,0.0,0.0,0.0,0.55,98.4,0.0,0.0,0.0,0.0,0.0,0.0,0.0,0.0,0.525,0.0,0.0,0.0,0.0,0.0,0.0,0.0,0.0,,,"Mock Carburized, 150C (300F) Temper, 100 mm (4 In.) Round",8
179,179,AISI 4150H Steel,"Oil Quenched 830C (1525F), 595C (1100F) Temper, 13 mm (0.5 In.) Round",1170.0,1076.0,14.0,6,Quenched (oil) & tempered – high-strength structural steel,,,,1,Steel database with labelled clusters,,,Ultimate tensile strength,MPa,Yield strength,MPa,Ductility,%,0.0,0.0,0.505,0.0,0.0,0.0,0.0,0.0,0.0,0.2249999999999999,0.035,0.04,0.0,0.0,0.0,0.0,0.975,0.875,97.145,0.0,0.0,0.0,0.0,0.0,0.0,0.0,0.0,0.2,0.0,0.0,0.0,0.0,0.0,0.0,0.0,0.0,,,"Oil Quenched 830C (1525F), 595C (1100F) Temper, 13 mm (0.5 In.) Round",6
179,2823,AISI 4150H Steel,"Oil Quenched 830C (1525F), 595C (1100F) Temper, 13 mm (0.5 In.) Round",1170.0,1076.0,14.0,6,Quenched (oil) & tempered – high-strength structural steel,,,,1,Steel database with labelled clusters,,,Ultimate tensile strength,MPa,Yield strength,MPa,Ductility,%,0.0,0.0,0.505,0.0,0.0,0.0,0.0,0.0,0.0,0.2249999999999999,0.035,0.04,0.0,0.0,0.0,0.0,0.975,0.875,97.145,0.0,0.0,0.0,0.0,0.0,0.0,0.0,0.0,0.2,0.0,0.0,0.0,0.0,0.0,0.0,0.0,0.0,,,"Oil Quenched 830C (1525F), 595C (1100F) Temper, 13 mm (0.5 In.) Round",6
180,180,AISI 4140H Steel,"Normalized At 870C (1600F), Air Cooled, 100 mm (4 In.) Round",814.0,485.0,22.0,4,Normalized (air cooled) – general-purpose steel,,,,1,Steel database with labelled clusters,,,Ultimate tensile strength,MPa,Yield strength,MPa,Ductility,%,0.0,0.0,0.405,0.0,0.0,0.0,0.0,0.0,0.0,0.2249999999999999,0.035,0.04,0.0,0.0,0.0,0.0,0.975,0.875,97.22,0.0,0.0,0.0,0.0,0.0,0.0,0.0,0.0,0.2249999999999999,0.0,0.0,0.0,0.0,0.0,0.0,0.0,0.0,,,"Normalized At 870C (1600F), Air Cooled, 100 mm (4 In.) Round",4
180,2845,AISI 4140H Steel,"Normalized At 870C (1600F), Air Cooled, 100 mm (4 In.) Round",814.0,485.0,22.0,4,Normalized (air cooled) – general-purpose steel,,,,1,Steel database with labelled clusters,,,Ultimate tensile strength,MPa,Yield strength,MPa,Ductility,%,0.0,0.0,0.405,0.0,0.0,0.0,0.0,0.0,0.0,0.2249999999999999,0.035,0.04,0.0,0.0,0.0,0.0,0.975,0.875,97.22,0.0,0.0,0.0,0.0,0.0,0.0,0.0,0.0,0.2249999999999999,0.0,0.0,0.0,0.0,0.0,0.0,0.0,0.0,,,"Normalized At 870C (1600F), Air Cooled, 100 mm (4 In.) Round",4
181,181,AISI 4320 Steel,"Normalized 925C (1700F) In 32 mm Rounds, Machined To 13.7 mm Rounds, Pseudocarburized 925C (1700F) For 8 Hrs., Box Cooled To Rt, Reheated To 830C (1525F), Oil Quenched, 150C (300F) Temper, Tested In 12.8 mm Rounds",1180.0,1015.0,16.0,0,Carburized – quenched (oil) – wear-resistant surface steel,,,,1,Steel database with labelled clusters,,,Ultimate tensile strength,MPa,Yield strength,MPa,Ductility,%,0.0,0.0,0.195,0.0,0.0,0.0,0.0,0.0,0.0,0.2249999999999999,0.035,0.04,0.0,0.0,0.0,0.0,0.5,0.55,96.38,0.0,1.825,0.0,0.0,0.0,0.0,0.0,0.0,0.25,0.0,0.0,0.0,0.0,0.0,0.0,0.0,0.0,,,"Normalized 925C (1700F) In 32 mm Rounds, Machined To 13.7 mm Rounds, Pseudocarburized 925C (1700F) For 8 Hrs., Box Cooled To Rt, Reheated To 830C (1525F), Oil Quenched, 150C (300F) Temper, Tested In 12.8 mm Rounds",0
181,2293,AISI 4320 Steel,"Normalized 925C (1700F) In 32 mm Rounds, Machined To 13.7 mm Rounds, Pseudocarburized 925C (1700F) For 8 Hrs., Box Cooled To Rt, Reheated To 830C (1525F), Oil Quenched, 150C (300F) Temper, Tested In 12.8 mm Rounds",1180.0,1015.0,16.0,0,Carburized – quenched (oil) – wear-resistant surface steel,,,,1,Steel database with labelled clusters,,,Ultimate tensile strength,MPa,Yield strength,MPa,Ductility,%,0.0,0.0,0.195,0.0,0.0,0.0,0.0,0.0,0.0,0.2249999999999999,0.035,0.04,0.0,0.0,0.0,0.0,0.5,0.55,96.38,0.0,1.825,0.0,0.0,0.0,0.0,0.0,0.0,0.25,0.0,0.0,0.0,0.0,0.0,0.0,0.0,0.0,,,"Normalized 925C (1700F) In 32 mm Rounds, Machined To 13.7 mm Rounds, Pseudocarburized 925C (1700F) For 8 Hrs., Box Cooled To Rt, Reheated To 830C (1525F), Oil Quenched, 150C (300F) Temper, Tested In 12.8 mm Rounds",0
182,182,AISI 4419H Steel,"Double Quenched And Tempered, 230C (450F)",679.0,376.0,23.0,5,Carburized – quenched (oil) – wear-resistant surface steel (variant),,,,1,Steel database with labelled clusters,,,Ultimate tensile strength,MPa,Yield strength,MPa,Ductility,%,0.0,0.0,0.2,0.0,0.0,0.0,0.0,0.0,0.0,0.25,0.035,0.04,0.0,0.0,0.0,0.0,0.0,0.55,98.4,0.0,0.0,0.0,0.0,0.0,0.0,0.0,0.0,0.525,0.0,0.0,0.0,0.0,0.0,0.0,0.0,0.0,,,"Double Quenched And Tempered, 230C (450F)",5
182,2264,AISI 4419H Steel,"Double Quenched And Tempered, 230C (450F)",679.0,376.0,23.0,5,Carburized – quenched (oil) – wear-resistant surface steel (variant),,,,1,Steel database with labelled clusters,,,Ultimate tensile strength,MPa,Yield strength,MPa,Ductility,%,0.0,0.0,0.2,0.0,0.0,0.0,0.0,0.0,0.0,0.25,0.035,0.04,0.0,0.0,0.0,0.0,0.0,0.55,98.4,0.0,0.0,0.0,0.0,0.0,0.0,0.0,0.0,0.525,0.0,0.0,0.0,0.0,0.0,0.0,0.0,0.0,,,"Double Quenched And Tempered, 230C (450F)",5
183,183,AISI 4419 Steel,"Normalized At 955C (1750F), 25 mm (1 In.) Round",515.0,350.0,32.0,4,Normalized (air cooled) – general-purpose steel,,,,1,Steel database with labelled clusters,,,Ultimate tensile strength,MPa,Yield strength,MPa,Ductility,%,0.0,0.0,0.205,0.0,0.0,0.0,0.0,0.0,0.0,0.25,0.035,0.04,0.0,0.0,0.0,0.0,0.0,0.55,98.395,0.0,0.0,0.0,0.0,0.0,0.0,0.0,0.0,0.525,0.0,0.0,0.0,0.0,0.0,0.0,0.0,0.0,,,"Normalized At 955C (1750F), 25 mm (1 In.) Round",4
183,2116,AISI 4419 Steel,"Normalized At 955C (1750F), 25 mm (1 In.) Round",515.0,350.0,32.0,4,Normalized (air cooled) – general-purpose steel,,,,1,Steel database with labelled clusters,,,Ultimate tensile strength,MPa,Yield strength,MPa,Ductility,%,0.0,0.0,0.205,0.0,0.0,0.0,0.0,0.0,0.0,0.25,0.035,0.04,0.0,0.0,0.0,0.0,0.0,0.55,98.395,0.0,0.0,0.0,0.0,0.0,0.0,0.0,0.0,0.525,0.0,0.0,0.0,0.0,0.0,0.0,0.0,0.0,,,"Normalized At 955C (1750F), 25 mm (1 In.) Round",4
184,184,AISI 4118 Steel,"Mock Carburized At 925C (1700F) For 8 Hours, Reheated To 830C (1525F), Oil Quenched, 150C (300F) Temper, 230C (450F) Temper, 50 mm (2 In.) Round",645.0,314.0,28.0,8,Carburized – quenched (oil) – wear-resistant surface steel (variant),,,,1,Steel database with labelled clusters,,,Ultimate tensile strength,MPa,Yield strength,MPa,Ductility,%,0.0,0.0,0.205,0.0,0.0,0.0,0.0,0.0,0.0,0.25,0.035,0.04,0.0,0.0,0.0,0.0,0.5,0.8,98.055,0.0,0.0,0.0,0.0,0.0,0.0,0.0,0.0,0.1149999999999999,0.0,0.0,0.0,0.0,0.0,0.0,0.0,0.0,,,"Mock Carburized At 925C (1700F) For 8 Hours, Reheated To 830C (1525F), Oil Quenched, 150C (300F) Temper, 230C (450F) Temper, 50 mm (2 In.) Round",8
184,2303,AISI 4118 Steel,"Mock Carburized At 925C (1700F) For 8 Hours, Reheated To 830C (1525F), Oil Quenched, 150C (300F) Temper, 230C (450F) Temper, 50 mm (2 In.) Round",645.0,314.0,28.0,8,Carburized – quenched (oil) – wear-resistant surface steel (variant),,,,1,Steel database with labelled clusters,,,Ultimate tensile strength,MPa,Yield strength,MPa,Ductility,%,0.0,0.0,0.205,0.0,0.0,0.0,0.0,0.0,0.0,0.25,0.035,0.04,0.0,0.0,0.0,0.0,0.5,0.8,98.055,0.0,0.0,0.0,0.0,0.0,0.0,0.0,0.0,0.1149999999999999,0.0,0.0,0.0,0.0,0.0,0.0,0.0,0.0,,,"Mock Carburized At 925C (1700F) For 8 Hours, Reheated To 830C (1525F), Oil Quenched, 150C (300F) Temper, 230C (450F) Temper, 50 mm (2 In.) Round",8
185,185,AISI 4140 Steel,"Oil Quenched, 425C (800F) Temper, 25 mm (1 In.) Round",1380.0,1170.0,15.0,6,Quenched (oil) & tempered – high-strength structural steel,,,,1,Steel database with labelled clusters,,,Ultimate tensile strength,MPa,Yield strength,MPa,Ductility,%,0.0,0.0,0.405,0.0,0.0,0.0,0.0,0.0,0.0,0.2249999999999999,0.035,0.04,0.0,0.0,0.0,0.0,0.95,0.875,97.27,0.0,0.0,0.0,0.0,0.0,0.0,0.0,0.0,0.2,0.0,0.0,0.0,0.0,0.0,0.0,0.0,0.0,,,"Oil Quenched, 425C (800F) Temper, 25 mm (1 In.) Round",6
185,2809,AISI 4140 Steel,"Oil Quenched, 425C (800F) Temper, 25 mm (1 In.) Round",1380.0,1170.0,15.0,6,Quenched (oil) & tempered – high-strength structural steel,,,,1,Steel database with labelled clusters,,,Ultimate tensile strength,MPa,Yield strength,MPa,Ductility,%,0.0,0.0,0.405,0.0,0.0,0.0,0.0,0.0,0.0,0.2249999999999999,0.035,0.04,0.0,0.0,0.0,0.0,0.95,0.875,97.27,0.0,0.0,0.0,0.0,0.0,0.0,0.0,0.0,0.2,0.0,0.0,0.0,0.0,0.0,0.0,0.0,0.0,,,"Oil Quenched, 425C (800F) Temper, 25 mm (1 In.) Round",6
186,186,AISI 4419H Steel,"Double Quenched And Tempered, 150C (300F)",734.0,377.0,21.0,5,Carburized – quenched (oil) – wear-resistant surface steel (variant),,,,1,Steel database with labelled clusters,,,Ultimate tensile strength,MPa,Yield strength,MPa,Ductility,%,0.0,0.0,0.2,0.0,0.0,0.0,0.0,0.0,0.0,0.25,0.035,0.04,0.0,0.0,0.0,0.0,0.0,0.55,98.4,0.0,0.0,0.0,0.0,0.0,0.0,0.0,0.0,0.525,0.0,0.0,0.0,0.0,0.0,0.0,0.0,0.0,,,"Double Quenched And Tempered, 150C (300F)",5
186,2177,AISI 4419H Steel,"Double Quenched And Tempered, 150C (300F)",734.0,377.0,21.0,5,Carburized – quenched (oil) – wear-resistant surface steel (variant),,,,1,Steel database with labelled clusters,,,Ultimate tensile strength,MPa,Yield strength,MPa,Ductility,%,0.0,0.0,0.2,0.0,0.0,0.0,0.0,0.0,0.0,0.25,0.035,0.04,0.0,0.0,0.0,0.0,0.0,0.55,98.4,0.0,0.0,0.0,0.0,0.0,0.0,0.0,0.0,0.525,0.0,0.0,0.0,0.0,0.0,0.0,0.0,0.0,,,"Double Quenched And Tempered, 150C (300F)",5
