Repository: Azhi-ss/SteelScientist

# Steel Labelled Clusters Dataset

This directory contains the cleaned steel labelled-clusters dataset used by
`regression/steel_labelled_clusters_regression.py`.

## Files

| File | Rows | Description |
|------|------|-------------|
| `raw/Steel database with labelled clusters.xlsx` | 3234 | Original spreadsheet. |
| `full_with_duplicates.csv` | 3234 | Raw spreadsheet mapped to the project regression schema. |
| `clean.csv` | 1943 | Strictly deduplicated regression mother table. |
| `train.csv` | 1554 | Fixed 8:2 training split generated from `clean.csv`. |
| `val.csv` | 389 | Fixed 8:2 validation split generated from `clean.csv`. |

File: datasets/steel_labelled_clusters/full_with_duplicates.csv (part 5 of 40)
DOIs,Files,problem,status,Table_topic,title,abstract,Material,Tensile_name,Tensile_value,Tensile_unit,Yield_name,Yield_value,Yield_unit,Elongation_name,Elongation_value,Elongation_unit,H,B,C,N,O,F,Na,Mg,Al,Si,P,S,Cl,Ca,Ti,V,Cr,Mn,Fe,Co,Ni,Cu,Zn,As,Y,Zr,Nb,Mo,Sn,Sb,La,Ce,Ta,W,Pb,Bi,Other_ele,Text_addition,Text,actions,source_entry,cluster_number,cluster_label,cluster_number_0_to_11
,,,1,Steel database with labelled clusters,,,AISI 4130 Steel,Ultimate tensile strength,1110.0,MPa,Yield strength,951.0,MPa,Ductility,14.0,%,0.0,0.0,0.305,0.0,0.0,0.0,0.0,0.0,0.0,0.2249999999999999,0.035,0.04,0.0,0.0,0.0,0.0,0.95,0.5,97.745,0.0,0.0,0.0,0.0,0.0,0.0,0.0,0.0,0.2,0.0,0.0,0.0,0.0,0.0,0.0,0.0,0.0,,,"Water Quenched 855C (1570F), 480C (900F) Temper, 25 mm (1 In.) Round","Water Quenched 855C (1570F), 480C (900F) Temper, 25 mm (1 In.) Round",297,10,Quenched (water) & tempered – high-strength structural steel,10
,,,1,Steel database with labelled clusters,,,AISI E4340 Steel,Ultimate tensile strength,1138.0,MPa,Yield strength,1096.0,MPa,Ductility,16.0,%,0.0,0.0,0.405,0.0,0.0,0.0,0.0,0.0,0.0,0.2249999999999999,0.025,0.02,0.0,0.0,0.0,0.0,0.8,0.75,95.7,0.0,1.825,0.0,0.0,0.0,0.0,0.0,0.0,0.25,0.0,0.0,0.0,0.0,0.0,0.0,0.0,0.0,,,"Oil Quenched 800C (1470F), 595C (1100F) Temper, 25 mm Round","Oil Quenched 800C (1470F), 595C (1100F) Temper, 25 mm Round",298,6,Quenched (oil) & tempered – high-strength structural steel,6
,,,1,Steel database with labelled clusters,,,AISI E4340 Steel,Ultimate tensile strength,1172.0,MPa,Yield strength,1103.0,MPa,Ductility,16.0,%,0.0,0.0,0.405,0.0,0.0,0.0,0.0,0.0,0.0,0.2249999999999999,0.025,0.02,0.0,0.0,0.0,0.0,0.8,0.75,95.7,0.0,1.825,0.0,0.0,0.0,0.0,0.0,0.0,0.25,0.0,0.0,0.0,0.0,0.0,0.0,0.0,0.0,,,"Oil Quenched 800C (1470F), 540C (1000F) Temper, 50 mm (2 In.) Round","Oil Quenched 800C (1470F), 540C (1000F) Temper, 50 mm (2 In.) Round",299,6,Quenched (oil) & tempered – high-strength structural steel,6
,,,1,Steel database with labelled clusters,,,AISI E4340 H Steel,Ultimate tensile strength,924.0,MPa,Yield strength,786.0,MPa,Ductility,19.0,%,0.0,0.0,0.405,0.0,0.0,0.0,0.0,0.0,0.0,0.2249999999999999,0.025,0.02,0.0,0.0,0.0,0.0,0.8,0.7749999999999999,95.725,0.0,1.775,0.0,0.0,0.0,0.0,0.0,0.0,0.25,0.0,0.0,0.0,0.0,0.0,0.0,0.0,0.0,,,"Oil Quenched 800C (1470F), 595C (1100F) Temper, 100 mm Round","Oil Quenched 800C (1470F), 595C (1100F) Temper, 100 mm Round",300,6,Quenched (oil) & tempered – high-strength structural steel,6
,,,1,Steel database with labelled clusters,,,AISI 4320H Steel,Ultimate tensile strength,1025.0,MPa,Yield strength,848.0,MPa,Ductility,15.0,%,0.0,0.0,0.2,0.0,0.0,0.0,0.0,0.0,0.0,0.2249999999999999,0.035,0.04,0.0,0.0,0.0,0.0,0.5,0.55,96.425,0.0,1.775,0.0,0.0,0.0,0.0,0.0,0.0,0.25,0.0,0.0,0.0,0.0,0.0,0.0,0.0,0.0,,,"Normalized 925C (1700F), Pseudocarburized At 925C (1700F) For 8 Hrs., Reheated To 800C (1470F) And Oil Quenched, 150C (300F) Temper","Normalized 925C (1700F), Pseudocarburized At 925C (1700F) For 8 Hrs., Reheated To 800C (1470F) And Oil Quenched, 150C (300F) Temper",301,0,Carburized – quenched (oil) – wear-resistant surface steel,0
,,,1,Steel database with labelled clusters,,,AISI 4320H Steel,Ultimate tensile strength,1240.0,MPa,Yield strength,1020.0,MPa,Ductility,14.0,%,0.0,0.0,0.2,0.0,0.0,0.0,0.0,0.0,0.0,0.2249999999999999,0.035,0.04,0.0,0.0,0.0,0.0,0.5,0.55,96.425,0.0,1.775,0.0,0.0,0.0,0.0,0.0,0.0,0.25,0.0,0.0,0.0,0.0,0.0,0.0,0.0,0.0,,,"Normalized 925C (1700F) In 32 mm Rounds, Machined To 13.7 mm Rounds, Pseudocarburized At 925C (1700F) For 8 Hrs., Box Cooled To 20C, Oil Quenched, 150C (300F) Temper","Normalized 925C (1700F) In 32 mm Rounds, Machined To 13.7 mm Rounds, Pseudocarburized At 925C (1700F) For 8 Hrs., Box Cooled To 20C, Oil Quenched, 150C (300F) Temper",302,0,Carburized – quenched (oil) – wear-resistant surface steel,0
,,,1,Steel database with labelled clusters,,,AISI E4340 Steel,Ultimate tensile strength,855.0,MPa,Yield strength,731.0,MPa,Ductility,21.0,%,0.0,0.0,0.405,0.0,0.0,0.0,0.0,0.0,0.0,0.2249999999999999,0.025,0.02,0.0,0.0,0.0,0.0,0.8,0.75,95.7,0.0,1.825,0.0,0.0,0.0,0.0,0.0,0.0,0.25,0.0,0.0,0.0,0.0,0.0,0.0,0.0,0.0,,,"Oil Quenched 800C (1470F), 650C (1200F) Temper, 100 mm (4 In.) Round","Oil Quenched 800C (1470F), 650C (1200F) Temper, 100 mm (4 In.) Round",303,6,Quenched (oil) & tempered – high-strength structural steel,6
,,,1,Steel database with labelled clusters,,,AISI 4340 Steel,Ultimate tensile strength,1255.0,MPa,Yield strength,1165.0,MPa,Ductility,13.0,%,0.0,0.0,0.4,0.0,0.0,0.0,0.0,0.0,0.0,0.2249999999999999,0.035,0.04,0.0,0.0,0.0,0.0,0.8,0.7,95.725,0.0,1.825,0.0,0.0,0.0,0.0,0.0,0.0,0.25,0.0,0.0,0.0,0.0,0.0,0.0,0.0,0.0,,,"Oil Quenched 800C (1470F), 540C (1000F) Temper, 13 mm (0.5 In.) Round","Oil Quenched 800C (1470F), 540C (1000F) Temper, 13 mm (0.5 In.) Round",304,6,Quenched (oil) & tempered – high-strength structural steel,6
,,,1,Steel database with labelled clusters,,,AISI 4422 Steel,Ultimate tensile strength,827.0,MPa,Yield strength,540.0,MPa,Ductility,20.0,%,0.0,0.0,0.225,0.0,0.0,0.0,0.0,0.0,0.0,0.2249999999999999,0.035,0.04,0.0,0.0,0.0,0.0,0.0,0.75,98.325,0.0,0.0,0.0,0.0,0.0,0.0,0.0,0.0,0.4,0.0,0.0,0.0,0.0,0.0,0.0,0.0,0.0,,,"Heat Treated In 25 mm Rounds, Reheated To 870C (1600F), 150C (300F) Temper","Heat Treated In 25 mm Rounds, Reheated To 870C (1600F), 150C (300F) Temper",305,0,Carburized – quenched (oil) – wear-resistant surface steel,0
,,,1,Steel database with labelled clusters,,,AISI E4340 Steel,Ultimate tensile strength,1005.0,MPa,Yield strength,938.0,MPa,Ductility,20.0,%,0.0,0.0,0.405,0.0,0.0,0.0,0.0,0.0,0.0,0.2249999999999999,0.025,0.02,0.0,0.0,0.0,0.0,0.8,0.75,95.7,0.0,1.825,0.0,0.0,0.0,0.0,0.0,0.0,0.25,0.0,0.0,0.0,0.0,0.0,0.0,0.0,0.0,,,"Oil Quenched 845C, 650C (1200F) Temper","Oil Quenched 845C, 650C (1200F) Temper",306,6,Quenched (oil) & tempered – high-strength structural steel,6
,,,1,Steel database with labelled clusters,,,AISI E4340 H Steel,Ultimate tensile strength,1595.0,MPa,Yield strength,1475.0,MPa,Ductility,12.0,%,0.0,0.0,0.405,0.0,0.0,0.0,0.0,0.0,0.0,0.2249999999999999,0.025,0.02,0.0,0.0,0.0,0.0,0.8,0.7749999999999999,95.725,0.0,1.775,0.0,0.0,0.0,0.0,0.0,0.0,0.25,0.0,0.0,0.0,0.0,0.0,0.0,0.0,0.0,,,"Oil Quenched 845C, 425C (800F) Temper","Oil Quenched 845C, 425C (800F) Temper",307,6,Quenched (oil) & tempered – high-strength structural steel,6
,,,1,Steel database with labelled clusters,,,AISI E4340 Steel,Ultimate tensile strength,1282.0,MPa,Yield strength,862.0,MPa,Ductility,12.0,%,0.0,0.0,0.405,0.0,0.0,0.0,0.0,0.0,0.0,0.2249999999999999,0.025,0.02,0.0,0.0,0.0,0.0,0.8,0.75,95.7,0.0,1.825,0.0,0.0,0.0,0.0,0.0,0.0,0.25,0.0,0.0,0.0,0.0,0.0,0.0,0.0,0.0,,,"Normalized, 25 mm Round","Normalized, 25 mm Round",308,9,Normalized – general-purpose steel (round normalized stock),9
,,,1,Steel database with labelled clusters,,,AISI 4320 Steel,Ultimate tensile strength,841.0,MPa,Yield strength,510.0,MPa,Ductility,23.0,%,0.0,0.0,0.195,0.0,0.0,0.0,0.0,0.0,0.0,0.2249999999999999,0.035,0.04,0.0,0.0,0.0,0.0,0.5,0.55,96.38,0.0,1.825,0.0,0.0,0.0,0.0,0.0,0.0,0.25,0.0,0.0,0.0,0.0,0.0,0.0,0.0,0.0,,,"Normalized 895C (1640F), Air Cooled, 13 mm (0.5 In.) Round","Normalized 895C (1640F), Air Cooled, 13 mm (0.5 In.) Round",309,4,Normalized (air cooled) – general-purpose steel,4
,,,1,Steel database with labelled clusters,,,AISI E4340 Steel,Ultimate tensile strength,924.0,MPa,Yield strength,786.0,MPa,Ductility,19.0,%,0.0,0.0,0.405,0.0,0.0,0.0,0.0,0.0,0.0,0.2249999999999999,0.025,0.02,0.0,0.0,0.0,0.0,0.8,0.75,95.7,0.0,1.825,0.0,0.0,0.0,0.0,0.0,0.0,0.25,0.0,0.0,0.0,0.0,0.0,0.0,0.0,0.0,,,"Oil Quenched 800C (1470F), 595C (1100F) Temper, 100 mm (4 In.) Round","Oil Quenched 800C (1470F), 595C (1100F) Temper, 100 mm (4 In.) Round",310,6,Quenched (oil) & tempered – high-strength structural steel,6
,,,1,Steel database with labelled clusters,,,AISI 4419 Steel,Ultimate tensile strength,708.0,MPa,Yield strength,431.0,MPa,Ductility,24.0,%,0.0,0.0,0.205,0.0,0.0,0.0,0.0,0.0,0.0,0.25,0.035,0.04,0.0,0.0,0.0,0.0,0.0,0.55,98.395,0.0,0.0,0.0,0.0,0.0,0.0,0.0,0.0,0.525,0.0,0.0,0.0,0.0,0.0,0.0,0.0,0.0,,,"Single Quenched, 230C (450F) Temper","Single Quenched, 230C (450F) Temper",311,5,Carburized – quenched (oil) – wear-resistant surface steel (variant),5
,,,1,Steel database with labelled clusters,,,AISI 4320 Steel,Ultimate tensile strength,1505.0,MPa,Yield strength,1225.0,MPa,Ductility,13.0,%,0.0,0.0,0.195,0.0,0.0,0.0,0.0,0.0,0.0,0.2249999999999999,0.035,0.04,0.0,0.0,0.0,0.0,0.5,0.55,96.38,0.0,1.825,0.0,0.0,0.0,0.0,0.0,0.0,0.25,0.0,0.0,0.0,0.0,0.0,0.0,0.0,0.0,,,"Single Quenched And Tempered (Carburized 925C (1700F) For 8Hrs, Pot Cooled, Reheated To 830C (1525F), Quenched In Agitated Oil, 150C (300F) Temper)","Single Quenched And Tempered (Carburized 925C (1700F) For 8Hrs, Pot Cooled, Reheated To 830C (1525F), Quenched In Agitated Oil, 150C (300F) Temper)",312,5,Carburized – quenched (oil) – wear-resistant surface steel (variant),5
,,,1,Steel database with labelled clusters,,,AISI 4320 Steel,Ultimate tensile strength,580.0,MPa,Yield strength,425.0,MPa,Ductility,29.0,%,0.0,0.0,0.195,0.0,0.0,0.0,0.0,0.0,0.0,0.2249999999999999,0.035,0.04,0.0,0.0,0.0,0.0,0.5,0.55,96.38,0.0,1.825,0.0,0.0,0.0,0.0,0.0,0.0,0.25,0.0,0.0,0.0,0.0,0.0,0.0,0.0,0.0,,,"Annealed (Heated To 850C (1560F), Furnace Cooled 15C/Hr. To 420C, Air Cooled), 25 mm (1 In.) Round","Annealed (Heated To 850C (1560F), Furnace Cooled 15C/Hr. To 420C, Air Cooled), 25 mm (1 In.) Round",313,7,Annealed – easy-to-machine – round annealed stock,7
,,,1,Steel database with labelled clusters,,,AISI 4427 Steel,Ultimate tensile strength,924.0,MPa,Yield strength,724.0,MPa,Ductility,14.0,%,0.0,0.0,0.265,0.0,0.0,0.0,0.0,0.0,0.0,0.2249999999999999,0.035,0.04,0.0,0.0,0.0,0.0,0.0,0.8,98.235,0.0,0.0,0.0,0.0,0.0,0.0,0.0,0.0,0.4,0.0,0.0,0.0,0.0,0.0,0.0,0.0,0.0,,,"Heat Treated In 13.7 mm Rounds, Reheated To 805C (1480F), 150C (300F) Temper","Heat Treated In 13.7 mm Rounds, Reheated To 805C (1480F), 150C (300F) Temper",314,0,Carburized – quenched (oil) – wear-resistant surface steel,0
,,,1,Steel database with labelled clusters,,,AISI E4340 Steel,Ultimate tensile strength,745.0,MPa,Yield strength,475.0,MPa,Ductility,22.0,%,0.0,0.0,0.405,0.0,0.0,0.0,0.0,0.0,0.0,0.2249999999999999,0.025,0.02,0.0,0.0,0.0,0.0,0.8,0.75,95.7,0.0,1.825,0.0,0.0,0.0,0.0,0.0,0.0,0.25,0.0,0.0,0.0,0.0,0.0,0.0,0.0,0.0,,,Annealed 810C,Annealed 810C,315,7,Annealed – easy-to-machine – round annealed stock,7
,,,1,Steel database with labelled clusters,,,AISI 4419H Steel,Ultimate tensile strength,831.0,MPa,Yield strength,608.0,MPa,Ductility,19.0,%,0.0,0.0,0.2,0.0,0.0,0.0,0.0,0.0,0.0,0.25,0.035,0.04,0.0,0.0,0.0,0.0,0.0,0.55,98.4,0.0,0.0,0.0,0.0,0.0,0.0,0.0,0.0,0.525,0.0,0.0,0.0,0.0,0.0,0.0,0.0,0.0,,,"Direct Quenched From Pot And Tempered, 150C (300F)","Direct Quenched From Pot And Tempered, 150C (300F)",316,5,Carburized – quenched (oil) – wear-resistant surface steel (variant),5
,,,1,Steel database with labelled clusters,,,AISI E4340 Steel,Ultimate tensile strength,745.0,MPa,Yield strength,470.0,MPa,Ductility,22.0,%,0.0,0.0,0.405,0.0,0.0,0.0,0.0,0.0,0.0,0.2249999999999999,0.025,0.02,0.0,0.0,0.0,0.0,0.8,0.75,95.7,0.0,1.825,0.0,0.0,0.0,0.0,0.0,0.0,0.25,0.0,0.0,0.0,0.0,0.0,0.0,0.0,0.0,,,"Annealed, 25 mm Round","Annealed, 25 mm Round",317,3,Normalized – easy-to-machine stock (cold drawn),3
,,,1,Steel database with labelled clusters,,,AISI E4340 H Steel,Ultimate tensile strength,1014.0,MPa,Yield strength,958.0,MPa,Ductility,19.0,%,0.0,0.0,0.405,0.0,0.0,0.0,0.0,0.0,0.0,0.2249999999999999,0.025,0.02,0.0,0.0,0.0,0.0,0.8,0.7749999999999999,95.725,0.0,1.775,0.0,0.0,0.0,0.0,0.0,0.0,0.25,0.0,0.0,0.0,0.0,0.0,0.0,0.0,0.0,,,"Oil Quenched 800C (1470F), 595C (1100F) Temper, 50 mm (2 In.) Round","Oil Quenched 800C (1470F), 595C (1100F) Temper, 50 mm (2 In.) Round",318,6,Quenched (oil) & tempered – high-strength structural steel,6
,,,1,Steel database with labelled clusters,,,AISI 4118H Steel,Ultimate tensile strength,669.0,MPa,Yield strength,317.0,MPa,Ductility,26.0,%,0.0,0.0,0.2,0.0,0.0,0.0,0.0,0.0,0.0,0.2249999999999999,0.035,0.04,0.0,0.0,0.0,0.0,0.5,0.8,98.085,0.0,0.0,0.0,0.0,0.0,0.0,0.0,0.0,0.1149999999999999,0.0,0.0,0.0,0.0,0.0,0.0,0.0,0.0,,,"Mock Carburized At 925C (1700F) For 8 Hours, Reheated To 830C (1525F), Oil Quenched, 150C (300F) Temper, 50 mm (2 In.) Round","Mock Carburized At 925C (1700F) For 8 Hours, Reheated To 830C (1525F), Oil Quenched, 150C (300F) Temper, 50 mm (2 In.) Round",319,8,Carburized – quenched (oil) – wear-resistant surface steel (variant),8
,,,1,Steel database with labelled clusters,,,AISI 4419H Steel,Ultimate tensile strength,540.0,MPa,Yield strength,360.0,MPa,Ductility,33.0,%,0.0,0.0,0.2,0.0,0.0,0.0,0.0,0.0,0.0,0.25,0.035,0.04,0.0,0.0,0.0,0.0,0.0,0.55,98.4,0.0,0.0,0.0,0.0,0.0,0.0,0.0,0.0,0.525,0.0,0.0,0.0,0.0,0.0,0.0,0.0,0.0,,,"Normalized At 955C (1750F), 14 mm (0.55 In.) Round","Normalized At 955C (1750F), 14 mm (0.55 In.) Round",320,4,Normalized (air cooled) – general-purpose steel,4
,,,1,Steel database with labelled clusters,,,AISI 4150 Steel,Ultimate tensile strength,1145.0,MPa,Yield strength,1034.0,MPa,Ductility,15.0,%,0.0,0.0,0.505,0.0,0.0,0.0,0.0,0.0,0.0,0.2249999999999999,0.035,0.04,0.0,0.0,0.0,0.0,0.95,0.875,97.17,0.0,0.0,0.0,0.0,0.0,0.0,0.0,0.0,0.2,0.0,0.0,0.0,0.0,0.0,0.0,0.0,0.0,,,"Oil Quenched 830C (1525F), 595C (1100F) Temper, 25 mm (1 In.) Round","Oil Quenched 830C (1525F), 595C (1100F) Temper, 25 mm (1 In.) Round",321,6,Quenched (oil) & tempered – high-strength structural steel,6
,,,1,Steel database with labelled clusters,,,AISI 4419H Steel,Ultimate tensile strength,670.0,MPa,Yield strength,435.0,MPa,Ductility,24.0,%,0.0,0.0,0.2,0.0,0.0,0.0,0.0,0.0,0.0,0.25,0.035,0.04,0.0,0.0,0.0,0.0,0.0,0.55,98.4,0.0,0.0,0.0,0.0,0.0,0.0,0.0,0.0,0.525,0.0,0.0,0.0,0.0,0.0,0.0,0.0,0.0,,,"Mock Carburized, 150C (300F) Temper, 25 mm (1 In.) Round","Mock Carburized, 150C (300F) Temper, 25 mm (1 In.) Round",322,8,Carburized – quenched (oil) – wear-resistant surface steel (variant),8
,,,1,Steel database with labelled clusters,,,AISI 4620 Steel,Ultimate tensile strength,876.0,MPa,Yield strength,620.0,MPa,Ductility,20.0,%,0.0,0.0,0.195,0.0,0.0,0.0,0.0,0.0,0.0,0.25,0.035,0.04,0.0,0.0,0.0,0.0,0.0,0.55,96.855,0.0,1.825,0.0,0.0,0.0,0.0,0.0,0.0,0.25,0.0,0.0,0.0,0.0,0.0,0.0,0.0,0.0,,,"Mock Carburized, 150C (300F) Temper, 13 mm (0.5 In.) Round","Mock Carburized, 150C (300F) Temper, 13 mm (0.5 In.) Round",323,8,Carburized – quenched (oil) – wear-resistant surface steel (variant),8
,,,1,Steel database with labelled clusters,,,AISI 4419H Steel,Ultimate tensile strength,495.0,MPa,Yield strength,345.0,MPa,Ductility,30.0,%,0.0,0.0,0.2,0.0,0.0,0.0,0.0,0.0,0.0,0.25,0.035,0.04,0.0,0.0,0.0,0.0,0.0,0.55,98.4,0.0,0.0,0.0,0.0,0.0,0.0,0.0,0.0,0.525,0.0,0.0,0.0,0.0,0.0,0.0,0.0,0.0,,,"Normalized At 955C (1750F), 50 mm (2 In.) Round","Normalized At 955C (1750F), 50 mm (2 In.) Round",324,4,Normalized (air cooled) – general-purpose steel,4
,,,1,Steel database with labelled clusters,,,AISI E4340 Steel,Ultimate tensile strength,1220.0,MPa,Yield strength,786.0,MPa,Ductility,13.0,%,0.0,0.0,0.405,0.0,0.0,0.0,0.0,0.0,0.0,0.2249999999999999,0.025,0.02,0.0,0.0,0.0,0.0,0.8,0.75,95.7,0.0,1.825,0.0,0.0,0.0,0.0,0.0,0.0,0.25,0.0,0.0,0.0,0.0,0.0,0.0,0.0,0.0,,,"Normalized, 50 mm (2 In.) Round","Normalized, 50 mm (2 In.) Round",325,9,Normalized – general-purpose steel (round normalized stock),9
,,,1,Steel database with labelled clusters,,,AISI 4340 Steel,Ultimate tensile strength,1000.0,MPa,Yield strength,938.0,MPa,Ductility,20.0,%,0.0,0.0,0.4,0.0,0.0,0.0,0.0,0.0,0.0,0.2249999999999999,0.035,0.04,0.0,0.0,0.0,0.0,0.8,0.7,95.725,0.0,1.825,0.0,0.0,0.0,0.0,0.0,0.0,0.25,0.0,0.0,0.0,0.0,0.0,0.0,0.0,0.0,,,"Oil Quenched 800C (1470F), 650C (1200F) Temper, 13 mm (0.5 In.) Round","Oil Quenched 800C (1470F), 650C (1200F) Temper, 13 mm (0.5 In.) Round",326,6,Quenched (oil) & tempered – high-strength structural steel,6
,,,1,Steel database with labelled clusters,,,AISI 4419H Steel,Ultimate tensile strength,710.0,MPa,Yield strength,425.0,MPa,Ductility,24.0,%,0.0,0.0,0.2,0.0,0.0,0.0,0.0,0.0,0.0,0.25,0.035,0.04,0.0,0.0,0.0,0.0,0.0,0.55,98.4,0.0,0.0,0.0,0.0,0.0,0.0,0.0,0.0,0.525,0.0,0.0,0.0,0.0,0.0,0.0,0.0,0.0,,,"Mock Carburized, 230C (450F) Temper, 14 mm (0.55 In.) Round","Mock Carburized, 230C (450F) Temper, 14 mm (0.55 In.) Round",327,8,Carburized – quenched (oil) – wear-resistant surface steel (variant),8
,,,1,Steel database with labelled clusters,,,AISI E4340 H Steel,Ultimate tensile strength,931.0,MPa,Yield strength,834.0,MPa,Ductility,20.0,%,0.0,0.0,0.405,0.0,0.0,0.0,0.0,0.0,0.0,0.2249999999999999,0.025,0.02,0.0,0.0,0.0,0.0,0.8,0.7749999999999999,95.725,0.0,1.775,0.0,0.0,0.0,0.0,0.0,0.0,0.25,0.0,0.0,0.0,0.0,0.0,0.0,0.0,0.0,,,"Oil Quenched 800C (1470F), 650C (1200F) Temper, 50 mm Round","Oil Quenched 800C (1470F), 650C (1200F) Temper, 50 mm Round",328,6,Quenched (oil) & tempered – high-strength structural steel,6
,,,1,Steel database with labelled clusters,,,AISI 4620 Steel,Ultimate tensile strength,910.0,MPa,Yield strength,738.0,MPa,Ductility,14.0,%,0.0,0.0,0.195,0.0,0.0,0.0,0.0,0.0,0.0,0.25,0.035,0.04,0.0,0.0,0.0,0.0,0.0,0.55,96.855,0.0,1.825,0.0,0.0,0.0,0.0,0.0,0.0,0.25,0.0,0.0,0.0,0.0,0.0,0.0,0.0,0.0,,,"Normalized, Machined To 13.7 mm Rounds, Pseudocarburized, Reheated To 775C (1430F), Quenched And Tempered","Normalized, Machined To 13.7 mm Rounds, Pseudocarburized, Reheated To 775C (1430F), Quenched And Tempered",329,0,Carburized – quenched (oil) – wear-resistant surface steel,0
,,,1,Steel database with labelled clusters,,,AISI E4340 Steel,Ultimate tensile strength,1207.0,MPa,Yield strength,1145.0,MPa,Ductility,14.0,%,0.0,0.0,0.405,0.0,0.0,0.0,0.0,0.0,0.0,0.2249999999999999,0.025,0.02,0.0,0.0,0.0,0.0,0.8,0.75,95.7,0.0,1.825,0.0,0.0,0.0,0.0,0.0,0.0,0.25,0.0,0.0,0.0,0.0,0.0,0.0,0.0,0.0,,,"Oil Quenched 800C (1470F), 540C (1000F) Temper, 25 mm Round","Oil Quenched 800C (1470F), 540C (1000F) Temper, 25 mm Round",330,6,Quenched (oil) & tempered – high-strength structural steel,6
,,,1,Steel database with labelled clusters,,,AISI E4340 H Steel,Ultimate tensile strength,745.0,MPa,Yield strength,470.0,MPa,Ductility,22.0,%,0.0,0.0,0.405,0.0,0.0,0.0,0.0,0.0,0.0,0.2249999999999999,0.025,0.02,0.0,0.0,0.0,0.0,0.8,0.7749999999999999,95.725,0.0,1.775,0.0,0.0,0.0,0.0,0.0,0.0,0.25,0.0,0.0,0.0,0.0,0.0,0.0,0.0,0.0,,,"Annealed, 25 mm Round","Annealed, 25 mm Round",331,3,Normalized – easy-to-machine stock (cold drawn),3
,,,1,Steel database with labelled clusters,,,AISI E4340 H Steel,Ultimate tensile strength,1172.0,MPa,Yield strength,1103.0,MPa,Ductility,16.0,%,0.0,0.0,0.405,0.0,0.0,0.0,0.0,0.0,0.0,0.2249999999999999,0.025,0.02,0.0,0.0,0.0,0.0,0.8,0.7749999999999999,95.725,0.0,1.775,0.0,0.0,0.0,0.0,0.0,0.0,0.25,0.0,0.0,0.0,0.0,0.0,0.0,0.0,0.0,,,"Oil Quenched 800C (1470F), 540C (1000F) Temper, 50 mm (2 In.) Round","Oil Quenched 800C (1470F), 540C (1000F) Temper, 50 mm (2 In.) Round",332,6,Quenched (oil) & tempered – high-strength structural steel,6
,,,1,Steel database with labelled clusters,,,AISI 4620 Steel,Ultimate tensile strength,1014.0,MPa,Yield strength,841.0,MPa,Ductility,16.0,%,0.0,0.0,0.195,0.0,0.0,0.0,0.0,0.0,0.0,0.25,0.035,0.04,0.0,0.0,0.0,0.0,0.0,0.55,96.855,0.0,1.825,0.0,0.0,0.0,0.0,0.0,0.0,0.25,0.0,0.0,0.0,0.0,0.0,0.0,0.0,0.0,,,"Normalized, Machined To 13.7 mm Rounds, Pseudocarburized, Reheated To 925C (1700F), Quenched And Tempered","Normalized, Machined To 13.7 mm Rounds, Pseudocarburized, Reheated To 925C (1700F), Quenched And Tempered",333,0,Carburized – quenched (oil) – wear-resistant surface steel,0
,,,1,Steel database with labelled clusters,,,AISI 4427 Steel,Ultimate tensile strength,1255.0,MPa,Yield strength,896.0,MPa,Ductility,13.0,%,0.0,0.0,0.265,0.0,0.0,0.0,0.0,0.0,0.0,0.2249999999999999,0.035,0.04,0.0,0.0,0.0,0.0,0.0,0.8,98.235,0.0,0.0,0.0,0.0,0.0,0.0,0.0,0.0,0.4,0.0,0.0,0.0,0.0,0.0,0.0,0.0,0.0,,,"Heat Treated In 13.7 mm Rounds, Reheated To 865C (1590F), 150C (300F) Temper","Heat Treated In 13.7 mm Rounds, Reheated To 865C (1590F), 150C (300F) Temper",334,0,Carburized – quenched (oil) – wear-resistant surface steel,0
,,,1,Steel database with labelled clusters,,,AISI 4320 Steel,Ultimate tensile strength,1460.0,MPa,Yield strength,1125.0,MPa,Ductility,11.0,%,0.0,0.0,0.195,0.0,0.0,0.0,0.0,0.0,0.0,0.2249999999999999,0.035,0.04,0.0,0.0,0.0,0.0,0.5,0.55,96.38,0.0,1.825,0.0,0.0,0.0,0.0,0.0,0.0,0.25,0.0,0.0,0.0,0.0,0.0,0.0,0.0,0.0,,,"Mock Carburized 925C (1700F) For 8 Hrs., Reheated To 815C (1500F), Oil Quenched, 150C (300F) Temper, 13 mm (0.5 In.) Round","Mock Carburized 925C (1700F) For 8 Hrs., Reheated To 815C (1500F), Oil Quenched, 150C (300F) Temper, 13 mm (0.5 In.) Round",335,8,Carburized – quenched (oil) – wear-resistant surface steel (variant),8
,,,1,Steel database with labelled clusters,,,AISI 4620 Steel,Ultimate tensile strength,675.0,MPa,Yield strength,455.0,MPa,Ductility,27.0,%,0.0,0.0,0.195,0.0,0.0,0.0,0.0,0.0,0.0,0.25,0.035,0.04,0.0,0.0,0.0,0.0,0.0,0.55,96.855,0.0,1.825,0.0,0.0,0.0,0.0,0.0,0.0,0.25,0.0,0.0,0.0,0.0,0.0,0.0,0.0,0.0,,,"Mock Carburized, 230C (450F) Temper, 25 mm (1 In.) Round","Mock Carburized, 230C (450F) Temper, 25 mm (1 In.) Round",336,8,Carburized – quenched (oil) – wear-resistant surface steel (variant),8
,,,1,Steel database with labelled clusters,,,AISI E4340 H Steel,Ultimate tensile strength,1005.0,MPa,Yield strength,938.0,MPa,Ductility,20.0,%,0.0,0.0,0.405,0.0,0.0,0.0,0.0,0.0,0.0,0.2249999999999999,0.025,0.02,0.0,0.0,0.0,0.0,0.8,0.7749999999999999,95.725,0.0,1.775,0.0,0.0,0.0,0.0,0.0,0.0,0.25,0.0,0.0,0.0,0.0,0.0,0.0,0.0,0.0,,,"Oil Quenched 845C, 650C (1200F) Temper","Oil Quenched 845C, 650C (1200F) Temper",337,6,Quenched (oil) & tempered – high-strength structural steel,6
,,,1,Steel database with labelled clusters,,,AISI 4620 Steel,Ultimate tensile strength,510.0,MPa,Yield strength,370.0,MPa,Ductility,31.0,%,0.0,0.0,0.195,0.0,0.0,0.0,0.0,0.0,0.0,0.25,0.035,0.04,0.0,0.0,0.0,0.0,0.0,0.55,96.855,0.0,1.825,0.0,0.0,0.0,0.0,0.0,0.0,0.25,0.0,0.0,0.0,0.0,0.0,0.0,0.0,0.0,,,"Annealed, 25 mm Round","Annealed, 25 mm Round",338,3,Normalized – easy-to-machine stock (cold drawn),3
,,,1,Steel database with labelled clusters,,,AISI E4340 Steel,Ultimate tensile strength,745.0,MPa,Yield strength,475.0,MPa,Ductility,22.0,%,0.0,0.0,0.405,0.0,0.0,0.0,0.0,0.0,0.0,0.2249999999999999,0.025,0.02,0.0,0.0,0.0,0.0,0.8,0.75,95.7,0.0,1.825,0.0,0.0,0.0,0.0,0.0,0.0,0.25,0.0,0.0,0.0,0.0,0.0,0.0,0.0,0.0,,,Annealed 810C (1490F),Annealed 810C (1490F),339,7,Annealed – easy-to-machine – round annealed stock,7
,,,1,Steel database with labelled clusters,,,AISI 4620 Steel,Ultimate tensile strength,945.0,MPa,Yield strength,752.0,MPa,Ductility,17.0,%,0.0,0.0,0.195,0.0,0.0,0.0,0.0,0.0,0.0,0.25,0.035,0.04,0.0,0.0,0.0,0.0,0.0,0.55,96.855,0.0,1.825,0.0,0.0,0.0,0.0,0.0,0.0,0.25,0.0,0.0,0.0,0.0,0.0,0.0,0.0,0.0,,,"Normalized, Machined To 25 mm (1 In.) Rounds, Pseudocarburized, Reheated To 830C (1525F), Quenched And Tempered","Normalized, Machined To 25 mm (1 In.) Rounds, Pseudocarburized, Reheated To 830C (1525F), Quenched And Tempered",340,0,Carburized – quenched (oil) – wear-resistant surface steel,0
,,,1,Steel database with labelled clusters,,,AISI 4427 Steel,Ultimate tensile strength,951.0,MPa,Yield strength,560.0,MPa,Ductility,17.0,%,0.0,0.0,0.265,0.0,0.0,0.0,0.0,0.0,0.0,0.2249999999999999,0.035,0.04,0.0,0.0,0.0,0.0,0.0,0.8,98.235,0.0,0.0,0.0,0.0,0.0,0.0,0.0,0.0,0.4,0.0,0.0,0.0,0.0,0.0,0.0,0.0,0.0,,,"Heat Treated In 25 mm Rounds, Reheated To 765C (1410F), 150C (300F) Temper","Heat Treated In 25 mm Rounds, Reheated To 765C (1410F), 150C (300F) Temper",341,0,Carburized – quenched (oil) – wear-resistant surface steel,0
,,,1,Steel database with labelled clusters,,,AISI 4620 Steel,Ultimate tensile strength,660.0,MPa,Yield strength,425.0,MPa,Ductility,26.0,%,0.0,0.0,0.195,0.0,0.0,0.0,0.0,0.0,0.0,0.25,0.035,0.04,0.0,0.0,0.0,0.0,0.0,0.55,96.855,0.0,1.825,0.0,0.0,0.0,0.0,0.0,0.0,0.25,0.0,0.0,0.0,0.0,0.0,0.0,0.0,0.0,,,"Mock Carburized, 230C (450F) Temper, 50 mm (2 In.) Round","Mock Carburized, 230C (450F) Temper, 50 mm (2 In.) Round",342,8,Carburized – quenched (oil) – wear-resistant surface steel (variant),8
,,,1,Steel database with labelled clusters,,,AISI 4620 Steel,Ultimate tensile strength,675.0,MPa,Yield strength,460.0,MPa,Ductility,25.0,%,0.0,0.0,0.195,0.0,0.0,0.0,0.0,0.0,0.0,0.25,0.035,0.04,0.0,0.0,0.0,0.0,0.0,0.55,96.855,0.0,1.825,0.0,0.0,0.0,0.0,0.0,0.0,0.25,0.0,0.0,0.0,0.0,0.0,0.0,0.0,0.0,,,"Mock Carburized, 150C (300F) Temper, 25 mm (1 In.) Round","Mock Carburized, 150C (300F) Temper, 25 mm (1 In.) Round",343,8,Carburized – quenched (oil) – wear-resistant surface steel (variant),8
,,,1,Steel database with labelled clusters,,,AISI 4320 Steel,Ultimate tensile strength,827.0,MPa,Yield strength,515.0,MPa,Ductility,24.0,%,0.0,0.0,0.195,0.0,0.0,0.0,0.0,0.0,0.0,0.2249999999999999,0.035,0.04,0.0,0.0,0.0,0.0,0.5,0.55,96.38,0.0,1.825,0.0,0.0,0.0,0.0,0.0,0.0,0.25,0.0,0.0,0.0,0.0,0.0,0.0,0.0,0.0,,,"Mock Carburized 925C (1700F) For 8 Hrs., Reheated To 815C (1500F), Oil Quenched, 150C (300F) Temper, 100 mm (4 In.) Round","Mock Carburized 925C (1700F) For 8 Hrs., Reheated To 815C (1500F), Oil Quenched, 150C (300F) Temper, 100 mm (4 In.) Round",344,8,Carburized – quenched (oil) – wear-resistant surface steel (variant),8
,,,1,Steel database with labelled clusters,,,AISI 4150H Steel,Ultimate tensile strength,931.0,MPa,Yield strength,814.0,MPa,Ductility,20.0,%,0.0,0.0,0.505,0.0,0.0,0.0,0.0,0.0,0.0,0.2249999999999999,0.035,0.04,0.0,0.0,0.0,0.0,0.975,0.875,97.145,0.0,0.0,0.0,0.0,0.0,0.0,0.0,0.0,0.2,0.0,0.0,0.0,0.0,0.0,0.0,0.0,0.0,,,"Oil Quenched 830C (1525F), 650C (1200F) Temper, 50 mm (2 In.) Round","Oil Quenched 830C (1525F), 650C (1200F) Temper, 50 mm (2 In.) Round",345,6,Quenched (oil) & tempered – high-strength structural steel,6
,,,1,Steel database with labelled clusters,,,AISI E4340 H Steel,Ultimate tensile strength,1855.0,MPa,Yield strength,1550.0,MPa,Ductility,12.0,%,0.0,0.0,0.405,0.0,0.0,0.0,0.0,0.0,0.0,0.2249999999999999,0.025,0.02,0.0,0.0,0.0,0.0,0.8,0.7749999999999999,95.725,0.0,1.775,0.0,0.0,0.0,0.0,0.0,0.0,0.25,0.0,0.0,0.0,0.0,0.0,0.0,0.0,0.0,,,"Oil Quenched 855C (1570F), 230C (450F) Temper For 4 Hrs","Oil Quenched 855C (1570F), 230C (450F) Temper For 4 Hrs",346,6,Quenched (oil) & tempered – high-strength structural steel,6
,,,1,Steel database with labelled clusters,,,AISI 4620H Steel,Ultimate tensile strength,883.0,MPa,Yield strength,758.0,MPa,Ductility,16.0,%,0.0,0.0,0.2,0.0,0.0,0.0,0.0,0.0,0.0,0.25,0.035,0.04,0.0,0.0,0.0,0.0,0.0,0.55,96.9,0.0,1.775,0.0,0.0,0.0,0.0,0.0,0.0,0.25,0.0,0.0,0.0,0.0,0.0,0.0,0.0,0.0,,,"Normalized, Machined To 25 mm (1 In.) Rounds, Pseudocarburized, Reheated To 775C (1430F), Quenched And Tempered","Normalized, Machined To 25 mm (1 In.) Rounds, Pseudocarburized, Reheated To 775C (1430F), Quenched And Tempered",347,0,Carburized – quenched (oil) – wear-resistant surface steel,0
,,,1,Steel database with labelled clusters,,,AISI 4427 Steel,Ultimate tensile strength,1434.0,MPa,Yield strength,903.0,MPa,Ductility,11.0,%,0.0,0.0,0.265,0.0,0.0,0.0,0.0,0.0,0.0,0.2249999999999999,0.035,0.04,0.0,0.0,0.0,0.0,0.0,0.8,98.235,0.0,0.0,0.0,0.0,0.0,0.0,0.0,0.0,0.4,0.0,0.0,0.0,0.0,0.0,0.0,0.0,0.0,,,"Heat Treated In 13.7 mm Rounds, Oil Quenched, 150C (300F) Temper","Heat Treated In 13.7 mm Rounds, Oil Quenched, 150C (300F) Temper",348,0,Carburized – quenched (oil) – wear-resistant surface steel,0
,,,1,Steel database with labelled clusters,,,AISI 4620H Steel,Ultimate tensile strength,570.0,MPa,Yield strength,365.0,MPa,Ductility,29.0,%,0.0,0.0,0.2,0.0,0.0,0.0,0.0,0.0,0.0,0.25,0.035,0.04,0.0,0.0,0.0,0.0,0.0,0.55,96.9,0.0,1.775,0.0,0.0,0.0,0.0,0.0,0.0,0.25,0.0,0.0,0.0,0.0,0.0,0.0,0.0,0.0,,,"Normalized, 25 mm (1 In.) Round","Normalized, 25 mm (1 In.) Round",349,9,Normalized – general-purpose steel (round normalized stock),9
,,,1,Steel database with labelled clusters,,,AISI E4340 H Steel,Ultimate tensile strength,1000.0,MPa,Yield strength,938.0,MPa,Ductility,20.0,%,0.0,0.0,0.405,0.0,0.0,0.0,0.0,0.0,0.0,0.2249999999999999,0.025,0.02,0.0,0.0,0.0,0.0,0.8,0.7749999999999999,95.725,0.0,1.775,0.0,0.0,0.0,0.0,0.0,0.0,0.25,0.0,0.0,0.0,0.0,0.0,0.0,0.0,0.0,,,"Oil Quenched 800C (1470F), 650C (1200F) Temper, 13 mm (0.5 In.) Round","Oil Quenched 800C (1470F), 650C (1200F) Temper, 13 mm (0.5 In.) Round",350,6,Quenched (oil) & tempered – high-strength structural steel,6
,,,1,Steel database with labelled clusters,,,AISI 4150 Steel,Ultimate tensile strength,1170.0,MPa,Yield strength,1076.0,MPa,Ductility,14.0,%,0.0,0.0,0.505,0.0,0.0,0.0,0.0,0.0,0.0,0.2249999999999999,0.035,0.04,0.0,0.0,0.0,0.0,0.95,0.875,97.17,0.0,0.0,0.0,0.0,0.0,0.0,0.0,0.0,0.2,0.0,0.0,0.0,0.0,0.0,0.0,0.0,0.0,,,"Oil Quenched 830C (1525F), 595C (1100F) Temper, 13 mm (0.5 In.) Round","Oil Quenched 830C (1525F), 595C (1100F) Temper, 13 mm (0.5 In.) Round",351,6,Quenched (oil) & tempered – high-strength structural steel,6
,,,1,Steel database with labelled clusters,,,AISI E4340 H Steel,Ultimate tensile strength,1448.0,MPa,Yield strength,972.0,MPa,Ductility,12.0,%,0.0,0.0,0.405,0.0,0.0,0.0,0.0,0.0,0.0,0.2249999999999999,0.025,0.02,0.0,0.0,0.0,0.0,0.8,0.7749999999999999,95.725,0.0,1.775,0.0,0.0,0.0,0.0,0.0,0.0,0.25,0.0,0.0,0.0,0.0,0.0,0.0,0.0,0.0,,,"Normalized, 13 mm (0.5 In.) Round","Normalized, 13 mm (0.5 In.) Round",352,9,Normalized – general-purpose steel (round normalized stock),9
,,,1,Steel database with labelled clusters,,,AISI 4620 Steel,Ultimate tensile strength,585.0,MPa,Yield strength,360.0,MPa,Ductility,29.0,%,0.0,0.0,0.195,0.0,0.0,0.0,0.0,0.0,0.0,0.25,0.035,0.04,0.0,0.0,0.0,0.0,0.0,0.55,96.855,0.0,1.825,0.0,0.0,0.0,0.0,0.0,0.0,0.25,0.0,0.0,0.0,0.0,0.0,0.0,0.0,0.0,,,"Mock Carburized, 150C (300F) Temper, 100 mm (4 In.) Round","Mock Carburized, 150C (300F) Temper, 100 mm (4 In.) Round",353,8,Carburized – quenched (oil) – wear-resistant surface steel (variant),8
,,,1,Steel database with labelled clusters,,,AISI 4620H Steel,Ultimate tensile strength,675.0,MPa,Yield strength,455.0,MPa,Ductility,27.0,%,0.0,0.0,0.2,0.0,0.0,0.0,0.0,0.0,0.0,0.25,0.035,0.04,0.0,0.0,0.0,0.0,0.0,0.55,96.9,0.0,1.775,0.0,0.0,0.0,0.0,0.0,0.0,0.25,0.0,0.0,0.0,0.0,0.0,0.0,0.0,0.0,,,"Mock Carburized, 230C (450F) Temper, 25 mm (1 In.) Round","Mock Carburized, 230C (450F) Temper, 25 mm (1 In.) Round",354,8,Carburized – quenched (oil) – wear-resistant surface steel (variant),8
,,,1,Steel database with labelled clusters,,,AISI 4620H Steel,Ultimate tensile strength,945.0,MPa,Yield strength,752.0,MPa,Ductility,17.0,%,0.0,0.0,0.2,0.0,0.0,0.0,0.0,0.0,0.0,0.25,0.035,0.04,0.0,0.0,0.0,0.0,0.0,0.55,96.9,0.0,1.775,0.0,0.0,0.0,0.0,0.0,0.0,0.25,0.0,0.0,0.0,0.0,0.0,0.0,0.0,0.0,,,"Normalized, Machined To 25 mm (1 In.) Rounds, Pseudocarburized, Reheated To 830C (1525F), Quenched And Tempered","Normalized, Machined To 25 mm (1 In.) Rounds, Pseudocarburized, Reheated To 830C (1525F), Quenched And Tempered",355,0,Carburized – quenched (oil) – wear-resistant surface steel,0
,,,1,Steel database with labelled clusters,,,AISI 4422 Steel,Ultimate tensile strength,965.0,MPa,Yield strength,670.0,MPa,Ductility,14.0,%,0.0,0.0,0.225,0.0,0.0,0.0,0.0,0.0,0.0,0.2249999999999999,0.035,0.04,0.0,0.0,0.0,0.0,0.0,0.75,98.325,0.0,0.0,0.0,0.0,0.0,0.0,0.0,0.0,0.4,0.0,0.0,0.0,0.0,0.0,0.0,0.0,0.0,,,"Heat Treated In 13.7 mm Rounds, Oil Quenched, 150C (300F) Temper","Heat Treated In 13.7 mm Rounds, Oil Quenched, 150C (300F) Temper",356,0,Carburized – quenched (oil) – wear-resistant surface steel,0
,,,1,Steel database with labelled clusters,,,AISI 4620 Steel,Ultimate tensile strength,580.0,MPa,Yield strength,365.0,MPa,Ductility,29.0,%,0.0,0.0,0.195,0.0,0.0,0.0,0.0,0.0,0.0,0.25,0.035,0.04,0.0,0.0,0.0,0.0,0.0,0.55,96.855,0.0,1.825,0.0,0.0,0.0,0.0,0.0,0.0,0.25,0.0,0.0,0.0,0.0,0.0,0.0,0.0,0.0,,,"Mock Carburized, 230C (450F) Temper, 100 mm (4 In.) Round","Mock Carburized, 230C (450F) Temper, 100 mm (4 In.) Round",357,8,Carburized – quenched (oil) – wear-resistant surface steel (variant),8
,,,1,Steel database with labelled clusters,,,AISI 4620 Steel,Ultimate tensile strength,796.0,MPa,Yield strength,557.0,MPa,Ductility,20.0,%,0.0,0.0,0.195,0.0,0.0,0.0,0.0,0.0,0.0,0.25,0.035,0.04,0.0,0.0,0.0,0.0,0.0,0.55,96.855,0.0,1.825,0.0,0.0,0.0,0.0,0.0,0.0,0.25,0.0,0.0,0.0,0.0,0.0,0.0,0.0,0.0,,,"Single Quenched And Tempered, Carburized, Oil Quenched, 230C (450F) Temper","Single Quenched And Tempered, Carburized, Oil Quenched, 230C (450F) Temper",358,5,Carburized – quenched (oil) – wear-resistant surface steel (variant),5
,,,1,Steel database with labelled clusters,,,AISI 4620H Steel,Ultimate tensile strength,675.0,MPa,Yield strength,460.0,MPa,Ductility,25.0,%,0.0,0.0,0.2,0.0,0.0,0.0,0.0,0.0,0.0,0.25,0.035,0.04,0.0,0.0,0.0,0.0,0.0,0.55,96.9,0.0,1.775,0.0,0.0,0.0,0.0,0.0,0.0,0.25,0.0,0.0,0.0,0.0,0.0,0.0,0.0,0.0,,,"Mock Carburized, 150C (300F) Temper, 25 mm (1 In.) Round","Mock Carburized, 150C (300F) Temper, 25 mm (1 In.) Round",359,8,Carburized – quenched (oil) – wear-resistant surface steel (variant),8
,,,1,Steel database with labelled clusters,,,AISI 4620H Steel,Ultimate tensile strength,958.0,MPa,Yield strength,786.0,MPa,Ductility,16.0,%,0.0,0.0,0.2,0.0,0.0,0.0,0.0,0.0,0.0,0.25,0.035,0.04,0.0,0.0,0.0,0.0,0.0,0.55,96.9,0.0,1.775,0.0,0.0,0.0,0.0,0.0,0.0,0.25,0.0,0.0,0.0,0.0,0.0,0.0,0.0,0.0,,,"Normalized, Machined To 13.7 mm Rounds, Pseudocarburized, Reheated To 800C (1470F), Quenched And Tempered","Normalized, Machined To 13.7 mm Rounds, Pseudocarburized, Reheated To 800C (1470F), Quenched And Tempered",360,0,Carburized – quenched (oil) – wear-resistant surface steel,0
,,,1,Steel database with labelled clusters,,,AISI 4320 Steel,Ultimate tensile strength,793.0,MPa,Yield strength,460.0,MPa,Ductility,20.0,%,0.0,0.0,0.195,0.0,0.0,0.0,0.0,0.0,0.0,0.2249999999999999,0.035,0.04,0.0,0.0,0.0,0.0,0.5,0.55,96.38,0.0,1.825,0.0,0.0,0.0,0.0,0.0,0.0,0.25,0.0,0.0,0.0,0.0,0.0,0.0,0.0,0.0,,,"Normalized 895C (1640F), Air Cooled, 25 mm (1 In.) Round","Normalized 895C (1640F), Air Cooled, 25 mm (1 In.) Round",361,4,Normalized (air cooled) – general-purpose steel,4
,,,1,Steel database with labelled clusters,,,AISI 4620H Steel,Ultimate tensile strength,600.0,MPa,Yield strength,380.0,MPa,Ductility,30.0,%,0.0,0.0,0.2,0.0,0.0,0.0,0.0,0.0,0.0,0.25,0.035,0.04,0.0,0.0,0.0,0.0,0.0,0.55,96.9,0.0,1.775,0.0,0.0,0.0,0.0,0.0,0.0,0.25,0.0,0.0,0.0,0.0,0.0,0.0,0.0,0.0,,,"Normalized, 13 mm (0.5 In.) Round","Normalized, 13 mm (0.5 In.) Round",362,9,Normalized – general-purpose steel (round normalized stock),9
,,,1,Steel database with labelled clusters,,,AISI 4620 Steel,Ultimate tensile strength,570.0,MPa,Yield strength,365.0,MPa,Ductility,29.0,%,0.0,0.0,0.195,0.0,0.0,0.0,0.0,0.0,0.0,0.25,0.035,0.04,0.0,0.0,0.0,0.0,0.0,0.55,96.855,0.0,1.825,0.0,0.0,0.0,0.0,0.0,0.0,0.25,0.0,0.0,0.0,0.0,0.0,0.0,0.0,0.0,,,"Normalized, 25 mm (1 In.) Round","Normalized, 25 mm (1 In.) Round",363,9,Normalized – general-purpose steel (round normalized stock),9
,,,1,Steel database with labelled clusters,,,AISI 4427 Steel,Ultimate tensile strength,1076.0,MPa,Yield strength,670.0,MPa,Ductility,14.0,%,0.0,0.0,0.265,0.0,0.0,0.0,0.0,0.0,0.0,0.2249999999999999,0.035,0.04,0.0,0.0,0.0,0.0,0.0,0.8,98.235,0.0,0.0,0.0,0.0,0.0,0.0,0.0,0.0,0.4,0.0,0.0,0.0,0.0,0.0,0.0,0.0,0.0,,,"Heat Treated In 25 mm Rounds, Oil Quenched, 150C (300F) Temper","Heat Treated In 25 mm Rounds, Oil Quenched, 150C (300F) Temper",364,0,Carburized – quenched (oil) – wear-resistant surface steel,0
,,,1,Steel database with labelled clusters,,,AISI 4320H Steel,Ultimate tensile strength,1295.0,MPa,Yield strength,1035.0,MPa,Ductility,13.0,%,0.0,0.0,0.2,0.0,0.0,0.0,0.0,0.0,0.0,0.2249999999999999,0.035,0.04,0.0,0.0,0.0,0.0,0.5,0.55,96.425,0.0,1.775,0.0,0.0,0.0,0.0,0.0,0.0,0.25,0.0,0.0,0.0,0.0,0.0,0.0,0.0,0.0,,,"Mock Carburized, Oil Quenched, 230C (450F) Temper, 13 mm (0.5 In.) Round","Mock Carburized, Oil Quenched, 230C (450F) Temper, 13 mm (0.5 In.) Round",365,8,Carburized – quenched (oil) – wear-resistant surface steel (variant),8
,,,1,Steel database with labelled clusters,,,AISI E4340 H Steel,Ultimate tensile strength,1138.0,MPa,Yield strength,1000.0,MPa,Ductility,15.0,%,0.0,0.0,0.405,0.0,0.0,0.0,0.0,0.0,0.0,0.2249999999999999,0.025,0.02,0.0,0.0,0.0,0.0,0.8,0.7749999999999999,95.725,0.0,1.775,0.0,0.0,0.0,0.0,0.0,0.0,0.25,0.0,0.0,0.0,0.0,0.0,0.0,0.0,0.0,,,"Oil Quenched 800C (1470F), 540C (1000F) Temper, 100 mm (4 In.) Round","Oil Quenched 800C (1470F), 540C (1000F) Temper, 100 mm (4 In.) Round",366,6,Quenched (oil) & tempered – high-strength structural steel,6
,,,1,Steel database with labelled clusters,,,AISI 4620 Steel,Ultimate tensile strength,822.0,MPa,Yield strength,576.0,MPa,Ductility,19.0,%,0.0,0.0,0.195,0.0,0.0,0.0,0.0,0.0,0.0,0.25,0.035,0.04,0.0,0.0,0.0,0.0,0.0,0.55,96.855,0.0,1.825,0.0,0.0,0.0,0.0,0.0,0.0,0.25,0.0,0.0,0.0,0.0,0.0,0.0,0.0,0.0,,,"Single Quenched And Tempered, Carburized, Oil Quenched, 150C (300F) Temper","Single Quenched And Tempered, Carburized, Oil Quenched, 150C (300F) Temper",367,5,Carburized – quenched (oil) – wear-resistant surface steel (variant),5
,,,1,Steel database with labelled clusters,,,AISI 4620H Steel,Ultimate tensile strength,795.0,MPa,Yield strength,531.0,MPa,Ductility,22.0,%,0.0,0.0,0.2,0.0,0.0,0.0,0.0,0.0,0.0,0.25,0.035,0.04,0.0,0.0,0.0,0.0,0.0,0.55,96.9,0.0,1.775,0.0,0.0,0.0,0.0,0.0,0.0,0.25,0.0,0.0,0.0,0.0,0.0,0.0,0.0,0.0,,,"Double Quenched And Tempered, Carburized, Oil Quenched, 230C (450F) Temper","Double Quenched And Tempered, Carburized, Oil Quenched, 230C (450F) Temper",368,5,Carburized – quenched (oil) – wear-resistant surface steel (variant),5
,,,1,Steel database with labelled clusters,,,AISI 4620H Steel,Ultimate tensile strength,1014.0,MPa,Yield strength,841.0,MPa,Ductility,16.0,%,0.0,0.0,0.2,0.0,0.0,0.0,0.0,0.0,0.0,0.25,0.035,0.04,0.0,0.0,0.0,0.0,0.0,0.55,96.9,0.0,1.775,0.0,0.0,0.0,0.0,0.0,0.0,0.25,0.0,0.0,0.0,0.0,0.0,0.0,0.0,0.0,,,"Normalized, Machined To 13.7 mm Rounds, Pseudocarburized, Reheated To 925C (1700F), Quenched And Tempered","Normalized, Machined To 13.7 mm Rounds, Pseudocarburized, Reheated To 925C (1700F), Quenched And Tempered",369,0,Carburized – quenched (oil) – wear-resistant surface steel,0
,,,1,Steel database with labelled clusters,,,AISI 4340 Steel,Ultimate tensile strength,1005.0,MPa,Yield strength,938.0,MPa,Ductility,20.0,%,0.0,0.0,0.4,0.0,0.0,0.0,0.0,0.0,0.0,0.2249999999999999,0.035,0.04,0.0,0.0,0.0,0.0,0.8,0.7,95.725,0.0,1.825,0.0,0.0,0.0,0.0,0.0,0.0,0.25,0.0,0.0,0.0,0.0,0.0,0.0,0.0,0.0,,,"Oil Quenched 845C, 650C (1200F) Temper","Oil Quenched 845C, 650C (1200F) Temper",370,6,Quenched (oil) & tempered – high-strength structural steel,6
,,,1,Steel database with labelled clusters,,,AISI E4340 H Steel,Ultimate tensile strength,1220.0,MPa,Yield strength,786.0,MPa,Ductility,13.0,%,0.0,0.0,0.405,0.0,0.0,0.0,0.0,0.0,0.0,0.2249999999999999,0.025,0.02,0.0,0.0,0.0,0.0,0.8,0.7749999999999999,95.725,0.0,1.775,0.0,0.0,0.0,0.0,0.0,0.0,0.25,0.0,0.0,0.0,0.0,0.0,0.0,0.0,0.0,,,"Normalized, 50 mm (2 In.) Round","Normalized, 50 mm (2 In.) Round",371,9,Normalized – general-purpose steel (round normalized stock),9
,,,1,Steel database with labelled clusters,,,AISI 4620 Steel,Ultimate tensile strength,600.0,MPa,Yield strength,380.0,MPa,Ductility,30.0,%,0.0,0.0,0.195,0.0,0.0,0.0,0.0,0.0,0.0,0.25,0.035,0.04,0.0,0.0,0.0,0.0,0.0,0.55,96.855,0.0,1.825,0.0,0.0,0.0,0.0,0.0,0.0,0.25,0.0,0.0,0.0,0.0,0.0,0.0,0.0,0.0,,,"Normalized, 13 mm (0.5 In.) Round","Normalized, 13 mm (0.5 In.) Round",372,9,Normalized – general-purpose steel (round normalized stock),9
,,,1,Steel database with labelled clusters,,,AISI E4340 Steel,Ultimate tensile strength,1000.0,MPa,Yield strength,938.0,MPa,Ductility,20.0,%,0.0,0.0,0.405,0.0,0.0,0.0,0.0,0.0,0.0,0.2249999999999999,0.025,0.02,0.0,0.0,0.0,0.0,0.8,0.75,95.7,0.0,1.825,0.0,0.0,0.0,0.0,0.0,0.0,0.25,0.0,0.0,0.0,0.0,0.0,0.0,0.0,0.0,,,"Oil Quenched 800C (1470F), 650C (1200F) Temper, 13 mm (0.5 In.) Round","Oil Quenched 800C (1470F), 650C (1200F) Temper, 13 mm (0.5 In.) Round",373,6,Quenched (oil) & tempered – high-strength structural steel,6
