Repository: Azhi-ss/SteelScientist

# Steel Labelled Clusters Dataset

This directory contains the cleaned steel labelled-clusters dataset used by
`regression/steel_labelled_clusters_regression.py`.

## Files

| File | Rows | Description |
|------|------|-------------|
| `raw/Steel database with labelled clusters.xlsx` | 3234 | Original spreadsheet. |
| `full_with_duplicates.csv` | 3234 | Raw spreadsheet mapped to the project regression schema. |
| `clean.csv` | 1943 | Strictly deduplicated regression mother table. |
| `train.csv` | 1554 | Fixed 8:2 training split generated from `clean.csv`. |
| `val.csv` | 389 | Fixed 8:2 validation split generated from `clean.csv`. |

File: datasets/steel_labelled_clusters/train.csv (part 5 of 19)
DOIs,Files,problem,status,Table_topic,title,abstract,Material,Tensile_name,Tensile_value,Tensile_unit,Yield_name,Yield_value,Yield_unit,Elongation_name,Elongation_value,Elongation_unit,H,B,C,N,O,F,Na,Mg,Al,Si,P,S,Cl,Ca,Ti,V,Cr,Mn,Fe,Co,Ni,Cu,Zn,As,Y,Zr,Nb,Mo,Sn,Sb,La,Ce,Ta,W,Pb,Bi,Other_ele,Text_addition,Text,actions,source_entry,cluster_number,cluster_label,cluster_number_0_to_11
,,,1,Steel database with labelled clusters,,,AISI 4140H Steel,Ultimate tensile strength,1140.0,MPa,Yield strength,965.0,MPa,Ductility,18.0,%,0.0,0.0,0.405,0.0,0.0,0.0,0.0,0.0,0.0,0.2249999999999999,0.035,0.04,0.0,0.0,0.0,0.0,0.975,0.875,97.22,0.0,0.0,0.0,0.0,0.0,0.0,0.0,0.0,0.2249999999999999,0.0,0.0,0.0,0.0,0.0,0.0,0.0,0.0,,,"Oil Quenched, Tempered 540C (1000F), 25 mm (1 In.) Round","Oil Quenched, Tempered 540C (1000F), 25 mm (1 In.) Round",195,6,Quenched (oil) & tempered – high-strength structural steel,6
,,,1,Steel database with labelled clusters,,,AISI 5120H Steel,Ultimate tensile strength,834.0,MPa,Yield strength,635.0,MPa,Ductility,14.0,%,0.0,0.0,0.2,0.0,0.0,0.0,0.0,0.0,0.0,0.2249999999999999,0.035,0.04,0.0,0.0,0.0,0.0,0.8,0.8,97.9,0.0,0.0,0.0,0.0,0.0,0.0,0.0,0.0,0.0,0.0,0.0,0.0,0.0,0.0,0.0,0.0,0.0,,,"Heat Treated, Machined To 25 mm, Pseudocarburized, Reheated To 775C (1430F), 150C (300F) Temper","Heat Treated, Machined To 25 mm, Pseudocarburized, Reheated To 775C (1430F), 150C (300F) Temper",544,0,Carburized – quenched (oil) – wear-resistant surface steel,0
,,,1,Steel database with labelled clusters,,,ASTM A424 Steel,Ultimate tensile strength,275.0,MPa,Yield strength,170.0,MPa,Ductility,45.0,%,0.0,0.0,0.008,0.0,0.0,0.0,0.0,0.0,0.0,0.0,0.0,0.035,0.0,0.0,0.0,0.0,0.0,0.6,99.357,0.0,0.0,0.0,0.0,0.0,0.0,0.0,0.0,0.0,0.0,0.0,0.0,0.0,0.0,0.0,0.0,0.0,,,"Type I, Drawing Quality","Type I, Drawing Quality",1284,2,Quenched (oil) – general-purpose steel (tested),2
,,,1,Steel database with labelled clusters,,,AISI 1050 Steel,Ultimate tensile strength,636.0,MPa,Yield strength,365.0,MPa,Ductility,24.0,%,0.0,0.0,0.51,0.0,0.0,0.0,0.0,0.0,0.0,0.0,0.04,0.05,0.0,0.0,0.0,0.0,0.0,0.75,98.65,0.0,0.0,0.0,0.0,0.0,0.0,0.0,0.0,0.0,0.0,0.0,0.0,0.0,0.0,0.0,0.0,0.0,,,"Annealed At 790C (1450F), Furnace Cooled 10C (18F) Per Hour To 650C (1200F), Air Cooled, 25 mm (1 In.) Round","Annealed At 790C (1450F), Furnace Cooled 10C (18F) Per Hour To 650C (1200F), Air Cooled, 25 mm (1 In.) Round",1691,7,Annealed – easy-to-machine – round annealed stock,7
,,,1,Steel database with labelled clusters,,,AISI 4620 Steel,Ultimate tensile strength,876.0,MPa,Yield strength,620.0,MPa,Ductility,20.0,%,0.0,0.0,0.195,0.0,0.0,0.0,0.0,0.0,0.0,0.25,0.035,0.04,0.0,0.0,0.0,0.0,0.0,0.55,96.855,0.0,1.825,0.0,0.0,0.0,0.0,0.0,0.0,0.25,0.0,0.0,0.0,0.0,0.0,0.0,0.0,0.0,,,"Mock Carburized, 150C (300F) Temper, 13 mm (0.5 In.) Round","Mock Carburized, 150C (300F) Temper, 13 mm (0.5 In.) Round",323,8,Carburized – quenched (oil) – wear-resistant surface steel (variant),8
,,,1,Steel database with labelled clusters,,,AISI 1144 Steel,Ultimate tensile strength,725.0,MPa,Yield strength,655.0,MPa,Ductility,10.0,%,0.0,0.0,0.44,0.0,0.0,0.0,0.0,0.0,0.0,0.0,0.04,0.285,0.0,0.0,0.0,0.0,0.0,1.5,97.735,0.0,0.0,0.0,0.0,0.0,0.0,0.0,0.0,0.0,0.0,0.0,0.0,0.0,0.0,0.0,0.0,0.0,,,"As Cold Drawn, 22-32 mm (0.875-1.25 In) Round","As Cold Drawn, 22-32 mm (0.875-1.25 In) Round",1834,3,Normalized – easy-to-machine stock (cold drawn),3
,,,1,Steel database with labelled clusters,,,AISI E4340 Steel,Ultimate tensile strength,1255.0,MPa,Yield strength,1165.0,MPa,Ductility,13.0,%,0.0,0.0,0.405,0.0,0.0,0.0,0.0,0.0,0.0,0.2249999999999999,0.025,0.02,0.0,0.0,0.0,0.0,0.8,0.75,95.7,0.0,1.825,0.0,0.0,0.0,0.0,0.0,0.0,0.25,0.0,0.0,0.0,0.0,0.0,0.0,0.0,0.0,,,"Oil Quenched 800C (1470F), 540C (1000F) Temper, 13 mm (0.5 In.) Round","Oil Quenched 800C (1470F), 540C (1000F) Temper, 13 mm (0.5 In.) Round",267,6,Quenched (oil) & tempered – high-strength structural steel,6
,,,1,Steel database with labelled clusters,,,AISI 8620 Steel,Ultimate tensile strength,898.0,MPa,Yield strength,533.0,MPa,Ductility,22.0,%,0.0,0.0,0.205,0.0,0.0,0.0,0.0,0.0,0.0,0.25,0.035,0.04,0.0,0.0,0.0,0.0,0.5,0.8,97.42,0.0,0.55,0.0,0.0,0.0,0.0,0.0,0.0,0.2,0.0,0.0,0.0,0.0,0.0,0.0,0.0,0.0,,,"Double Quenched And Tempered (230C (450F)), Carburized","Double Quenched And Tempered (230C (450F)), Carburized",756,5,Carburized – quenched (oil) – wear-resistant surface steel (variant),5
,,,1,Steel database with labelled clusters,,,AISI 4140H Steel,Ultimate tensile strength,1020.0,MPa,Yield strength,655.0,MPa,Ductility,17.0,%,0.0,0.0,0.405,0.0,0.0,0.0,0.0,0.0,0.0,0.2249999999999999,0.035,0.04,0.0,0.0,0.0,0.0,0.975,0.875,97.22,0.0,0.0,0.0,0.0,0.0,0.0,0.0,0.0,0.2249999999999999,0.0,0.0,0.0,0.0,0.0,0.0,0.0,0.0,,,"Normalized At 870C (1600F), Air Cooled, 25 mm (1 In.) Round","Normalized At 870C (1600F), Air Cooled, 25 mm (1 In.) Round",68,4,Normalized (air cooled) – general-purpose steel,4
,,,1,Steel database with labelled clusters,,,ASTM A782 Low Alloy Steel,Ultimate tensile strength,740.0,MPa,Yield strength,620.0,MPa,Ductility,17.0,%,0.0,0.0,0.2,0.0,0.0,0.0,0.0,0.0,0.0,0.6000000000000001,0.04,0.04,0.0,0.0,0.0,0.0,0.75,0.95,97.34,0.0,0.0,0.0,0.0,0.0,0.0,0.08,0.0,0.0,0.0,0.0,0.0,0.0,0.0,0.0,0.0,0.0,,,Class 2,Class 2,1393,1,Hot rolled – general construction steel,1
,,,1,Steel database with labelled clusters,,,AISI 5140H Steel,Ultimate tensile strength,793.0,MPa,Yield strength,475.0,MPa,Ductility,22.0,%,0.0,0.0,0.405,0.0,0.0,0.0,0.0,0.0,0.0,0.2249999999999999,0.035,0.04,0.0,0.0,0.0,0.0,0.8,0.8,97.695,0.0,0.0,0.0,0.0,0.0,0.0,0.0,0.0,0.0,0.0,0.0,0.0,0.0,0.0,0.0,0.0,0.0,,,Normalized 870C (1600F),Normalized 870C (1600F),612,4,Normalized (air cooled) – general-purpose steel,4
,,,1,Steel database with labelled clusters,,,AISI 1050 Steel,Ultimate tensile strength,924.0,MPa,Yield strength,683.0,MPa,Ductility,20.0,%,0.0,0.0,0.51,0.0,0.0,0.0,0.0,0.0,0.0,0.0,0.04,0.05,0.0,0.0,0.0,0.0,0.0,0.75,98.65,0.0,0.0,0.0,0.0,0.0,0.0,0.0,0.0,0.0,0.0,0.0,0.0,0.0,0.0,0.0,0.0,0.0,,,"Water Quenched From 830C (1525F), 540C (1000F) Temper, 13 mm (0.5 In.) Round","Water Quenched From 830C (1525F), 540C (1000F) Temper, 13 mm (0.5 In.) Round",1685,10,Quenched (water) & tempered – high-strength structural steel,10
,,,1,Steel database with labelled clusters,,,AISI 5120H Steel,Ultimate tensile strength,848.0,MPa,Yield strength,650.0,MPa,Ductility,14.0,%,0.0,0.0,0.2,0.0,0.0,0.0,0.0,0.0,0.0,0.2249999999999999,0.035,0.04,0.0,0.0,0.0,0.0,0.8,0.8,97.9,0.0,0.0,0.0,0.0,0.0,0.0,0.0,0.0,0.0,0.0,0.0,0.0,0.0,0.0,0.0,0.0,0.0,,,"Heat Treated, Machined To 13.7 mm, Pseudocarburized, Reheated To 775C (1430F), 150C (300F) Temper","Heat Treated, Machined To 13.7 mm, Pseudocarburized, Reheated To 775C (1430F), 150C (300F) Temper",603,0,Carburized – quenched (oil) – wear-resistant surface steel,0
,,,1,Steel database with labelled clusters,,,AISI 4718 Steel,Ultimate tensile strength,1068.0,MPa,Yield strength,714.0,MPa,Ductility,17.0,%,0.0,0.0,0.185,0.0,0.0,0.0,0.0,0.0,0.0,0.275,0.04,0.04,0.0,0.0,0.0,0.0,0.45,0.8,96.81,0.0,1.05,0.0,0.0,0.0,0.0,0.0,0.0,0.35,0.0,0.0,0.0,0.0,0.0,0.0,0.0,0.0,,,"Psueudocarburized, Reheated To 800C (1470F) And Oil Quenched, 150C (300F) Temper, 25 mm Round","Psueudocarburized, Reheated To 800C (1470F) And Oil Quenched, 150C (300F) Temper, 25 mm Round",430,0,Carburized – quenched (oil) – wear-resistant surface steel,0
,,,1,Steel database with labelled clusters,,,AISI 1020 Steel,Ultimate tensile strength,472.0,MPa,Yield strength,384.0,MPa,Ductility,32.0,%,0.0,0.0,0.2,0.0,0.0,0.0,0.0,0.0,0.0,0.0,0.04,0.05,0.0,0.0,0.0,0.0,0.0,0.4499999999999999,99.26,0.0,0.0,0.0,0.0,0.0,0.0,0.0,0.0,0.0,0.0,0.0,0.0,0.0,0.0,0.0,0.0,0.0,,,"As Rolled, 25 mm (1 In.) Round","As Rolled, 25 mm (1 In.) Round",1459,3,Normalized – easy-to-machine stock (cold drawn),3
,,,1,Steel database with labelled clusters,,,AISI 4620H Steel,Ultimate tensile strength,796.0,MPa,Yield strength,557.0,MPa,Ductility,20.0,%,0.0,0.0,0.2,0.0,0.0,0.0,0.0,0.0,0.0,0.25,0.035,0.04,0.0,0.0,0.0,0.0,0.0,0.55,96.9,0.0,1.775,0.0,0.0,0.0,0.0,0.0,0.0,0.25,0.0,0.0,0.0,0.0,0.0,0.0,0.0,0.0,,,"Single Quenched And Tempered, Carburized, Oil Quenched, 230C (450F) Temper","Single Quenched And Tempered, Carburized, Oil Quenched, 230C (450F) Temper",415,5,Carburized – quenched (oil) – wear-resistant surface steel (variant),5
,,,1,Steel database with labelled clusters,,,JIS S55C Steel,Ultimate tensile strength,647.0,MPa,Yield strength,392.0,MPa,Ductility,15.0,%,0.0,0.0,0.55,0.0,0.0,0.0,0.0,0.0,0.0,0.25,0.03,0.035,0.0,0.0,0.0,0.0,0.2,0.75,97.685,0.0,0.2,0.3,0.0,0.0,0.0,0.0,0.0,0.0,0.0,0.0,0.0,0.0,0.0,0.0,0.0,0.0,,,Normalized,Normalized,1943,2,Quenched (oil) – general-purpose steel (tested),2
,,,1,Steel database with labelled clusters,,,AISI 8640 Steel,Ultimate tensile strength,945.0,MPa,Yield strength,931.0,MPa,Ductility,9.0,%,0.0,0.0,0.405,0.0,0.0,0.0,0.0,0.0,0.0,0.2249999999999999,0.035,0.04,0.0,0.0,0.0,0.0,0.5,0.875,97.17,0.0,0.55,0.0,0.0,0.0,0.0,0.0,0.0,0.2,0.0,0.0,0.0,0.0,0.0,0.0,0.0,0.0,,,"Cold Drawn, 25 mm (1 In.) Round","Cold Drawn, 25 mm (1 In.) Round",839,3,Normalized – easy-to-machine stock (cold drawn),3
,,,1,Steel database with labelled clusters,,,AISI 4815H Steel,Ultimate tensile strength,1165.0,MPa,Yield strength,1005.0,MPa,Ductility,15.0,%,0.0,0.0,0.15,0.0,0.0,0.0,0.0,0.0,0.0,0.2249999999999999,0.035,0.04,0.0,0.0,0.0,0.0,0.0,0.5,95.3,0.0,3.5,0.0,0.0,0.0,0.0,0.0,0.0,0.25,0.0,0.0,0.0,0.0,0.0,0.0,0.0,0.0,,,"Pseudocarburized, Reheated To 830C (1525F) And Oil Quenched, 150C (300F) Temper, 13.7 mm (1 In.) Round","Pseudocarburized, Reheated To 830C (1525F) And Oil Quenched, 150C (300F) Temper, 13.7 mm (1 In.) Round",384,0,Carburized – quenched (oil) – wear-resistant surface steel,0
,,,1,Steel database with labelled clusters,,,AISI 1050 Steel,Ultimate tensile strength,814.0,MPa,Yield strength,552.0,MPa,Ductility,22.0,%,0.0,0.0,0.51,0.0,0.0,0.0,0.0,0.0,0.0,0.0,0.04,0.05,0.0,0.0,0.0,0.0,0.0,0.75,98.65,0.0,0.0,0.0,0.0,0.0,0.0,0.0,0.0,0.0,0.0,0.0,0.0,0.0,0.0,0.0,0.0,0.0,,,"Water Quenched From 830C (1525F), 595C (1100F) Temper, 25 mm (1 In.) Round","Water Quenched From 830C (1525F), 595C (1100F) Temper, 25 mm (1 In.) Round",1706,10,Quenched (water) & tempered – high-strength structural steel,10
,,,1,Steel database with labelled clusters,,,AISI 8620H Steel,Ultimate tensile strength,1225.0,MPa,Yield strength,965.0,MPa,Ductility,14.0,%,0.0,0.0,0.205,0.0,0.0,0.0,0.0,0.0,0.0,0.25,0.035,0.04,0.0,0.0,0.0,0.0,0.5,0.7749999999999999,97.445,0.0,0.55,0.0,0.0,0.0,0.0,0.0,0.0,0.2,0.0,0.0,0.0,0.0,0.0,0.0,0.0,0.0,,,"Mock Carburized, Reheated And Oil Quenched, 230C (450F) Temper, 13 mm (0.5 In.) Round","Mock Carburized, Reheated And Oil Quenched, 230C (450F) Temper, 13 mm (0.5 In.) Round",742,8,Carburized – quenched (oil) – wear-resistant surface steel (variant),8
,,,1,Steel database with labelled clusters,,,AISI 8740H Steel,Ultimate tensile strength,979.0,MPa,Yield strength,841.0,MPa,Ductility,18.0,%,0.0,0.0,0.405,0.0,0.0,0.0,0.0,0.0,0.0,0.2249999999999999,0.035,0.04,0.0,0.0,0.0,0.0,0.5,0.875,97.12,0.0,0.55,0.0,0.0,0.0,0.0,0.0,0.0,0.25,0.0,0.0,0.0,0.0,0.0,0.0,0.0,0.0,,,"Oil Quenched 830C (1525F), 595C (1100F) Temper, 50 mm (2 In.) Round","Oil Quenched 830C (1525F), 595C (1100F) Temper, 50 mm (2 In.) Round",940,6,Quenched (oil) & tempered – high-strength structural steel,6
,,,1,Steel database with labelled clusters,,,ASTM A514 Steel,Ultimate tensile strength,760.0,MPa,Yield strength,690.0,MPa,Ductility,18.0,%,0.0,0.00275,0.1649999999999999,0.0,0.0,0.0,0.0,0.0,0.0,0.275,0.04,0.04,0.0,0.0,0.02,0.055,0.525,0.85,97.82725,0.0,0.0,0.0,0.0,0.0,0.0,0.0,0.0,0.2,0.0,0.0,0.0,0.0,0.0,0.0,0.0,0.0,,,"Grade B, Plate Thickness _ 19 mm","Grade B, Plate Thickness _ 19 mm",1254,11,plate – no special treatment – general-purpose steel,11
,,,1,Steel database with labelled clusters,,,AISI 1010 Steel,Ultimate tensile strength,365.0,MPa,Yield strength,305.0,MPa,Ductility,20.0,%,0.0,0.0,0.105,0.0,0.0,0.0,0.0,0.0,0.0,0.0,0.04,0.05,0.0,0.0,0.0,0.0,0.0,0.4499999999999999,99.355,0.0,0.0,0.0,0.0,0.0,0.0,0.0,0.0,0.0,0.0,0.0,0.0,0.0,0.0,0.0,0.0,0.0,,,"Cold Drawn Bar, 19-32 mm (0.75-1.25 In) Round Or Thickness","Cold Drawn Bar, 19-32 mm (0.75-1.25 In) Round Or Thickness",1512,2,Quenched (oil) – general-purpose steel (tested),2
,,,1,Steel database with labelled clusters,,,AISI 1046 Steel,Ultimate tensile strength,620.0,MPa,Yield strength,515.0,MPa,Ductility,12.0,%,0.0,0.0,0.4599999999999999,0.0,0.0,0.0,0.0,0.0,0.0,0.0,0.04,0.05,0.0,0.0,0.0,0.0,0.0,0.85,98.6,0.0,0.0,0.0,0.0,0.0,0.0,0.0,0.0,0.0,0.0,0.0,0.0,0.0,0.0,0.0,0.0,0.0,,,"Cold Drawn, Annealed, 19-32 mm (0.75-1.25 In) Round","Cold Drawn, Annealed, 19-32 mm (0.75-1.25 In) Round",1569,3,Normalized – easy-to-machine stock (cold drawn),3
,,,1,Steel database with labelled clusters,,,AISI 1030 Steel,Ultimate tensile strength,525.0,MPa,Yield strength,345.0,MPa,Ductility,32.0,%,0.0,0.0,0.305,0.0,0.0,0.0,0.0,0.0,0.0,0.0,0.04,0.05,0.0,0.0,0.0,0.0,0.0,0.75,98.855,0.0,0.0,0.0,0.0,0.0,0.0,0.0,0.0,0.0,0.0,0.0,0.0,0.0,0.0,0.0,0.0,0.0,,,Normalized 925C (1700F),Normalized 925C (1700F),1638,4,Normalized (air cooled) – general-purpose steel,4
,,,1,Steel database with labelled clusters,,,AISI 51B60H Steel,Ultimate tensile strength,1050.0,MPa,Yield strength,924.0,MPa,Ductility,16.0,%,0.0,0.00175,0.6000000000000001,0.0,0.0,0.0,0.0,0.0,0.0,0.2249999999999999,0.035,0.04,0.0,0.0,0.0,0.0,0.8,0.875,97.42325,0.0,0.0,0.0,0.0,0.0,0.0,0.0,0.0,0.0,0.0,0.0,0.0,0.0,0.0,0.0,0.0,0.0,,,"Oil Quenched From 830C (1525F), 595C (1100F) Temper, 13 mm (0.5 In.) Round","Oil Quenched From 830C (1525F), 595C (1100F) Temper, 13 mm (0.5 In.) Round",675,6,Quenched (oil) & tempered – high-strength structural steel,6
,,,1,Steel database with labelled clusters,,,AISI 8620H Steel,Ultimate tensile strength,1040.0,MPa,Yield strength,848.0,MPa,Ductility,15.0,%,0.0,0.0,0.205,0.0,0.0,0.0,0.0,0.0,0.0,0.25,0.035,0.04,0.0,0.0,0.0,0.0,0.5,0.7749999999999999,97.445,0.0,0.55,0.0,0.0,0.0,0.0,0.0,0.0,0.2,0.0,0.0,0.0,0.0,0.0,0.0,0.0,0.0,,,"Normalized, Machined To 13.7 mm, Pseudocarburized, Reheated To 800C, 150C Temper","Normalized, Machined To 13.7 mm, Pseudocarburized, Reheated To 800C, 150C Temper",793,0,Carburized – quenched (oil) – wear-resistant surface steel,0
,,,1,Steel database with labelled clusters,,,AISI 5120H Steel,Ultimate tensile strength,979.0,MPa,Yield strength,786.0,MPa,Ductility,16.0,%,0.0,0.0,0.2,0.0,0.0,0.0,0.0,0.0,0.0,0.2249999999999999,0.035,0.04,0.0,0.0,0.0,0.0,0.8,0.8,97.9,0.0,0.0,0.0,0.0,0.0,0.0,0.0,0.0,0.0,0.0,0.0,0.0,0.0,0.0,0.0,0.0,0.0,,,"Heat Treated, Machined To 13.7 mm, Pseudocarburized, Reheated To 845C (1550F), 150C (300F) Temper","Heat Treated, Machined To 13.7 mm, Pseudocarburized, Reheated To 845C (1550F), 150C (300F) Temper",530,0,Carburized – quenched (oil) – wear-resistant surface steel,0
,,,1,Steel database with labelled clusters,,,AISI 1050 Steel,Ultimate tensile strength,655.0,MPa,Yield strength,550.0,MPa,Ductility,10.0,%,0.0,0.0,0.51,0.0,0.0,0.0,0.0,0.0,0.0,0.0,0.04,0.05,0.0,0.0,0.0,0.0,0.0,0.75,98.65,0.0,0.0,0.0,0.0,0.0,0.0,0.0,0.0,0.0,0.0,0.0,0.0,0.0,0.0,0.0,0.0,0.0,,,"Cold Drawn, Annealed, 19-32 mm (0.75-1.25 In) Round","Cold Drawn, Annealed, 19-32 mm (0.75-1.25 In) Round",1726,3,Normalized – easy-to-machine stock (cold drawn),3
,,,1,Steel database with labelled clusters,,,ASTM A446 Steel,Ultimate tensile strength,310.0,MPa,Yield strength,230.0,MPa,Ductility,20.0,%,0.0,0.0,0.2,0.0,0.0,0.0,0.0,0.0,0.0,0.0,0.04,0.04,0.0,0.0,0.0,0.0,0.0,0.0,99.52,0.0,0.0,0.2,0.0,0.0,0.0,0.0,0.0,0.0,0.0,0.0,0.0,0.0,0.0,0.0,0.0,0.0,,,Grade A,Grade A,1365,1,Hot rolled – general construction steel,1
,,,1,Steel database with labelled clusters,,,AISI 1050 Steel,Ultimate tensile strength,655.0,MPa,Yield strength,515.0,MPa,Ductility,15.0,%,0.0,0.0,0.51,0.0,0.0,0.0,0.0,0.0,0.0,0.0,0.04,0.05,0.0,0.0,0.0,0.0,0.0,0.75,98.65,0.0,0.0,0.0,0.0,0.0,0.0,0.0,0.0,0.0,0.0,0.0,0.0,0.0,0.0,0.0,0.0,0.0,,,"Cold Drawn, High Temperature, Stress Relieved, 16-22 mm (0.625-0.875 In) Round","Cold Drawn, High Temperature, Stress Relieved, 16-22 mm (0.625-0.875 In) Round",1664,0,Carburized – quenched (oil) – wear-resistant surface steel,0
,,,1,Steel database with labelled clusters,,,AISI 4340H Steel,Ultimate tensile strength,1280.0,MPa,Yield strength,860.0,MPa,Ductility,12.0,%,0.0,0.0,0.405,0.0,0.0,0.0,0.0,0.0,0.0,0.2249999999999999,0.035,0.04,0.0,0.0,0.0,0.0,0.8,0.7250000000000001,95.745,0.0,1.775,0.0,0.0,0.0,0.0,0.0,0.0,0.25,0.0,0.0,0.0,0.0,0.0,0.0,0.0,0.0,,,Normalized 870C (1600F),Normalized 870C (1600F),262,4,Normalized (air cooled) – general-purpose steel,4
,,,1,Steel database with labelled clusters,,,AISI 1045 Steel,Ultimate tensile strength,585.0,MPa,Yield strength,515.0,MPa,Ductility,10.0,%,0.0,0.0,0.4599999999999999,0.0,0.0,0.0,0.0,0.0,0.0,0.0,0.04,0.05,0.0,0.0,0.0,0.0,0.0,0.75,98.7,0.0,0.0,0.0,0.0,0.0,0.0,0.0,0.0,0.0,0.0,0.0,0.0,0.0,0.0,0.0,0.0,0.0,,,"As Cold Drawn, 32-50 mm (1.25-2 In) Round","As Cold Drawn, 32-50 mm (1.25-2 In) Round",1562,3,Normalized – easy-to-machine stock (cold drawn),3
,,,1,Steel database with labelled clusters,,,AISI 4419H Steel,Ultimate tensile strength,450.0,MPa,Yield strength,330.0,MPa,Ductility,31.0,%,0.0,0.0,0.2,0.0,0.0,0.0,0.0,0.0,0.0,0.25,0.035,0.04,0.0,0.0,0.0,0.0,0.0,0.55,98.4,0.0,0.0,0.0,0.0,0.0,0.0,0.0,0.0,0.525,0.0,0.0,0.0,0.0,0.0,0.0,0.0,0.0,,,"Annealed At 915C (1675F), 25 mm (1 In.) Round","Annealed At 915C (1675F), 25 mm (1 In.) Round",241,7,Annealed – easy-to-machine – round annealed stock,7
,,,1,Steel database with labelled clusters,,,AISI 8620 Steel,Ultimate tensile strength,635.0,MPa,Yield strength,360.0,MPa,Ductility,26.0,%,0.0,0.0,0.205,0.0,0.0,0.0,0.0,0.0,0.0,0.25,0.035,0.04,0.0,0.0,0.0,0.0,0.5,0.8,97.42,0.0,0.55,0.0,0.0,0.0,0.0,0.0,0.0,0.2,0.0,0.0,0.0,0.0,0.0,0.0,0.0,0.0,,,"Normalized, 13 mm (0.5 In.) Round","Normalized, 13 mm (0.5 In.) Round",773,9,Normalized – general-purpose steel (round normalized stock),9
,,,1,Steel database with labelled clusters,,,AISI 1080 Steel,Ultimate tensile strength,615.0,MPa,Yield strength,370.0,MPa,Ductility,24.0,%,0.0,0.0,0.815,0.0,0.0,0.0,0.0,0.0,0.0,0.0,0.04,0.05,0.0,0.0,0.0,0.0,0.0,0.75,98.345,0.0,0.0,0.0,0.0,0.0,0.0,0.0,0.0,0.0,0.0,0.0,0.0,0.0,0.0,0.0,0.0,0.0,,,"Annealed At 790C (1450F), Furnace Cooled 11C (20F) Per Hour To 650C (1200F), Air Cooled, 25 mm (1 In.) Round","Annealed At 790C (1450F), Furnace Cooled 11C (20F) Per Hour To 650C (1200F), Air Cooled, 25 mm (1 In.) Round",1697,7,Annealed – easy-to-machine – round annealed stock,7
,,,1,Steel database with labelled clusters,,,AISI 5150H Steel,Ultimate tensile strength,903.0,MPa,Yield strength,565.0,MPa,Ductility,21.0,%,0.0,0.0,0.505,0.0,0.0,0.0,0.0,0.0,0.0,0.2249999999999999,0.035,0.04,0.0,0.0,0.0,0.0,0.8,0.8,97.595,0.0,0.0,0.0,0.0,0.0,0.0,0.0,0.0,0.0,0.0,0.0,0.0,0.0,0.0,0.0,0.0,0.0,,,"Normalized, 13 mm (0.5 In.) Round","Normalized, 13 mm (0.5 In.) Round",621,9,Normalized – general-purpose steel (round normalized stock),9
,,,1,Steel database with labelled clusters,,,AISI 1035 Steel,Ultimate tensile strength,550.0,MPa,Yield strength,485.0,MPa,Ductility,12.0,%,0.0,0.0,0.345,0.0,0.0,0.0,0.0,0.0,0.0,0.0,0.04,0.05,0.0,0.0,0.0,0.0,0.0,0.75,98.815,0.0,0.0,0.0,0.0,0.0,0.0,0.0,0.0,0.0,0.0,0.0,0.0,0.0,0.0,0.0,0.0,0.0,,,"As Cold Drawn, 22-32 mm (0.875-1.25 In) Round","As Cold Drawn, 22-32 mm (0.875-1.25 In) Round",1599,3,Normalized – easy-to-machine stock (cold drawn),3
,,,1,Steel database with labelled clusters,,,AISI 5140 Steel,Ultimate tensile strength,570.0,MPa,Yield strength,295.0,MPa,Ductility,28.0,%,0.0,0.0,0.405,0.0,0.0,0.0,0.0,0.0,0.0,0.2249999999999999,0.035,0.04,0.0,0.0,0.0,0.0,0.8,0.8,97.695,0.0,0.0,0.0,0.0,0.0,0.0,0.0,0.0,0.0,0.0,0.0,0.0,0.0,0.0,0.0,0.0,0.0,,,Annealed 830C (1525F),Annealed 830C (1525F),520,7,Annealed – easy-to-machine – round annealed stock,7
,,,1,Steel database with labelled clusters,,,AISI E4340 H Steel,Ultimate tensile strength,1138.0,MPa,Yield strength,1000.0,MPa,Ductility,15.0,%,0.0,0.0,0.405,0.0,0.0,0.0,0.0,0.0,0.0,0.2249999999999999,0.025,0.02,0.0,0.0,0.0,0.0,0.8,0.7749999999999999,95.725,0.0,1.775,0.0,0.0,0.0,0.0,0.0,0.0,0.25,0.0,0.0,0.0,0.0,0.0,0.0,0.0,0.0,,,"Oil Quenched 800C (1470F), 540C (1000F) Temper, 100 mm (4 In.) Round","Oil Quenched 800C (1470F), 540C (1000F) Temper, 100 mm (4 In.) Round",366,6,Quenched (oil) & tempered – high-strength structural steel,6
,,,1,Steel database with labelled clusters,,,AISI E9310 Steel,Ultimate tensile strength,1069.0,MPa,Yield strength,896.0,MPa,Ductility,15.0,%,0.0,0.0,0.105,0.0,0.0,0.0,0.0,0.0,0.0,0.275,0.025,0.025,0.0,0.0,0.0,0.0,1.2,0.55,94.455,0.0,3.25,0.0,0.0,0.0,0.0,0.0,0.0,0.1149999999999999,0.0,0.0,0.0,0.0,0.0,0.0,0.0,0.0,,,"Normalized, Machined To 13.7 mm Rounds, Pseudocarburized, 775C (1430F) Reheat, 150C (300F) Temper","Normalized, Machined To 13.7 mm Rounds, Pseudocarburized, 775C (1430F) Reheat, 150C (300F) Temper",964,0,Carburized – quenched (oil) – wear-resistant surface steel,0
,,,1,Steel database with labelled clusters,,,AISI 5160H Steel,Ultimate tensile strength,1050.0,MPa,Yield strength,924.0,MPa,Ductility,16.0,%,0.0,0.0,0.6000000000000001,0.0,0.0,0.0,0.0,0.0,0.0,0.2249999999999999,0.035,0.04,0.0,0.0,0.0,0.0,0.8,0.875,97.425,0.0,0.0,0.0,0.0,0.0,0.0,0.0,0.0,0.0,0.0,0.0,0.0,0.0,0.0,0.0,0.0,0.0,,,"Oil Quenched From 830C (1525F), 595C (1100F) Temper, 13 mm (0.5 In.) Round","Oil Quenched From 830C (1525F), 595C (1100F) Temper, 13 mm (0.5 In.) Round",571,6,Quenched (oil) & tempered – high-strength structural steel,6
,,,1,Steel database with labelled clusters,,,AISI 12L15 Steel,Ultimate tensile strength,540.0,MPa,Yield strength,415.0,MPa,Ductility,10.0,%,0.0,0.0,0.09,0.0,0.0,0.0,0.0,0.0,0.0,0.0,0.065,0.305,0.0,0.0,0.0,0.0,0.0,0.9,98.64,0.0,0.0,0.0,0.0,0.0,0.0,0.0,0.0,0.0,0.0,0.0,0.0,0.0,0.0,0.0,0.0,0.0,,,"Cold Drawn, 19-38 mm Round","Cold Drawn, 19-38 mm Round",1945,3,Normalized – easy-to-machine stock (cold drawn),3
,,,1,Steel database with labelled clusters,,,AISI 4150H Steel,Ultimate tensile strength,1095.0,MPa,Yield strength,883.0,MPa,Ductility,15.0,%,0.0,0.0,0.505,0.0,0.0,0.0,0.0,0.0,0.0,0.2249999999999999,0.035,0.04,0.0,0.0,0.0,0.0,0.975,0.875,97.145,0.0,0.0,0.0,0.0,0.0,0.0,0.0,0.0,0.2,0.0,0.0,0.0,0.0,0.0,0.0,0.0,0.0,,,"Oil Quenched 830C (1525F), 540C (1000F) Temper, 100 mm (4 In.) Round","Oil Quenched 830C (1525F), 540C (1000F) Temper, 100 mm (4 In.) Round",451,6,Quenched (oil) & tempered – high-strength structural steel,6
,,,1,Steel database with labelled clusters,,,AISI 8622 Steel,Ultimate tensile strength,1250.0,MPa,Yield strength,900.0,MPa,Ductility,13.0,%,0.0,0.0,0.225,0.0,0.0,0.0,0.0,0.0,0.0,0.2249999999999999,0.035,0.04,0.0,0.0,0.0,0.0,0.5,0.8,97.425,0.0,0.55,0.0,0.0,0.0,0.0,0.0,0.0,0.2,0.0,0.0,0.0,0.0,0.0,0.0,0.0,0.0,,,"Heat Treated, Machined To 25 mm (1 In.) Rounds, Pseudocarburized, 865C (1590F) Reheat, 150C (300F) Temper","Heat Treated, Machined To 25 mm (1 In.) Rounds, Pseudocarburized, 865C (1590F) Reheat, 150C (300F) Temper",781,0,Carburized – quenched (oil) – wear-resistant surface steel,0
,,,1,Steel database with labelled clusters,,,AISI 4140H Steel,Ultimate tensile strength,655.0,MPa,Yield strength,420.0,MPa,Ductility,25.0,%,0.0,0.0,0.405,0.0,0.0,0.0,0.0,0.0,0.0,0.2249999999999999,0.035,0.04,0.0,0.0,0.0,0.0,0.975,0.875,97.22,0.0,0.0,0.0,0.0,0.0,0.0,0.0,0.0,0.2249999999999999,0.0,0.0,0.0,0.0,0.0,0.0,0.0,0.0,,,Annealed 815C,Annealed 815C,72,7,Annealed – easy-to-machine – round annealed stock,7
,,,1,Steel database with labelled clusters,,,AISI 8650H Steel,Ultimate tensile strength,1255.0,MPa,Yield strength,1076.0,MPa,Ductility,22.0,%,0.0,0.0,0.505,0.0,0.0,0.0,0.0,0.0,0.0,0.25,0.035,0.045,0.0,0.0,0.0,0.0,0.5,0.875,97.04,0.0,0.55,0.0,0.0,0.0,0.0,0.0,0.0,0.2,0.0,0.0,0.0,0.0,0.0,0.0,0.0,0.0,,,"Annealed, 25 mm (1 In.) Round","Annealed, 25 mm (1 In.) Round",837,3,Normalized – easy-to-machine stock (cold drawn),3
,,,1,Steel database with labelled clusters,,,AISI 4419 Steel,Ultimate tensile strength,580.0,MPa,Yield strength,330.0,MPa,Ductility,27.0,%,0.0,0.0,0.205,0.0,0.0,0.0,0.0,0.0,0.0,0.25,0.035,0.04,0.0,0.0,0.0,0.0,0.0,0.55,98.395,0.0,0.0,0.0,0.0,0.0,0.0,0.0,0.0,0.525,0.0,0.0,0.0,0.0,0.0,0.0,0.0,0.0,,,"Mock Carburized, 230C (450F) Temper, 100 mm (4 In.) Round","Mock Carburized, 230C (450F) Temper, 100 mm (4 In.) Round",260,8,Carburized – quenched (oil) – wear-resistant surface steel (variant),8
,,,1,Steel database with labelled clusters,,,AISI 4140H Steel,Ultimate tensile strength,807.0,MPa,Yield strength,600.0,MPa,Ductility,21.0,%,0.0,0.0,0.405,0.0,0.0,0.0,0.0,0.0,0.0,0.2249999999999999,0.035,0.04,0.0,0.0,0.0,0.0,0.975,0.875,97.22,0.0,0.0,0.0,0.0,0.0,0.0,0.0,0.0,0.2249999999999999,0.0,0.0,0.0,0.0,0.0,0.0,0.0,0.0,,,"Oil Quenched 845C (1550F), 595C (1100F) Temper, 100 mm (4 In.) Round","Oil Quenched 845C (1550F), 595C (1100F) Temper, 100 mm (4 In.) Round",52,6,Quenched (oil) & tempered – high-strength structural steel,6
,,,1,Steel database with labelled clusters,,,AISI 5140 Steel,Ultimate tensile strength,814.0,MPa,Yield strength,615.0,MPa,Ductility,22.0,%,0.0,0.0,0.405,0.0,0.0,0.0,0.0,0.0,0.0,0.2249999999999999,0.035,0.04,0.0,0.0,0.0,0.0,0.8,0.8,97.695,0.0,0.0,0.0,0.0,0.0,0.0,0.0,0.0,0.0,0.0,0.0,0.0,0.0,0.0,0.0,0.0,0.0,,,"Oil Quenched 845C (1550F), 595C (1100F) Temper, 50 mm (2 In.) Round","Oil Quenched 845C (1550F), 595C (1100F) Temper, 50 mm (2 In.) Round",594,6,Quenched (oil) & tempered – high-strength structural steel,6
,,,1,Steel database with labelled clusters,,,AISI 4820 Steel,Ultimate tensile strength,820.0,MPa,Yield strength,560.0,MPa,Ductility,23.0,%,0.0,0.0,0.205,0.0,0.0,0.0,0.0,0.0,0.0,0.2249999999999999,0.035,0.04,0.0,0.0,0.0,0.0,0.0,0.6,95.145,0.0,3.5,0.0,0.0,0.0,0.0,0.0,0.0,0.25,0.0,0.0,0.0,0.0,0.0,0.0,0.0,0.0,,,"Mock Carburized, Reheated To 800C (1470F), 150C (300F) Temper, 100 mm (4 In.) Round","Mock Carburized, Reheated To 800C (1470F), 150C (300F) Temper, 100 mm (4 In.) Round",472,8,Carburized – quenched (oil) – wear-resistant surface steel (variant),8
,,,1,Steel database with labelled clusters,,,AISI 51B60H Steel,Ultimate tensile strength,1060.0,MPa,Yield strength,703.0,MPa,Ductility,17.0,%,0.0,0.00175,0.6000000000000001,0.0,0.0,0.0,0.0,0.0,0.0,0.2249999999999999,0.035,0.04,0.0,0.0,0.0,0.0,0.8,0.875,97.42325,0.0,0.0,0.0,0.0,0.0,0.0,0.0,0.0,0.0,0.0,0.0,0.0,0.0,0.0,0.0,0.0,0.0,,,"Oil Quenched From 830C (1525F), 540C (1000F) Temper, 50 mm (2 In.) Round","Oil Quenched From 830C (1525F), 540C (1000F) Temper, 50 mm (2 In.) Round",615,6,Quenched (oil) & tempered – high-strength structural steel,6
,,,1,Steel database with labelled clusters,,,AISI 4620 Steel,Ultimate tensile strength,1014.0,MPa,Yield strength,841.0,MPa,Ductility,16.0,%,0.0,0.0,0.195,0.0,0.0,0.0,0.0,0.0,0.0,0.25,0.035,0.04,0.0,0.0,0.0,0.0,0.0,0.55,96.855,0.0,1.825,0.0,0.0,0.0,0.0,0.0,0.0,0.25,0.0,0.0,0.0,0.0,0.0,0.0,0.0,0.0,,,"Normalized, Machined To 13.7 mm Rounds, Pseudocarburized, Reheated To 925C (1700F), Quenched And Tempered","Normalized, Machined To 13.7 mm Rounds, Pseudocarburized, Reheated To 925C (1700F), Quenched And Tempered",333,0,Carburized – quenched (oil) – wear-resistant surface steel,0
,,,1,Steel database with labelled clusters,,,ASTM A543 Low Alloy Steel,Ultimate tensile strength,725.0,MPa,Yield strength,585.0,MPa,Ductility,14.0,%,0.0,0.0,0.23,0.0,0.0,0.0,0.0,0.0,0.0,0.3,0.02,0.02,0.0,0.0,0.0,0.03,1.5,0.4,94.75,0.0,2.75,0.0,0.0,0.0,0.0,0.0,0.0,0.0,0.0,0.0,0.0,0.0,0.0,0.0,0.0,0.0,,,"Grade C, Class 1","Grade C, Class 1",1336,1,Hot rolled – general construction steel,1
,,,1,Steel database with labelled clusters,,,AISI 1040 Steel,Ultimate tensile strength,583.0,MPa,Yield strength,340.0,MPa,Ductility,27.0,%,0.0,0.0,0.405,0.0,0.0,0.0,0.0,0.0,0.0,0.0,0.04,0.05,0.0,0.0,0.0,0.0,0.0,0.75,98.755,0.0,0.0,0.0,0.0,0.0,0.0,0.0,0.0,0.0,0.0,0.0,0.0,0.0,0.0,0.0,0.0,0.0,,,"Normalized At 900C (1650F), Air Cooled, 100 mm (4 In.) Round","Normalized At 900C (1650F), Air Cooled, 100 mm (4 In.) Round",1588,4,Normalized (air cooled) – general-purpose steel,4
,,,1,Steel database with labelled clusters,,,AISI 51B60 Steel,Ultimate tensile strength,1145.0,MPa,Yield strength,1005.0,MPa,Ductility,14.0,%,0.0,0.00175,0.6000000000000001,0.0,0.0,0.0,0.0,0.0,0.0,0.2249999999999999,0.035,0.04,0.0,0.0,0.0,0.0,0.8,0.875,97.42325,0.0,0.0,0.0,0.0,0.0,0.0,0.0,0.0,0.0,0.0,0.0,0.0,0.0,0.0,0.0,0.0,0.0,,,"Oil Quenched From 830C (1525F), 540C (1000F) Temper, 25 mm (1 In.) Round","Oil Quenched From 830C (1525F), 540C (1000F) Temper, 25 mm (1 In.) Round",619,6,Quenched (oil) & tempered – high-strength structural steel,6
,,,1,Steel database with labelled clusters,,,AISI 4815H Steel,Ultimate tensile strength,1055.0,MPa,Yield strength,889.0,MPa,Ductility,14.0,%,0.0,0.0,0.15,0.0,0.0,0.0,0.0,0.0,0.0,0.2249999999999999,0.035,0.04,0.0,0.0,0.0,0.0,0.0,0.5,95.3,0.0,3.5,0.0,0.0,0.0,0.0,0.0,0.0,0.25,0.0,0.0,0.0,0.0,0.0,0.0,0.0,0.0,,,"Pseudocarburized, Reheated To 800C (1470F) And Oil Quenched, 150C (300F) Temper, 25 mm (1 In.) Round","Pseudocarburized, Reheated To 800C (1470F) And Oil Quenched, 150C (300F) Temper, 25 mm (1 In.) Round",427,0,Carburized – quenched (oil) – wear-resistant surface steel,0
,,,1,Steel database with labelled clusters,,,AISI 8740H Steel,Ultimate tensile strength,855.0,MPa,Yield strength,670.0,MPa,Ductility,20.0,%,0.0,0.0,0.405,0.0,0.0,0.0,0.0,0.0,0.0,0.2249999999999999,0.035,0.04,0.0,0.0,0.0,0.0,0.5,0.875,97.12,0.0,0.55,0.0,0.0,0.0,0.0,0.0,0.0,0.25,0.0,0.0,0.0,0.0,0.0,0.0,0.0,0.0,,,"Oil Quenched 830C (1525F), 595C (1100F) Temper, 100 mm (4 In.) Round","Oil Quenched 830C (1525F), 595C (1100F) Temper, 100 mm (4 In.) Round",904,6,Quenched (oil) & tempered – high-strength structural steel,6
,,,1,Steel database with labelled clusters,,,AISI 86B45 Steel,Ultimate tensile strength,1157.0,MPa,Yield strength,1080.0,MPa,Ductility,15.0,%,0.0,0.00175,0.4549999999999999,0.0,0.0,0.0,0.0,0.0,0.0,0.2249999999999999,0.035,0.04,0.0,0.0,0.0,0.0,0.5,0.875,97.11825,0.0,0.55,0.0,0.0,0.0,0.0,0.0,0.0,0.2,0.0,0.0,0.0,0.0,0.0,0.0,0.0,0.0,,,"Normalized At 870C (1600F), Oil Quenched 845C (1550F), 540C (1000F) Temper, 25 mm Diam.","Normalized At 870C (1600F), Oil Quenched 845C (1550F), 540C (1000F) Temper, 25 mm Diam.",850,0,Carburized – quenched (oil) – wear-resistant surface steel,0
,,,1,Steel database with labelled clusters,,,AISI 1038 Steel,Ultimate tensile strength,570.0,MPa,Yield strength,485.0,MPa,Ductility,12.0,%,0.0,0.0,0.38,0.0,0.0,0.0,0.0,0.0,0.0,0.0,0.04,0.05,0.0,0.0,0.0,0.0,0.0,0.75,98.78,0.0,0.0,0.0,0.0,0.0,0.0,0.0,0.0,0.0,0.0,0.0,0.0,0.0,0.0,0.0,0.0,0.0,,,"Cold Drawn, 19-32 mm (0.75-1.25 In) Round","Cold Drawn, 19-32 mm (0.75-1.25 In) Round",1648,3,Normalized – easy-to-machine stock (cold drawn),3
,,,1,Steel database with labelled clusters,,,AISI 8622H Steel,Ultimate tensile strength,1314.0,MPa,Yield strength,928.0,MPa,Ductility,12.0,%,0.0,0.0,0.22,0.0,0.0,0.0,0.0,0.0,0.0,0.2249999999999999,0.035,0.04,0.0,0.0,0.0,0.0,0.495,0.7749999999999999,97.46,0.0,0.55,0.0,0.0,0.0,0.0,0.0,0.0,0.2,0.0,0.0,0.0,0.0,0.0,0.0,0.0,0.0,,,"Heat Treated, Machined To 25 mm (1 In.) Rounds, Pseudocarburized, 150C (300F) Temper","Heat Treated, Machined To 25 mm (1 In.) Rounds, Pseudocarburized, 150C (300F) Temper",863,0,Carburized – quenched (oil) – wear-resistant surface steel,0
,,,1,Steel database with labelled clusters,,,AISI 5140 Steel,Ultimate tensile strength,876.0,MPa,Yield strength,724.0,MPa,Ductility,20.0,%,0.0,0.0,0.405,0.0,0.0,0.0,0.0,0.0,0.0,0.2249999999999999,0.035,0.04,0.0,0.0,0.0,0.0,0.8,0.8,97.695,0.0,0.0,0.0,0.0,0.0,0.0,0.0,0.0,0.0,0.0,0.0,0.0,0.0,0.0,0.0,0.0,0.0,,,"Oil Quenched 845C (1550F), 595C (1100F) Temper, 25 mm (1 In.) Round","Oil Quenched 845C (1550F), 595C (1100F) Temper, 25 mm (1 In.) Round",535,6,Quenched (oil) & tempered – high-strength structural steel,6
,,,1,Steel database with labelled clusters,,,AISI 1050 Steel,Ultimate tensile strength,914.0,MPa,Yield strength,603.0,MPa,Ductility,20.0,%,0.0,0.0,0.51,0.0,0.0,0.0,0.0,0.0,0.0,0.0,0.04,0.05,0.0,0.0,0.0,0.0,0.0,0.75,98.65,0.0,0.0,0.0,0.0,0.0,0.0,0.0,0.0,0.0,0.0,0.0,0.0,0.0,0.0,0.0,0.0,0.0,,,"Oil Quenched 845C (1550F), 540C (1000F) Temper, 13 mm (0.5 In.) Round","Oil Quenched 845C (1550F), 540C (1000F) Temper, 13 mm (0.5 In.) Round",1669,6,Quenched (oil) & tempered – high-strength structural steel,6
,,,1,Steel database with labelled clusters,,,ASTM A607 Steel,Ultimate tensile strength,415.0,MPa,Yield strength,310.0,MPa,Ductility,22.0,%,0.0,0.0,0.22,0.0,0.0,0.0,0.0,0.0,0.0,0.0,0.04,0.05,0.0,0.0,0.0,0.0,0.0,1.35,98.34,0.0,0.0,0.0,0.0,0.0,0.0,0.0,0.0,0.0,0.0,0.0,0.0,0.0,0.0,0.0,0.0,0.0,,,"Grade 45, Cold Rolled","Grade 45, Cold Rolled",1446,1,Hot rolled – general construction steel,1
,,,1,Steel database with labelled clusters,,,ASTM A533 Low Alloy Steel,Ultimate tensile strength,690.0,MPa,Yield strength,570.0,MPa,Ductility,16.0,%,0.0,0.0,0.25,0.0,0.0,0.0,0.0,0.0,0.0,0.275,0.04,0.04,0.0,0.0,0.0,0.0,0.0,1.325,97.545,0.0,0.0,0.0,0.0,0.0,0.0,0.0,0.0,0.525,0.0,0.0,0.0,0.0,0.0,0.0,0.0,0.0,,,"Grade A, Class 3","Grade A, Class 3",1298,1,Hot rolled – general construction steel,1
,,,1,Steel database with labelled clusters,,,AISI 1144 Steel,Ultimate tensile strength,650.0,MPa,Yield strength,425.0,MPa,Ductility,24.0,%,0.0,0.0,0.44,0.0,0.0,0.0,0.0,0.0,0.0,0.0,0.04,0.285,0.0,0.0,0.0,0.0,0.0,1.5,97.735,0.0,0.0,0.0,0.0,0.0,0.0,0.0,0.0,0.0,0.0,0.0,0.0,0.0,0.0,0.0,0.0,0.0,,,"Oil Quenched 845C (1550F), 650C (1200F) Temper, 50 mm (2 In.) Round","Oil Quenched 845C (1550F), 650C (1200F) Temper, 50 mm (2 In.) Round",1969,6,Quenched (oil) & tempered – high-strength structural steel,6
,,,1,Steel database with labelled clusters,,,AISI 1340 Steel,Ultimate tensile strength,703.0,MPa,Yield strength,496.0,MPa,Ductility,26.0,%,0.0,0.0,0.405,0.0,0.0,0.0,0.0,0.0,0.0,0.25,0.035,0.04,0.0,0.0,0.0,0.0,0.0,1.75,97.52,0.0,0.0,0.0,0.0,0.0,0.0,0.0,0.0,0.0,0.0,0.0,0.0,0.0,0.0,0.0,0.0,0.0,,,"Oil Quenched From 830C (1525F), 650C (1200F) Temper, 100 mm (4 In.) Round","Oil Quenched From 830C (1525F), 650C (1200F) Temper, 100 mm (4 In.) Round",1056,6,Quenched (oil) & tempered – high-strength structural steel,6
,,,1,Steel database with labelled clusters,,,AISI 1141 Steel,Ultimate tensile strength,896.0,MPa,Yield strength,758.0,MPa,Ductility,18.0,%,0.0,0.0,0.41,0.0,0.0,0.0,0.0,0.0,0.0,0.0,0.04,0.105,0.0,0.0,0.0,0.0,0.0,1.5,97.945,0.0,0.0,0.0,0.0,0.0,0.0,0.0,0.0,0.0,0.0,0.0,0.0,0.0,0.0,0.0,0.0,0.0,,,"Oil Quenched From 815C, 540C (1000F) Temper, 13 mm (0.5 In.) Round","Oil Quenched From 815C, 540C (1000F) Temper, 13 mm (0.5 In.) Round",1937,6,Quenched (oil) & tempered – high-strength structural steel,6
,,,1,Steel database with labelled clusters,,,AISI 4718 Steel,Ultimate tensile strength,1324.0,MPa,Yield strength,1010.0,MPa,Ductility,14.0,%,0.0,0.0,0.185,0.0,0.0,0.0,0.0,0.0,0.0,0.275,0.04,0.04,0.0,0.0,0.0,0.0,0.45,0.8,96.81,0.0,1.05,0.0,0.0,0.0,0.0,0.0,0.0,0.35,0.0,0.0,0.0,0.0,0.0,0.0,0.0,0.0,,,"Pseudocarburized And Oil Quenched, 150C (300F) Temper, 13.7 mm Round","Pseudocarburized And Oil Quenched, 150C (300F) Temper, 13.7 mm Round",399,0,Carburized – quenched (oil) – wear-resistant surface steel,0
,,,1,Steel database with labelled clusters,,,AISI 5140 Steel,Ultimate tensile strength,765.0,MPa,Yield strength,415.0,MPa,Ductility,21.0,%,0.0,0.0,0.405,0.0,0.0,0.0,0.0,0.0,0.0,0.2249999999999999,0.035,0.04,0.0,0.0,0.0,0.0,0.8,0.8,97.695,0.0,0.0,0.0,0.0,0.0,0.0,0.0,0.0,0.0,0.0,0.0,0.0,0.0,0.0,0.0,0.0,0.0,,,"Normalized, 100 mm (4 In.) Round","Normalized, 100 mm (4 In.) Round",539,9,Normalized – general-purpose steel (round normalized stock),9
,,,1,Steel database with labelled clusters,,,AISI 4419H Steel,Ultimate tensile strength,710.0,MPa,Yield strength,450.0,MPa,Ductility,24.0,%,0.0,0.0,0.2,0.0,0.0,0.0,0.0,0.0,0.0,0.25,0.035,0.04,0.0,0.0,0.0,0.0,0.0,0.55,98.4,0.0,0.0,0.0,0.0,0.0,0.0,0.0,0.0,0.525,0.0,0.0,0.0,0.0,0.0,0.0,0.0,0.0,,,"Mock Carburized, 150C (300F) Temper, 14 mm (0.55 In.) Round","Mock Carburized, 150C (300F) Temper, 14 mm (0.55 In.) Round",193,8,Carburized – quenched (oil) – wear-resistant surface steel (variant),8
,,,1,Steel database with labelled clusters,,,AISI 8740H Steel,Ultimate tensile strength,938.0,MPa,Yield strength,620.0,MPa,Ductility,16.0,%,0.0,0.0,0.405,0.0,0.0,0.0,0.0,0.0,0.0,0.2249999999999999,0.035,0.04,0.0,0.0,0.0,0.0,0.5,0.875,97.12,0.0,0.55,0.0,0.0,0.0,0.0,0.0,0.0,0.25,0.0,0.0,0.0,0.0,0.0,0.0,0.0,0.0,,,"Normalized 870C (1600F), 13 mm (0.5 In.) Round","Normalized 870C (1600F), 13 mm (0.5 In.) Round",888,4,Normalized (air cooled) – general-purpose steel,4
,,,1,Steel database with labelled clusters,,,AISI 8622H Steel,Ultimate tensile strength,1198.0,MPa,Yield strength,693.0,MPa,Ductility,11.0,%,0.0,0.0,0.22,0.0,0.0,0.0,0.0,0.0,0.0,0.2249999999999999,0.035,0.04,0.0,0.0,0.0,0.0,0.495,0.7749999999999999,97.46,0.0,0.55,0.0,0.0,0.0,0.0,0.0,0.0,0.2,0.0,0.0,0.0,0.0,0.0,0.0,0.0,0.0,,,"Heat Treated, Machined To 13.7 mm Rounds, Pseudocarburized, 775C (1430F) Reheat, 150C (300F) Temper","Heat Treated, Machined To 13.7 mm Rounds, Pseudocarburized, 775C (1430F) Reheat, 150C (300F) Temper",766,0,Carburized – quenched (oil) – wear-resistant surface steel,0
,,,1,Steel database with labelled clusters,,,AISI 1015 Steel,Ultimate tensile strength,385.0,MPa,Yield strength,285.0,MPa,Ductility,37.0,%,0.0,0.0,0.155,0.0,0.0,0.0,0.0,0.0,0.0,0.0,0.04,0.05,0.0,0.0,0.0,0.0,0.0,0.4499999999999999,99.305,0.0,0.0,0.0,0.0,0.0,0.0,0.0,0.0,0.0,0.0,0.0,0.0,0.0,0.0,0.0,0.0,0.0,,,Annealed At 870C (1600F),Annealed At 870C (1600F),1442,7,Annealed – easy-to-machine – round annealed stock,7
,,,1,Steel database with labelled clusters,,,ASTM A514 Steel,Ultimate tensile strength,828.0,MPa,Yield strength,690.0,MPa,Ductility,18.0,%,0.0,0.003,0.1649999999999999,0.0,0.0,0.0,0.0,0.0,0.0,0.275,0.035,0.04,0.0,0.0,0.0,0.0,1.025,0.575,96.007,0.0,1.35,0.0,0.0,0.0,0.0,0.0,0.0,0.525,0.0,0.0,0.0,0.0,0.0,0.0,0.0,0.0,,,"Grade P, Plate Thickness 19 - 64 mm","Grade P, Plate Thickness 19 - 64 mm",1114,11,plate – no special treatment – general-purpose steel,11
,,,1,Steel database with labelled clusters,,,AISI 51B60 Steel,Ultimate tensile strength,827.0,MPa,Yield strength,540.0,MPa,Ductility,22.0,%,0.0,0.00175,0.6000000000000001,0.0,0.0,0.0,0.0,0.0,0.0,0.2249999999999999,0.035,0.04,0.0,0.0,0.0,0.0,0.8,0.875,97.42325,0.0,0.0,0.0,0.0,0.0,0.0,0.0,0.0,0.0,0.0,0.0,0.0,0.0,0.0,0.0,0.0,0.0,,,"Oil Quenched From 830C (1525F), 650C (1200F) Temper, 100 mm (4 In.) Round","Oil Quenched From 830C (1525F), 650C (1200F) Temper, 100 mm (4 In.) Round",608,6,Quenched (oil) & tempered – high-strength structural steel,6
,,,1,Steel database with labelled clusters,,,AISI 1040 Steel,Ultimate tensile strength,631.0,MPa,Yield strength,443.0,MPa,Ductility,28.0,%,0.0,0.0,0.405,0.0,0.0,0.0,0.0,0.0,0.0,0.0,0.04,0.05,0.0,0.0,0.0,0.0,0.0,0.75,98.755,0.0,0.0,0.0,0.0,0.0,0.0,0.0,0.0,0.0,0.0,0.0,0.0,0.0,0.0,0.0,0.0,0.0,,,"Oil Quenched From 855C (1570F), 595C (1100F) Temper, 25 mm (1 In.) Round","Oil Quenched From 855C (1570F), 595C (1100F) Temper, 25 mm (1 In.) Round",1594,6,Quenched (oil) & tempered – high-strength structural steel,6
,,,1,Steel database with labelled clusters,,,AISI 4150 Steel,Ultimate tensile strength,731.0,MPa,Yield strength,380.0,MPa,Ductility,20.0,%,0.0,0.0,0.505,0.0,0.0,0.0,0.0,0.0,0.0,0.2249999999999999,0.035,0.04,0.0,0.0,0.0,0.0,0.95,0.875,97.17,0.0,0.0,0.0,0.0,0.0,0.0,0.0,0.0,0.2,0.0,0.0,0.0,0.0,0.0,0.0,0.0,0.0,,,"Heat Treated, 25 mm (1 In.) Round","Heat Treated, 25 mm (1 In.) Round",142,0,Carburized – quenched (oil) – wear-resistant surface steel,0
,,,1,Steel database with labelled clusters,,,AISI 4027 Steel,Ultimate tensile strength,786.0,MPa,Yield strength,615.0,MPa,Ductility,22.0,%,0.0,0.0,0.275,0.0,0.0,0.0,0.0,0.0,0.0,0.25,0.035,0.04,0.0,0.0,0.0,0.0,0.0,0.8,98.35,0.0,0.0,0.0,0.0,0.0,0.0,0.0,0.0,0.25,0.0,0.0,0.0,0.0,0.0,0.0,0.0,0.0,,,"Water Quenched 865C (1590F), 480C (900F) Temper, 50 mm (2 In.) Round","Water Quenched 865C (1590F), 480C (900F) Temper, 50 mm (2 In.) Round",3,10,Quenched (water) & tempered – high-strength structural steel,10
,,,1,Steel database with labelled clusters,,,AISI 8620H Steel,Ultimate tensile strength,938.0,MPa,Yield strength,772.0,MPa,Ductility,15.0,%,0.0,0.0,0.205,0.0,0.0,0.0,0.0,0.0,0.0,0.25,0.035,0.04,0.0,0.0,0.0,0.0,0.5,0.7749999999999999,97.445,0.0,0.55,0.0,0.0,0.0,0.0,0.0,0.0,0.2,0.0,0.0,0.0,0.0,0.0,0.0,0.0,0.0,,,"Normalized, Machined To 13.7 mm, Pseudocarburized, Reheated To 775C, 150C Temper","Normalized, Machined To 13.7 mm, Pseudocarburized, Reheated To 775C, 150C Temper",713,0,Carburized – quenched (oil) – wear-resistant surface steel,0
