Repository: Azhi-ss/SteelScientist

# Steel Labelled Clusters Dataset

This directory contains the cleaned steel labelled-clusters dataset used by
`regression/steel_labelled_clusters_regression.py`.

## Files

| File | Rows | Description |
|------|------|-------------|
| `raw/Steel database with labelled clusters.xlsx` | 3234 | Original spreadsheet. |
| `full_with_duplicates.csv` | 3234 | Raw spreadsheet mapped to the project regression schema. |
| `clean.csv` | 1943 | Strictly deduplicated regression mother table. |
| `train.csv` | 1554 | Fixed 8:2 training split generated from `clean.csv`. |
| `val.csv` | 389 | Fixed 8:2 validation split generated from `clean.csv`. |

File: datasets/steel_labelled_clusters/duplicate_groups.csv (part 6 of 6)
duplicate_group_id,duplicate_count,source_entries,Material,Text,Tensile_value,Yield_value,Elongation_value,cluster_number,cluster_label
1071,2,"1072,2542",AISI Grade 18Ni (200) Maraging Steel,"Aged, 150 mm Square Bar, Tested In Transverse Direction",1723.0,1690.0,8.0,2,Quenched (oil) – general-purpose steel (tested)
1072,2,"1073,2575",AISI E9310H Steel,"Mock Carburized, 790C (1450F) Reheat, 230C (450F) Temper, 50 mm (2 In.) Round",993.0,731.0,17.0,8,Carburized – quenched (oil) – wear-resistant surface steel (variant)
1073,2,"1074,3226",AISI 8740H Steel,"Oil Quenched 830C (1525F), 650C (1200F) Temper, 13 mm (0.5 In.) Round",965.0,876.0,19.0,6,Quenched (oil) & tempered – high-strength structural steel
1074,2,"1075,2092",AISI Grade 18Ni (200) Maraging Steel,"Aged, 75 mm Round Bar, Tested In Longitudinal Direction",1750.0,1710.0,11.0,2,Quenched (oil) – general-purpose steel (tested)
1075,2,"1076,3220",AISI 8740H Steel,Annealed 815C (1500F),695.0,415.0,22.0,7,Annealed – easy-to-machine – round annealed stock
1076,2,"1077,3216",AISI 9255 Steel,"Oil Quenched From 885C (1625F), 595C (1100F) Temper, 25 mm (1 In.) Round",1035.0,814.0,19.0,6,Quenched (oil) & tempered – high-strength structural steel
1077,2,"1078,2526",AISI E9310H Steel,"Normalized, Machined To 25 mm (1 In.) Rounds, Pseudocarburized, 800C (1470F) Reheat, 150C (300F) Temper",1076.0,917.0,15.0,0,Carburized – quenched (oil) – wear-resistant surface steel
1078,2,"1079,2699",AISI E9310 Steel,"Mock Carburized, 790C (1450F) Reheat, 230C (450F) Temper, 100 mm (4 In.) Round",910.0,660.0,20.0,8,Carburized – quenched (oil) – wear-resistant surface steel (variant)
1079,2,"1080,2117",AISI Grade 18Ni (350) Maraging Steel,"Aged, At Rt, Tested Longitudinal, Round Bar 16 mm",2415.0,2363.0,7.0,2,Quenched (oil) – general-purpose steel (tested)
1080,2,"1081,2543",AISI E9310H Steel,"Mock Carburized, 790C (1450F) Reheat, 230C (450F) Temper, 25 mm (1 In.) Round",1089.0,848.0,16.0,8,Carburized – quenched (oil) – wear-resistant surface steel (variant)
1081,2,"1082,1889",AISI 1340H Steel,"Oil Quenched From 830C (1525F), 595C (1100F) Temper, 100 mm (4 In.) Round",710.0,490.0,25.0,6,Quenched (oil) & tempered – high-strength structural steel
1082,2,"1083,2516",AISI E9310H Steel,"Direct Quenched From Pot, Tempered At 230C (450F), 0.99 mm Case Depth",1227.0,1010.0,15.0,5,Carburized – quenched (oil) – wear-resistant surface steel (variant)
1083,2,"1084,2523",AISI E9310H Steel,"Mock Carburized, 790C (1450F) Reheat, 150C (300F) Temper, 50 mm (2 In.) Round",1000.0,745.0,18.0,8,Carburized – quenched (oil) – wear-resistant surface steel (variant)
1084,2,"1085,2097",AISI Grade 18Ni (250) Maraging Steel,"Aged, 32 mm Round Bar, Tested Longitudinal",1844.0,1784.0,11.0,2,Quenched (oil) – general-purpose steel (tested)
1085,2,"1086,2133",AISI Grade 18Ni (250) Maraging Steel,"3.18 mm Thick Sheet, Solution Annealed At 815C (1500F) For 30 Minutes, Air Cooled, Aged At 510C (950F) For 3 Hours",1865.0,1809.0,4.0,0,Carburized – quenched (oil) – wear-resistant surface steel
1086,2,"1087,2080",AISI Grade 18Ni (350) Maraging Steel,"Aged, At Rt, Tested Transverse, Sheet 6 mm Thick",2451.0,2395.0,3.0,2,Quenched (oil) – general-purpose steel (tested)
1087,2,"1088,2131",AISI Grade 18Ni (250) Maraging Steel,"Aged, 16 mm Round Bar, Tested Longitudinal",1824.0,1764.0,11.0,2,Quenched (oil) – general-purpose steel (tested)
1088,2,"1089,2049",AISI 1340H Steel,"Oil Quenched From 830C (1525F), 650C (1200F) Temper, 100 mm (4 In.) Round",703.0,496.0,26.0,6,Quenched (oil) & tempered – high-strength structural steel
1089,2,"1090,1897",AISI 1340 Steel,"Oil Quenched From 830C (1525F), 595C (1100F) Temper, 50 mm (2 In.) Round",752.0,565.0,24.0,6,Quenched (oil) & tempered – high-strength structural steel
1090,2,"1091,2527",AISI E9310 Steel,"Double Quenched And Tempered At 150C (300F), 1.4 mm Case Depth",1203.0,958.0,15.0,5,Carburized – quenched (oil) – wear-resistant surface steel (variant)
1091,2,"1092,3175",AISI 8740H Steel,"Normalized 870C (1600F), 25 mm (1 In.) Round",931.0,605.0,16.0,4,Normalized (air cooled) – general-purpose steel
1092,2,"1093,2079",AISI Grade 18Ni (250) Maraging Steel,"3.18 mm Thick Sheet, Solution Annealed At 815C (1500F) For 30 Minutes, Air Cooled, Aged At 480C (900F) For 6 Hours",1931.0,1844.0,4.0,0,Carburized – quenched (oil) – wear-resistant surface steel
1093,2,"1094,1868",AISI 1340 Steel,"Normalized At 870C (1600F), Air Cooled, 50 mm (2 In.) Round",827.0,524.0,23.0,4,Normalized (air cooled) – general-purpose steel
1094,2,"1095,2046",AISI 1340H Steel,"Oil Quenched From 830C (1525F), 595C (1100F) Temper, 50 mm (2 In.) Round",752.0,565.0,24.0,6,Quenched (oil) & tempered – high-strength structural steel
1095,2,"1096,2359",AISI Grade 18Ni (250) Maraging Steel,"3.18 mm Thick Sheet, Solution Annealed At 815C (1500F) For 30 Minutes, Air Cooled, Aged At 455C (850F) For 3 Hours",1810.0,1770.0,4.0,0,Carburized – quenched (oil) – wear-resistant surface steel
1096,2,"1097,2085",AISI Grade 18Ni (200) Maraging Steel,"Aged, 16 mm Round Bar, Tested In Longitudinal Direction",1824.0,1760.0,12.0,2,Quenched (oil) – general-purpose steel (tested)
1097,2,"1098,2077",AISI Grade 18Ni (250) Maraging Steel,"Aged, 150 mm Square Bar, Tested Longitudinal",1731.0,1693.0,10.0,2,Quenched (oil) – general-purpose steel (tested)
1098,2,"1099,2155",AISI Grade 18Ni (250) Maraging Steel,"3.18 mm Thick Sheet, Solution Annealed At 815C (1500F) For 30 Minutes, Air Cooled, Aged At 480C (900F) For 3 Hours",1979.0,1932.0,4.0,0,Carburized – quenched (oil) – wear-resistant surface steel
1099,2,"1100,3086",AISI 8640 Steel,"Oil Quenched 845C (1550F), 650C (1200F) Temper, 50 mm (2 In.) Round",848.0,717.0,19.0,6,Quenched (oil) & tempered – high-strength structural steel
1100,2,"1101,2078",AISI Grade 18Ni (250) Maraging Steel,"Aged, 6 mm Sheet, Tested Transverse",1874.0,1832.0,8.0,2,Quenched (oil) – general-purpose steel (tested)
1101,2,"1102,1961",AISI 1340H Steel,"Oil Quenched From 830C (1525F), 540C (1000F) Temper, 50 mm (2 In.) Round",827.0,579.0,21.0,6,Quenched (oil) & tempered – high-strength structural steel
1102,2,"1103,2556",AISI E9310H Steel,"Normalized, Machined To 25 mm (1 In.) Rounds, Pseudocarburized, 830C (1525F) Reheat, 150C (300F) Temper",1200.0,1034.0,15.0,0,Carburized – quenched (oil) – wear-resistant surface steel
1103,2,"1104,2577",AISI E9310H Steel,"Normalized, Machined To 13.7 mm Rounds, Pseudocarburized, 800C (1470F) Reheat, 150C (300F) Temper",1131.0,965.0,16.0,0,Carburized – quenched (oil) – wear-resistant surface steel
1104,2,"1105,1952",AISI 1340 Steel,"Oil Quenched From 830C (1525F), 595C (1100F) Temper, 25 mm (1 In.) Round",814.0,676.0,21.0,6,Quenched (oil) & tempered – high-strength structural steel
1105,2,"1106,1941",AISI 1340H Steel,"Normalized At 870C (1600F), Air Cooled, 25 mm (1 In.) Round",834.0,558.0,22.0,4,Normalized (air cooled) – general-purpose steel
1106,2,"1107,2124",AISI Grade 18Ni (250) Maraging Steel,"Aged, 150 mm Square Bar, Tested Transverse",1723.0,1690.0,8.0,2,Quenched (oil) – general-purpose steel (tested)
1107,2,"1108,2720",AISI E9310H Steel,"Mock Carburized, 790C (1450F) Reheat, 150C (300F) Temper, 100 mm (4 In.) Round",938.0,655.0,19.0,8,Carburized – quenched (oil) – wear-resistant surface steel (variant)
1108,2,"1109,1932",AISI 1340 Steel,"Oil Quenched From 830C (1525F), 595C (1100F) Temper, 100 mm (4 In.) Round",710.0,490.0,25.0,6,Quenched (oil) & tempered – high-strength structural steel
1125,2,"1134,2602",ASTM A285,Grade B,345.0,185.0,25.0,1,Hot rolled – general construction steel
1127,2,"1138,1360",ASTM A553 Alloy Steel,Grade I,690.0,585.0,20.0,1,Hot rolled – general construction steel
1130,2,"1163,2593",ASTM A285,Grade A,310.0,165.0,27.0,1,Hot rolled – general construction steel
1131,2,"1164,1346",ASTM A553 Alloy Steel,Grade Ii,690.0,585.0,20.0,1,Hot rolled – general construction steel
1132,2,"1165,2601",ASTM A285,Grade C,380.0,205.0,23.0,1,Hot rolled – general construction steel
1133,2,"1166,2589",ASTM A135 Steel,Grade A,330.0,205.0,35.0,1,Hot rolled – general construction steel
1134,2,"1167,2652",ASTM A139 Steel,Grade D,415.0,315.0,23.0,1,Hot rolled – general construction steel
1135,2,"1173,2663",ASTM A131 Steel,Grade Dh32,470.0,315.0,19.0,1,Hot rolled – general construction steel
1136,2,"1174,2617",ASTM A424 Steel,"Type Ii, Composition A, Drawing Quality",295.0,200.0,38.0,2,Quenched (oil) – general-purpose steel (tested)
1137,2,"1175,2594",ASTM A424 Steel,"Type I, Direct Cover Coat",310.0,170.0,42.0,2,Quenched (oil) – general-purpose steel (tested)
1138,2,"1177,3196",ASTM A446 Steel,Grade D,450.0,345.0,12.0,1,Hot rolled – general construction steel
1139,2,"1179,2583",ASTM A131 Steel,Grade Dh36,490.0,350.0,19.0,1,Hot rolled – general construction steel
1140,2,"1180,2598",ASTM A139 Steel,Grade B,415.0,240.0,30.0,1,Hot rolled – general construction steel
1141,2,"1181,2723",ASTM A182,"Grade F11, Class 1",520.0,310.0,20.0,1,Hot rolled – general construction steel
1142,2,"1182,3156",ASTM A446 Steel,Grade F,485.0,345.0,12.0,1,Hot rolled – general construction steel
1143,2,"1183,2627",ASTM A500 Steel,"Grade C, Shaped Structural Tubing",425.0,345.0,21.0,2,Quenched (oil) – general-purpose steel (tested)
1144,2,"1185,2707",ASTM A500 Steel,"Grade A, Round Structural Tubing",310.0,230.0,25.0,2,Quenched (oil) – general-purpose steel (tested)
1145,2,"1187,2635",ASTM A500 Steel,"Grade C, Round Structural Tubing",425.0,315.0,21.0,2,Quenched (oil) – general-purpose steel (tested)
1147,2,"1189,2607",ASTM A131 Steel,Grade A,400.0,220.0,21.0,1,Hot rolled – general construction steel
1148,2,"1190,2616",ASTM A514 Steel,"Grade F, Plate Thickness _ 19 mm",760.0,690.0,18.0,11,plate – no special treatment – general-purpose steel
1149,2,"1191,2633",ASTM A131 Steel,Grade B,400.0,220.0,21.0,1,Hot rolled – general construction steel
1150,2,"1192,2631",ASTM A283 Steel,Grade B,345.0,185.0,25.0,1,Hot rolled – general construction steel
1152,2,"1195,2592",ASTM A182,"Grade F11, Class 2",485.0,275.0,20.0,1,Hot rolled – general construction steel
1153,2,"1196,2637",ASTM A139 Steel,Grade E,455.0,360.0,22.0,1,Hot rolled – general construction steel
1154,2,"1198,2738",ASTM A514 Steel,"Grade A, Plate Thickness 19-32 mm (0.75-1.25 In)",760.0,690.0,18.0,11,plate – no special treatment – general-purpose steel
1155,2,"1200,2639",ASTM A570 Steel,Grade 30,340.0,205.0,17.0,1,Hot rolled – general construction steel
1156,2,"1203,2681",ASTM A570 Steel,Grade 36,365.0,250.0,17.0,1,Hot rolled – general construction steel
1157,2,"1204,2615",ASTM A424 Steel,"Type Ii, Composition A, Commercial Quality",345.0,240.0,28.0,2,Quenched (oil) – general-purpose steel (tested)
1158,2,"1205,2733",ASTM A131 Steel,Grade E,400.0,220.0,21.0,1,Hot rolled – general construction steel
1159,2,"1206,2649",ASTM A283 Steel,Grade C,380.0,205.0,22.0,1,Hot rolled – general construction steel
1160,2,"1207,2703",ASTM A514 Steel,"Grade J, Plate Thickness 19 - 64 mm",760.0,690.0,18.0,11,plate – no special treatment – general-purpose steel
1161,2,"1208,2695",ASTM A514 Steel,"Grade M, Plate Thickness 19-64 mm",760.0,690.0,18.0,11,plate – no special treatment – general-purpose steel
1162,2,"1210,2682",ASTM A514 Steel,"Grade N, Plate Thickness _ 19 mm",760.0,690.0,18.0,11,plate – no special treatment – general-purpose steel
1163,2,"1211,2623",ASTM A139 Steel,Grade A,330.0,205.0,35.0,1,Hot rolled – general construction steel
1164,2,"1212,2671",ASTM A424 Steel,"Type I, Commercial Quality",295.0,230.0,37.0,2,Quenched (oil) – general-purpose steel (tested)
1165,2,"1214,2634",ASTM A135 Steel,Grade B,415.0,240.0,30.0,1,Hot rolled – general construction steel
1166,2,"1215,2675",ASTM A514 Steel,"Grade B, Plate Thickness 19-32 mm (0.75-1.25 In)",760.0,690.0,18.0,11,plate – no special treatment – general-purpose steel
1167,2,"1217,2618",ASTM A514 Steel,"Grade F, Plate Thickness 64 - 150 mm",690.0,620.0,16.0,11,plate – no special treatment – general-purpose steel
1168,2,"1218,2752",ASTM A570 Steel,Grade 40,380.0,275.0,14.0,1,Hot rolled – general construction steel
1169,2,"1219,2697",ASTM A131 Steel,Grade Eh36,490.0,350.0,19.0,1,Hot rolled – general construction steel
1170,2,"1221,2737",ASTM A500 Steel,"Grade B, Round Structural Tubing",400.0,290.0,23.0,2,Quenched (oil) – general-purpose steel (tested)
1171,2,"1222,2659",ASTM A514 Steel,"Grade H, Plate Thickness 19 - 64 mm",760.0,690.0,18.0,11,plate – no special treatment – general-purpose steel
1172,2,"1223,2643",ASTM A514 Steel,"Grade E, Plate Thickness 19 - 64 mm",760.0,690.0,18.0,11,plate – no special treatment – general-purpose steel
1173,2,"1224,2748",ASTM A514 Steel,"Grade G, Plate Thickness 19 - 64 mm",760.0,690.0,18.0,11,plate – no special treatment – general-purpose steel
1174,2,"1225,2704",ASTM A283 Steel,Grade D,415.0,230.0,20.0,1,Hot rolled – general construction steel
1175,2,"1227,2636",ASTM A446 Steel,Grade C,380.0,275.0,16.0,1,Hot rolled – general construction steel
1176,2,"1228,2662",ASTM A131 Steel,Grade Ah32,470.0,315.0,19.0,1,Hot rolled – general construction steel
1177,2,"1229,2730",ASTM A709 Steel,"Grade 50, High-Strength, Low Alloy Steel (_ 50 mm)",450.0,345.0,18.0,2,Quenched (oil) – general-purpose steel (tested)
1178,2,"1230,2622",ASTM A514 Steel,"Grade K, Plate Thickness 19 - 64 mm",760.0,690.0,18.0,11,plate – no special treatment – general-purpose steel
1179,2,"1231,2632",ASTM A514 Steel,"Grade H, Plate Thickness _ 19 mm",760.0,690.0,18.0,11,plate – no special treatment – general-purpose steel
1180,2,"1233,2728",ASTM A514 Steel,"Grade G, Plate Thickness _ 19 mm",760.0,690.0,18.0,11,plate – no special treatment – general-purpose steel
1181,2,"1234,2705",ASTM A203 Low Alloy Steel,Grade D,450.0,255.0,19.0,1,Hot rolled – general construction steel
1182,2,"1235,2597",ASTM A424 Steel,"Type Ii, Composition B, Drawing Quality",295.0,200.0,38.0,2,Quenched (oil) – general-purpose steel (tested)
1183,2,"1236,2725",ASTM A203 Low Alloy Steel,Grade A,450.0,255.0,19.0,1,Hot rolled – general construction steel
1184,2,"1237,2696",ASTM A446 Steel,Grade B,360.0,255.0,18.0,1,Hot rolled – general construction steel
1185,2,"1238,2690",ASTM A131 Steel,Grade Ds,400.0,220.0,21.0,1,Hot rolled – general construction steel
1186,2,"1239,2650",ASTM A514 Steel,"Grade F, Plate Thickness 19 - 64 mm",760.0,690.0,18.0,11,plate – no special treatment – general-purpose steel
1187,2,"1240,2693",ASTM A709 Steel,"Grade 36, Carbon Steel Plate (> 200 mm Wide)",400.0,220.0,20.0,2,Quenched (oil) – general-purpose steel (tested)
1188,2,"1241,2724",ASTM A514 Steel,"Grade C, Plate Thickness 19-32 mm",760.0,690.0,18.0,11,plate – no special treatment – general-purpose steel
1189,2,"1242,2692",ASTM A131 Steel,Grade Cs,400.0,220.0,21.0,1,Hot rolled – general construction steel
1190,2,"1245,2727",ASTM A570 Steel,Grade 45,415.0,310.0,12.0,1,Hot rolled – general construction steel
1191,2,"1247,2655",ASTM A570 Steel,Grade 33,360.0,230.0,16.0,1,Hot rolled – general construction steel
1192,2,"1248,2687",ASTM A284 Steel,Grade D,415.0,230.0,21.0,1,Hot rolled – general construction steel
1193,2,"1249,2665",ASTM A500 Steel,"Grade B, Shaped Structural Tubing",400.0,315.0,23.0,2,Quenched (oil) – general-purpose steel (tested)
1194,2,"1250,2674",ASTM A302 Alloy Steel,Grade B,550.0,345.0,15.0,1,Hot rolled – general construction steel
1195,2,"1251,2658",ASTM A131 Steel,Grade Ah36,490.0,350.0,19.0,1,Hot rolled – general construction steel
1196,2,"1253,2679",ASTM A302 Alloy Steel,Grade D,550.0,345.0,17.0,1,Hot rolled – general construction steel
1197,2,"1254,2667",ASTM A514 Steel,"Grade B, Plate Thickness _ 19 mm",760.0,690.0,18.0,11,plate – no special treatment – general-purpose steel
1198,2,"1255,2680",ASTM A573 Steel,Grade 65,450.0,240.0,20.0,1,Hot rolled – general construction steel
1199,2,"1256,2661",ASTM A514 Steel,"Grade L, Plate Thickness _ 19 mm",760.0,690.0,18.0,11,plate – no special treatment – general-purpose steel
1200,2,"1257,2676",ASTM A36 Steel,Flange,400.0,250.0,20.0,2,Quenched (oil) – general-purpose steel (tested)
1201,2,"1258,2709",ASTM A302 Alloy Steel,Grade A,515.0,310.0,15.0,1,Hot rolled – general construction steel
1202,2,"1259,2653",ASTM A678 Steel,Grade B,550.0,415.0,22.0,1,Hot rolled – general construction steel
1203,2,"1260,2691",ASTM A387 Alloy Steel,"Grade 11, Class 1",415.0,240.0,19.0,1,Hot rolled – general construction steel
1204,2,"1261,2708",ASTM A242 Steel,"Type 1, 19 mm Thick",435.0,290.0,18.0,2,Quenched (oil) – general-purpose steel (tested)
1206,2,"1263,2669",ASTM A678 Steel,"Grade C, Plate Thickness 38 - 51 mm",585.0,450.0,19.0,11,plate – no special treatment – general-purpose steel
1207,2,"1264,2714",ASTM A204 Low Alloy Steel,Grade C,515.0,295.0,16.0,1,Hot rolled – general construction steel
1208,2,"1265,2590",ASTM A131 Steel,Grade Eh32,470.0,315.0,19.0,1,Hot rolled – general construction steel
1209,2,"1266,2742",ASTM A387 Alloy Steel,"Grade 2, Class 2",485.0,310.0,18.0,1,Hot rolled – general construction steel
1210,2,"1267,2756",ASTM A699 Steel,Class 4,585.0,515.0,18.0,1,Hot rolled – general construction steel
1211,2,"1268,2743",ASTM A225 Low Alloy Steel,Grade D,515.0,380.0,19.0,1,Hot rolled – general construction steel
1212,2,"1269,2745",ASTM A678 Steel,Grade C,585.0,450.0,19.0,1,Hot rolled – general construction steel
1213,2,"1270,2684",ASTM A709 Steel,"Grade 36, Carbon Steel Shapes (> 634 Kg/M)",400.0,250.0,19.0,2,Quenched (oil) – general-purpose steel (tested)
1214,2,"1272,2700",ASTM A611 Steel,Grade B,310.0,205.0,24.0,1,Hot rolled – general construction steel
1215,2,"1273,2715",ASTM A442 Carbon Steel,Grade 55,380.0,205.0,21.0,1,Hot rolled – general construction steel
1216,2,"1274,2694",ASTM A387 Alloy Steel,"Grade 2, Class 1",380.0,230.0,18.0,1,Hot rolled – general construction steel
1217,2,"1275,2712",ASTM A678 Steel,"Grade C, Plate Thickness 19 - 38 mm",620.0,485.0,19.0,11,plate – no special treatment – general-purpose steel
1218,2,"1276,2629",ASTM A514 Steel,"Grade A, Plate Thickness _ 19 mm",760.0,690.0,18.0,11,plate – no special treatment – general-purpose steel
1219,2,"1277,2726",ASTM A204 Low Alloy Steel,Grade B,485.0,275.0,17.0,1,Hot rolled – general construction steel
1220,2,"1278,2755",ASTM A440 Steel,"Plate, Bar, And Shapes Under 19 mm Thick",485.0,345.0,18.0,2,Quenched (oil) – general-purpose steel (tested)
1221,2,"1279,2735",ASTM A203 Low Alloy Steel,Grade E,485.0,275.0,17.0,1,Hot rolled – general construction steel
1222,2,"1280,2698",ASTM A709 Steel,"Grade 36, Carbon Steel Plate (_ 200 M)",400.0,250.0,20.0,2,Quenched (oil) – general-purpose steel (tested)
1223,2,"1281,2596",ASTM A424 Steel,"Type Ii, Composition B, Commercial Quality",345.0,240.0,28.0,2,Quenched (oil) – general-purpose steel (tested)
1224,2,"1282,2722",ASTM A36 Steel,Plate,400.0,250.0,20.0,2,Quenched (oil) – general-purpose steel (tested)
1225,2,"1284,2614",ASTM A424 Steel,"Type I, Drawing Quality",275.0,170.0,45.0,2,Quenched (oil) – general-purpose steel (tested)
1226,2,"1286,2666",ASTM A573 Steel,Grade 70,485.0,290.0,18.0,1,Hot rolled – general construction steel
1227,2,"1288,2630",ASTM A514 Steel,"Grade L, Plate Thickness 19 - 64 mm",760.0,690.0,18.0,11,plate – no special treatment – general-purpose steel
1228,2,"1289,2670",ASTM A514 Steel,"Grade J, Plate Thickness _ 19 mm",760.0,690.0,18.0,11,plate – no special treatment – general-purpose steel
1229,2,"1290,2729",ASTM A299 Carbon Steel,Manganese Silicon Alloy,515.0,275.0,16.0,2,Quenched (oil) – general-purpose steel (tested)
1230,2,"1291,2701",ASTM A387 Alloy Steel,"Grade 12, Class 1",380.0,230.0,18.0,1,Hot rolled – general construction steel
1231,2,"1292,2638",ASTM A514 Steel,"Grade C, Plate Thickness _ 19 mm",760.0,690.0,18.0,11,plate – no special treatment – general-purpose steel
1232,2,"1296,2586",ASTM A131 Steel,Grade D,400.0,220.0,21.0,1,Hot rolled – general construction steel
1233,2,"1299,2683",ASTM A699 Steel,Class 2,620.0,515.0,18.0,1,Hot rolled – general construction steel
1234,2,"1302,2685",ASTM A202 Low Alloy Steel,Grade A,515.0,310.0,16.0,1,Hot rolled – general construction steel
1235,2,"1304,2717",ASTM A709 Steel,"Grade 36, Carbon Steel Shapes (_ 634 Kg/M)",400.0,250.0,20.0,2,Quenched (oil) – general-purpose steel (tested)
1236,2,"1309,2688",ASTM A387 Alloy Steel,"Grade 22, Class 1",415.0,205.0,18.0,1,Hot rolled – general construction steel
1237,2,"1312,2610",ASTM A500 Steel,"Grade A, Shaped Structural Tubing",310.0,270.0,25.0,2,Quenched (oil) – general-purpose steel (tested)
1238,2,"1315,2736",ASTM A611 Steel,Grade A,290.0,170.0,26.0,1,Hot rolled – general construction steel
1239,2,"1317,2741",ASTM A514 Steel,"Grade M, Plate Thickness _ 19 mm",760.0,690.0,18.0,11,plate – no special treatment – general-purpose steel
1240,2,"1318,2689",ASTM A699 Steel,Class 3,585.0,485.0,18.0,1,Hot rolled – general construction steel
1241,2,"1319,2747",ASTM A36 Steel,Bar,400.0,250.0,20.0,2,Quenched (oil) – general-purpose steel (tested)
1242,2,"1325,2716",ASTM A387 Alloy Steel,"Grade 21, Class 1",415.0,205.0,18.0,1,Hot rolled – general construction steel
1243,2,"1326,2678",ASTM A514 Steel,"Grade K, Plate Thickness _ 19 mm",760.0,690.0,18.0,11,plate – no special treatment – general-purpose steel
1244,2,"1327,2686",ASTM A387 Alloy Steel,"Grade 12, Class 2",450.0,275.0,19.0,1,Hot rolled – general construction steel
1245,2,"1328,2672",ASTM A203 Low Alloy Steel,Grade F,515.0,345.0,20.0,1,Hot rolled – general construction steel
1246,2,"1330,2750",ASTM A225 Low Alloy Steel,Grade C,725.0,485.0,20.0,1,Hot rolled – general construction steel
1247,2,"1334,2625",ASTM A514 Steel,"Grade E, Plate Thickness 64 - 150 mm",690.0,620.0,16.0,11,plate – no special treatment – general-purpose steel
1248,2,"1339,2740",ASTM A699 Steel,Class 1,620.0,485.0,18.0,1,Hot rolled – general construction steel
1249,2,"1344,2657",ASTM A202 Low Alloy Steel,Grade B,585.0,325.0,15.0,1,Hot rolled – general construction steel
1250,2,"1347,2744",ASTM A441 Steel,19 mm Thick,485.0,345.0,18.0,2,Quenched (oil) – general-purpose steel (tested)
1251,2,"1349,2656",ASTM A203 Low Alloy Steel,Grade B,485.0,275.0,17.0,1,Hot rolled – general construction steel
1252,2,"1354,2710",ASTM A387 Alloy Steel,"Grade 11, Class 2",515.0,310.0,18.0,1,Hot rolled – general construction steel
1253,2,"1355,2677",ASTM A611 Steel,Grade C,330.0,230.0,22.0,1,Hot rolled – general construction steel
1254,2,"1356,2648",ASTM A573 Steel,Grade 58,400.0,220.0,21.0,1,Hot rolled – general construction steel
1255,2,"1357,2664",ASTM A611 Steel,Grade D,275.0,360.0,20.0,1,Hot rolled – general construction steel
1256,2,"1365,2706",ASTM A446 Steel,Grade A,310.0,230.0,20.0,1,Hot rolled – general construction steel
1257,2,"1369,2628",ASTM A514 Steel,"Grade E, Plate Thickness _ 19 mm",760.0,690.0,18.0,11,plate – no special treatment – general-purpose steel
1258,2,"1375,2758",ASTM A709 Steel,"Grade 36, Carbon Steel Bar (Diam _ 200 mm)",400.0,250.0,20.0,2,Quenched (oil) – general-purpose steel (tested)
1259,2,"1377,2713",ASTM A709 Steel,"Grade 36, Carbon Steel Bar (Diam. > 200 mm)",400.0,220.0,20.0,2,Quenched (oil) – general-purpose steel (tested)
1260,2,"1380,2641",ASTM A678 Steel,Grade A,485.0,345.0,22.0,1,Hot rolled – general construction steel
1261,2,"1399,2660",ASTM A570 Steel,Grade 50,450.0,345.0,10.0,1,Hot rolled – general construction steel
1262,2,"1403,2749",ASTM A442 Carbon Steel,Grade 60,415.0,220.0,20.0,1,Hot rolled – general construction steel
1263,2,"1406,2620",ASTM A514 Steel,"Grade D, Plate Thickness _ 19 mm",760.0,690.0,18.0,11,plate – no special treatment – general-purpose steel
1264,2,"1407,2702",ASTM A710 Steel,"Grade A, Class 1, 6.4 - 8.0 mm Thick",620.0,585.0,20.0,1,Hot rolled – general construction steel
1265,2,"1408,2668",ASTM A204 Low Alloy Steel,Grade A,450.0,255.0,19.0,1,Hot rolled – general construction steel
1266,2,"1433,2754",ASTM A387 Alloy Steel,"Grade 21, Class 2",515.0,310.0,18.0,1,Hot rolled – general construction steel
1267,2,"1455,2640",ASTM A139 Steel,Grade C,415.0,290.0,25.0,1,Hot rolled – general construction steel
1268,2,"1481,2718",ASTM A387 Alloy Steel,"Grade 22, Class 2",515.0,310.0,18.0,1,Hot rolled – general construction steel
1269,2,"1607,2644",ASTM A283 Steel,Grade A,310.0,165.0,27.0,1,Hot rolled – general construction steel
