Repository: Azhi-ss/SteelScientist

# Steel Labelled Clusters Dataset

This directory contains the cleaned steel labelled-clusters dataset used by
`regression/steel_labelled_clusters_regression.py`.

## Files

| File | Rows | Description |
|------|------|-------------|
| `raw/Steel database with labelled clusters.xlsx` | 3234 | Original spreadsheet. |
| `full_with_duplicates.csv` | 3234 | Raw spreadsheet mapped to the project regression schema. |
| `clean.csv` | 1943 | Strictly deduplicated regression mother table. |
| `train.csv` | 1554 | Fixed 8:2 training split generated from `clean.csv`. |
| `val.csv` | 389 | Fixed 8:2 validation split generated from `clean.csv`. |

File: datasets/steel_labelled_clusters/duplicate_rows.csv (part 6 of 33)
duplicate_group_id,source_entry,Material,Text,Tensile_value,Yield_value,Elongation_value,cluster_number,cluster_label,DOIs,Files,problem,status,Table_topic,title,abstract,Tensile_name,Tensile_unit,Yield_name,Yield_unit,Elongation_name,Elongation_unit,H,B,C,N,O,F,Na,Mg,Al,Si,P,S,Cl,Ca,Ti,V,Cr,Mn,Fe,Co,Ni,Cu,Zn,As,Y,Zr,Nb,Mo,Sn,Sb,La,Ce,Ta,W,Pb,Bi,Other_ele,Text_addition,actions,cluster_number_0_to_11
187,187,AISI 4150 Steel,"Oil Quenched 830C (1525F), 595C (1100F) Temper, 50 mm (2 In.) Round",1035.0,910.0,18.0,6,Quenched (oil) & tempered – high-strength structural steel,,,,1,Steel database with labelled clusters,,,Ultimate tensile strength,MPa,Yield strength,MPa,Ductility,%,0.0,0.0,0.505,0.0,0.0,0.0,0.0,0.0,0.0,0.2249999999999999,0.035,0.04,0.0,0.0,0.0,0.0,0.95,0.875,97.17,0.0,0.0,0.0,0.0,0.0,0.0,0.0,0.0,0.2,0.0,0.0,0.0,0.0,0.0,0.0,0.0,0.0,,,"Oil Quenched 830C (1525F), 595C (1100F) Temper, 50 mm (2 In.) Round",6
187,2843,AISI 4150 Steel,"Oil Quenched 830C (1525F), 595C (1100F) Temper, 50 mm (2 In.) Round",1035.0,910.0,18.0,6,Quenched (oil) & tempered – high-strength structural steel,,,,1,Steel database with labelled clusters,,,Ultimate tensile strength,MPa,Yield strength,MPa,Ductility,%,0.0,0.0,0.505,0.0,0.0,0.0,0.0,0.0,0.0,0.2249999999999999,0.035,0.04,0.0,0.0,0.0,0.0,0.95,0.875,97.17,0.0,0.0,0.0,0.0,0.0,0.0,0.0,0.0,0.2,0.0,0.0,0.0,0.0,0.0,0.0,0.0,0.0,,,"Oil Quenched 830C (1525F), 595C (1100F) Temper, 50 mm (2 In.) Round",6
188,188,AISI 4150 Steel,"Oil Quenched 830C (1525F), 650C (1200F) Temper, 13 mm (0.5 In.) Round",1020.0,945.0,17.0,6,Quenched (oil) & tempered – high-strength structural steel,,,,1,Steel database with labelled clusters,,,Ultimate tensile strength,MPa,Yield strength,MPa,Ductility,%,0.0,0.0,0.505,0.0,0.0,0.0,0.0,0.0,0.0,0.2249999999999999,0.035,0.04,0.0,0.0,0.0,0.0,0.95,0.875,97.17,0.0,0.0,0.0,0.0,0.0,0.0,0.0,0.0,0.2,0.0,0.0,0.0,0.0,0.0,0.0,0.0,0.0,,,"Oil Quenched 830C (1525F), 650C (1200F) Temper, 13 mm (0.5 In.) Round",6
188,2808,AISI 4150 Steel,"Oil Quenched 830C (1525F), 650C (1200F) Temper, 13 mm (0.5 In.) Round",1020.0,945.0,17.0,6,Quenched (oil) & tempered – high-strength structural steel,,,,1,Steel database with labelled clusters,,,Ultimate tensile strength,MPa,Yield strength,MPa,Ductility,%,0.0,0.0,0.505,0.0,0.0,0.0,0.0,0.0,0.0,0.2249999999999999,0.035,0.04,0.0,0.0,0.0,0.0,0.95,0.875,97.17,0.0,0.0,0.0,0.0,0.0,0.0,0.0,0.0,0.2,0.0,0.0,0.0,0.0,0.0,0.0,0.0,0.0,,,"Oil Quenched 830C (1525F), 650C (1200F) Temper, 13 mm (0.5 In.) Round",6
189,189,AISI 4150 Steel,"Normalized At 870C (1600F), Air Cooled, 13 mm (0.5 In.) Round",1340.0,896.0,10.0,4,Normalized (air cooled) – general-purpose steel,,,,1,Steel database with labelled clusters,,,Ultimate tensile strength,MPa,Yield strength,MPa,Ductility,%,0.0,0.0,0.505,0.0,0.0,0.0,0.0,0.0,0.0,0.2249999999999999,0.035,0.04,0.0,0.0,0.0,0.0,0.95,0.875,97.17,0.0,0.0,0.0,0.0,0.0,0.0,0.0,0.0,0.2,0.0,0.0,0.0,0.0,0.0,0.0,0.0,0.0,,,"Normalized At 870C (1600F), Air Cooled, 13 mm (0.5 In.) Round",4
189,2868,AISI 4150 Steel,"Normalized At 870C (1600F), Air Cooled, 13 mm (0.5 In.) Round",1340.0,896.0,10.0,4,Normalized (air cooled) – general-purpose steel,,,,1,Steel database with labelled clusters,,,Ultimate tensile strength,MPa,Yield strength,MPa,Ductility,%,0.0,0.0,0.505,0.0,0.0,0.0,0.0,0.0,0.0,0.2249999999999999,0.035,0.04,0.0,0.0,0.0,0.0,0.95,0.875,97.17,0.0,0.0,0.0,0.0,0.0,0.0,0.0,0.0,0.2,0.0,0.0,0.0,0.0,0.0,0.0,0.0,0.0,,,"Normalized At 870C (1600F), Air Cooled, 13 mm (0.5 In.) Round",4
190,190,AISI 4118H Steel,"Heat Treated, 100 mm (4 In.) Round",641.0,300.0,28.0,0,Carburized – quenched (oil) – wear-resistant surface steel,,,,1,Steel database with labelled clusters,,,Ultimate tensile strength,MPa,Yield strength,MPa,Ductility,%,0.0,0.0,0.2,0.0,0.0,0.0,0.0,0.0,0.0,0.2249999999999999,0.035,0.04,0.0,0.0,0.0,0.0,0.5,0.8,98.085,0.0,0.0,0.0,0.0,0.0,0.0,0.0,0.0,0.1149999999999999,0.0,0.0,0.0,0.0,0.0,0.0,0.0,0.0,,,"Heat Treated, 100 mm (4 In.) Round",0
190,2278,AISI 4118H Steel,"Heat Treated, 100 mm (4 In.) Round",641.0,300.0,28.0,0,Carburized – quenched (oil) – wear-resistant surface steel,,,,1,Steel database with labelled clusters,,,Ultimate tensile strength,MPa,Yield strength,MPa,Ductility,%,0.0,0.0,0.2,0.0,0.0,0.0,0.0,0.0,0.0,0.2249999999999999,0.035,0.04,0.0,0.0,0.0,0.0,0.5,0.8,98.085,0.0,0.0,0.0,0.0,0.0,0.0,0.0,0.0,0.1149999999999999,0.0,0.0,0.0,0.0,0.0,0.0,0.0,0.0,,,"Heat Treated, 100 mm (4 In.) Round",0
191,191,AISI 4027 Steel,"Normalized, 14 mm (0.55 In.) Round",650.0,425.0,25.0,9,Normalized – general-purpose steel (round normalized stock),,,,1,Steel database with labelled clusters,,,Ultimate tensile strength,MPa,Yield strength,MPa,Ductility,%,0.0,0.0,0.275,0.0,0.0,0.0,0.0,0.0,0.0,0.25,0.035,0.04,0.0,0.0,0.0,0.0,0.0,0.8,98.35,0.0,0.0,0.0,0.0,0.0,0.0,0.0,0.0,0.25,0.0,0.0,0.0,0.0,0.0,0.0,0.0,0.0,,,"Normalized, 14 mm (0.55 In.) Round",9
191,2081,AISI 4027 Steel,"Normalized, 14 mm (0.55 In.) Round",650.0,425.0,25.0,9,Normalized – general-purpose steel (round normalized stock),,,,1,Steel database with labelled clusters,,,Ultimate tensile strength,MPa,Yield strength,MPa,Ductility,%,0.0,0.0,0.275,0.0,0.0,0.0,0.0,0.0,0.0,0.25,0.035,0.04,0.0,0.0,0.0,0.0,0.0,0.8,98.35,0.0,0.0,0.0,0.0,0.0,0.0,0.0,0.0,0.25,0.0,0.0,0.0,0.0,0.0,0.0,0.0,0.0,,,"Normalized, 14 mm (0.55 In.) Round",9
192,192,AISI 4150 Steel,"Oil Quenched 830C (1525F), 540C (1000F) Temper, 50 mm (2 In.) Round",1165.0,1040.0,15.0,6,Quenched (oil) & tempered – high-strength structural steel,,,,1,Steel database with labelled clusters,,,Ultimate tensile strength,MPa,Yield strength,MPa,Ductility,%,0.0,0.0,0.505,0.0,0.0,0.0,0.0,0.0,0.0,0.2249999999999999,0.035,0.04,0.0,0.0,0.0,0.0,0.95,0.875,97.17,0.0,0.0,0.0,0.0,0.0,0.0,0.0,0.0,0.2,0.0,0.0,0.0,0.0,0.0,0.0,0.0,0.0,,,"Oil Quenched 830C (1525F), 540C (1000F) Temper, 50 mm (2 In.) Round",6
192,2835,AISI 4150 Steel,"Oil Quenched 830C (1525F), 540C (1000F) Temper, 50 mm (2 In.) Round",1165.0,1040.0,15.0,6,Quenched (oil) & tempered – high-strength structural steel,,,,1,Steel database with labelled clusters,,,Ultimate tensile strength,MPa,Yield strength,MPa,Ductility,%,0.0,0.0,0.505,0.0,0.0,0.0,0.0,0.0,0.0,0.2249999999999999,0.035,0.04,0.0,0.0,0.0,0.0,0.95,0.875,97.17,0.0,0.0,0.0,0.0,0.0,0.0,0.0,0.0,0.2,0.0,0.0,0.0,0.0,0.0,0.0,0.0,0.0,,,"Oil Quenched 830C (1525F), 540C (1000F) Temper, 50 mm (2 In.) Round",6
193,193,AISI 4419H Steel,"Mock Carburized, 150C (300F) Temper, 14 mm (0.55 In.) Round",710.0,450.0,24.0,8,Carburized – quenched (oil) – wear-resistant surface steel (variant),,,,1,Steel database with labelled clusters,,,Ultimate tensile strength,MPa,Yield strength,MPa,Ductility,%,0.0,0.0,0.2,0.0,0.0,0.0,0.0,0.0,0.0,0.25,0.035,0.04,0.0,0.0,0.0,0.0,0.0,0.55,98.4,0.0,0.0,0.0,0.0,0.0,0.0,0.0,0.0,0.525,0.0,0.0,0.0,0.0,0.0,0.0,0.0,0.0,,,"Mock Carburized, 150C (300F) Temper, 14 mm (0.55 In.) Round",8
193,2400,AISI 4419H Steel,"Mock Carburized, 150C (300F) Temper, 14 mm (0.55 In.) Round",710.0,450.0,24.0,8,Carburized – quenched (oil) – wear-resistant surface steel (variant),,,,1,Steel database with labelled clusters,,,Ultimate tensile strength,MPa,Yield strength,MPa,Ductility,%,0.0,0.0,0.2,0.0,0.0,0.0,0.0,0.0,0.0,0.25,0.035,0.04,0.0,0.0,0.0,0.0,0.0,0.55,98.4,0.0,0.0,0.0,0.0,0.0,0.0,0.0,0.0,0.525,0.0,0.0,0.0,0.0,0.0,0.0,0.0,0.0,,,"Mock Carburized, 150C (300F) Temper, 14 mm (0.55 In.) Round",8
194,194,AISI 4320 Steel,"Normalized 925C (1700F) In 32 mm Rounds, Machined To 25 mm (1 In.) Rounds, Pseudocarburized 925C (1700F) For 8 Hrs., Oil Quenched, 150C (300F) Temper, Tested In 12.8 mm Rounds",1150.0,972.0,14.0,0,Carburized – quenched (oil) – wear-resistant surface steel,,,,1,Steel database with labelled clusters,,,Ultimate tensile strength,MPa,Yield strength,MPa,Ductility,%,0.0,0.0,0.195,0.0,0.0,0.0,0.0,0.0,0.0,0.2249999999999999,0.035,0.04,0.0,0.0,0.0,0.0,0.5,0.55,96.38,0.0,1.825,0.0,0.0,0.0,0.0,0.0,0.0,0.25,0.0,0.0,0.0,0.0,0.0,0.0,0.0,0.0,,,"Normalized 925C (1700F) In 32 mm Rounds, Machined To 25 mm (1 In.) Rounds, Pseudocarburized 925C (1700F) For 8 Hrs., Oil Quenched, 150C (300F) Temper, Tested In 12.8 mm Rounds",0
194,2156,AISI 4320 Steel,"Normalized 925C (1700F) In 32 mm Rounds, Machined To 25 mm (1 In.) Rounds, Pseudocarburized 925C (1700F) For 8 Hrs., Oil Quenched, 150C (300F) Temper, Tested In 12.8 mm Rounds",1150.0,972.0,14.0,0,Carburized – quenched (oil) – wear-resistant surface steel,,,,1,Steel database with labelled clusters,,,Ultimate tensile strength,MPa,Yield strength,MPa,Ductility,%,0.0,0.0,0.195,0.0,0.0,0.0,0.0,0.0,0.0,0.2249999999999999,0.035,0.04,0.0,0.0,0.0,0.0,0.5,0.55,96.38,0.0,1.825,0.0,0.0,0.0,0.0,0.0,0.0,0.25,0.0,0.0,0.0,0.0,0.0,0.0,0.0,0.0,,,"Normalized 925C (1700F) In 32 mm Rounds, Machined To 25 mm (1 In.) Rounds, Pseudocarburized 925C (1700F) For 8 Hrs., Oil Quenched, 150C (300F) Temper, Tested In 12.8 mm Rounds",0
195,195,AISI 4140H Steel,"Oil Quenched, Tempered 540C (1000F), 25 mm (1 In.) Round",1140.0,965.0,18.0,6,Quenched (oil) & tempered – high-strength structural steel,,,,1,Steel database with labelled clusters,,,Ultimate tensile strength,MPa,Yield strength,MPa,Ductility,%,0.0,0.0,0.405,0.0,0.0,0.0,0.0,0.0,0.0,0.2249999999999999,0.035,0.04,0.0,0.0,0.0,0.0,0.975,0.875,97.22,0.0,0.0,0.0,0.0,0.0,0.0,0.0,0.0,0.2249999999999999,0.0,0.0,0.0,0.0,0.0,0.0,0.0,0.0,,,"Oil Quenched, Tempered 540C (1000F), 25 mm (1 In.) Round",6
195,2893,AISI 4140H Steel,"Oil Quenched, Tempered 540C (1000F), 25 mm (1 In.) Round",1140.0,965.0,18.0,6,Quenched (oil) & tempered – high-strength structural steel,,,,1,Steel database with labelled clusters,,,Ultimate tensile strength,MPa,Yield strength,MPa,Ductility,%,0.0,0.0,0.405,0.0,0.0,0.0,0.0,0.0,0.0,0.2249999999999999,0.035,0.04,0.0,0.0,0.0,0.0,0.975,0.875,97.22,0.0,0.0,0.0,0.0,0.0,0.0,0.0,0.0,0.2249999999999999,0.0,0.0,0.0,0.0,0.0,0.0,0.0,0.0,,,"Oil Quenched, Tempered 540C (1000F), 25 mm (1 In.) Round",6
196,196,AISI 4140H Steel,Normalized At 870C,1020.0,655.0,17.0,4,Normalized (air cooled) – general-purpose steel,,,,1,Steel database with labelled clusters,,,Ultimate tensile strength,MPa,Yield strength,MPa,Ductility,%,0.0,0.0,0.405,0.0,0.0,0.0,0.0,0.0,0.0,0.2249999999999999,0.035,0.04,0.0,0.0,0.0,0.0,0.975,0.875,97.22,0.0,0.0,0.0,0.0,0.0,0.0,0.0,0.0,0.2249999999999999,0.0,0.0,0.0,0.0,0.0,0.0,0.0,0.0,,,Normalized At 870C,4
196,2806,AISI 4140H Steel,Normalized At 870C,1020.0,655.0,17.0,4,Normalized (air cooled) – general-purpose steel,,,,1,Steel database with labelled clusters,,,Ultimate tensile strength,MPa,Yield strength,MPa,Ductility,%,0.0,0.0,0.405,0.0,0.0,0.0,0.0,0.0,0.0,0.2249999999999999,0.035,0.04,0.0,0.0,0.0,0.0,0.975,0.875,97.22,0.0,0.0,0.0,0.0,0.0,0.0,0.0,0.0,0.2249999999999999,0.0,0.0,0.0,0.0,0.0,0.0,0.0,0.0,,,Normalized At 870C,4
197,197,AISI 4140H Steel,"Heat Treated, Tempered 540C (1000F), 25 mm (1 In.) Round",1150.0,1050.0,17.0,0,Carburized – quenched (oil) – wear-resistant surface steel,,,,1,Steel database with labelled clusters,,,Ultimate tensile strength,MPa,Yield strength,MPa,Ductility,%,0.0,0.0,0.405,0.0,0.0,0.0,0.0,0.0,0.0,0.2249999999999999,0.035,0.04,0.0,0.0,0.0,0.0,0.975,0.875,97.22,0.0,0.0,0.0,0.0,0.0,0.0,0.0,0.0,0.2249999999999999,0.0,0.0,0.0,0.0,0.0,0.0,0.0,0.0,,,"Heat Treated, Tempered 540C (1000F), 25 mm (1 In.) Round",0
197,2804,AISI 4140H Steel,"Heat Treated, Tempered 540C (1000F), 25 mm (1 In.) Round",1150.0,1050.0,17.0,0,Carburized – quenched (oil) – wear-resistant surface steel,,,,1,Steel database with labelled clusters,,,Ultimate tensile strength,MPa,Yield strength,MPa,Ductility,%,0.0,0.0,0.405,0.0,0.0,0.0,0.0,0.0,0.0,0.2249999999999999,0.035,0.04,0.0,0.0,0.0,0.0,0.975,0.875,97.22,0.0,0.0,0.0,0.0,0.0,0.0,0.0,0.0,0.2249999999999999,0.0,0.0,0.0,0.0,0.0,0.0,0.0,0.0,,,"Heat Treated, Tempered 540C (1000F), 25 mm (1 In.) Round",0
198,198,AISI 4419H Steel,"Direct Quenched From Pot And Tempered, 230C (450F)",817.0,596.0,18.0,5,Carburized – quenched (oil) – wear-resistant surface steel (variant),,,,1,Steel database with labelled clusters,,,Ultimate tensile strength,MPa,Yield strength,MPa,Ductility,%,0.0,0.0,0.2,0.0,0.0,0.0,0.0,0.0,0.0,0.25,0.035,0.04,0.0,0.0,0.0,0.0,0.0,0.55,98.4,0.0,0.0,0.0,0.0,0.0,0.0,0.0,0.0,0.525,0.0,0.0,0.0,0.0,0.0,0.0,0.0,0.0,,,"Direct Quenched From Pot And Tempered, 230C (450F)",5
198,2204,AISI 4419H Steel,"Direct Quenched From Pot And Tempered, 230C (450F)",817.0,596.0,18.0,5,Carburized – quenched (oil) – wear-resistant surface steel (variant),,,,1,Steel database with labelled clusters,,,Ultimate tensile strength,MPa,Yield strength,MPa,Ductility,%,0.0,0.0,0.2,0.0,0.0,0.0,0.0,0.0,0.0,0.25,0.035,0.04,0.0,0.0,0.0,0.0,0.0,0.55,98.4,0.0,0.0,0.0,0.0,0.0,0.0,0.0,0.0,0.525,0.0,0.0,0.0,0.0,0.0,0.0,0.0,0.0,,,"Direct Quenched From Pot And Tempered, 230C (450F)",5
199,199,AISI 4419 Steel,"Mock Carburized, 230C (450F) Temper, 25 mm (1 In.) Round",650.0,405.0,25.0,8,Carburized – quenched (oil) – wear-resistant surface steel (variant),,,,1,Steel database with labelled clusters,,,Ultimate tensile strength,MPa,Yield strength,MPa,Ductility,%,0.0,0.0,0.205,0.0,0.0,0.0,0.0,0.0,0.0,0.25,0.035,0.04,0.0,0.0,0.0,0.0,0.0,0.55,98.395,0.0,0.0,0.0,0.0,0.0,0.0,0.0,0.0,0.525,0.0,0.0,0.0,0.0,0.0,0.0,0.0,0.0,,,"Mock Carburized, 230C (450F) Temper, 25 mm (1 In.) Round",8
199,2164,AISI 4419 Steel,"Mock Carburized, 230C (450F) Temper, 25 mm (1 In.) Round",650.0,405.0,25.0,8,Carburized – quenched (oil) – wear-resistant surface steel (variant),,,,1,Steel database with labelled clusters,,,Ultimate tensile strength,MPa,Yield strength,MPa,Ductility,%,0.0,0.0,0.205,0.0,0.0,0.0,0.0,0.0,0.0,0.25,0.035,0.04,0.0,0.0,0.0,0.0,0.0,0.55,98.395,0.0,0.0,0.0,0.0,0.0,0.0,0.0,0.0,0.525,0.0,0.0,0.0,0.0,0.0,0.0,0.0,0.0,,,"Mock Carburized, 230C (450F) Temper, 25 mm (1 In.) Round",8
200,200,AISI 4140 Steel,"Oil Quenched, 50 mm (2 In.) Round [845C (1550F) Quench, 540C (1000F) Temper]",965.0,800.0,17.0,6,Quenched (oil) & tempered – high-strength structural steel,,,,1,Steel database with labelled clusters,,,Ultimate tensile strength,MPa,Yield strength,MPa,Ductility,%,0.0,0.0,0.405,0.0,0.0,0.0,0.0,0.0,0.0,0.2249999999999999,0.035,0.04,0.0,0.0,0.0,0.0,0.95,0.875,97.27,0.0,0.0,0.0,0.0,0.0,0.0,0.0,0.0,0.2,0.0,0.0,0.0,0.0,0.0,0.0,0.0,0.0,,,"Oil Quenched, 50 mm (2 In.) Round [845C (1550F) Quench, 540C (1000F) Temper]",6
200,2787,AISI 4140 Steel,"Oil Quenched, 50 mm (2 In.) Round [845C (1550F) Quench, 540C (1000F) Temper]",965.0,800.0,17.0,6,Quenched (oil) & tempered – high-strength structural steel,,,,1,Steel database with labelled clusters,,,Ultimate tensile strength,MPa,Yield strength,MPa,Ductility,%,0.0,0.0,0.405,0.0,0.0,0.0,0.0,0.0,0.0,0.2249999999999999,0.035,0.04,0.0,0.0,0.0,0.0,0.95,0.875,97.27,0.0,0.0,0.0,0.0,0.0,0.0,0.0,0.0,0.2,0.0,0.0,0.0,0.0,0.0,0.0,0.0,0.0,,,"Oil Quenched, 50 mm (2 In.) Round [845C (1550F) Quench, 540C (1000F) Temper]",6
201,201,AISI 4320 Steel,"Normalized 925C (1700F) In 32 mm Rounds, Machined To 25 mm (1 In.) Rounds, Pseudocarburized 925C (1700F) For 8 Hrs., Box Cooled To Rt, Reheated To 775C, Oil Quenched, 150C (300F) Temper, Tested In 12.8 mm Rounds",958.0,793.0,15.0,0,Carburized – quenched (oil) – wear-resistant surface steel,,,,1,Steel database with labelled clusters,,,Ultimate tensile strength,MPa,Yield strength,MPa,Ductility,%,0.0,0.0,0.195,0.0,0.0,0.0,0.0,0.0,0.0,0.2249999999999999,0.035,0.04,0.0,0.0,0.0,0.0,0.5,0.55,96.38,0.0,1.825,0.0,0.0,0.0,0.0,0.0,0.0,0.25,0.0,0.0,0.0,0.0,0.0,0.0,0.0,0.0,,,"Normalized 925C (1700F) In 32 mm Rounds, Machined To 25 mm (1 In.) Rounds, Pseudocarburized 925C (1700F) For 8 Hrs., Box Cooled To Rt, Reheated To 775C, Oil Quenched, 150C (300F) Temper, Tested In 12.8 mm Rounds",0
201,2143,AISI 4320 Steel,"Normalized 925C (1700F) In 32 mm Rounds, Machined To 25 mm (1 In.) Rounds, Pseudocarburized 925C (1700F) For 8 Hrs., Box Cooled To Rt, Reheated To 775C, Oil Quenched, 150C (300F) Temper, Tested In 12.8 mm Rounds",958.0,793.0,15.0,0,Carburized – quenched (oil) – wear-resistant surface steel,,,,1,Steel database with labelled clusters,,,Ultimate tensile strength,MPa,Yield strength,MPa,Ductility,%,0.0,0.0,0.195,0.0,0.0,0.0,0.0,0.0,0.0,0.2249999999999999,0.035,0.04,0.0,0.0,0.0,0.0,0.5,0.55,96.38,0.0,1.825,0.0,0.0,0.0,0.0,0.0,0.0,0.25,0.0,0.0,0.0,0.0,0.0,0.0,0.0,0.0,,,"Normalized 925C (1700F) In 32 mm Rounds, Machined To 25 mm (1 In.) Rounds, Pseudocarburized 925C (1700F) For 8 Hrs., Box Cooled To Rt, Reheated To 775C, Oil Quenched, 150C (300F) Temper, Tested In 12.8 mm Rounds",0
202,202,AISI 4140H Steel,"Annealed At 815C (1500F) Furnace Cooled 11C (20F)/Hour To 665C (1230F), Air Cooled, 25 mm (1 In.) Round",655.0,415.0,25.0,7,Annealed – easy-to-machine – round annealed stock,,,,1,Steel database with labelled clusters,,,Ultimate tensile strength,MPa,Yield strength,MPa,Ductility,%,0.0,0.0,0.405,0.0,0.0,0.0,0.0,0.0,0.0,0.2249999999999999,0.035,0.04,0.0,0.0,0.0,0.0,0.975,0.875,97.22,0.0,0.0,0.0,0.0,0.0,0.0,0.0,0.0,0.2249999999999999,0.0,0.0,0.0,0.0,0.0,0.0,0.0,0.0,,,"Annealed At 815C (1500F) Furnace Cooled 11C (20F)/Hour To 665C (1230F), Air Cooled, 25 mm (1 In.) Round",7
202,2801,AISI 4140H Steel,"Annealed At 815C (1500F) Furnace Cooled 11C (20F)/Hour To 665C (1230F), Air Cooled, 25 mm (1 In.) Round",655.0,415.0,25.0,7,Annealed – easy-to-machine – round annealed stock,,,,1,Steel database with labelled clusters,,,Ultimate tensile strength,MPa,Yield strength,MPa,Ductility,%,0.0,0.0,0.405,0.0,0.0,0.0,0.0,0.0,0.0,0.2249999999999999,0.035,0.04,0.0,0.0,0.0,0.0,0.975,0.875,97.22,0.0,0.0,0.0,0.0,0.0,0.0,0.0,0.0,0.2249999999999999,0.0,0.0,0.0,0.0,0.0,0.0,0.0,0.0,,,"Annealed At 815C (1500F) Furnace Cooled 11C (20F)/Hour To 665C (1230F), Air Cooled, 25 mm (1 In.) Round",7
203,203,AISI 4027 Steel,"Water Quenched 865C (1590F), 595C (1100F) Temper, 100 mm (4 In.) Round",655.0,490.0,26.0,10,Quenched (water) & tempered – high-strength structural steel,,,,1,Steel database with labelled clusters,,,Ultimate tensile strength,MPa,Yield strength,MPa,Ductility,%,0.0,0.0,0.275,0.0,0.0,0.0,0.0,0.0,0.0,0.25,0.035,0.04,0.0,0.0,0.0,0.0,0.0,0.8,98.35,0.0,0.0,0.0,0.0,0.0,0.0,0.0,0.0,0.25,0.0,0.0,0.0,0.0,0.0,0.0,0.0,0.0,,,"Water Quenched 865C (1590F), 595C (1100F) Temper, 100 mm (4 In.) Round",10
203,2118,AISI 4027 Steel,"Water Quenched 865C (1590F), 595C (1100F) Temper, 100 mm (4 In.) Round",655.0,490.0,26.0,10,Quenched (water) & tempered – high-strength structural steel,,,,1,Steel database with labelled clusters,,,Ultimate tensile strength,MPa,Yield strength,MPa,Ductility,%,0.0,0.0,0.275,0.0,0.0,0.0,0.0,0.0,0.0,0.25,0.035,0.04,0.0,0.0,0.0,0.0,0.0,0.8,98.35,0.0,0.0,0.0,0.0,0.0,0.0,0.0,0.0,0.25,0.0,0.0,0.0,0.0,0.0,0.0,0.0,0.0,,,"Water Quenched 865C (1590F), 595C (1100F) Temper, 100 mm (4 In.) Round",10
204,204,AISI 4140H Steel,"Heat Treated, 595C (1100F) Temper, 25 mm (1 In.) Round",1020.0,910.0,19.0,0,Carburized – quenched (oil) – wear-resistant surface steel,,,,1,Steel database with labelled clusters,,,Ultimate tensile strength,MPa,Yield strength,MPa,Ductility,%,0.0,0.0,0.405,0.0,0.0,0.0,0.0,0.0,0.0,0.2249999999999999,0.035,0.04,0.0,0.0,0.0,0.0,0.975,0.875,97.22,0.0,0.0,0.0,0.0,0.0,0.0,0.0,0.0,0.2249999999999999,0.0,0.0,0.0,0.0,0.0,0.0,0.0,0.0,,,"Heat Treated, 595C (1100F) Temper, 25 mm (1 In.) Round",0
204,2815,AISI 4140H Steel,"Heat Treated, 595C (1100F) Temper, 25 mm (1 In.) Round",1020.0,910.0,19.0,0,Carburized – quenched (oil) – wear-resistant surface steel,,,,1,Steel database with labelled clusters,,,Ultimate tensile strength,MPa,Yield strength,MPa,Ductility,%,0.0,0.0,0.405,0.0,0.0,0.0,0.0,0.0,0.0,0.2249999999999999,0.035,0.04,0.0,0.0,0.0,0.0,0.975,0.875,97.22,0.0,0.0,0.0,0.0,0.0,0.0,0.0,0.0,0.2249999999999999,0.0,0.0,0.0,0.0,0.0,0.0,0.0,0.0,,,"Heat Treated, 595C (1100F) Temper, 25 mm (1 In.) Round",0
205,205,AISI 4320H Steel,"Direct Quenched From Pot: (Carburized 925C (1700F) For 8 Hrs., Quenched In Agitated In Oil, 150C (300F) Temper); 1.5 mm Case Depth",1495.0,1105.0,13.0,5,Carburized – quenched (oil) – wear-resistant surface steel (variant),,,,1,Steel database with labelled clusters,,,Ultimate tensile strength,MPa,Yield strength,MPa,Ductility,%,0.0,0.0,0.2,0.0,0.0,0.0,0.0,0.0,0.0,0.2249999999999999,0.035,0.04,0.0,0.0,0.0,0.0,0.5,0.55,96.425,0.0,1.775,0.0,0.0,0.0,0.0,0.0,0.0,0.25,0.0,0.0,0.0,0.0,0.0,0.0,0.0,0.0,,,"Direct Quenched From Pot: (Carburized 925C (1700F) For 8 Hrs., Quenched In Agitated In Oil, 150C (300F) Temper); 1.5 mm Case Depth",5
205,2180,AISI 4320H Steel,"Direct Quenched From Pot: (Carburized 925C (1700F) For 8 Hrs., Quenched In Agitated In Oil, 150C (300F) Temper); 1.5 mm Case Depth",1495.0,1105.0,13.0,5,Carburized – quenched (oil) – wear-resistant surface steel (variant),,,,1,Steel database with labelled clusters,,,Ultimate tensile strength,MPa,Yield strength,MPa,Ductility,%,0.0,0.0,0.2,0.0,0.0,0.0,0.0,0.0,0.0,0.2249999999999999,0.035,0.04,0.0,0.0,0.0,0.0,0.5,0.55,96.425,0.0,1.775,0.0,0.0,0.0,0.0,0.0,0.0,0.25,0.0,0.0,0.0,0.0,0.0,0.0,0.0,0.0,,,"Direct Quenched From Pot: (Carburized 925C (1700F) For 8 Hrs., Quenched In Agitated In Oil, 150C (300F) Temper); 1.5 mm Case Depth",5
206,206,AISI 4320H Steel,"Normalized 925C (1700F) In 32 mm Rounds, Machined To 13.7 mm Rounds, Pseudocarburized At 925C (1700F) For 8 Hrs., Box Cooled To 20C, Reheated To 800C (1470F) And Oil Quenched, 150C (300F) Temper",1080.0,896.0,16.0,0,Carburized – quenched (oil) – wear-resistant surface steel,,,,1,Steel database with labelled clusters,,,Ultimate tensile strength,MPa,Yield strength,MPa,Ductility,%,0.0,0.0,0.2,0.0,0.0,0.0,0.0,0.0,0.0,0.2249999999999999,0.035,0.04,0.0,0.0,0.0,0.0,0.5,0.55,96.425,0.0,1.775,0.0,0.0,0.0,0.0,0.0,0.0,0.25,0.0,0.0,0.0,0.0,0.0,0.0,0.0,0.0,,,"Normalized 925C (1700F) In 32 mm Rounds, Machined To 13.7 mm Rounds, Pseudocarburized At 925C (1700F) For 8 Hrs., Box Cooled To 20C, Reheated To 800C (1470F) And Oil Quenched, 150C (300F) Temper",0
206,2239,AISI 4320H Steel,"Normalized 925C (1700F) In 32 mm Rounds, Machined To 13.7 mm Rounds, Pseudocarburized At 925C (1700F) For 8 Hrs., Box Cooled To 20C, Reheated To 800C (1470F) And Oil Quenched, 150C (300F) Temper",1080.0,896.0,16.0,0,Carburized – quenched (oil) – wear-resistant surface steel,,,,1,Steel database with labelled clusters,,,Ultimate tensile strength,MPa,Yield strength,MPa,Ductility,%,0.0,0.0,0.2,0.0,0.0,0.0,0.0,0.0,0.0,0.2249999999999999,0.035,0.04,0.0,0.0,0.0,0.0,0.5,0.55,96.425,0.0,1.775,0.0,0.0,0.0,0.0,0.0,0.0,0.25,0.0,0.0,0.0,0.0,0.0,0.0,0.0,0.0,,,"Normalized 925C (1700F) In 32 mm Rounds, Machined To 13.7 mm Rounds, Pseudocarburized At 925C (1700F) For 8 Hrs., Box Cooled To 20C, Reheated To 800C (1470F) And Oil Quenched, 150C (300F) Temper",0
207,207,AISI 4320 Steel,"Normalized 895C (1640F), Air Cooled, 50 mm (2 In.) Round",703.0,405.0,23.0,4,Normalized (air cooled) – general-purpose steel,,,,1,Steel database with labelled clusters,,,Ultimate tensile strength,MPa,Yield strength,MPa,Ductility,%,0.0,0.0,0.195,0.0,0.0,0.0,0.0,0.0,0.0,0.2249999999999999,0.035,0.04,0.0,0.0,0.0,0.0,0.5,0.55,96.38,0.0,1.825,0.0,0.0,0.0,0.0,0.0,0.0,0.25,0.0,0.0,0.0,0.0,0.0,0.0,0.0,0.0,,,"Normalized 895C (1640F), Air Cooled, 50 mm (2 In.) Round",4
207,2235,AISI 4320 Steel,"Normalized 895C (1640F), Air Cooled, 50 mm (2 In.) Round",703.0,405.0,23.0,4,Normalized (air cooled) – general-purpose steel,,,,1,Steel database with labelled clusters,,,Ultimate tensile strength,MPa,Yield strength,MPa,Ductility,%,0.0,0.0,0.195,0.0,0.0,0.0,0.0,0.0,0.0,0.2249999999999999,0.035,0.04,0.0,0.0,0.0,0.0,0.5,0.55,96.38,0.0,1.825,0.0,0.0,0.0,0.0,0.0,0.0,0.25,0.0,0.0,0.0,0.0,0.0,0.0,0.0,0.0,,,"Normalized 895C (1640F), Air Cooled, 50 mm (2 In.) Round",4
208,208,AISI 4130H Steel,"Normalized At 870C (1600F), Air Cooled, 100 mm (4 In.) Round",615.0,400.0,27.0,4,Normalized (air cooled) – general-purpose steel,,,,1,Steel database with labelled clusters,,,Ultimate tensile strength,MPa,Yield strength,MPa,Ductility,%,0.0,0.0,0.3,0.0,0.0,0.0,0.0,0.0,0.0,0.25,0.035,0.04,0.0,0.0,0.0,0.0,0.975,0.5,97.7,0.0,0.0,0.0,0.0,0.0,0.0,0.0,0.0,0.2,0.0,0.0,0.0,0.0,0.0,0.0,0.0,0.0,,,"Normalized At 870C (1600F), Air Cooled, 100 mm (4 In.) Round",4
208,2796,AISI 4130H Steel,"Normalized At 870C (1600F), Air Cooled, 100 mm (4 In.) Round",615.0,400.0,27.0,4,Normalized (air cooled) – general-purpose steel,,,,1,Steel database with labelled clusters,,,Ultimate tensile strength,MPa,Yield strength,MPa,Ductility,%,0.0,0.0,0.3,0.0,0.0,0.0,0.0,0.0,0.0,0.25,0.035,0.04,0.0,0.0,0.0,0.0,0.975,0.5,97.7,0.0,0.0,0.0,0.0,0.0,0.0,0.0,0.0,0.2,0.0,0.0,0.0,0.0,0.0,0.0,0.0,0.0,,,"Normalized At 870C (1600F), Air Cooled, 100 mm (4 In.) Round",4
209,209,AISI 4140 Steel,"Normalized At 870C (1600F), Reheated To 845C (1550F), Oil Quenched, 205C (400F) Temper, 25 mm (1 In.) Round",1965.0,1735.0,11.0,0,Carburized – quenched (oil) – wear-resistant surface steel,,,,1,Steel database with labelled clusters,,,Ultimate tensile strength,MPa,Yield strength,MPa,Ductility,%,0.0,0.0,0.405,0.0,0.0,0.0,0.0,0.0,0.0,0.2249999999999999,0.035,0.04,0.0,0.0,0.0,0.0,0.95,0.875,97.27,0.0,0.0,0.0,0.0,0.0,0.0,0.0,0.0,0.2,0.0,0.0,0.0,0.0,0.0,0.0,0.0,0.0,,,"Normalized At 870C (1600F), Reheated To 845C (1550F), Oil Quenched, 205C (400F) Temper, 25 mm (1 In.) Round",0
209,2778,AISI 4140 Steel,"Normalized At 870C (1600F), Reheated To 845C (1550F), Oil Quenched, 205C (400F) Temper, 25 mm (1 In.) Round",1965.0,1735.0,11.0,0,Carburized – quenched (oil) – wear-resistant surface steel,,,,1,Steel database with labelled clusters,,,Ultimate tensile strength,MPa,Yield strength,MPa,Ductility,%,0.0,0.0,0.405,0.0,0.0,0.0,0.0,0.0,0.0,0.2249999999999999,0.035,0.04,0.0,0.0,0.0,0.0,0.95,0.875,97.27,0.0,0.0,0.0,0.0,0.0,0.0,0.0,0.0,0.2,0.0,0.0,0.0,0.0,0.0,0.0,0.0,0.0,,,"Normalized At 870C (1600F), Reheated To 845C (1550F), Oil Quenched, 205C (400F) Temper, 25 mm (1 In.) Round",0
210,210,AISI 4320H Steel,"Normalized, Heated To 895C (1640F), Air Cooled, 13 mm (0.5 In.) Rounds",841.0,510.0,23.0,0,Carburized – quenched (oil) – wear-resistant surface steel,,,,1,Steel database with labelled clusters,,,Ultimate tensile strength,MPa,Yield strength,MPa,Ductility,%,0.0,0.0,0.2,0.0,0.0,0.0,0.0,0.0,0.0,0.2249999999999999,0.035,0.04,0.0,0.0,0.0,0.0,0.5,0.55,96.425,0.0,1.775,0.0,0.0,0.0,0.0,0.0,0.0,0.25,0.0,0.0,0.0,0.0,0.0,0.0,0.0,0.0,,,"Normalized, Heated To 895C (1640F), Air Cooled, 13 mm (0.5 In.) Rounds",0
210,2171,AISI 4320H Steel,"Normalized, Heated To 895C (1640F), Air Cooled, 13 mm (0.5 In.) Rounds",841.0,510.0,23.0,0,Carburized – quenched (oil) – wear-resistant surface steel,,,,1,Steel database with labelled clusters,,,Ultimate tensile strength,MPa,Yield strength,MPa,Ductility,%,0.0,0.0,0.2,0.0,0.0,0.0,0.0,0.0,0.0,0.2249999999999999,0.035,0.04,0.0,0.0,0.0,0.0,0.5,0.55,96.425,0.0,1.775,0.0,0.0,0.0,0.0,0.0,0.0,0.25,0.0,0.0,0.0,0.0,0.0,0.0,0.0,0.0,,,"Normalized, Heated To 895C (1640F), Air Cooled, 13 mm (0.5 In.) Rounds",0
211,211,AISI 4419 Steel,"Mock Carburized, 150C (300F) Temper, 100 mm (4 In.) Round",595.0,365.0,27.0,8,Carburized – quenched (oil) – wear-resistant surface steel (variant),,,,1,Steel database with labelled clusters,,,Ultimate tensile strength,MPa,Yield strength,MPa,Ductility,%,0.0,0.0,0.205,0.0,0.0,0.0,0.0,0.0,0.0,0.25,0.035,0.04,0.0,0.0,0.0,0.0,0.0,0.55,98.395,0.0,0.0,0.0,0.0,0.0,0.0,0.0,0.0,0.525,0.0,0.0,0.0,0.0,0.0,0.0,0.0,0.0,,,"Mock Carburized, 150C (300F) Temper, 100 mm (4 In.) Round",8
211,2129,AISI 4419 Steel,"Mock Carburized, 150C (300F) Temper, 100 mm (4 In.) Round",595.0,365.0,27.0,8,Carburized – quenched (oil) – wear-resistant surface steel (variant),,,,1,Steel database with labelled clusters,,,Ultimate tensile strength,MPa,Yield strength,MPa,Ductility,%,0.0,0.0,0.205,0.0,0.0,0.0,0.0,0.0,0.0,0.25,0.035,0.04,0.0,0.0,0.0,0.0,0.0,0.55,98.395,0.0,0.0,0.0,0.0,0.0,0.0,0.0,0.0,0.525,0.0,0.0,0.0,0.0,0.0,0.0,0.0,0.0,,,"Mock Carburized, 150C (300F) Temper, 100 mm (4 In.) Round",8
212,212,AISI 4320H Steel,"Direct Quenched From Pot: (Carburized 925C (1700F) For 8 Hrs., Quenched In Agitated In Oil, 230C (450F) Temper); 1.5 mm Case Depth",1490.0,1095.0,12.0,5,Carburized – quenched (oil) – wear-resistant surface steel (variant),,,,1,Steel database with labelled clusters,,,Ultimate tensile strength,MPa,Yield strength,MPa,Ductility,%,0.0,0.0,0.2,0.0,0.0,0.0,0.0,0.0,0.0,0.2249999999999999,0.035,0.04,0.0,0.0,0.0,0.0,0.5,0.55,96.425,0.0,1.775,0.0,0.0,0.0,0.0,0.0,0.0,0.25,0.0,0.0,0.0,0.0,0.0,0.0,0.0,0.0,,,"Direct Quenched From Pot: (Carburized 925C (1700F) For 8 Hrs., Quenched In Agitated In Oil, 230C (450F) Temper); 1.5 mm Case Depth",5
212,2181,AISI 4320H Steel,"Direct Quenched From Pot: (Carburized 925C (1700F) For 8 Hrs., Quenched In Agitated In Oil, 230C (450F) Temper); 1.5 mm Case Depth",1490.0,1095.0,12.0,5,Carburized – quenched (oil) – wear-resistant surface steel (variant),,,,1,Steel database with labelled clusters,,,Ultimate tensile strength,MPa,Yield strength,MPa,Ductility,%,0.0,0.0,0.2,0.0,0.0,0.0,0.0,0.0,0.0,0.2249999999999999,0.035,0.04,0.0,0.0,0.0,0.0,0.5,0.55,96.425,0.0,1.775,0.0,0.0,0.0,0.0,0.0,0.0,0.25,0.0,0.0,0.0,0.0,0.0,0.0,0.0,0.0,,,"Direct Quenched From Pot: (Carburized 925C (1700F) For 8 Hrs., Quenched In Agitated In Oil, 230C (450F) Temper); 1.5 mm Case Depth",5
213,213,AISI 4320 Steel,"Mock Carburized 925C (1700F) For 8 Hrs., Reheated To 815C (1500F), Oil Quenched, 230C (450F) Temper, 13 mm (0.5 In.) Rounds",1295.0,1035.0,13.0,8,Carburized – quenched (oil) – wear-resistant surface steel (variant),,,,1,Steel database with labelled clusters,,,Ultimate tensile strength,MPa,Yield strength,MPa,Ductility,%,0.0,0.0,0.195,0.0,0.0,0.0,0.0,0.0,0.0,0.2249999999999999,0.035,0.04,0.0,0.0,0.0,0.0,0.5,0.55,96.38,0.0,1.825,0.0,0.0,0.0,0.0,0.0,0.0,0.25,0.0,0.0,0.0,0.0,0.0,0.0,0.0,0.0,,,"Mock Carburized 925C (1700F) For 8 Hrs., Reheated To 815C (1500F), Oil Quenched, 230C (450F) Temper, 13 mm (0.5 In.) Rounds",8
213,2190,AISI 4320 Steel,"Mock Carburized 925C (1700F) For 8 Hrs., Reheated To 815C (1500F), Oil Quenched, 230C (450F) Temper, 13 mm (0.5 In.) Rounds",1295.0,1035.0,13.0,8,Carburized – quenched (oil) – wear-resistant surface steel (variant),,,,1,Steel database with labelled clusters,,,Ultimate tensile strength,MPa,Yield strength,MPa,Ductility,%,0.0,0.0,0.195,0.0,0.0,0.0,0.0,0.0,0.0,0.2249999999999999,0.035,0.04,0.0,0.0,0.0,0.0,0.5,0.55,96.38,0.0,1.825,0.0,0.0,0.0,0.0,0.0,0.0,0.25,0.0,0.0,0.0,0.0,0.0,0.0,0.0,0.0,,,"Mock Carburized 925C (1700F) For 8 Hrs., Reheated To 815C (1500F), Oil Quenched, 230C (450F) Temper, 13 mm (0.5 In.) Rounds",8
214,214,AISI 4150H Steel,"Normalized At 870C (1600F), Air Cooled, 25 mm (1 In.) Round",1160.0,731.0,11.0,4,Normalized (air cooled) – general-purpose steel,,,,1,Steel database with labelled clusters,,,Ultimate tensile strength,MPa,Yield strength,MPa,Ductility,%,0.0,0.0,0.505,0.0,0.0,0.0,0.0,0.0,0.0,0.2249999999999999,0.035,0.04,0.0,0.0,0.0,0.0,0.975,0.875,97.145,0.0,0.0,0.0,0.0,0.0,0.0,0.0,0.0,0.2,0.0,0.0,0.0,0.0,0.0,0.0,0.0,0.0,,,"Normalized At 870C (1600F), Air Cooled, 25 mm (1 In.) Round",4
214,2827,AISI 4150H Steel,"Normalized At 870C (1600F), Air Cooled, 25 mm (1 In.) Round",1160.0,731.0,11.0,4,Normalized (air cooled) – general-purpose steel,,,,1,Steel database with labelled clusters,,,Ultimate tensile strength,MPa,Yield strength,MPa,Ductility,%,0.0,0.0,0.505,0.0,0.0,0.0,0.0,0.0,0.0,0.2249999999999999,0.035,0.04,0.0,0.0,0.0,0.0,0.975,0.875,97.145,0.0,0.0,0.0,0.0,0.0,0.0,0.0,0.0,0.2,0.0,0.0,0.0,0.0,0.0,0.0,0.0,0.0,,,"Normalized At 870C (1600F), Air Cooled, 25 mm (1 In.) Round",4
215,215,AISI 4320 Steel,"Normalized 895C (1640F), Air Cooled, 100 mm (4 In.) Round",703.0,395.0,22.0,4,Normalized (air cooled) – general-purpose steel,,,,1,Steel database with labelled clusters,,,Ultimate tensile strength,MPa,Yield strength,MPa,Ductility,%,0.0,0.0,0.195,0.0,0.0,0.0,0.0,0.0,0.0,0.2249999999999999,0.035,0.04,0.0,0.0,0.0,0.0,0.5,0.55,96.38,0.0,1.825,0.0,0.0,0.0,0.0,0.0,0.0,0.25,0.0,0.0,0.0,0.0,0.0,0.0,0.0,0.0,,,"Normalized 895C (1640F), Air Cooled, 100 mm (4 In.) Round",4
215,2154,AISI 4320 Steel,"Normalized 895C (1640F), Air Cooled, 100 mm (4 In.) Round",703.0,395.0,22.0,4,Normalized (air cooled) – general-purpose steel,,,,1,Steel database with labelled clusters,,,Ultimate tensile strength,MPa,Yield strength,MPa,Ductility,%,0.0,0.0,0.195,0.0,0.0,0.0,0.0,0.0,0.0,0.2249999999999999,0.035,0.04,0.0,0.0,0.0,0.0,0.5,0.55,96.38,0.0,1.825,0.0,0.0,0.0,0.0,0.0,0.0,0.25,0.0,0.0,0.0,0.0,0.0,0.0,0.0,0.0,,,"Normalized 895C (1640F), Air Cooled, 100 mm (4 In.) Round",4
216,216,AISI 4419 Steel,"Direct Quenched From Pot, 230C (450F) Temper",817.0,596.0,18.0,5,Carburized – quenched (oil) – wear-resistant surface steel (variant),,,,1,Steel database with labelled clusters,,,Ultimate tensile strength,MPa,Yield strength,MPa,Ductility,%,0.0,0.0,0.205,0.0,0.0,0.0,0.0,0.0,0.0,0.25,0.035,0.04,0.0,0.0,0.0,0.0,0.0,0.55,98.395,0.0,0.0,0.0,0.0,0.0,0.0,0.0,0.0,0.525,0.0,0.0,0.0,0.0,0.0,0.0,0.0,0.0,,,"Direct Quenched From Pot, 230C (450F) Temper",5
216,2170,AISI 4419 Steel,"Direct Quenched From Pot, 230C (450F) Temper",817.0,596.0,18.0,5,Carburized – quenched (oil) – wear-resistant surface steel (variant),,,,1,Steel database with labelled clusters,,,Ultimate tensile strength,MPa,Yield strength,MPa,Ductility,%,0.0,0.0,0.205,0.0,0.0,0.0,0.0,0.0,0.0,0.25,0.035,0.04,0.0,0.0,0.0,0.0,0.0,0.55,98.395,0.0,0.0,0.0,0.0,0.0,0.0,0.0,0.0,0.525,0.0,0.0,0.0,0.0,0.0,0.0,0.0,0.0,,,"Direct Quenched From Pot, 230C (450F) Temper",5
217,217,AISI 4320H Steel,"Normalized 925C (1700F) In 32 mm Rounds, Machined To 13.7 mm Rounds, Pseudocarburized At 925C (1700F) For 8 Hrs., Box Cooled To 20C, Reheated To 830C (1525F) And Oil Quenched, 150C (300F) Temper",1180.0,1015.0,16.0,0,Carburized – quenched (oil) – wear-resistant surface steel,,,,1,Steel database with labelled clusters,,,Ultimate tensile strength,MPa,Yield strength,MPa,Ductility,%,0.0,0.0,0.2,0.0,0.0,0.0,0.0,0.0,0.0,0.2249999999999999,0.035,0.04,0.0,0.0,0.0,0.0,0.5,0.55,96.425,0.0,1.775,0.0,0.0,0.0,0.0,0.0,0.0,0.25,0.0,0.0,0.0,0.0,0.0,0.0,0.0,0.0,,,"Normalized 925C (1700F) In 32 mm Rounds, Machined To 13.7 mm Rounds, Pseudocarburized At 925C (1700F) For 8 Hrs., Box Cooled To 20C, Reheated To 830C (1525F) And Oil Quenched, 150C (300F) Temper",0
217,2220,AISI 4320H Steel,"Normalized 925C (1700F) In 32 mm Rounds, Machined To 13.7 mm Rounds, Pseudocarburized At 925C (1700F) For 8 Hrs., Box Cooled To 20C, Reheated To 830C (1525F) And Oil Quenched, 150C (300F) Temper",1180.0,1015.0,16.0,0,Carburized – quenched (oil) – wear-resistant surface steel,,,,1,Steel database with labelled clusters,,,Ultimate tensile strength,MPa,Yield strength,MPa,Ductility,%,0.0,0.0,0.2,0.0,0.0,0.0,0.0,0.0,0.0,0.2249999999999999,0.035,0.04,0.0,0.0,0.0,0.0,0.5,0.55,96.425,0.0,1.775,0.0,0.0,0.0,0.0,0.0,0.0,0.25,0.0,0.0,0.0,0.0,0.0,0.0,0.0,0.0,,,"Normalized 925C (1700F) In 32 mm Rounds, Machined To 13.7 mm Rounds, Pseudocarburized At 925C (1700F) For 8 Hrs., Box Cooled To 20C, Reheated To 830C (1525F) And Oil Quenched, 150C (300F) Temper",0
218,218,AISI 4320H Steel,"Mock Carburized, Oil Quenched, 230C (450F) Temper, 25 mm Round",1025.0,724.0,17.0,8,Carburized – quenched (oil) – wear-resistant surface steel (variant),,,,1,Steel database with labelled clusters,,,Ultimate tensile strength,MPa,Yield strength,MPa,Ductility,%,0.0,0.0,0.2,0.0,0.0,0.0,0.0,0.0,0.0,0.2249999999999999,0.035,0.04,0.0,0.0,0.0,0.0,0.5,0.55,96.425,0.0,1.775,0.0,0.0,0.0,0.0,0.0,0.0,0.25,0.0,0.0,0.0,0.0,0.0,0.0,0.0,0.0,,,"Mock Carburized, Oil Quenched, 230C (450F) Temper, 25 mm Round",8
218,2337,AISI 4320H Steel,"Mock Carburized, Oil Quenched, 230C (450F) Temper, 25 mm Round",1025.0,724.0,17.0,8,Carburized – quenched (oil) – wear-resistant surface steel (variant),,,,1,Steel database with labelled clusters,,,Ultimate tensile strength,MPa,Yield strength,MPa,Ductility,%,0.0,0.0,0.2,0.0,0.0,0.0,0.0,0.0,0.0,0.2249999999999999,0.035,0.04,0.0,0.0,0.0,0.0,0.5,0.55,96.425,0.0,1.775,0.0,0.0,0.0,0.0,0.0,0.0,0.25,0.0,0.0,0.0,0.0,0.0,0.0,0.0,0.0,,,"Mock Carburized, Oil Quenched, 230C (450F) Temper, 25 mm Round",8
219,219,AISI 4419 Steel,"Mock Carburized, 230C (450F) Temper, 50 mm Round",635.0,400.0,26.0,8,Carburized – quenched (oil) – wear-resistant surface steel (variant),,,,1,Steel database with labelled clusters,,,Ultimate tensile strength,MPa,Yield strength,MPa,Ductility,%,0.0,0.0,0.205,0.0,0.0,0.0,0.0,0.0,0.0,0.25,0.035,0.04,0.0,0.0,0.0,0.0,0.0,0.55,98.395,0.0,0.0,0.0,0.0,0.0,0.0,0.0,0.0,0.525,0.0,0.0,0.0,0.0,0.0,0.0,0.0,0.0,,,"Mock Carburized, 230C (450F) Temper, 50 mm Round",8
219,2126,AISI 4419 Steel,"Mock Carburized, 230C (450F) Temper, 50 mm Round",635.0,400.0,26.0,8,Carburized – quenched (oil) – wear-resistant surface steel (variant),,,,1,Steel database with labelled clusters,,,Ultimate tensile strength,MPa,Yield strength,MPa,Ductility,%,0.0,0.0,0.205,0.0,0.0,0.0,0.0,0.0,0.0,0.25,0.035,0.04,0.0,0.0,0.0,0.0,0.0,0.55,98.395,0.0,0.0,0.0,0.0,0.0,0.0,0.0,0.0,0.525,0.0,0.0,0.0,0.0,0.0,0.0,0.0,0.0,,,"Mock Carburized, 230C (450F) Temper, 50 mm Round",8
220,220,AISI 4150 Steel,"Normalized At 870C (1600F), Air Cooled, 50 mm (2 In.) Round",1095.0,717.0,13.0,4,Normalized (air cooled) – general-purpose steel,,,,1,Steel database with labelled clusters,,,Ultimate tensile strength,MPa,Yield strength,MPa,Ductility,%,0.0,0.0,0.505,0.0,0.0,0.0,0.0,0.0,0.0,0.2249999999999999,0.035,0.04,0.0,0.0,0.0,0.0,0.95,0.875,97.17,0.0,0.0,0.0,0.0,0.0,0.0,0.0,0.0,0.2,0.0,0.0,0.0,0.0,0.0,0.0,0.0,0.0,,,"Normalized At 870C (1600F), Air Cooled, 50 mm (2 In.) Round",4
220,2853,AISI 4150 Steel,"Normalized At 870C (1600F), Air Cooled, 50 mm (2 In.) Round",1095.0,717.0,13.0,4,Normalized (air cooled) – general-purpose steel,,,,1,Steel database with labelled clusters,,,Ultimate tensile strength,MPa,Yield strength,MPa,Ductility,%,0.0,0.0,0.505,0.0,0.0,0.0,0.0,0.0,0.0,0.2249999999999999,0.035,0.04,0.0,0.0,0.0,0.0,0.95,0.875,97.17,0.0,0.0,0.0,0.0,0.0,0.0,0.0,0.0,0.2,0.0,0.0,0.0,0.0,0.0,0.0,0.0,0.0,,,"Normalized At 870C (1600F), Air Cooled, 50 mm (2 In.) Round",4
221,221,AISI 4130H Steel,"Water Quenched 855C (1570F), 540C (1000F) Temper, 25 mm (1 In.) Round",993.0,896.0,18.0,10,Quenched (water) & tempered – high-strength structural steel,,,,1,Steel database with labelled clusters,,,Ultimate tensile strength,MPa,Yield strength,MPa,Ductility,%,0.0,0.0,0.3,0.0,0.0,0.0,0.0,0.0,0.0,0.25,0.035,0.04,0.0,0.0,0.0,0.0,0.975,0.5,97.7,0.0,0.0,0.0,0.0,0.0,0.0,0.0,0.0,0.2,0.0,0.0,0.0,0.0,0.0,0.0,0.0,0.0,,,"Water Quenched 855C (1570F), 540C (1000F) Temper, 25 mm (1 In.) Round",10
221,2785,AISI 4130H Steel,"Water Quenched 855C (1570F), 540C (1000F) Temper, 25 mm (1 In.) Round",993.0,896.0,18.0,10,Quenched (water) & tempered – high-strength structural steel,,,,1,Steel database with labelled clusters,,,Ultimate tensile strength,MPa,Yield strength,MPa,Ductility,%,0.0,0.0,0.3,0.0,0.0,0.0,0.0,0.0,0.0,0.25,0.035,0.04,0.0,0.0,0.0,0.0,0.975,0.5,97.7,0.0,0.0,0.0,0.0,0.0,0.0,0.0,0.0,0.2,0.0,0.0,0.0,0.0,0.0,0.0,0.0,0.0,,,"Water Quenched 855C (1570F), 540C (1000F) Temper, 25 mm (1 In.) Round",10
222,222,AISI 4340 Steel,"Oil Quenched 800C (1470F), 540C (1000F) Temper, 50 mm (2 In.) Round",1172.0,1103.0,16.0,6,Quenched (oil) & tempered – high-strength structural steel,,,,1,Steel database with labelled clusters,,,Ultimate tensile strength,MPa,Yield strength,MPa,Ductility,%,0.0,0.0,0.4,0.0,0.0,0.0,0.0,0.0,0.0,0.2249999999999999,0.035,0.04,0.0,0.0,0.0,0.0,0.8,0.7,95.725,0.0,1.825,0.0,0.0,0.0,0.0,0.0,0.0,0.25,0.0,0.0,0.0,0.0,0.0,0.0,0.0,0.0,,,"Oil Quenched 800C (1470F), 540C (1000F) Temper, 50 mm (2 In.) Round",6
222,2855,AISI 4340 Steel,"Oil Quenched 800C (1470F), 540C (1000F) Temper, 50 mm (2 In.) Round",1172.0,1103.0,16.0,6,Quenched (oil) & tempered – high-strength structural steel,,,,1,Steel database with labelled clusters,,,Ultimate tensile strength,MPa,Yield strength,MPa,Ductility,%,0.0,0.0,0.4,0.0,0.0,0.0,0.0,0.0,0.0,0.2249999999999999,0.035,0.04,0.0,0.0,0.0,0.0,0.8,0.7,95.725,0.0,1.825,0.0,0.0,0.0,0.0,0.0,0.0,0.25,0.0,0.0,0.0,0.0,0.0,0.0,0.0,0.0,,,"Oil Quenched 800C (1470F), 540C (1000F) Temper, 50 mm (2 In.) Round",6
223,223,AISI 4150H,Annealed 815C (1500F),731.0,380.0,20.0,7,Annealed – easy-to-machine – round annealed stock,,,,1,Steel database with labelled clusters,,,Ultimate tensile strength,MPa,Yield strength,MPa,Ductility,%,0.0,0.0,0.505,0.0,0.0,0.0,0.0,0.0,0.0,0.2249999999999999,0.035,0.04,0.0,0.0,0.0,0.0,0.975,0.875,97.145,0.0,0.0,0.0,0.0,0.0,0.0,0.0,0.0,0.2,0.0,0.0,0.0,0.0,0.0,0.0,0.0,0.0,,,Annealed 815C (1500F),7
