Repository: Azhi-ss/SteelScientist

# Steel Labelled Clusters Dataset

This directory contains the cleaned steel labelled-clusters dataset used by
`regression/steel_labelled_clusters_regression.py`.

## Files

| File | Rows | Description |
|------|------|-------------|
| `raw/Steel database with labelled clusters.xlsx` | 3234 | Original spreadsheet. |
| `full_with_duplicates.csv` | 3234 | Raw spreadsheet mapped to the project regression schema. |
| `clean.csv` | 1943 | Strictly deduplicated regression mother table. |
| `train.csv` | 1554 | Fixed 8:2 training split generated from `clean.csv`. |
| `val.csv` | 389 | Fixed 8:2 validation split generated from `clean.csv`. |

File: datasets/steel_labelled_clusters/full_with_duplicates.csv (part 6 of 40)
DOIs,Files,problem,status,Table_topic,title,abstract,Material,Tensile_name,Tensile_value,Tensile_unit,Yield_name,Yield_value,Yield_unit,Elongation_name,Elongation_value,Elongation_unit,H,B,C,N,O,F,Na,Mg,Al,Si,P,S,Cl,Ca,Ti,V,Cr,Mn,Fe,Co,Ni,Cu,Zn,As,Y,Zr,Nb,Mo,Sn,Sb,La,Ce,Ta,W,Pb,Bi,Other_ele,Text_addition,Text,actions,source_entry,cluster_number,cluster_label,cluster_number_0_to_11
,,,1,Steel database with labelled clusters,,,AISI 4422 Steel,Ultimate tensile strength,896.0,MPa,Yield strength,640.0,MPa,Ductility,17.0,%,0.0,0.0,0.225,0.0,0.0,0.0,0.0,0.0,0.0,0.2249999999999999,0.035,0.04,0.0,0.0,0.0,0.0,0.0,0.75,98.325,0.0,0.0,0.0,0.0,0.0,0.0,0.0,0.0,0.4,0.0,0.0,0.0,0.0,0.0,0.0,0.0,0.0,,,"Heat Treated In 13.7 mm Rounds, Reheated To 870C (1600F), 150C (300F) Temper","Heat Treated In 13.7 mm Rounds, Reheated To 870C (1600F), 150C (300F) Temper",374,0,Carburized – quenched (oil) – wear-resistant surface steel,0
,,,1,Steel database with labelled clusters,,,AISI 4419H Steel,Ultimate tensile strength,660.0,MPa,Yield strength,415.0,MPa,Ductility,25.0,%,0.0,0.0,0.2,0.0,0.0,0.0,0.0,0.0,0.0,0.25,0.035,0.04,0.0,0.0,0.0,0.0,0.0,0.55,98.4,0.0,0.0,0.0,0.0,0.0,0.0,0.0,0.0,0.525,0.0,0.0,0.0,0.0,0.0,0.0,0.0,0.0,,,"Mock Carburized, 150C (300F) Temper, 50 mm (2 In.) Round","Mock Carburized, 150C (300F) Temper, 50 mm (2 In.) Round",375,8,Carburized – quenched (oil) – wear-resistant surface steel (variant),8
,,,1,Steel database with labelled clusters,,,AISI 4427 Steel,Ultimate tensile strength,945.0,MPa,Yield strength,550.0,MPa,Ductility,17.0,%,0.0,0.0,0.265,0.0,0.0,0.0,0.0,0.0,0.0,0.2249999999999999,0.035,0.04,0.0,0.0,0.0,0.0,0.0,0.8,98.235,0.0,0.0,0.0,0.0,0.0,0.0,0.0,0.0,0.4,0.0,0.0,0.0,0.0,0.0,0.0,0.0,0.0,,,"Heat Treated In 25 mm Rounds, Reheated To 805C (1480F), 150C (300F) Temper","Heat Treated In 25 mm Rounds, Reheated To 805C (1480F), 150C (300F) Temper",376,0,Carburized – quenched (oil) – wear-resistant surface steel,0
,,,1,Steel database with labelled clusters,,,AISI E4340 Steel,Ultimate tensile strength,1595.0,MPa,Yield strength,1475.0,MPa,Ductility,12.0,%,0.0,0.0,0.405,0.0,0.0,0.0,0.0,0.0,0.0,0.2249999999999999,0.025,0.02,0.0,0.0,0.0,0.0,0.8,0.75,95.7,0.0,1.825,0.0,0.0,0.0,0.0,0.0,0.0,0.25,0.0,0.0,0.0,0.0,0.0,0.0,0.0,0.0,,,"Oil Quenched 845C, 425C (800F) Temper","Oil Quenched 845C, 425C (800F) Temper",377,6,Quenched (oil) & tempered – high-strength structural steel,6
,,,1,Steel database with labelled clusters,,,AISI 4718H Steel,Ultimate tensile strength,1096.0,MPa,Yield strength,601.0,MPa,Ductility,14.0,%,0.0,0.0,0.18,0.0,0.0,0.0,0.0,0.0,0.0,0.2249999999999999,0.04,0.04,0.0,0.0,0.0,0.0,0.4499999999999999,0.7749999999999999,96.89,0.0,1.05,0.0,0.0,0.0,0.0,0.0,0.0,0.35,0.0,0.0,0.0,0.0,0.0,0.0,0.0,0.0,,,"Pseudocarburized, Reheated To 765C (1700F) And Oil Quenched, 150C (300F) Temper, 25 mm Round","Pseudocarburized, Reheated To 765C (1700F) And Oil Quenched, 150C (300F) Temper, 25 mm Round",378,0,Carburized – quenched (oil) – wear-resistant surface steel,0
,,,1,Steel database with labelled clusters,,,AISI 4422 Steel,Ultimate tensile strength,862.0,MPa,Yield strength,560.0,MPa,Ductility,18.0,%,0.0,0.0,0.225,0.0,0.0,0.0,0.0,0.0,0.0,0.2249999999999999,0.035,0.04,0.0,0.0,0.0,0.0,0.0,0.75,98.325,0.0,0.0,0.0,0.0,0.0,0.0,0.0,0.0,0.4,0.0,0.0,0.0,0.0,0.0,0.0,0.0,0.0,,,"Heat Treated In 25 mm Rounds, Oil Quenched, 150C (300F) Temper","Heat Treated In 25 mm Rounds, Oil Quenched, 150C (300F) Temper",379,0,Carburized – quenched (oil) – wear-resistant surface steel,0
,,,1,Steel database with labelled clusters,,,AISI 4718H Steel,Ultimate tensile strength,1324.0,MPa,Yield strength,1010.0,MPa,Ductility,14.0,%,0.0,0.0,0.18,0.0,0.0,0.0,0.0,0.0,0.0,0.2249999999999999,0.04,0.04,0.0,0.0,0.0,0.0,0.4499999999999999,0.7749999999999999,96.89,0.0,1.05,0.0,0.0,0.0,0.0,0.0,0.0,0.35,0.0,0.0,0.0,0.0,0.0,0.0,0.0,0.0,,,"Pseudocarburized And Oil Quenched, 150C (300F) Temper, 13.7 mm Round","Pseudocarburized And Oil Quenched, 150C (300F) Temper, 13.7 mm Round",380,0,Carburized – quenched (oil) – wear-resistant surface steel,0
,,,1,Steel database with labelled clusters,,,AISI 4320 Steel,Ultimate tensile strength,1050.0,MPa,Yield strength,738.0,MPa,Ductility,17.0,%,0.0,0.0,0.195,0.0,0.0,0.0,0.0,0.0,0.0,0.2249999999999999,0.035,0.04,0.0,0.0,0.0,0.0,0.5,0.55,96.38,0.0,1.825,0.0,0.0,0.0,0.0,0.0,0.0,0.25,0.0,0.0,0.0,0.0,0.0,0.0,0.0,0.0,,,"Mock Carburized 925C (1700F) For 8 Hrs., Reheated To 815C (1500F), Oil Quenched, 150C (300F) Temper, 25 mm (1 In.) Round","Mock Carburized 925C (1700F) For 8 Hrs., Reheated To 815C (1500F), Oil Quenched, 150C (300F) Temper, 25 mm (1 In.) Round",381,8,Carburized – quenched (oil) – wear-resistant surface steel (variant),8
,,,1,Steel database with labelled clusters,,,AISI 4718 Steel,Ultimate tensile strength,1131.0,MPa,Yield strength,735.0,MPa,Ductility,9.0,%,0.0,0.0,0.185,0.0,0.0,0.0,0.0,0.0,0.0,0.275,0.04,0.04,0.0,0.0,0.0,0.0,0.45,0.8,96.81,0.0,1.05,0.0,0.0,0.0,0.0,0.0,0.0,0.35,0.0,0.0,0.0,0.0,0.0,0.0,0.0,0.0,,,"Pseudocarburized, Reheated To 765C (1410F) And Oil Quenched, 150C (300F) Temper, 13.7 mm Round","Pseudocarburized, Reheated To 765C (1410F) And Oil Quenched, 150C (300F) Temper, 13.7 mm Round",382,0,Carburized – quenched (oil) – wear-resistant surface steel,0
,,,1,Steel database with labelled clusters,,,AISI 4620 Steel,Ultimate tensile strength,814.0,MPa,Yield strength,560.0,MPa,Ductility,21.0,%,0.0,0.0,0.195,0.0,0.0,0.0,0.0,0.0,0.0,0.25,0.035,0.04,0.0,0.0,0.0,0.0,0.0,0.55,96.855,0.0,1.825,0.0,0.0,0.0,0.0,0.0,0.0,0.25,0.0,0.0,0.0,0.0,0.0,0.0,0.0,0.0,,,"Mock Carburized, 230C (450F) Temper, 13 mm (0.5 In.) Round","Mock Carburized, 230C (450F) Temper, 13 mm (0.5 In.) Round",383,8,Carburized – quenched (oil) – wear-resistant surface steel (variant),8
,,,1,Steel database with labelled clusters,,,AISI 4815H Steel,Ultimate tensile strength,1165.0,MPa,Yield strength,1005.0,MPa,Ductility,15.0,%,0.0,0.0,0.15,0.0,0.0,0.0,0.0,0.0,0.0,0.2249999999999999,0.035,0.04,0.0,0.0,0.0,0.0,0.0,0.5,95.3,0.0,3.5,0.0,0.0,0.0,0.0,0.0,0.0,0.25,0.0,0.0,0.0,0.0,0.0,0.0,0.0,0.0,,,"Pseudocarburized, Reheated To 830C (1525F) And Oil Quenched, 150C (300F) Temper, 13.7 mm (1 In.) Round","Pseudocarburized, Reheated To 830C (1525F) And Oil Quenched, 150C (300F) Temper, 13.7 mm (1 In.) Round",384,0,Carburized – quenched (oil) – wear-resistant surface steel,0
,,,1,Steel database with labelled clusters,,,AISI 4815 Steel,Ultimate tensile strength,1115.0,MPa,Yield strength,951.0,MPa,Ductility,15.0,%,0.0,0.0,0.155,0.0,0.0,0.0,0.0,0.0,0.0,0.2249999999999999,0.035,0.04,0.0,0.0,0.0,0.0,0.0,0.5,95.295,0.0,3.5,0.0,0.0,0.0,0.0,0.0,0.0,0.25,0.0,0.0,0.0,0.0,0.0,0.0,0.0,0.0,,,"Pseudocarburized, Reheated To 775C (1430F) And Oil Quenched, 150C (300F) Temper, 13.7 mm (1 In.) Round","Pseudocarburized, Reheated To 775C (1430F) And Oil Quenched, 150C (300F) Temper, 13.7 mm (1 In.) Round",385,0,Carburized – quenched (oil) – wear-resistant surface steel,0
,,,1,Steel database with labelled clusters,,,AISI 4620H Steel,Ultimate tensile strength,550.0,MPa,Yield strength,365.0,MPa,Ductility,29.0,%,0.0,0.0,0.2,0.0,0.0,0.0,0.0,0.0,0.0,0.25,0.035,0.04,0.0,0.0,0.0,0.0,0.0,0.55,96.9,0.0,1.775,0.0,0.0,0.0,0.0,0.0,0.0,0.25,0.0,0.0,0.0,0.0,0.0,0.0,0.0,0.0,,,"Normalized, 50 mm (2 In.) Round","Normalized, 50 mm (2 In.) Round",386,9,Normalized – general-purpose steel (round normalized stock),9
,,,1,Steel database with labelled clusters,,,AISI E4340 Steel,Ultimate tensile strength,1145.0,MPa,Yield strength,1117.0,MPa,Ductility,17.0,%,0.0,0.0,0.405,0.0,0.0,0.0,0.0,0.0,0.0,0.2249999999999999,0.025,0.02,0.0,0.0,0.0,0.0,0.8,0.75,95.7,0.0,1.825,0.0,0.0,0.0,0.0,0.0,0.0,0.25,0.0,0.0,0.0,0.0,0.0,0.0,0.0,0.0,,,"Oil Quenched 800C (1470F), 595C (1100F) Temper, 13 mm (0.5 In.) Round","Oil Quenched 800C (1470F), 595C (1100F) Temper, 13 mm (0.5 In.) Round",387,6,Quenched (oil) & tempered – high-strength structural steel,6
,,,1,Steel database with labelled clusters,,,AISI 4620H Steel,Ultimate tensile strength,814.0,MPa,Yield strength,560.0,MPa,Ductility,21.0,%,0.0,0.0,0.2,0.0,0.0,0.0,0.0,0.0,0.0,0.25,0.035,0.04,0.0,0.0,0.0,0.0,0.0,0.55,96.9,0.0,1.775,0.0,0.0,0.0,0.0,0.0,0.0,0.25,0.0,0.0,0.0,0.0,0.0,0.0,0.0,0.0,,,"Mock Carburized, 230C (450F) Temper, 13 mm (0.5 In.) Round","Mock Carburized, 230C (450F) Temper, 13 mm (0.5 In.) Round",388,8,Carburized – quenched (oil) – wear-resistant surface steel (variant),8
,,,1,Steel database with labelled clusters,,,AISI 4620H Steel,Ultimate tensile strength,965.0,MPa,Yield strength,772.0,MPa,Ductility,15.0,%,0.0,0.0,0.2,0.0,0.0,0.0,0.0,0.0,0.0,0.25,0.035,0.04,0.0,0.0,0.0,0.0,0.0,0.55,96.9,0.0,1.775,0.0,0.0,0.0,0.0,0.0,0.0,0.25,0.0,0.0,0.0,0.0,0.0,0.0,0.0,0.0,,,"Normalized, Machined To 25 mm (1 In.) Rounds, Pseudocarburized, Reheated To 925C (1700F), Quenched And Tempered","Normalized, Machined To 25 mm (1 In.) Rounds, Pseudocarburized, Reheated To 925C (1700F), Quenched And Tempered",389,0,Carburized – quenched (oil) – wear-resistant surface steel,0
,,,1,Steel database with labelled clusters,,,AISI 4620H Steel,Ultimate tensile strength,910.0,MPa,Yield strength,724.0,MPa,Ductility,16.0,%,0.0,0.0,0.2,0.0,0.0,0.0,0.0,0.0,0.0,0.25,0.035,0.04,0.0,0.0,0.0,0.0,0.0,0.55,96.9,0.0,1.775,0.0,0.0,0.0,0.0,0.0,0.0,0.25,0.0,0.0,0.0,0.0,0.0,0.0,0.0,0.0,,,"Normalized, Machined To 25 mm (1 In.) Rounds, Pseudocarburized, Reheated To 800C (1470F), Quenched And Tempered","Normalized, Machined To 25 mm (1 In.) Rounds, Pseudocarburized, Reheated To 800C (1470F), Quenched And Tempered",390,0,Carburized – quenched (oil) – wear-resistant surface steel,0
,,,1,Steel database with labelled clusters,,,AISI 4718H Steel,Ultimate tensile strength,1159.0,MPa,Yield strength,834.0,MPa,Ductility,13.0,%,0.0,0.0,0.18,0.0,0.0,0.0,0.0,0.0,0.0,0.2249999999999999,0.04,0.04,0.0,0.0,0.0,0.0,0.4499999999999999,0.7749999999999999,96.89,0.0,1.05,0.0,0.0,0.0,0.0,0.0,0.0,0.35,0.0,0.0,0.0,0.0,0.0,0.0,0.0,0.0,,,"Pseudocarburized, Reheated To 800C (1470F) And Oil Quenched, 150C (300F) Temper, 13.7 mm Round","Pseudocarburized, Reheated To 800C (1470F) And Oil Quenched, 150C (300F) Temper, 13.7 mm Round",391,0,Carburized – quenched (oil) – wear-resistant surface steel,0
,,,1,Steel database with labelled clusters,,,AISI 4820 Steel,Ultimate tensile strength,1415.0,MPa,Yield strength,1272.0,MPa,Ductility,13.0,%,0.0,0.0,0.205,0.0,0.0,0.0,0.0,0.0,0.0,0.2249999999999999,0.035,0.04,0.0,0.0,0.0,0.0,0.0,0.6,95.145,0.0,3.5,0.0,0.0,0.0,0.0,0.0,0.0,0.25,0.0,0.0,0.0,0.0,0.0,0.0,0.0,0.0,,,"Single Quenched And Tempered (230C (450F)), 1.2 mm Case Depth","Single Quenched And Tempered (230C (450F)), 1.2 mm Case Depth",392,5,Carburized – quenched (oil) – wear-resistant surface steel (variant),5
,,,1,Steel database with labelled clusters,,,AISI 4815 Steel,Ultimate tensile strength,1095.0,MPa,Yield strength,917.0,MPa,Ductility,16.0,%,0.0,0.0,0.155,0.0,0.0,0.0,0.0,0.0,0.0,0.2249999999999999,0.035,0.04,0.0,0.0,0.0,0.0,0.0,0.5,95.295,0.0,3.5,0.0,0.0,0.0,0.0,0.0,0.0,0.25,0.0,0.0,0.0,0.0,0.0,0.0,0.0,0.0,,,"Pseudocarburized And Oil Quenched, 150C (300F) Temper, 25 mm (1 In.) Round","Pseudocarburized And Oil Quenched, 150C (300F) Temper, 25 mm (1 In.) Round",393,0,Carburized – quenched (oil) – wear-resistant surface steel,0
,,,1,Steel database with labelled clusters,,,AISI 4820 Steel,Ultimate tensile strength,1382.0,MPa,Yield strength,1170.0,MPa,Ductility,12.0,%,0.0,0.0,0.205,0.0,0.0,0.0,0.0,0.0,0.0,0.2249999999999999,0.035,0.04,0.0,0.0,0.0,0.0,0.0,0.6,95.145,0.0,3.5,0.0,0.0,0.0,0.0,0.0,0.0,0.25,0.0,0.0,0.0,0.0,0.0,0.0,0.0,0.0,,,"Direct Quenched From Pot, Tempered (230C (450F)), 0.99 mm Case Depth","Direct Quenched From Pot, Tempered (230C (450F)), 0.99 mm Case Depth",394,5,Carburized – quenched (oil) – wear-resistant surface steel (variant),5
,,,1,Steel database with labelled clusters,,,AISI 4422 Steel,Ultimate tensile strength,758.0,MPa,Yield strength,400.0,MPa,Ductility,18.0,%,0.0,0.0,0.225,0.0,0.0,0.0,0.0,0.0,0.0,0.2249999999999999,0.035,0.04,0.0,0.0,0.0,0.0,0.0,0.75,98.325,0.0,0.0,0.0,0.0,0.0,0.0,0.0,0.0,0.4,0.0,0.0,0.0,0.0,0.0,0.0,0.0,0.0,,,"Heat Treated In 25 mm Rounds, Reheated To 820C (1510F), 150C (300F) Temper","Heat Treated In 25 mm Rounds, Reheated To 820C (1510F), 150C (300F) Temper",395,0,Carburized – quenched (oil) – wear-resistant surface steel,0
,,,1,Steel database with labelled clusters,,,AISI 4820 Steel,Ultimate tensile strength,1431.0,MPa,Yield strength,1150.0,MPa,Ductility,13.0,%,0.0,0.0,0.205,0.0,0.0,0.0,0.0,0.0,0.0,0.2249999999999999,0.035,0.04,0.0,0.0,0.0,0.0,0.0,0.6,95.145,0.0,3.5,0.0,0.0,0.0,0.0,0.0,0.0,0.25,0.0,0.0,0.0,0.0,0.0,0.0,0.0,0.0,,,"Single Quenched And Tempered, 150C (300F), 1.2 mm Case Depth","Single Quenched And Tempered, 150C (300F), 1.2 mm Case Depth",396,5,Carburized – quenched (oil) – wear-resistant surface steel (variant),5
,,,1,Steel database with labelled clusters,,,AISI 4340 Steel,Ultimate tensile strength,931.0,MPa,Yield strength,834.0,MPa,Ductility,20.0,%,0.0,0.0,0.4,0.0,0.0,0.0,0.0,0.0,0.0,0.2249999999999999,0.035,0.04,0.0,0.0,0.0,0.0,0.8,0.7,95.725,0.0,1.825,0.0,0.0,0.0,0.0,0.0,0.0,0.25,0.0,0.0,0.0,0.0,0.0,0.0,0.0,0.0,,,"Oil Quenched 800C (1470F), 650C (1200F) Temper, 50 mm (2 In.) Round","Oil Quenched 800C (1470F), 650C (1200F) Temper, 50 mm (2 In.) Round",397,6,Quenched (oil) & tempered – high-strength structural steel,6
,,,1,Steel database with labelled clusters,,,AISI 4815H Steel,Ultimate tensile strength,1170.0,MPa,Yield strength,1070.0,MPa,Ductility,14.0,%,0.0,0.0,0.15,0.0,0.0,0.0,0.0,0.0,0.0,0.2249999999999999,0.035,0.04,0.0,0.0,0.0,0.0,0.0,0.5,95.3,0.0,3.5,0.0,0.0,0.0,0.0,0.0,0.0,0.25,0.0,0.0,0.0,0.0,0.0,0.0,0.0,0.0,,,"Pseudocarburized And Oil Quenched, 150C (300F) Temper, 13.7 mm (1 In.) Round","Pseudocarburized And Oil Quenched, 150C (300F) Temper, 13.7 mm (1 In.) Round",398,0,Carburized – quenched (oil) – wear-resistant surface steel,0
,,,1,Steel database with labelled clusters,,,AISI 4718 Steel,Ultimate tensile strength,1324.0,MPa,Yield strength,1010.0,MPa,Ductility,14.0,%,0.0,0.0,0.185,0.0,0.0,0.0,0.0,0.0,0.0,0.275,0.04,0.04,0.0,0.0,0.0,0.0,0.45,0.8,96.81,0.0,1.05,0.0,0.0,0.0,0.0,0.0,0.0,0.35,0.0,0.0,0.0,0.0,0.0,0.0,0.0,0.0,,,"Pseudocarburized And Oil Quenched, 150C (300F) Temper, 13.7 mm Round","Pseudocarburized And Oil Quenched, 150C (300F) Temper, 13.7 mm Round",399,0,Carburized – quenched (oil) – wear-resistant surface steel,0
,,,1,Steel database with labelled clusters,,,AISI 4820 Steel,Ultimate tensile strength,1363.0,MPa,Yield strength,945.0,MPa,Ductility,13.0,%,0.0,0.0,0.205,0.0,0.0,0.0,0.0,0.0,0.0,0.2249999999999999,0.035,0.04,0.0,0.0,0.0,0.0,0.0,0.6,95.145,0.0,3.5,0.0,0.0,0.0,0.0,0.0,0.0,0.25,0.0,0.0,0.0,0.0,0.0,0.0,0.0,0.0,,,"Heat Treated, Machined To 13.7 mm, Pseudocarburized, Reheated To 730C (1350F), 150C (300F) Temper","Heat Treated, Machined To 13.7 mm, Pseudocarburized, Reheated To 730C (1350F), 150C (300F) Temper",400,0,Carburized – quenched (oil) – wear-resistant surface steel,0
,,,1,Steel database with labelled clusters,,,AISI 4620H Steel,Ultimate tensile strength,585.0,MPa,Yield strength,360.0,MPa,Ductility,29.0,%,0.0,0.0,0.2,0.0,0.0,0.0,0.0,0.0,0.0,0.25,0.035,0.04,0.0,0.0,0.0,0.0,0.0,0.55,96.9,0.0,1.775,0.0,0.0,0.0,0.0,0.0,0.0,0.25,0.0,0.0,0.0,0.0,0.0,0.0,0.0,0.0,,,"Mock Carburized, 150C (300F) Temper, 100 mm (4 In.) Round","Mock Carburized, 150C (300F) Temper, 100 mm (4 In.) Round",401,8,Carburized – quenched (oil) – wear-resistant surface steel (variant),8
,,,1,Steel database with labelled clusters,,,AISI 4718H Steel,Ultimate tensile strength,1096.0,MPa,Yield strength,724.0,MPa,Ductility,16.0,%,0.0,0.0,0.18,0.0,0.0,0.0,0.0,0.0,0.0,0.2249999999999999,0.04,0.04,0.0,0.0,0.0,0.0,0.4499999999999999,0.7749999999999999,96.89,0.0,1.05,0.0,0.0,0.0,0.0,0.0,0.0,0.35,0.0,0.0,0.0,0.0,0.0,0.0,0.0,0.0,,,"Pseudocarburized, Reheated To 850C (1560F) And Oil Quenched, 150C (300F) Temper, 25 mm Round","Pseudocarburized, Reheated To 850C (1560F) And Oil Quenched, 150C (300F) Temper, 25 mm Round",402,0,Carburized – quenched (oil) – wear-resistant surface steel,0
,,,1,Steel database with labelled clusters,,,AISI 4820 Steel,Ultimate tensile strength,1322.0,MPa,Yield strength,1021.0,MPa,Ductility,12.0,%,0.0,0.0,0.205,0.0,0.0,0.0,0.0,0.0,0.0,0.2249999999999999,0.035,0.04,0.0,0.0,0.0,0.0,0.0,0.6,95.145,0.0,3.5,0.0,0.0,0.0,0.0,0.0,0.0,0.25,0.0,0.0,0.0,0.0,0.0,0.0,0.0,0.0,,,"Heat Treated, Machined To 25 mm, Pseudocarburized, Reheated To 835C, 150C (300F) Temper (300F)","Heat Treated, Machined To 25 mm, Pseudocarburized, Reheated To 835C, 150C (300F) Temper (300F)",403,0,Carburized – quenched (oil) – wear-resistant surface steel,0
,,,1,Steel database with labelled clusters,,,AISI 4820 Steel,Ultimate tensile strength,1413.0,MPa,Yield strength,1085.0,MPa,Ductility,11.0,%,0.0,0.0,0.205,0.0,0.0,0.0,0.0,0.0,0.0,0.2249999999999999,0.035,0.04,0.0,0.0,0.0,0.0,0.0,0.6,95.145,0.0,3.5,0.0,0.0,0.0,0.0,0.0,0.0,0.25,0.0,0.0,0.0,0.0,0.0,0.0,0.0,0.0,,,"Heat Treated, Machined To 25 mm, Pseudocarburized, 150C (300F) Temper","Heat Treated, Machined To 25 mm, Pseudocarburized, 150C (300F) Temper",404,0,Carburized – quenched (oil) – wear-resistant surface steel,0
,,,1,Steel database with labelled clusters,,,AISI 4718 Steel,Ultimate tensile strength,1172.0,MPa,Yield strength,841.0,MPa,Ductility,13.0,%,0.0,0.0,0.185,0.0,0.0,0.0,0.0,0.0,0.0,0.275,0.04,0.04,0.0,0.0,0.0,0.0,0.45,0.8,96.81,0.0,1.05,0.0,0.0,0.0,0.0,0.0,0.0,0.35,0.0,0.0,0.0,0.0,0.0,0.0,0.0,0.0,,,"Pseudocarburized, Reheated To 850C (1560F) And Oil Quenched, 150C (300F) Temper, 13.7 mm Round","Pseudocarburized, Reheated To 850C (1560F) And Oil Quenched, 150C (300F) Temper, 13.7 mm Round",405,0,Carburized – quenched (oil) – wear-resistant surface steel,0
,,,1,Steel database with labelled clusters,,,AISI 4815 Steel,Ultimate tensile strength,1025.0,MPa,Yield strength,855.0,MPa,Ductility,15.0,%,0.0,0.0,0.155,0.0,0.0,0.0,0.0,0.0,0.0,0.2249999999999999,0.035,0.04,0.0,0.0,0.0,0.0,0.0,0.5,95.295,0.0,3.5,0.0,0.0,0.0,0.0,0.0,0.0,0.25,0.0,0.0,0.0,0.0,0.0,0.0,0.0,0.0,,,"Pseudocarburized, Reheated To 775C (1430F) And Oil Quenched, 150C (300F) Temper, 25 mm (1 In.) Round","Pseudocarburized, Reheated To 775C (1430F) And Oil Quenched, 150C (300F) Temper, 25 mm (1 In.) Round",406,0,Carburized – quenched (oil) – wear-resistant surface steel,0
,,,1,Steel database with labelled clusters,,,AISI 4620 Steel,Ultimate tensile strength,550.0,MPa,Yield strength,365.0,MPa,Ductility,29.0,%,0.0,0.0,0.195,0.0,0.0,0.0,0.0,0.0,0.0,0.25,0.035,0.04,0.0,0.0,0.0,0.0,0.0,0.55,96.855,0.0,1.825,0.0,0.0,0.0,0.0,0.0,0.0,0.25,0.0,0.0,0.0,0.0,0.0,0.0,0.0,0.0,,,"Normalized, 50 mm (2 In.) Round","Normalized, 50 mm (2 In.) Round",407,9,Normalized – general-purpose steel (round normalized stock),9
,,,1,Steel database with labelled clusters,,,AISI 4815H Steel,Ultimate tensile strength,1075.0,MPa,Yield strength,910.0,MPa,Ductility,15.0,%,0.0,0.0,0.15,0.0,0.0,0.0,0.0,0.0,0.0,0.2249999999999999,0.035,0.04,0.0,0.0,0.0,0.0,0.0,0.5,95.3,0.0,3.5,0.0,0.0,0.0,0.0,0.0,0.0,0.25,0.0,0.0,0.0,0.0,0.0,0.0,0.0,0.0,,,"Pseudocarburized, Reheated To 830C (1525F) And Oil Quenched, 150C (300F) Temper, 25 mm (1 In.) Round","Pseudocarburized, Reheated To 830C (1525F) And Oil Quenched, 150C (300F) Temper, 25 mm (1 In.) Round",408,0,Carburized – quenched (oil) – wear-resistant surface steel,0
,,,1,Steel database with labelled clusters,,,AISI 4820 Steel,Ultimate tensile strength,1230.0,MPa,Yield strength,806.0,MPa,Ductility,13.0,%,0.0,0.0,0.205,0.0,0.0,0.0,0.0,0.0,0.0,0.2249999999999999,0.035,0.04,0.0,0.0,0.0,0.0,0.0,0.6,95.145,0.0,3.5,0.0,0.0,0.0,0.0,0.0,0.0,0.25,0.0,0.0,0.0,0.0,0.0,0.0,0.0,0.0,,,"Heat Treated, Machined To 25 mm, Pseudocarburized, Reheated To 730C (1350F), 150C (300F) Temper","Heat Treated, Machined To 25 mm, Pseudocarburized, Reheated To 730C (1350F), 150C (300F) Temper",409,0,Carburized – quenched (oil) – wear-resistant surface steel,0
,,,1,Steel database with labelled clusters,,,AISI 4820 Steel,Ultimate tensile strength,1170.0,MPa,Yield strength,869.0,MPa,Ductility,15.0,%,0.0,0.0,0.205,0.0,0.0,0.0,0.0,0.0,0.0,0.2249999999999999,0.035,0.04,0.0,0.0,0.0,0.0,0.0,0.6,95.145,0.0,3.5,0.0,0.0,0.0,0.0,0.0,0.0,0.25,0.0,0.0,0.0,0.0,0.0,0.0,0.0,0.0,,,"Mock Carburized, Reheated To 800C (1470F), 150C (300F) Temper, 25 mm (1 In.) Round","Mock Carburized, Reheated To 800C (1470F), 150C (300F) Temper, 25 mm (1 In.) Round",410,8,Carburized – quenched (oil) – wear-resistant surface steel (variant),8
,,,1,Steel database with labelled clusters,,,AISI 4620 Steel,Ultimate tensile strength,910.0,MPa,Yield strength,724.0,MPa,Ductility,16.0,%,0.0,0.0,0.195,0.0,0.0,0.0,0.0,0.0,0.0,0.25,0.035,0.04,0.0,0.0,0.0,0.0,0.0,0.55,96.855,0.0,1.825,0.0,0.0,0.0,0.0,0.0,0.0,0.25,0.0,0.0,0.0,0.0,0.0,0.0,0.0,0.0,,,"Normalized, Machined To 25 mm (1 In.) Rounds, Pseudocarburized, Reheated To 800C (1470F), Quenched And Tempered","Normalized, Machined To 25 mm (1 In.) Rounds, Pseudocarburized, Reheated To 800C (1470F), Quenched And Tempered",411,0,Carburized – quenched (oil) – wear-resistant surface steel,0
,,,1,Steel database with labelled clusters,,,AISI 4718 Steel,Ultimate tensile strength,1096.0,MPa,Yield strength,724.0,MPa,Ductility,16.0,%,0.0,0.0,0.185,0.0,0.0,0.0,0.0,0.0,0.0,0.275,0.04,0.04,0.0,0.0,0.0,0.0,0.45,0.8,96.81,0.0,1.05,0.0,0.0,0.0,0.0,0.0,0.0,0.35,0.0,0.0,0.0,0.0,0.0,0.0,0.0,0.0,,,"Pseudocarburized, Reheated To 850C (1560F) And Oil Quenched, 150C (300F) Temper, 25 mm Round","Pseudocarburized, Reheated To 850C (1560F) And Oil Quenched, 150C (300F) Temper, 25 mm Round",412,0,Carburized – quenched (oil) – wear-resistant surface steel,0
,,,1,Steel database with labelled clusters,,,AISI 4820 Steel,Ultimate tensile strength,760.0,MPa,Yield strength,485.0,MPa,Ductility,24.0,%,0.0,0.0,0.205,0.0,0.0,0.0,0.0,0.0,0.0,0.2249999999999999,0.035,0.04,0.0,0.0,0.0,0.0,0.0,0.6,95.145,0.0,3.5,0.0,0.0,0.0,0.0,0.0,0.0,0.25,0.0,0.0,0.0,0.0,0.0,0.0,0.0,0.0,,,Normalized 860C (1580F),Normalized 860C (1580F),413,4,Normalized (air cooled) – general-purpose steel,4
,,,1,Steel database with labelled clusters,,,AISI 4820 Steel,Ultimate tensile strength,896.0,MPa,Yield strength,635.0,MPa,Ductility,19.0,%,0.0,0.0,0.205,0.0,0.0,0.0,0.0,0.0,0.0,0.2249999999999999,0.035,0.04,0.0,0.0,0.0,0.0,0.0,0.6,95.145,0.0,3.5,0.0,0.0,0.0,0.0,0.0,0.0,0.25,0.0,0.0,0.0,0.0,0.0,0.0,0.0,0.0,,,"Mock Carburized, Reheated To 800C (1470F), 230C (450F) Temper, 50 mm (2 In.) Round","Mock Carburized, Reheated To 800C (1470F), 230C (450F) Temper, 50 mm (2 In.) Round",414,8,Carburized – quenched (oil) – wear-resistant surface steel (variant),8
,,,1,Steel database with labelled clusters,,,AISI 4620H Steel,Ultimate tensile strength,796.0,MPa,Yield strength,557.0,MPa,Ductility,20.0,%,0.0,0.0,0.2,0.0,0.0,0.0,0.0,0.0,0.0,0.25,0.035,0.04,0.0,0.0,0.0,0.0,0.0,0.55,96.9,0.0,1.775,0.0,0.0,0.0,0.0,0.0,0.0,0.25,0.0,0.0,0.0,0.0,0.0,0.0,0.0,0.0,,,"Single Quenched And Tempered, Carburized, Oil Quenched, 230C (450F) Temper","Single Quenched And Tempered, Carburized, Oil Quenched, 230C (450F) Temper",415,5,Carburized – quenched (oil) – wear-resistant surface steel (variant),5
,,,1,Steel database with labelled clusters,,,AISI 4620 Steel,Ultimate tensile strength,958.0,MPa,Yield strength,786.0,MPa,Ductility,16.0,%,0.0,0.0,0.195,0.0,0.0,0.0,0.0,0.0,0.0,0.25,0.035,0.04,0.0,0.0,0.0,0.0,0.0,0.55,96.855,0.0,1.825,0.0,0.0,0.0,0.0,0.0,0.0,0.25,0.0,0.0,0.0,0.0,0.0,0.0,0.0,0.0,,,"Normalized, Machined To 13.7 mm Rounds, Pseudocarburized, Reheated To 800C (1470F), Quenched And Tempered","Normalized, Machined To 13.7 mm Rounds, Pseudocarburized, Reheated To 800C (1470F), Quenched And Tempered",416,0,Carburized – quenched (oil) – wear-resistant surface steel,0
,,,1,Steel database with labelled clusters,,,AISI 4620H Steel,Ultimate tensile strength,910.0,MPa,Yield strength,738.0,MPa,Ductility,14.0,%,0.0,0.0,0.2,0.0,0.0,0.0,0.0,0.0,0.0,0.25,0.035,0.04,0.0,0.0,0.0,0.0,0.0,0.55,96.9,0.0,1.775,0.0,0.0,0.0,0.0,0.0,0.0,0.25,0.0,0.0,0.0,0.0,0.0,0.0,0.0,0.0,,,"Normalized, Machined To 13.7 mm Rounds, Pseudocarburized, Reheated To 775C (1430F), Quenched And Tempered","Normalized, Machined To 13.7 mm Rounds, Pseudocarburized, Reheated To 775C (1430F), Quenched And Tempered",417,0,Carburized – quenched (oil) – wear-resistant surface steel,0
,,,1,Steel database with labelled clusters,,,AISI 4820 Steel,Ultimate tensile strength,685.0,MPa,Yield strength,460.0,MPa,Ductility,22.0,%,0.0,0.0,0.205,0.0,0.0,0.0,0.0,0.0,0.0,0.2249999999999999,0.035,0.04,0.0,0.0,0.0,0.0,0.0,0.6,95.145,0.0,3.5,0.0,0.0,0.0,0.0,0.0,0.0,0.25,0.0,0.0,0.0,0.0,0.0,0.0,0.0,0.0,,,"Annealed 815C (1500F), 25 mm (1 In.) Round","Annealed 815C (1500F), 25 mm (1 In.) Round",418,7,Annealed – easy-to-machine – round annealed stock,7
,,,1,Steel database with labelled clusters,,,AISI 4620 Steel,Ultimate tensile strength,841.0,MPa,Yield strength,533.0,MPa,Ductility,22.0,%,0.0,0.0,0.195,0.0,0.0,0.0,0.0,0.0,0.0,0.25,0.035,0.04,0.0,0.0,0.0,0.0,0.0,0.55,96.855,0.0,1.825,0.0,0.0,0.0,0.0,0.0,0.0,0.25,0.0,0.0,0.0,0.0,0.0,0.0,0.0,0.0,,,"Double Quenched And Tempered, Carburized, Oil Quenched, 150C (300F) Temper","Double Quenched And Tempered, Carburized, Oil Quenched, 150C (300F) Temper",419,5,Carburized – quenched (oil) – wear-resistant surface steel (variant),5
,,,1,Steel database with labelled clusters,,,AISI 4815 Steel,Ultimate tensile strength,1055.0,MPa,Yield strength,889.0,MPa,Ductility,14.0,%,0.0,0.0,0.155,0.0,0.0,0.0,0.0,0.0,0.0,0.2249999999999999,0.035,0.04,0.0,0.0,0.0,0.0,0.0,0.5,95.295,0.0,3.5,0.0,0.0,0.0,0.0,0.0,0.0,0.25,0.0,0.0,0.0,0.0,0.0,0.0,0.0,0.0,,,"Pseudocarburized, Reheated To 800C (1470F) And Oil Quenched, 150C (300F) Temper, 25 mm (1 In.) Round","Pseudocarburized, Reheated To 800C (1470F) And Oil Quenched, 150C (300F) Temper, 25 mm (1 In.) Round",420,0,Carburized – quenched (oil) – wear-resistant surface steel,0
,,,1,Steel database with labelled clusters,,,AISI 4718H Steel,Ultimate tensile strength,1172.0,MPa,Yield strength,841.0,MPa,Ductility,13.0,%,0.0,0.0,0.18,0.0,0.0,0.0,0.0,0.0,0.0,0.2249999999999999,0.04,0.04,0.0,0.0,0.0,0.0,0.4499999999999999,0.7749999999999999,96.89,0.0,1.05,0.0,0.0,0.0,0.0,0.0,0.0,0.35,0.0,0.0,0.0,0.0,0.0,0.0,0.0,0.0,,,"Pseudocarburized, Reheated To 850C (1560F) And Oil Quenched, 150C (300F) Temper, 13.7 mm Round","Pseudocarburized, Reheated To 850C (1560F) And Oil Quenched, 150C (300F) Temper, 13.7 mm Round",421,0,Carburized – quenched (oil) – wear-resistant surface steel,0
,,,1,Steel database with labelled clusters,,,AISI 4815H Steel,Ultimate tensile strength,1160.0,MPa,Yield strength,993.0,MPa,Ductility,15.0,%,0.0,0.0,0.15,0.0,0.0,0.0,0.0,0.0,0.0,0.2249999999999999,0.035,0.04,0.0,0.0,0.0,0.0,0.0,0.5,95.3,0.0,3.5,0.0,0.0,0.0,0.0,0.0,0.0,0.25,0.0,0.0,0.0,0.0,0.0,0.0,0.0,0.0,,,"Pseudocarburized, Reheated To 800C (1470F) And Oil Quenched, 150C (300F) Temper, 13.7 mm (1 In.) Round","Pseudocarburized, Reheated To 800C (1470F) And Oil Quenched, 150C (300F) Temper, 13.7 mm (1 In.) Round",422,0,Carburized – quenched (oil) – wear-resistant surface steel,0
,,,1,Steel database with labelled clusters,,,AISI 4620H Steel,Ultimate tensile strength,1017.0,MPa,Yield strength,798.0,MPa,Ductility,16.0,%,0.0,0.0,0.2,0.0,0.0,0.0,0.0,0.0,0.0,0.25,0.035,0.04,0.0,0.0,0.0,0.0,0.0,0.55,96.9,0.0,1.775,0.0,0.0,0.0,0.0,0.0,0.0,0.25,0.0,0.0,0.0,0.0,0.0,0.0,0.0,0.0,,,"Direct Quench From Pot, Carburized, Oil Quenched, 230C (450F) Temper","Direct Quench From Pot, Carburized, Oil Quenched, 230C (450F) Temper",423,5,Carburized – quenched (oil) – wear-resistant surface steel (variant),5
,,,1,Steel database with labelled clusters,,,AISI 4620 Steel,Ultimate tensile strength,1017.0,MPa,Yield strength,798.0,MPa,Ductility,16.0,%,0.0,0.0,0.195,0.0,0.0,0.0,0.0,0.0,0.0,0.25,0.035,0.04,0.0,0.0,0.0,0.0,0.0,0.55,96.855,0.0,1.825,0.0,0.0,0.0,0.0,0.0,0.0,0.25,0.0,0.0,0.0,0.0,0.0,0.0,0.0,0.0,,,"Direct Quench From Pot, Carburized, Oil Quenched, 230C (450F) Temper","Direct Quench From Pot, Carburized, Oil Quenched, 230C (450F) Temper",424,5,Carburized – quenched (oil) – wear-resistant surface steel (variant),5
,,,1,Steel database with labelled clusters,,,AISI 4820H Steel,Ultimate tensile strength,1382.0,MPa,Yield strength,1170.0,MPa,Ductility,12.0,%,0.0,0.0,0.2,0.0,0.0,0.0,0.0,0.0,0.0,0.2249999999999999,0.035,0.04,0.0,0.0,0.0,0.0,0.0,0.6000000000000001,95.15,0.0,3.5,0.0,0.0,0.0,0.0,0.0,0.0,0.25,0.0,0.0,0.0,0.0,0.0,0.0,0.0,0.0,,,"Direct Quenched From Pot, Tempered (230C (450F)), 0.99 mm Case Depth","Direct Quenched From Pot, Tempered (230C (450F)), 0.99 mm Case Depth",425,5,Carburized – quenched (oil) – wear-resistant surface steel (variant),5
,,,1,Steel database with labelled clusters,,,AISI 4340 Steel,Ultimate tensile strength,1448.0,MPa,Yield strength,972.0,MPa,Ductility,12.0,%,0.0,0.0,0.4,0.0,0.0,0.0,0.0,0.0,0.0,0.2249999999999999,0.035,0.04,0.0,0.0,0.0,0.0,0.8,0.7,95.725,0.0,1.825,0.0,0.0,0.0,0.0,0.0,0.0,0.25,0.0,0.0,0.0,0.0,0.0,0.0,0.0,0.0,,,"Normalized, 13 mm (0.5 In.) Round","Normalized, 13 mm (0.5 In.) Round",426,9,Normalized – general-purpose steel (round normalized stock),9
,,,1,Steel database with labelled clusters,,,AISI 4815H Steel,Ultimate tensile strength,1055.0,MPa,Yield strength,889.0,MPa,Ductility,14.0,%,0.0,0.0,0.15,0.0,0.0,0.0,0.0,0.0,0.0,0.2249999999999999,0.035,0.04,0.0,0.0,0.0,0.0,0.0,0.5,95.3,0.0,3.5,0.0,0.0,0.0,0.0,0.0,0.0,0.25,0.0,0.0,0.0,0.0,0.0,0.0,0.0,0.0,,,"Pseudocarburized, Reheated To 800C (1470F) And Oil Quenched, 150C (300F) Temper, 25 mm (1 In.) Round","Pseudocarburized, Reheated To 800C (1470F) And Oil Quenched, 150C (300F) Temper, 25 mm (1 In.) Round",427,0,Carburized – quenched (oil) – wear-resistant surface steel,0
,,,1,Steel database with labelled clusters,,,AISI 4620H Steel,Ultimate tensile strength,510.0,MPa,Yield strength,370.0,MPa,Ductility,31.0,%,0.0,0.0,0.2,0.0,0.0,0.0,0.0,0.0,0.0,0.25,0.035,0.04,0.0,0.0,0.0,0.0,0.0,0.55,96.9,0.0,1.775,0.0,0.0,0.0,0.0,0.0,0.0,0.25,0.0,0.0,0.0,0.0,0.0,0.0,0.0,0.0,,,"Annealed, 25 mm (1 In.) Round","Annealed, 25 mm (1 In.) Round",428,3,Normalized – easy-to-machine stock (cold drawn),3
,,,1,Steel database with labelled clusters,,,AISI 4820H Steel,Ultimate tensile strength,1422.0,MPa,Yield strength,1051.0,MPa,Ductility,13.0,%,0.0,0.0,0.2,0.0,0.0,0.0,0.0,0.0,0.0,0.2249999999999999,0.035,0.04,0.0,0.0,0.0,0.0,0.0,0.6000000000000001,95.15,0.0,3.5,0.0,0.0,0.0,0.0,0.0,0.0,0.25,0.0,0.0,0.0,0.0,0.0,0.0,0.0,0.0,,,"Heat Treated, Machined To 25 mm, Pseudocarburized, Reheated To 835C, 150C (300F) Temper","Heat Treated, Machined To 25 mm, Pseudocarburized, Reheated To 835C, 150C (300F) Temper",429,0,Carburized – quenched (oil) – wear-resistant surface steel,0
,,,1,Steel database with labelled clusters,,,AISI 4718 Steel,Ultimate tensile strength,1068.0,MPa,Yield strength,714.0,MPa,Ductility,17.0,%,0.0,0.0,0.185,0.0,0.0,0.0,0.0,0.0,0.0,0.275,0.04,0.04,0.0,0.0,0.0,0.0,0.45,0.8,96.81,0.0,1.05,0.0,0.0,0.0,0.0,0.0,0.0,0.35,0.0,0.0,0.0,0.0,0.0,0.0,0.0,0.0,,,"Psueudocarburized, Reheated To 800C (1470F) And Oil Quenched, 150C (300F) Temper, 25 mm Round","Psueudocarburized, Reheated To 800C (1470F) And Oil Quenched, 150C (300F) Temper, 25 mm Round",430,0,Carburized – quenched (oil) – wear-resistant surface steel,0
,,,1,Steel database with labelled clusters,,,AISI 4820H Steel,Ultimate tensile strength,820.0,MPa,Yield strength,560.0,MPa,Ductility,23.0,%,0.0,0.0,0.2,0.0,0.0,0.0,0.0,0.0,0.0,0.2249999999999999,0.035,0.04,0.0,0.0,0.0,0.0,0.0,0.6000000000000001,95.15,0.0,3.5,0.0,0.0,0.0,0.0,0.0,0.0,0.25,0.0,0.0,0.0,0.0,0.0,0.0,0.0,0.0,,,"Mock Carburized, Reheated To 800C (1470F), 150C (300F) Temper, 100 mm (4 In.) Round","Mock Carburized, Reheated To 800C (1470F), 150C (300F) Temper, 100 mm (4 In.) Round",431,8,Carburized – quenched (oil) – wear-resistant surface steel (variant),8
,,,1,Steel database with labelled clusters,,,AISI 4427 Steel,Ultimate tensile strength,1034.0,MPa,Yield strength,620.0,MPa,Ductility,14.0,%,0.0,0.0,0.265,0.0,0.0,0.0,0.0,0.0,0.0,0.2249999999999999,0.035,0.04,0.0,0.0,0.0,0.0,0.0,0.8,98.235,0.0,0.0,0.0,0.0,0.0,0.0,0.0,0.0,0.4,0.0,0.0,0.0,0.0,0.0,0.0,0.0,0.0,,,"Heat Treated In 25 mm Rounds, Reheated To 865C (1590F), 150C (300F) Temper","Heat Treated In 25 mm Rounds, Reheated To 865C (1590F), 150C (300F) Temper",432,0,Carburized – quenched (oil) – wear-resistant surface steel,0
,,,1,Steel database with labelled clusters,,,AISI 4320H Steel,Ultimate tensile strength,1040.0,MPa,Yield strength,869.0,MPa,Ductility,15.0,%,0.0,0.0,0.2,0.0,0.0,0.0,0.0,0.0,0.0,0.2249999999999999,0.035,0.04,0.0,0.0,0.0,0.0,0.5,0.55,96.425,0.0,1.775,0.0,0.0,0.0,0.0,0.0,0.0,0.25,0.0,0.0,0.0,0.0,0.0,0.0,0.0,0.0,,,"Normalized 925C (1700F), Pseudocarburized At 925C (1700F) For 8 Hrs., Reheated To 775C (1425F) And Oil Quenched, 150C (300F) Temper; Tested In 12.8 mm Rounds","Normalized 925C (1700F), Pseudocarburized At 925C (1700F) For 8 Hrs., Reheated To 775C (1425F) And Oil Quenched, 150C (300F) Temper; Tested In 12.8 mm Rounds",433,0,Carburized – quenched (oil) – wear-resistant surface steel,0
,,,1,Steel database with labelled clusters,,,AISI 4320H Steel,Ultimate tensile strength,703.0,MPa,Yield strength,405.0,MPa,Ductility,23.0,%,0.0,0.0,0.2,0.0,0.0,0.0,0.0,0.0,0.0,0.2249999999999999,0.035,0.04,0.0,0.0,0.0,0.0,0.5,0.55,96.425,0.0,1.775,0.0,0.0,0.0,0.0,0.0,0.0,0.25,0.0,0.0,0.0,0.0,0.0,0.0,0.0,0.0,,,"Normalized: Heated To 895C (1640F), Air Cooled, 50 mm (2 In.) Round","Normalized: Heated To 895C (1640F), Air Cooled, 50 mm (2 In.) Round",434,4,Normalized (air cooled) – general-purpose steel,4
,,,1,Steel database with labelled clusters,,,AISI 4820H Steel,Ultimate tensile strength,1448.0,MPa,Yield strength,1138.0,MPa,Ductility,12.0,%,0.0,0.0,0.2,0.0,0.0,0.0,0.0,0.0,0.0,0.2249999999999999,0.035,0.04,0.0,0.0,0.0,0.0,0.0,0.6000000000000001,95.15,0.0,3.5,0.0,0.0,0.0,0.0,0.0,0.0,0.25,0.0,0.0,0.0,0.0,0.0,0.0,0.0,0.0,,,"Heat Treated, Machined To 25 mm, Pseudocarburized, 150C (300F) Temper","Heat Treated, Machined To 25 mm, Pseudocarburized, 150C (300F) Temper",435,0,Carburized – quenched (oil) – wear-resistant surface steel,0
,,,1,Steel database with labelled clusters,,,AISI 4620H Steel,Ultimate tensile strength,1000.0,MPa,Yield strength,807.0,MPa,Ductility,17.0,%,0.0,0.0,0.2,0.0,0.0,0.0,0.0,0.0,0.0,0.25,0.035,0.04,0.0,0.0,0.0,0.0,0.0,0.55,96.9,0.0,1.775,0.0,0.0,0.0,0.0,0.0,0.0,0.25,0.0,0.0,0.0,0.0,0.0,0.0,0.0,0.0,,,"Normalized, Machined To 13.7 mm Rounds, Pseudocarburized, Reheated To 830C (1525F), Quenched And Tempered","Normalized, Machined To 13.7 mm Rounds, Pseudocarburized, Reheated To 830C (1525F), Quenched And Tempered",436,0,Carburized – quenched (oil) – wear-resistant surface steel,0
,,,1,Steel database with labelled clusters,,,AISI 4820 Steel,Ultimate tensile strength,1448.0,MPa,Yield strength,1138.0,MPa,Ductility,12.0,%,0.0,0.0,0.205,0.0,0.0,0.0,0.0,0.0,0.0,0.2249999999999999,0.035,0.04,0.0,0.0,0.0,0.0,0.0,0.6,95.145,0.0,3.5,0.0,0.0,0.0,0.0,0.0,0.0,0.25,0.0,0.0,0.0,0.0,0.0,0.0,0.0,0.0,,,"Heat Treated, Machined To 13.7 mm, Pseudocarburized, 150C (300F) Temper","Heat Treated, Machined To 13.7 mm, Pseudocarburized, 150C (300F) Temper",437,0,Carburized – quenched (oil) – wear-resistant surface steel,0
,,,1,Steel database with labelled clusters,,,AISI 4820 Steel,Ultimate tensile strength,1410.0,MPa,Yield strength,1141.0,MPa,Ductility,13.0,%,0.0,0.0,0.205,0.0,0.0,0.0,0.0,0.0,0.0,0.2249999999999999,0.035,0.04,0.0,0.0,0.0,0.0,0.0,0.6,95.145,0.0,3.5,0.0,0.0,0.0,0.0,0.0,0.0,0.25,0.0,0.0,0.0,0.0,0.0,0.0,0.0,0.0,,,"Double Quenched And Tempered (150C (300F)), 1.2 mm Case Depth","Double Quenched And Tempered (150C (300F)), 1.2 mm Case Depth",438,5,Carburized – quenched (oil) – wear-resistant surface steel (variant),5
,,,1,Steel database with labelled clusters,,,AISI 4820H Steel,Ultimate tensile strength,1322.0,MPa,Yield strength,1021.0,MPa,Ductility,12.0,%,0.0,0.0,0.2,0.0,0.0,0.0,0.0,0.0,0.0,0.2249999999999999,0.035,0.04,0.0,0.0,0.0,0.0,0.0,0.6000000000000001,95.15,0.0,3.5,0.0,0.0,0.0,0.0,0.0,0.0,0.25,0.0,0.0,0.0,0.0,0.0,0.0,0.0,0.0,,,"Heat Treated, Machined To 13.7 mm, Pseudocarburized, Reheated To 835C, 150C (300F) Temper","Heat Treated, Machined To 13.7 mm, Pseudocarburized, Reheated To 835C, 150C (300F) Temper",439,0,Carburized – quenched (oil) – wear-resistant surface steel,0
,,,1,Steel database with labelled clusters,,,AISI 4820 Steel,Ultimate tensile strength,717.0,MPa,Yield strength,470.0,MPa,Ductility,22.0,%,0.0,0.0,0.205,0.0,0.0,0.0,0.0,0.0,0.0,0.2249999999999999,0.035,0.04,0.0,0.0,0.0,0.0,0.0,0.6,95.145,0.0,3.5,0.0,0.0,0.0,0.0,0.0,0.0,0.25,0.0,0.0,0.0,0.0,0.0,0.0,0.0,0.0,,,"Normalized 860C (1580F), 100 mm (4 In.) Round","Normalized 860C (1580F), 100 mm (4 In.) Round",440,4,Normalized (air cooled) – general-purpose steel,4
,,,1,Steel database with labelled clusters,,,AISI 4620H Steel,Ultimate tensile strength,876.0,MPa,Yield strength,620.0,MPa,Ductility,20.0,%,0.0,0.0,0.2,0.0,0.0,0.0,0.0,0.0,0.0,0.25,0.035,0.04,0.0,0.0,0.0,0.0,0.0,0.55,96.9,0.0,1.775,0.0,0.0,0.0,0.0,0.0,0.0,0.25,0.0,0.0,0.0,0.0,0.0,0.0,0.0,0.0,,,"Mock Carburized, 150C (300F) Temper, 13 mm (0.5 In.) Round","Mock Carburized, 150C (300F) Temper, 13 mm (0.5 In.) Round",441,8,Carburized – quenched (oil) – wear-resistant surface steel (variant),8
,,,1,Steel database with labelled clusters,,,AISI 4718 Steel,Ultimate tensile strength,1096.0,MPa,Yield strength,601.0,MPa,Ductility,14.0,%,0.0,0.0,0.185,0.0,0.0,0.0,0.0,0.0,0.0,0.275,0.04,0.04,0.0,0.0,0.0,0.0,0.45,0.8,96.81,0.0,1.05,0.0,0.0,0.0,0.0,0.0,0.0,0.35,0.0,0.0,0.0,0.0,0.0,0.0,0.0,0.0,,,"Pseudocarburized, Reheated To 765C (1700F) And Oil Quenched, 150C (300F) Temper, 25 mm Round","Pseudocarburized, Reheated To 765C (1700F) And Oil Quenched, 150C (300F) Temper, 25 mm Round",442,0,Carburized – quenched (oil) – wear-resistant surface steel,0
,,,1,Steel database with labelled clusters,,,AISI 4718H Steel,Ultimate tensile strength,1131.0,MPa,Yield strength,735.0,MPa,Ductility,9.0,%,0.0,0.0,0.18,0.0,0.0,0.0,0.0,0.0,0.0,0.2249999999999999,0.04,0.04,0.0,0.0,0.0,0.0,0.4499999999999999,0.7749999999999999,96.89,0.0,1.05,0.0,0.0,0.0,0.0,0.0,0.0,0.35,0.0,0.0,0.0,0.0,0.0,0.0,0.0,0.0,,,"Pseudocarburized, Reheated To 765C (1410F) And Oil Quenched, 150C (300F) Temper, 13.7 mm Round","Pseudocarburized, Reheated To 765C (1410F) And Oil Quenched, 150C (300F) Temper, 13.7 mm Round",443,0,Carburized – quenched (oil) – wear-resistant surface steel,0
,,,1,Steel database with labelled clusters,,,AISI 4820H Steel,Ultimate tensile strength,1415.0,MPa,Yield strength,1141.0,MPa,Ductility,13.0,%,0.0,0.0,0.2,0.0,0.0,0.0,0.0,0.0,0.0,0.2249999999999999,0.035,0.04,0.0,0.0,0.0,0.0,0.0,0.6000000000000001,95.15,0.0,3.5,0.0,0.0,0.0,0.0,0.0,0.0,0.25,0.0,0.0,0.0,0.0,0.0,0.0,0.0,0.0,,,"Direct Quenched From Pot, Tempered (150C (300F)), 0.99 mm Case Depth","Direct Quenched From Pot, Tempered (150C (300F)), 0.99 mm Case Depth",444,5,Carburized – quenched (oil) – wear-resistant surface steel (variant),5
,,,1,Steel database with labelled clusters,,,AISI 4718H Steel,Ultimate tensile strength,1068.0,MPa,Yield strength,714.0,MPa,Ductility,17.0,%,0.0,0.0,0.18,0.0,0.0,0.0,0.0,0.0,0.0,0.2249999999999999,0.04,0.04,0.0,0.0,0.0,0.0,0.4499999999999999,0.7749999999999999,96.89,0.0,1.05,0.0,0.0,0.0,0.0,0.0,0.0,0.35,0.0,0.0,0.0,0.0,0.0,0.0,0.0,0.0,,,"Pseudocarburized, Reheated To 800C (1470F) And Oil Quenched, 150C (300F) Temper, 25 mm Round","Pseudocarburized, Reheated To 800C (1470F) And Oil Quenched, 150C (300F) Temper, 25 mm Round",445,0,Carburized – quenched (oil) – wear-resistant surface steel,0
,,,1,Steel database with labelled clusters,,,AISI 4620H Steel,Ultimate tensile strength,841.0,MPa,Yield strength,533.0,MPa,Ductility,22.0,%,0.0,0.0,0.2,0.0,0.0,0.0,0.0,0.0,0.0,0.25,0.035,0.04,0.0,0.0,0.0,0.0,0.0,0.55,96.9,0.0,1.775,0.0,0.0,0.0,0.0,0.0,0.0,0.25,0.0,0.0,0.0,0.0,0.0,0.0,0.0,0.0,,,"Double Quenched And Tempered, Carburized, Oil Quenched, 150C (300F) Temper","Double Quenched And Tempered, Carburized, Oil Quenched, 150C (300F) Temper",446,5,Carburized – quenched (oil) – wear-resistant surface steel (variant),5
