Repository: Azhi-ss/SteelScientist

# Steel Labelled Clusters Dataset

This directory contains the cleaned steel labelled-clusters dataset used by
`regression/steel_labelled_clusters_regression.py`.

## Files

| File | Rows | Description |
|------|------|-------------|
| `raw/Steel database with labelled clusters.xlsx` | 3234 | Original spreadsheet. |
| `full_with_duplicates.csv` | 3234 | Raw spreadsheet mapped to the project regression schema. |
| `clean.csv` | 1943 | Strictly deduplicated regression mother table. |
| `train.csv` | 1554 | Fixed 8:2 training split generated from `clean.csv`. |
| `val.csv` | 389 | Fixed 8:2 validation split generated from `clean.csv`. |

File: datasets/steel_labelled_clusters/train.csv (part 6 of 19)
DOIs,Files,problem,status,Table_topic,title,abstract,Material,Tensile_name,Tensile_value,Tensile_unit,Yield_name,Yield_value,Yield_unit,Elongation_name,Elongation_value,Elongation_unit,H,B,C,N,O,F,Na,Mg,Al,Si,P,S,Cl,Ca,Ti,V,Cr,Mn,Fe,Co,Ni,Cu,Zn,As,Y,Zr,Nb,Mo,Sn,Sb,La,Ce,Ta,W,Pb,Bi,Other_ele,Text_addition,Text,actions,source_entry,cluster_number,cluster_label,cluster_number_0_to_11
,,,1,Steel database with labelled clusters,,,AISI 1095 Steel,Ultimate tensile strength,1160.0,MPa,Yield strength,675.0,MPa,Ductility,12.0,%,0.0,0.0,0.965,0.0,0.0,0.0,0.0,0.0,0.0,0.0,0.04,0.05,0.0,0.0,0.0,0.0,0.0,0.4,98.545,0.0,0.0,0.0,0.0,0.0,0.0,0.0,0.0,0.0,0.0,0.0,0.0,0.0,0.0,0.0,0.0,0.0,,,"Oil Quenched 800C (1470F), 480C (900F) Temper, 50 mm (2 In.) Round","Oil Quenched 800C (1470F), 480C (900F) Temper, 50 mm (2 In.) Round",1841,6,Quenched (oil) & tempered – high-strength structural steel,6
,,,1,Steel database with labelled clusters,,,AISI Type S5 Tool Steel,Ultimate tensile strength,2230.0,MPa,Yield strength,1730.0,MPa,Ductility,9.0,%,0.0,0.0,0.575,0.0,0.0,0.0,0.0,0.0,0.0,2.0,0.03,0.03,0.0,0.0,0.0,0.35,0.35,0.8,95.095,0.0,0.0,0.0,0.0,0.0,0.0,0.0,0.0,0.77,0.0,0.0,0.0,0.0,0.0,0.0,0.0,0.0,,,"Austenitized 855-870C (1575-1600F), Oil Quenched To 55 Hrc","Austenitized 855-870C (1575-1600F), Oil Quenched To 55 Hrc",1126,2,Quenched (oil) – general-purpose steel (tested),2
,,,1,Steel database with labelled clusters,,,AISI 4620 Steel,Ultimate tensile strength,945.0,MPa,Yield strength,752.0,MPa,Ductility,17.0,%,0.0,0.0,0.195,0.0,0.0,0.0,0.0,0.0,0.0,0.25,0.035,0.04,0.0,0.0,0.0,0.0,0.0,0.55,96.855,0.0,1.825,0.0,0.0,0.0,0.0,0.0,0.0,0.25,0.0,0.0,0.0,0.0,0.0,0.0,0.0,0.0,,,"Normalized, Machined To 25 mm (1 In.) Rounds, Pseudocarburized, Reheated To 830C (1525F), Quenched And Tempered","Normalized, Machined To 25 mm (1 In.) Rounds, Pseudocarburized, Reheated To 830C (1525F), Quenched And Tempered",340,0,Carburized – quenched (oil) – wear-resistant surface steel,0
,,,1,Steel database with labelled clusters,,,AISI 8622 Steel,Ultimate tensile strength,1451.0,MPa,Yield strength,1041.0,MPa,Ductility,13.0,%,0.0,0.0,0.225,0.0,0.0,0.0,0.0,0.0,0.0,0.2249999999999999,0.035,0.04,0.0,0.0,0.0,0.0,0.5,0.8,97.425,0.0,0.55,0.0,0.0,0.0,0.0,0.0,0.0,0.2,0.0,0.0,0.0,0.0,0.0,0.0,0.0,0.0,,,"Heat Treated, Machined To 13.7 mm Rounds, Pseudocarburized, 820C (1510F) Reheat, 150C (300F) Temper","Heat Treated, Machined To 13.7 mm Rounds, Pseudocarburized, 820C (1510F) Reheat, 150C (300F) Temper",809,0,Carburized – quenched (oil) – wear-resistant surface steel,0
,,,1,Steel database with labelled clusters,,,AISI 1117 Steel,Ultimate tensile strength,595.0,MPa,Yield strength,515.0,MPa,Ductility,22.0,%,0.0,0.0,0.17,0.0,0.0,0.0,0.0,0.0,0.0,0.0,0.04,0.105,0.0,0.0,0.0,0.0,0.0,1.15,98.535,0.0,0.0,0.0,0.0,0.0,0.0,0.0,0.0,0.0,0.0,0.0,0.0,0.0,0.0,0.0,0.0,0.0,,,"Cold Finished, 19-32 mm (0.75-1.25 In) Round","Cold Finished, 19-32 mm (0.75-1.25 In) Round",1856,3,Normalized – easy-to-machine stock (cold drawn),3
,,,1,Steel database with labelled clusters,,,ASTM A285,Ultimate tensile strength,345.0,MPa,Yield strength,185.0,MPa,Ductility,25.0,%,0.0,0.0,0.22,0.0,0.0,0.0,0.0,0.0,0.0,0.0,0.035,0.04,0.0,0.0,0.0,0.0,0.0,0.9,98.805,0.0,0.0,0.0,0.0,0.0,0.0,0.0,0.0,0.0,0.0,0.0,0.0,0.0,0.0,0.0,0.0,0.0,,,Grade B,Grade B,1134,1,Hot rolled – general construction steel,1
,,,1,Steel database with labelled clusters,,,AISI 4820 Steel,Ultimate tensile strength,1234.0,MPa,Yield strength,820.0,MPa,Ductility,14.0,%,0.0,0.0,0.205,0.0,0.0,0.0,0.0,0.0,0.0,0.2249999999999999,0.035,0.04,0.0,0.0,0.0,0.0,0.0,0.6,95.145,0.0,3.5,0.0,0.0,0.0,0.0,0.0,0.0,0.25,0.0,0.0,0.0,0.0,0.0,0.0,0.0,0.0,,,"Heat Treated, Machined To 25 mm, Pseudocarburized, Reheated To 755C (1390F), 150C (300F) Temper","Heat Treated, Machined To 25 mm, Pseudocarburized, Reheated To 755C (1390F), 150C (300F) Temper",496,0,Carburized – quenched (oil) – wear-resistant surface steel,0
,,,1,Steel database with labelled clusters,,,AISI E9310 Steel,Ultimate tensile strength,1289.0,MPa,Yield strength,1117.0,MPa,Ductility,15.0,%,0.0,0.0,0.105,0.0,0.0,0.0,0.0,0.0,0.0,0.275,0.025,0.025,0.0,0.0,0.0,0.0,1.2,0.55,94.455,0.0,3.25,0.0,0.0,0.0,0.0,0.0,0.0,0.1149999999999999,0.0,0.0,0.0,0.0,0.0,0.0,0.0,0.0,,,"Normalized, Machined To 13.7 mm Rounds, Pseudocarburized, 150C (300F) Temper","Normalized, Machined To 13.7 mm Rounds, Pseudocarburized, 150C (300F) Temper",985,0,Carburized – quenched (oil) – wear-resistant surface steel,0
,,,1,Steel database with labelled clusters,,,ASTM A302 Alloy Steel,Ultimate tensile strength,515.0,MPa,Yield strength,310.0,MPa,Ductility,15.0,%,0.0,0.0,0.25,0.0,0.0,0.0,0.0,0.0,0.0,0.275,0.04,0.04,0.0,0.0,0.0,0.0,0.0,1.125,97.745,0.0,0.0,0.0,0.0,0.0,0.0,0.0,0.0,0.525,0.0,0.0,0.0,0.0,0.0,0.0,0.0,0.0,,,Grade A,Grade A,1258,1,Hot rolled – general construction steel,1
,,,1,Steel database with labelled clusters,,,AISI 1050 Steel,Ultimate tensile strength,689.0,MPa,Yield strength,386.0,MPa,Ductility,21.0,%,0.0,0.0,0.51,0.0,0.0,0.0,0.0,0.0,0.0,0.0,0.04,0.05,0.0,0.0,0.0,0.0,0.0,0.75,98.65,0.0,0.0,0.0,0.0,0.0,0.0,0.0,0.0,0.0,0.0,0.0,0.0,0.0,0.0,0.0,0.0,0.0,,,"Normalized At 900C (1650F), Air Cooled, 100 mm (4 In.) Round","Normalized At 900C (1650F), Air Cooled, 100 mm (4 In.) Round",1657,4,Normalized (air cooled) – general-purpose steel,4
,,,1,Steel database with labelled clusters,,,AISI 4140H Steel,Ultimate tensile strength,1860.0,MPa,Yield strength,1655.0,MPa,Ductility,11.0,%,0.0,0.0,0.405,0.0,0.0,0.0,0.0,0.0,0.0,0.2249999999999999,0.035,0.04,0.0,0.0,0.0,0.0,0.975,0.875,97.22,0.0,0.0,0.0,0.0,0.0,0.0,0.0,0.0,0.2249999999999999,0.0,0.0,0.0,0.0,0.0,0.0,0.0,0.0,,,"Heat Treated, Tempered 260C (500F), 25 mm (1 In.) Round","Heat Treated, Tempered 260C (500F), 25 mm (1 In.) Round",272,0,Carburized – quenched (oil) – wear-resistant surface steel,0
,,,1,Steel database with labelled clusters,,,AISI 4140 Steel,Ultimate tensile strength,1380.0,MPa,Yield strength,1170.0,MPa,Ductility,15.0,%,0.0,0.0,0.405,0.0,0.0,0.0,0.0,0.0,0.0,0.2249999999999999,0.035,0.04,0.0,0.0,0.0,0.0,0.95,0.875,97.27,0.0,0.0,0.0,0.0,0.0,0.0,0.0,0.0,0.2,0.0,0.0,0.0,0.0,0.0,0.0,0.0,0.0,,,"Oil Quenched, 425C (800F) Temper, 25 mm (1 In.) Round","Oil Quenched, 425C (800F) Temper, 25 mm (1 In.) Round",185,6,Quenched (oil) & tempered – high-strength structural steel,6
,,,1,Steel database with labelled clusters,,,ASTM A662 Carbon Steel,Ultimate tensile strength,450.0,MPa,Yield strength,275.0,MPa,Ductility,20.0,%,0.0,0.0,0.19,0.0,0.0,0.0,0.0,0.0,0.0,0.275,0.04,0.04,0.0,0.0,0.0,0.0,0.0,1.175,98.28,0.0,0.0,0.0,0.0,0.0,0.0,0.0,0.0,0.0,0.0,0.0,0.0,0.0,0.0,0.0,0.0,0.0,,,Grade B,Grade B,1364,1,Hot rolled – general construction steel,1
,,,1,Steel database with labelled clusters,,,AISI 4118 Steel,Ultimate tensile strength,827.0,MPa,Yield strength,435.0,MPa,Ductility,22.0,%,0.0,0.0,0.205,0.0,0.0,0.0,0.0,0.0,0.0,0.25,0.035,0.04,0.0,0.0,0.0,0.0,0.5,0.8,98.055,0.0,0.0,0.0,0.0,0.0,0.0,0.0,0.0,0.1149999999999999,0.0,0.0,0.0,0.0,0.0,0.0,0.0,0.0,,,"Double Quenched And Tempered, Carburized, 230C (450F) Temper","Double Quenched And Tempered, Carburized, 230C (450F) Temper",245,5,Carburized – quenched (oil) – wear-resistant surface steel (variant),5
,,,1,Steel database with labelled clusters,,,AISI 8630H Steel,Ultimate tensile strength,738.0,MPa,Yield strength,565.0,MPa,Ductility,23.0,%,0.0,0.0,0.3,0.0,0.0,0.0,0.0,0.0,0.0,0.2249999999999999,0.035,0.04,0.0,0.0,0.0,0.0,0.5,0.8,97.35,0.0,0.55,0.0,0.0,0.0,0.0,0.0,0.0,0.2,0.0,0.0,0.0,0.0,0.0,0.0,0.0,0.0,,,"Water Quenched 845C (1550F), 540C (1000F) Temper, 100 mm (4 In.) Round","Water Quenched 845C (1550F), 540C (1000F) Temper, 100 mm (4 In.) Round",807,10,Quenched (water) & tempered – high-strength structural steel,10
,,,1,Steel database with labelled clusters,,,AISI 1030 Steel,Ultimate tensile strength,470.0,MPa,Yield strength,260.0,MPa,Ductility,20.0,%,0.0,0.0,0.305,0.0,0.0,0.0,0.0,0.0,0.0,0.0,0.04,0.05,0.0,0.0,0.0,0.0,0.0,0.75,98.855,0.0,0.0,0.0,0.0,0.0,0.0,0.0,0.0,0.0,0.0,0.0,0.0,0.0,0.0,0.0,0.0,0.0,,,"Hot Rolled, 19-32 mm (0.75-1.25 In) Round","Hot Rolled, 19-32 mm (0.75-1.25 In) Round",1538,3,Normalized – easy-to-machine stock (cold drawn),3
,,,1,Steel database with labelled clusters,,,ASTM A387 Alloy Steel,Ultimate tensile strength,515.0,MPa,Yield strength,310.0,MPa,Ductility,18.0,%,0.0,0.0,0.15,0.0,0.0,0.0,0.0,0.0,0.0,0.5,0.04,0.04,0.0,0.0,0.0,0.0,2.25,0.4499999999999999,95.57,0.0,0.0,0.0,0.0,0.0,0.0,0.0,0.0,1.0,0.0,0.0,0.0,0.0,0.0,0.0,0.0,0.0,,,"Grade 22, Class 2","Grade 22, Class 2",1481,1,Hot rolled – general construction steel,1
,,,1,Steel database with labelled clusters,,,AISI 1050 Steel,Ultimate tensile strength,667.0,MPa,Yield strength,384.0,MPa,Ductility,25.0,%,0.0,0.0,0.51,0.0,0.0,0.0,0.0,0.0,0.0,0.0,0.04,0.05,0.0,0.0,0.0,0.0,0.0,0.75,98.65,0.0,0.0,0.0,0.0,0.0,0.0,0.0,0.0,0.0,0.0,0.0,0.0,0.0,0.0,0.0,0.0,0.0,,,"Oil Quenched 845C (1550F), 650C (1200F) Temper, 100 mm (4 In.) Round","Oil Quenched 845C (1550F), 650C (1200F) Temper, 100 mm (4 In.) Round",1677,6,Quenched (oil) & tempered – high-strength structural steel,6
,,,1,Steel database with labelled clusters,,,AISI 8650 Steel,Ultimate tensile strength,986.0,MPa,Yield strength,779.0,MPa,Ductility,18.0,%,0.0,0.0,0.505,0.0,0.0,0.0,0.0,0.0,0.0,0.2249999999999999,0.035,0.045,0.0,0.0,0.0,0.0,0.5,0.875,97.065,0.0,0.55,0.0,0.0,0.0,0.0,0.0,0.0,0.2,0.0,0.0,0.0,0.0,0.0,0.0,0.0,0.0,,,"Oil Quenched 800C (1470F), 540C (1000F) Temper, 100 mm (4 In.) Round","Oil Quenched 800C (1470F), 540C (1000F) Temper, 100 mm (4 In.) Round",862,6,Quenched (oil) & tempered – high-strength structural steel,6
,,,1,Steel database with labelled clusters,,,ASTM A424 Steel,Ultimate tensile strength,295.0,MPa,Yield strength,200.0,MPa,Ductility,38.0,%,0.0,0.0,0.08,0.0,0.0,0.0,0.0,0.0,0.0,0.0,0.015,0.035,0.0,0.0,0.0,0.0,0.0,0.2,99.67,0.0,0.0,0.0,0.0,0.0,0.0,0.0,0.0,0.0,0.0,0.0,0.0,0.0,0.0,0.0,0.0,0.0,,,"Type Ii, Composition B, Drawing Quality","Type Ii, Composition B, Drawing Quality",1235,2,Quenched (oil) – general-purpose steel (tested),2
,,,1,Steel database with labelled clusters,,,ASTM A709 Steel,Ultimate tensile strength,400.0,MPa,Yield strength,250.0,MPa,Ductility,20.0,%,0.0,0.0,0.27,0.0,0.0,0.0,0.0,0.0,0.0,0.27,0.04,0.05,0.0,0.0,0.0,0.0,0.0,1.0,98.37,0.0,0.0,0.0,0.0,0.0,0.0,0.0,0.0,0.0,0.0,0.0,0.0,0.0,0.0,0.0,0.0,0.0,,,"Grade 36, Carbon Steel Shapes (_ 634 Kg/M)","Grade 36, Carbon Steel Shapes (_ 634 Kg/M)",1304,2,Quenched (oil) – general-purpose steel (tested),2
,,,1,Steel database with labelled clusters,,,AISI 4620 Steel,Ultimate tensile strength,958.0,MPa,Yield strength,786.0,MPa,Ductility,16.0,%,0.0,0.0,0.195,0.0,0.0,0.0,0.0,0.0,0.0,0.25,0.035,0.04,0.0,0.0,0.0,0.0,0.0,0.55,96.855,0.0,1.825,0.0,0.0,0.0,0.0,0.0,0.0,0.25,0.0,0.0,0.0,0.0,0.0,0.0,0.0,0.0,,,"Normalized, Machined To 13.7 mm Rounds, Pseudocarburized, Reheated To 800C (1470F), Quenched And Tempered","Normalized, Machined To 13.7 mm Rounds, Pseudocarburized, Reheated To 800C (1470F), Quenched And Tempered",416,0,Carburized – quenched (oil) – wear-resistant surface steel,0
,,,1,Steel database with labelled clusters,,,AISI 4320 Steel,Ultimate tensile strength,896.0,MPa,Yield strength,585.0,MPa,Ductility,20.0,%,0.0,0.0,0.195,0.0,0.0,0.0,0.0,0.0,0.0,0.2249999999999999,0.035,0.04,0.0,0.0,0.0,0.0,0.5,0.55,96.38,0.0,1.825,0.0,0.0,0.0,0.0,0.0,0.0,0.25,0.0,0.0,0.0,0.0,0.0,0.0,0.0,0.0,,,"Mock Carburized 925C (1700F) For 8 Hrs., Reheated To 815C (1500F), Oil Quenched, 230C (450F) Temper, 50 mm (2 In.) Round","Mock Carburized 925C (1700F) For 8 Hrs., Reheated To 815C (1500F), Oil Quenched, 230C (450F) Temper, 50 mm (2 In.) Round",274,8,Carburized – quenched (oil) – wear-resistant surface steel (variant),8
,,,1,Steel database with labelled clusters,,,AISI 8620 Steel,Ultimate tensile strength,958.0,MPa,Yield strength,765.0,MPa,Ductility,16.0,%,0.0,0.0,0.205,0.0,0.0,0.0,0.0,0.0,0.0,0.25,0.035,0.04,0.0,0.0,0.0,0.0,0.5,0.8,97.42,0.0,0.55,0.0,0.0,0.0,0.0,0.0,0.0,0.2,0.0,0.0,0.0,0.0,0.0,0.0,0.0,0.0,,,"Normalized, Machined To 25 mm, Pseudocarburized, Reheated To 800C, 150C Temper","Normalized, Machined To 25 mm, Pseudocarburized, Reheated To 800C, 150C Temper",694,0,Carburized – quenched (oil) – wear-resistant surface steel,0
,,,1,Steel database with labelled clusters,,,AISI 1040 Steel,Ultimate tensile strength,519.0,MPa,Yield strength,353.0,MPa,Ductility,30.0,%,0.0,0.0,0.405,0.0,0.0,0.0,0.0,0.0,0.0,0.0,0.04,0.05,0.0,0.0,0.0,0.0,0.0,0.75,98.755,0.0,0.0,0.0,0.0,0.0,0.0,0.0,0.0,0.0,0.0,0.0,0.0,0.0,0.0,0.0,0.0,0.0,,,"Annealed At 790C (1450F), Furnace Cooled 11C (20F) Per Hour To 650C (1200F), Air Cooled, 25 mm (1 In.) Round","Annealed At 790C (1450F), Furnace Cooled 11C (20F) Per Hour To 650C (1200F), Air Cooled, 25 mm (1 In.) Round",1626,7,Annealed – easy-to-machine – round annealed stock,7
,,,1,Steel database with labelled clusters,,,AISI 1015 Steel,Ultimate tensile strength,385.0,MPa,Yield strength,325.0,MPa,Ductility,18.0,%,0.0,0.0,0.155,0.0,0.0,0.0,0.0,0.0,0.0,0.0,0.04,0.05,0.0,0.0,0.0,0.0,0.0,0.4499999999999999,99.305,0.0,0.0,0.0,0.0,0.0,0.0,0.0,0.0,0.0,0.0,0.0,0.0,0.0,0.0,0.0,0.0,0.0,,,Cold Drawn,Cold Drawn,1436,2,Quenched (oil) – general-purpose steel (tested),2
,,,1,Steel database with labelled clusters,,,AISI 4340 Steel,Ultimate tensile strength,1595.0,MPa,Yield strength,1475.0,MPa,Ductility,12.0,%,0.0,0.0,0.4,0.0,0.0,0.0,0.0,0.0,0.0,0.2249999999999999,0.035,0.04,0.0,0.0,0.0,0.0,0.8,0.7,95.725,0.0,1.825,0.0,0.0,0.0,0.0,0.0,0.0,0.25,0.0,0.0,0.0,0.0,0.0,0.0,0.0,0.0,,,"Oil Quenched 845C, 425C (800F) Temper","Oil Quenched 845C, 425C (800F) Temper",251,6,Quenched (oil) & tempered – high-strength structural steel,6
,,,1,Steel database with labelled clusters,,,AISI 4820 Steel,Ultimate tensile strength,896.0,MPa,Yield strength,635.0,MPa,Ductility,19.0,%,0.0,0.0,0.205,0.0,0.0,0.0,0.0,0.0,0.0,0.2249999999999999,0.035,0.04,0.0,0.0,0.0,0.0,0.0,0.6,95.145,0.0,3.5,0.0,0.0,0.0,0.0,0.0,0.0,0.25,0.0,0.0,0.0,0.0,0.0,0.0,0.0,0.0,,,"Mock Carburized, Reheated To 800C (1470F), 230C (450F) Temper, 50 mm (2 In.) Round","Mock Carburized, Reheated To 800C (1470F), 230C (450F) Temper, 50 mm (2 In.) Round",414,8,Carburized – quenched (oil) – wear-resistant surface steel (variant),8
,,,1,Steel database with labelled clusters,,,AISI 51B60 Steel,Ultimate tensile strength,1170.0,MPa,Yield strength,1070.0,MPa,Ductility,14.0,%,0.0,0.00175,0.6000000000000001,0.0,0.0,0.0,0.0,0.0,0.0,0.2249999999999999,0.035,0.04,0.0,0.0,0.0,0.0,0.8,0.875,97.42325,0.0,0.0,0.0,0.0,0.0,0.0,0.0,0.0,0.0,0.0,0.0,0.0,0.0,0.0,0.0,0.0,0.0,,,"Oil Quenched From 830C (1525F), 540C (1000F) Temper, 13 mm (0.5 In.) Round","Oil Quenched From 830C (1525F), 540C (1000F) Temper, 13 mm (0.5 In.) Round",583,6,Quenched (oil) & tempered – high-strength structural steel,6
,,,1,Steel database with labelled clusters,,,AISI 1095 Steel,Ultimate tensile strength,1270.0,MPa,Yield strength,800.0,MPa,Ductility,12.0,%,0.0,0.0,0.965,0.0,0.0,0.0,0.0,0.0,0.0,0.0,0.04,0.05,0.0,0.0,0.0,0.0,0.0,0.4,98.545,0.0,0.0,0.0,0.0,0.0,0.0,0.0,0.0,0.0,0.0,0.0,0.0,0.0,0.0,0.0,0.0,0.0,,,"Oil Quenched From 800C (1475F), Tempered At 480C (900F)","Oil Quenched From 800C (1475F), Tempered At 480C (900F)",1768,6,Quenched (oil) & tempered – high-strength structural steel,6
,,,1,Steel database with labelled clusters,,,AISI 9255 Steel,Ultimate tensile strength,951.0,MPa,Yield strength,585.0,MPa,Ductility,20.0,%,0.0,0.0,0.55,0.0,0.0,0.0,0.0,0.0,0.0,2.0,0.035,0.04,0.0,0.0,0.0,0.0,0.0,0.825,96.55,0.0,0.0,0.0,0.0,0.0,0.0,0.0,0.0,0.0,0.0,0.0,0.0,0.0,0.0,0.0,0.0,0.0,,,"Normalized At 900C (1650F), 13 mm (0.5 In.) Round","Normalized At 900C (1650F), 13 mm (0.5 In.) Round",924,4,Normalized (air cooled) – general-purpose steel,4
,,,1,Steel database with labelled clusters,,,AISI 4419 Steel,Ultimate tensile strength,708.0,MPa,Yield strength,431.0,MPa,Ductility,24.0,%,0.0,0.0,0.205,0.0,0.0,0.0,0.0,0.0,0.0,0.25,0.035,0.04,0.0,0.0,0.0,0.0,0.0,0.55,98.395,0.0,0.0,0.0,0.0,0.0,0.0,0.0,0.0,0.525,0.0,0.0,0.0,0.0,0.0,0.0,0.0,0.0,,,"Single Quenched, 230C (450F) Temper","Single Quenched, 230C (450F) Temper",311,5,Carburized – quenched (oil) – wear-resistant surface steel (variant),5
,,,1,Steel database with labelled clusters,,,AISI 4718 Steel,Ultimate tensile strength,1131.0,MPa,Yield strength,735.0,MPa,Ductility,9.0,%,0.0,0.0,0.185,0.0,0.0,0.0,0.0,0.0,0.0,0.275,0.04,0.04,0.0,0.0,0.0,0.0,0.45,0.8,96.81,0.0,1.05,0.0,0.0,0.0,0.0,0.0,0.0,0.35,0.0,0.0,0.0,0.0,0.0,0.0,0.0,0.0,,,"Pseudocarburized, Reheated To 765C (1410F) And Oil Quenched, 150C (300F) Temper, 13.7 mm Round","Pseudocarburized, Reheated To 765C (1410F) And Oil Quenched, 150C (300F) Temper, 13.7 mm Round",382,0,Carburized – quenched (oil) – wear-resistant surface steel,0
,,,1,Steel database with labelled clusters,,,AISI 4820H Steel,Ultimate tensile strength,1234.0,MPa,Yield strength,820.0,MPa,Ductility,14.0,%,0.0,0.0,0.2,0.0,0.0,0.0,0.0,0.0,0.0,0.2249999999999999,0.035,0.04,0.0,0.0,0.0,0.0,0.0,0.6000000000000001,95.15,0.0,3.5,0.0,0.0,0.0,0.0,0.0,0.0,0.25,0.0,0.0,0.0,0.0,0.0,0.0,0.0,0.0,,,"Heat Treated, Machined To 13.7 mm, Pseudocarburized, Reheated To 755C (1390F), 150C (300F) Temper","Heat Treated, Machined To 13.7 mm, Pseudocarburized, Reheated To 755C (1390F), 150C (300F) Temper",465,0,Carburized – quenched (oil) – wear-resistant surface steel,0
,,,1,Steel database with labelled clusters,,,AISI 4340 Steel,Ultimate tensile strength,1448.0,MPa,Yield strength,972.0,MPa,Ductility,12.0,%,0.0,0.0,0.4,0.0,0.0,0.0,0.0,0.0,0.0,0.2249999999999999,0.035,0.04,0.0,0.0,0.0,0.0,0.8,0.7,95.725,0.0,1.825,0.0,0.0,0.0,0.0,0.0,0.0,0.25,0.0,0.0,0.0,0.0,0.0,0.0,0.0,0.0,,,"Normalized, 13 mm (0.5 In.) Round","Normalized, 13 mm (0.5 In.) Round",426,9,Normalized – general-purpose steel (round normalized stock),9
,,,1,Steel database with labelled clusters,,,AISI 4620 Steel,Ultimate tensile strength,883.0,MPa,Yield strength,758.0,MPa,Ductility,16.0,%,0.0,0.0,0.195,0.0,0.0,0.0,0.0,0.0,0.0,0.25,0.035,0.04,0.0,0.0,0.0,0.0,0.0,0.55,96.855,0.0,1.825,0.0,0.0,0.0,0.0,0.0,0.0,0.25,0.0,0.0,0.0,0.0,0.0,0.0,0.0,0.0,,,"Normalized, Machined To 25 mm (1 In.) Rounds, Pseudocarburized, Reheated To 775C (1430F), Quenched And Tempered","Normalized, Machined To 25 mm (1 In.) Rounds, Pseudocarburized, Reheated To 775C (1430F), Quenched And Tempered",495,0,Carburized – quenched (oil) – wear-resistant surface steel,0
,,,1,Steel database with labelled clusters,,,AISI 1144 Steel,Ultimate tensile strength,655.0,MPa,Yield strength,550.0,MPa,Ductility,15.0,%,0.0,0.0,0.44,0.0,0.0,0.0,0.0,0.0,0.0,0.0,0.04,0.285,0.0,0.0,0.0,0.0,0.0,1.5,97.735,0.0,0.0,0.0,0.0,0.0,0.0,0.0,0.0,0.0,0.0,0.0,0.0,0.0,0.0,0.0,0.0,0.0,,,"Cold Drawn, High Temperature, Stress Relieved, 32-50 mm (1.25-2 In) Round","Cold Drawn, High Temperature, Stress Relieved, 32-50 mm (1.25-2 In) Round",1888,0,Carburized – quenched (oil) – wear-resistant surface steel,0
,,,1,Steel database with labelled clusters,,,ASTM A517 Low Alloy Steel,Ultimate tensile strength,795.0,MPa,Yield strength,690.0,MPa,Ductility,16.0,%,0.0,0.003,0.1649999999999999,0.0,0.0,0.0,0.0,0.0,0.0,0.275,0.04,0.04,0.0,0.0,0.0,0.0,0.0,0.575,97.027,0.0,1.35,0.0,0.0,0.0,0.0,0.0,0.0,0.525,0.0,0.0,0.0,0.0,0.0,0.0,0.0,0.0,,,Grade M,Grade M,1374,1,Hot rolled – general construction steel,1
,,,1,Steel database with labelled clusters,,,ASTM A533 Low Alloy Steel,Ultimate tensile strength,620.0,MPa,Yield strength,485.0,MPa,Ductility,16.0,%,0.0,0.0,0.25,0.0,0.0,0.0,0.0,0.0,0.0,0.275,0.04,0.04,0.0,0.0,0.0,0.0,0.0,1.325,97.545,0.0,0.0,0.0,0.0,0.0,0.0,0.0,0.0,0.525,0.0,0.0,0.0,0.0,0.0,0.0,0.0,0.0,,,"Grade A, Class 2","Grade A, Class 2",1333,1,Hot rolled – general construction steel,1
,,,1,Steel database with labelled clusters,,,AISI 4820 Steel,Ultimate tensile strength,1230.0,MPa,Yield strength,806.0,MPa,Ductility,13.0,%,0.0,0.0,0.205,0.0,0.0,0.0,0.0,0.0,0.0,0.2249999999999999,0.035,0.04,0.0,0.0,0.0,0.0,0.0,0.6,95.145,0.0,3.5,0.0,0.0,0.0,0.0,0.0,0.0,0.25,0.0,0.0,0.0,0.0,0.0,0.0,0.0,0.0,,,"Heat Treated, Machined To 25 mm, Pseudocarburized, Reheated To 730C (1350F), 150C (300F) Temper","Heat Treated, Machined To 25 mm, Pseudocarburized, Reheated To 730C (1350F), 150C (300F) Temper",409,0,Carburized – quenched (oil) – wear-resistant surface steel,0
,,,1,Steel database with labelled clusters,,,AISI 1020 Steel,Ultimate tensile strength,420.0,MPa,Yield strength,350.0,MPa,Ductility,15.0,%,0.0,0.0,0.2,0.0,0.0,0.0,0.0,0.0,0.0,0.0,0.04,0.05,0.0,0.0,0.0,0.0,0.0,0.4499999999999999,99.26,0.0,0.0,0.0,0.0,0.0,0.0,0.0,0.0,0.0,0.0,0.0,0.0,0.0,0.0,0.0,0.0,0.0,,,Cold Rolled,Cold Rolled,1574,2,Quenched (oil) – general-purpose steel (tested),2
,,,1,Steel database with labelled clusters,,,AISI 1055 Steel,Ultimate tensile strength,650.0,MPa,Yield strength,355.0,MPa,Ductility,12.0,%,0.0,0.0,0.55,0.0,0.0,0.0,0.0,0.0,0.0,0.0,0.04,0.05,0.0,0.0,0.0,0.0,0.0,0.75,98.61,0.0,0.0,0.0,0.0,0.0,0.0,0.0,0.0,0.0,0.0,0.0,0.0,0.0,0.0,0.0,0.0,0.0,,,"Hot Rolled, 19-32 mm (0.75-1.25 In) Round","Hot Rolled, 19-32 mm (0.75-1.25 In) Round",1736,3,Normalized – easy-to-machine stock (cold drawn),3
,,,1,Steel database with labelled clusters,,,AISI 1020 Steel,Ultimate tensile strength,600.0,MPa,Yield strength,370.0,MPa,Ductility,23.0,%,0.0,0.0,0.2,0.0,0.0,0.0,0.0,0.0,0.0,0.0,0.04,0.05,0.0,0.0,0.0,0.0,0.0,0.4499999999999999,99.26,0.0,0.0,0.0,0.0,0.0,0.0,0.0,0.0,0.0,0.0,0.0,0.0,0.0,0.0,0.0,0.0,0.0,,,"Mock Carburized At 915C (1680F) For 8 Hours, 775C (1430F) Reheat, Water Quenched, 175C (350F) Temper, 25 mm (1 In.) Round","Mock Carburized At 915C (1680F) For 8 Hours, 775C (1430F) Reheat, Water Quenched, 175C (350F) Temper, 25 mm (1 In.) Round",1474,8,Carburized – quenched (oil) – wear-resistant surface steel (variant),8
,,,1,Steel database with labelled clusters,,,AISI 8740H Steel,Ultimate tensile strength,910.0,MPa,Yield strength,605.0,MPa,Ductility,16.0,%,0.0,0.0,0.405,0.0,0.0,0.0,0.0,0.0,0.0,0.2249999999999999,0.035,0.04,0.0,0.0,0.0,0.0,0.5,0.875,97.12,0.0,0.55,0.0,0.0,0.0,0.0,0.0,0.0,0.25,0.0,0.0,0.0,0.0,0.0,0.0,0.0,0.0,,,"Normalized 870C (1600F), 50 mm (2 In.) Round","Normalized 870C (1600F), 50 mm (2 In.) Round",942,4,Normalized (air cooled) – general-purpose steel,4
,,,1,Steel database with labelled clusters,,,AISI 51B60H Steel,Ultimate tensile strength,958.0,MPa,Yield strength,530.0,MPa,Ductility,17.0,%,0.0,0.00175,0.6000000000000001,0.0,0.0,0.0,0.0,0.0,0.0,0.2249999999999999,0.035,0.04,0.0,0.0,0.0,0.0,0.8,0.875,97.42325,0.0,0.0,0.0,0.0,0.0,0.0,0.0,0.0,0.0,0.0,0.0,0.0,0.0,0.0,0.0,0.0,0.0,,,Normalized 855C (1570F),Normalized 855C (1570F),618,4,Normalized (air cooled) – general-purpose steel,4
,,,1,Steel database with labelled clusters,,,AISI 51B60 Steel,Ultimate tensile strength,958.0,MPa,Yield strength,530.0,MPa,Ductility,17.0,%,0.0,0.00175,0.6000000000000001,0.0,0.0,0.0,0.0,0.0,0.0,0.2249999999999999,0.035,0.04,0.0,0.0,0.0,0.0,0.8,0.875,97.42325,0.0,0.0,0.0,0.0,0.0,0.0,0.0,0.0,0.0,0.0,0.0,0.0,0.0,0.0,0.0,0.0,0.0,,,Normalized 855C (1570F),Normalized 855C (1570F),611,4,Normalized (air cooled) – general-purpose steel,4
,,,1,Steel database with labelled clusters,,,AISI 4419 Steel,Ultimate tensile strength,515.0,MPa,Yield strength,350.0,MPa,Ductility,32.0,%,0.0,0.0,0.205,0.0,0.0,0.0,0.0,0.0,0.0,0.25,0.035,0.04,0.0,0.0,0.0,0.0,0.0,0.55,98.395,0.0,0.0,0.0,0.0,0.0,0.0,0.0,0.0,0.525,0.0,0.0,0.0,0.0,0.0,0.0,0.0,0.0,,,"Normalized At 955C (1750F), 25 mm (1 In.) Round","Normalized At 955C (1750F), 25 mm (1 In.) Round",183,4,Normalized (air cooled) – general-purpose steel,4
,,,1,Steel database with labelled clusters,,,ASTM A570 Steel,Ultimate tensile strength,340.0,MPa,Yield strength,205.0,MPa,Ductility,25.0,%,0.0,0.0,0.25,0.0,0.0,0.0,0.0,0.0,0.0,0.0,0.04,0.04,0.0,0.0,0.0,0.0,0.0,0.43,99.04,0.0,0.0,0.2,0.0,0.0,0.0,0.0,0.0,0.0,0.0,0.0,0.0,0.0,0.0,0.0,0.0,0.0,,,"Grade B, Sheet And Strip","Grade B, Sheet And Strip",1427,1,Hot rolled – general construction steel,1
,,,1,Steel database with labelled clusters,,,AISI 4140H Steel,Ultimate tensile strength,655.0,MPa,Yield strength,485.0,MPa,Ductility,26.0,%,0.0,0.0,0.405,0.0,0.0,0.0,0.0,0.0,0.0,0.2249999999999999,0.035,0.04,0.0,0.0,0.0,0.0,0.975,0.875,97.22,0.0,0.0,0.0,0.0,0.0,0.0,0.0,0.0,0.2249999999999999,0.0,0.0,0.0,0.0,0.0,0.0,0.0,0.0,,,Annealed 25 mm (1 In.) Round,Annealed 25 mm (1 In.) Round,171,3,Normalized – easy-to-machine stock (cold drawn),3
,,,1,Steel database with labelled clusters,,,AISI E4340 H Steel,Ultimate tensile strength,1138.0,MPa,Yield strength,1096.0,MPa,Ductility,16.0,%,0.0,0.0,0.405,0.0,0.0,0.0,0.0,0.0,0.0,0.2249999999999999,0.025,0.02,0.0,0.0,0.0,0.0,0.8,0.7749999999999999,95.725,0.0,1.775,0.0,0.0,0.0,0.0,0.0,0.0,0.25,0.0,0.0,0.0,0.0,0.0,0.0,0.0,0.0,,,"Oil Quenched 800C (1470F), 595C (1100F) Temper, 25 mm Round","Oil Quenched 800C (1470F), 595C (1100F) Temper, 25 mm Round",293,6,Quenched (oil) & tempered – high-strength structural steel,6
,,,1,Steel database with labelled clusters,,,AISI 5140H Steel,Ultimate tensile strength,814.0,MPa,Yield strength,615.0,MPa,Ductility,22.0,%,0.0,0.0,0.405,0.0,0.0,0.0,0.0,0.0,0.0,0.2249999999999999,0.035,0.04,0.0,0.0,0.0,0.0,0.8,0.8,97.695,0.0,0.0,0.0,0.0,0.0,0.0,0.0,0.0,0.0,0.0,0.0,0.0,0.0,0.0,0.0,0.0,0.0,,,"Oil Quenched 845C (1550F), 595C (1100F) Temper, 50 mm (2 In.) Round","Oil Quenched 845C (1550F), 595C (1100F) Temper, 50 mm (2 In.) Round",531,6,Quenched (oil) & tempered – high-strength structural steel,6
,,,1,Steel database with labelled clusters,,,AISI 1006 Steel,Ultimate tensile strength,295.0,MPa,Yield strength,165.0,MPa,Ductility,30.0,%,0.0,0.0,0.08,0.0,0.0,0.0,0.0,0.0,0.0,0.0,0.04,0.05,0.0,0.0,0.0,0.0,0.0,0.325,99.505,0.0,0.0,0.0,0.0,0.0,0.0,0.0,0.0,0.0,0.0,0.0,0.0,0.0,0.0,0.0,0.0,0.0,,,"Hot Rolled Bar, 19-32 mm (0.75-1.25 In) Round","Hot Rolled Bar, 19-32 mm (0.75-1.25 In) Round",1764,2,Quenched (oil) – general-purpose steel (tested),2
,,,1,Steel database with labelled clusters,,,AISI 4320H Steel,Ultimate tensile strength,1025.0,MPa,Yield strength,848.0,MPa,Ductility,15.0,%,0.0,0.0,0.2,0.0,0.0,0.0,0.0,0.0,0.0,0.2249999999999999,0.035,0.04,0.0,0.0,0.0,0.0,0.5,0.55,96.425,0.0,1.775,0.0,0.0,0.0,0.0,0.0,0.0,0.25,0.0,0.0,0.0,0.0,0.0,0.0,0.0,0.0,,,"Normalized 925C (1700F), Pseudocarburized At 925C (1700F) For 8 Hrs., Reheated To 800C (1470F) And Oil Quenched, 150C (300F) Temper","Normalized 925C (1700F), Pseudocarburized At 925C (1700F) For 8 Hrs., Reheated To 800C (1470F) And Oil Quenched, 150C (300F) Temper",301,0,Carburized – quenched (oil) – wear-resistant surface steel,0
,,,1,Steel database with labelled clusters,,,AISI 1211 Steel,Ultimate tensile strength,380.0,MPa,Yield strength,230.0,MPa,Ductility,25.0,%,0.0,0.0,0.13,0.0,0.0,0.0,0.0,0.0,0.0,0.0,0.095,0.125,0.0,0.0,0.0,0.0,0.0,0.75,98.9,0.0,0.0,0.0,0.0,0.0,0.0,0.0,0.0,0.0,0.0,0.0,0.0,0.0,0.0,0.0,0.0,0.0,,,"Hot Rolled, 19-38 mm Round","Hot Rolled, 19-38 mm Round",1847,3,Normalized – easy-to-machine stock (cold drawn),3
,,,1,Steel database with labelled clusters,,,AISI E4340 H Steel,Ultimate tensile strength,1207.0,MPa,Yield strength,1145.0,MPa,Ductility,14.0,%,0.0,0.0,0.405,0.0,0.0,0.0,0.0,0.0,0.0,0.2249999999999999,0.025,0.02,0.0,0.0,0.0,0.0,0.8,0.7749999999999999,95.725,0.0,1.775,0.0,0.0,0.0,0.0,0.0,0.0,0.25,0.0,0.0,0.0,0.0,0.0,0.0,0.0,0.0,,,"Oil Quenched 800C (1470F), 540C (1000F) Temper, 25 mm Round","Oil Quenched 800C (1470F), 540C (1000F) Temper, 25 mm Round",528,6,Quenched (oil) & tempered – high-strength structural steel,6
,,,1,Steel database with labelled clusters,,,AISI 1040 Steel,Ultimate tensile strength,620.0,MPa,Yield strength,415.0,MPa,Ductility,25.0,%,0.0,0.0,0.405,0.0,0.0,0.0,0.0,0.0,0.0,0.0,0.04,0.05,0.0,0.0,0.0,0.0,0.0,0.75,98.755,0.0,0.0,0.0,0.0,0.0,0.0,0.0,0.0,0.0,0.0,0.0,0.0,0.0,0.0,0.0,0.0,0.0,,,As Rolled,As Rolled,1631,2,Quenched (oil) – general-purpose steel (tested),2
,,,1,Steel database with labelled clusters,,,AISI 1117 Steel,Ultimate tensile strength,475.0,MPa,Yield strength,400.0,MPa,Ductility,15.0,%,0.0,0.0,0.17,0.0,0.0,0.0,0.0,0.0,0.0,0.0,0.04,0.105,0.0,0.0,0.0,0.0,0.0,1.15,98.535,0.0,0.0,0.0,0.0,0.0,0.0,0.0,0.0,0.0,0.0,0.0,0.0,0.0,0.0,0.0,0.0,0.0,,,"Cold Drawn, 19-32 mm (0.75-1.25 In) Round","Cold Drawn, 19-32 mm (0.75-1.25 In) Round",1759,3,Normalized – easy-to-machine stock (cold drawn),3
,,,1,Steel database with labelled clusters,,,AISI 1137 Steel,Ultimate tensile strength,675.0,MPa,Yield strength,565.0,MPa,Ductility,10.0,%,0.0,0.0,0.355,0.0,0.0,0.0,0.0,0.0,0.0,0.0,0.04,0.105,0.0,0.0,0.0,0.0,0.0,1.5,98.0,0.0,0.0,0.0,0.0,0.0,0.0,0.0,0.0,0.0,0.0,0.0,0.0,0.0,0.0,0.0,0.0,0.0,,,"Cold Drawn, 19-32 mm (0.75-1.25 In) Round","Cold Drawn, 19-32 mm (0.75-1.25 In) Round",1915,3,Normalized – easy-to-machine stock (cold drawn),3
,,,1,Steel database with labelled clusters,,,AISI 4140H Steel,Ultimate tensile strength,1185.0,MPa,Yield strength,1110.0,MPa,Ductility,15.0,%,0.0,0.0,0.405,0.0,0.0,0.0,0.0,0.0,0.0,0.2249999999999999,0.035,0.04,0.0,0.0,0.0,0.0,0.975,0.875,97.22,0.0,0.0,0.0,0.0,0.0,0.0,0.0,0.0,0.2249999999999999,0.0,0.0,0.0,0.0,0.0,0.0,0.0,0.0,,,"Oil Quenched 845C (1550F), Tempered 540C (1000F), 13 mm (0.5 In.) Round","Oil Quenched 845C (1550F), Tempered 540C (1000F), 13 mm (0.5 In.) Round",273,6,Quenched (oil) & tempered – high-strength structural steel,6
,,,1,Steel database with labelled clusters,,,ASTM A514 Steel,Ultimate tensile strength,793.0,MPa,Yield strength,620.0,MPa,Ductility,16.0,%,0.0,0.0,0.175,0.0,0.0,0.0,0.0,0.0,0.0,0.25,0.035,0.04,0.0,0.0,0.0,0.055,1.25,1.125,95.22,0.0,1.35,0.0,0.0,0.0,0.0,0.0,0.0,0.5,0.0,0.0,0.0,0.0,0.0,0.0,0.0,0.0,,,"Grade Q, Plate Thickness 64 - 120 mm","Grade Q, Plate Thickness 64 - 120 mm",1115,11,plate – no special treatment – general-purpose steel,11
,,,1,Steel database with labelled clusters,,,AISI Type S5 Tool Steel,Ultimate tensile strength,1130.0,MPa,Yield strength,975.0,MPa,Ductility,19.0,%,0.0,0.0,0.575,0.0,0.0,0.0,0.0,0.0,0.0,2.0,0.03,0.03,0.0,0.0,0.0,0.35,0.35,0.8,95.095,0.0,0.0,0.0,0.0,0.0,0.0,0.0,0.0,0.77,0.0,0.0,0.0,0.0,0.0,0.0,0.0,0.0,,,"Austenitized 855-870C (1575-1600F), Oil Quenched To 35 Hrc","Austenitized 855-870C (1575-1600F), Oil Quenched To 35 Hrc",1246,2,Quenched (oil) – general-purpose steel (tested),2
,,,1,Steel database with labelled clusters,,,ASTM A710 Steel,Ultimate tensile strength,495.0,MPa,Yield strength,450.0,MPa,Ductility,20.0,%,0.0,0.0,0.07,0.0,0.0,0.0,0.0,0.0,0.0,0.4,0.025,0.025,0.0,0.0,0.0,0.0,0.75,0.55,95.96,0.0,0.85,1.15,0.0,0.0,0.0,0.0,0.02,0.2,0.0,0.0,0.0,0.0,0.0,0.0,0.0,0.0,,,"Grade A, Class 2, 6.4 - 25 mm Inclusive","Grade A, Class 2, 6.4 - 25 mm Inclusive",1119,1,Hot rolled – general construction steel,1
,,,1,Steel database with labelled clusters,,,AISI 4620H Steel,Ultimate tensile strength,1017.0,MPa,Yield strength,798.0,MPa,Ductility,16.0,%,0.0,0.0,0.2,0.0,0.0,0.0,0.0,0.0,0.0,0.25,0.035,0.04,0.0,0.0,0.0,0.0,0.0,0.55,96.9,0.0,1.775,0.0,0.0,0.0,0.0,0.0,0.0,0.25,0.0,0.0,0.0,0.0,0.0,0.0,0.0,0.0,,,"Direct Quench From Pot, Carburized, Oil Quenched, 230C (450F) Temper","Direct Quench From Pot, Carburized, Oil Quenched, 230C (450F) Temper",423,5,Carburized – quenched (oil) – wear-resistant surface steel (variant),5
,,,1,Steel database with labelled clusters,,,AISI 4620 Steel,Ultimate tensile strength,600.0,MPa,Yield strength,380.0,MPa,Ductility,30.0,%,0.0,0.0,0.195,0.0,0.0,0.0,0.0,0.0,0.0,0.25,0.035,0.04,0.0,0.0,0.0,0.0,0.0,0.55,96.855,0.0,1.825,0.0,0.0,0.0,0.0,0.0,0.0,0.25,0.0,0.0,0.0,0.0,0.0,0.0,0.0,0.0,,,"Normalized, 13 mm (0.5 In.) Round","Normalized, 13 mm (0.5 In.) Round",372,9,Normalized – general-purpose steel (round normalized stock),9
,,,1,Steel database with labelled clusters,,,AISI 1060 Steel,Ultimate tensile strength,1025.0,MPa,Yield strength,677.0,MPa,Ductility,15.0,%,0.0,0.0,0.605,0.0,0.0,0.0,0.0,0.0,0.0,0.0,0.04,0.05,0.0,0.0,0.0,0.0,0.0,0.75,98.555,0.0,0.0,0.0,0.0,0.0,0.0,0.0,0.0,0.0,0.0,0.0,0.0,0.0,0.0,0.0,0.0,0.0,,,"Oil Quenched 845C (1550F), 480C (900F) Temper, 13 mm (0.5 In.) Round","Oil Quenched 845C (1550F), 480C (900F) Temper, 13 mm (0.5 In.) Round",1746,6,Quenched (oil) & tempered – high-strength structural steel,6
,,,1,Steel database with labelled clusters,,,AISI 1340H Steel,Ultimate tensile strength,910.0,MPa,Yield strength,565.0,MPa,Ductility,20.0,%,0.0,0.0,0.405,0.0,0.0,0.0,0.0,0.0,0.0,0.25,0.035,0.04,0.0,0.0,0.0,0.0,0.0,1.75,97.52,0.0,0.0,0.0,0.0,0.0,0.0,0.0,0.0,0.0,0.0,0.0,0.0,0.0,0.0,0.0,0.0,0.0,,,"Normalized At 870C (1600F), Air Cooled, 13 mm (0.5 In.) Round","Normalized At 870C (1600F), Air Cooled, 13 mm (0.5 In.) Round",1053,4,Normalized (air cooled) – general-purpose steel,4
,,,1,Steel database with labelled clusters,,,AISI 5150 Steel,Ultimate tensile strength,993.0,MPa,Yield strength,903.0,MPa,Ductility,19.0,%,0.0,0.0,0.505,0.0,0.0,0.0,0.0,0.0,0.0,0.2249999999999999,0.035,0.04,0.0,0.0,0.0,0.0,0.8,0.8,97.595,0.0,0.0,0.0,0.0,0.0,0.0,0.0,0.0,0.0,0.0,0.0,0.0,0.0,0.0,0.0,0.0,0.0,,,"Oil Quenched From 830C (1525F), 595C (1100F) Temper, 13 mm (0.5 In.) Round","Oil Quenched From 830C (1525F), 595C (1100F) Temper, 13 mm (0.5 In.) Round",693,6,Quenched (oil) & tempered – high-strength structural steel,6
,,,1,Steel database with labelled clusters,,,AISI 9255 Steel,Ultimate tensile strength,931.0,MPa,Yield strength,580.0,MPa,Ductility,19.0,%,0.0,0.0,0.55,0.0,0.0,0.0,0.0,0.0,0.0,2.0,0.035,0.04,0.0,0.0,0.0,0.0,0.0,0.825,96.55,0.0,0.0,0.0,0.0,0.0,0.0,0.0,0.0,0.0,0.0,0.0,0.0,0.0,0.0,0.0,0.0,0.0,,,"Normalized At 900C (1650F), 25 mm (1 In.) Round","Normalized At 900C (1650F), 25 mm (1 In.) Round",989,4,Normalized (air cooled) – general-purpose steel,4
,,,1,Steel database with labelled clusters,,,AISI 6150 Steel,Ultimate tensile strength,841.0,MPa,Yield strength,650.0,MPa,Ductility,21.0,%,0.0,0.0,0.505,0.0,0.0,0.0,0.0,0.0,0.0,0.2249999999999999,0.035,0.04,0.0,0.0,0.0,0.15,0.95,0.8,97.295,0.0,0.0,0.0,0.0,0.0,0.0,0.0,0.0,0.0,0.0,0.0,0.0,0.0,0.0,0.0,0.0,0.0,,,"Oil Quenched 845C (1550F), 650C (1200F) Temper, 100 mm (4 In.) Round","Oil Quenched 845C (1550F), 650C (1200F) Temper, 100 mm (4 In.) Round",655,6,Quenched (oil) & tempered – high-strength structural steel,6
,,,1,Steel database with labelled clusters,,,AISI 4150 Steel,Ultimate tensile strength,931.0,MPa,Yield strength,814.0,MPa,Ductility,20.0,%,0.0,0.0,0.505,0.0,0.0,0.0,0.0,0.0,0.0,0.2249999999999999,0.035,0.04,0.0,0.0,0.0,0.0,0.95,0.875,97.17,0.0,0.0,0.0,0.0,0.0,0.0,0.0,0.0,0.2,0.0,0.0,0.0,0.0,0.0,0.0,0.0,0.0,,,"Oil Quenched 830C (1525F), 650C (1200F) Temper, 50 mm (2 In.) Round","Oil Quenched 830C (1525F), 650C (1200F) Temper, 50 mm (2 In.) Round",176,6,Quenched (oil) & tempered – high-strength structural steel,6
,,,1,Steel database with labelled clusters,,,AISI 8620H Steel,Ultimate tensile strength,958.0,MPa,Yield strength,765.0,MPa,Ductility,16.0,%,0.0,0.0,0.205,0.0,0.0,0.0,0.0,0.0,0.0,0.25,0.035,0.04,0.0,0.0,0.0,0.0,0.5,0.7749999999999999,97.445,0.0,0.55,0.0,0.0,0.0,0.0,0.0,0.0,0.2,0.0,0.0,0.0,0.0,0.0,0.0,0.0,0.0,,,"Normalized, Machined To 25 mm, Pseudocarburized, Reheated To 800C, 150C Temper","Normalized, Machined To 25 mm, Pseudocarburized, Reheated To 800C, 150C Temper",744,0,Carburized – quenched (oil) – wear-resistant surface steel,0
,,,1,Steel database with labelled clusters,,,AISI 1045 Steel,Ultimate tensile strength,620.0,MPa,Yield strength,550.0,MPa,Ductility,11.0,%,0.0,0.0,0.4599999999999999,0.0,0.0,0.0,0.0,0.0,0.0,0.0,0.04,0.05,0.0,0.0,0.0,0.0,0.0,0.75,98.7,0.0,0.0,0.0,0.0,0.0,0.0,0.0,0.0,0.0,0.0,0.0,0.0,0.0,0.0,0.0,0.0,0.0,,,"As Cold Drawn, 22-32 mm (0.875-1.25 In) Round","As Cold Drawn, 22-32 mm (0.875-1.25 In) Round",1570,3,Normalized – easy-to-machine stock (cold drawn),3
,,,1,Steel database with labelled clusters,,,AISI 8740H Steel,Ultimate tensile strength,965.0,MPa,Yield strength,876.0,MPa,Ductility,19.0,%,0.0,0.0,0.405,0.0,0.0,0.0,0.0,0.0,0.0,0.2249999999999999,0.035,0.04,0.0,0.0,0.0,0.0,0.5,0.875,97.12,0.0,0.55,0.0,0.0,0.0,0.0,0.0,0.0,0.25,0.0,0.0,0.0,0.0,0.0,0.0,0.0,0.0,,,"Oil Quenched 830C (1525F), 650C (1200F) Temper, 13 mm (0.5 In.) Round","Oil Quenched 830C (1525F), 650C (1200F) Temper, 13 mm (0.5 In.) Round",1074,6,Quenched (oil) & tempered – high-strength structural steel,6
,,,1,Steel database with labelled clusters,,,ASTM A543 Low Alloy Steel,Ultimate tensile strength,720.0,MPa,Yield strength,485.0,MPa,Ductility,16.0,%,0.0,0.0,0.23,0.0,0.0,0.0,0.0,0.0,0.0,0.3,0.04,0.04,0.0,0.0,0.0,0.03,1.75,0.4,94.285,0.0,2.925,0.0,0.0,0.0,0.0,0.0,0.0,0.0,0.0,0.0,0.0,0.0,0.0,0.0,0.0,0.0,,,"Grade B, Class 3","Grade B, Class 3",1322,1,Hot rolled – general construction steel,1
,,,1,Steel database with labelled clusters,,,AISI 4320 Steel,Ultimate tensile strength,1460.0,MPa,Yield strength,1125.0,MPa,Ductility,11.0,%,0.0,0.0,0.195,0.0,0.0,0.0,0.0,0.0,0.0,0.2249999999999999,0.035,0.04,0.0,0.0,0.0,0.0,0.5,0.55,96.38,0.0,1.825,0.0,0.0,0.0,0.0,0.0,0.0,0.25,0.0,0.0,0.0,0.0,0.0,0.0,0.0,0.0,,,"Mock Carburized 925C (1700F) For 8 Hrs., Reheated To 815C (1500F), Oil Quenched, 150C (300F) Temper, 13 mm (0.5 In.) Round","Mock Carburized 925C (1700F) For 8 Hrs., Reheated To 815C (1500F), Oil Quenched, 150C (300F) Temper, 13 mm (0.5 In.) Round",335,8,Carburized – quenched (oil) – wear-resistant surface steel (variant),8
,,,1,Steel database with labelled clusters,,,AISI 8740 Steel,Ultimate tensile strength,1225.0,MPa,Yield strength,1130.0,MPa,Ductility,16.0,%,0.0,0.0,0.405,0.0,0.0,0.0,0.0,0.0,0.0,0.2249999999999999,0.035,0.04,0.0,0.0,0.0,0.0,0.5,0.875,97.12,0.0,0.55,0.0,0.0,0.0,0.0,0.0,0.0,0.25,0.0,0.0,0.0,0.0,0.0,0.0,0.0,0.0,,,"Oil Quenched 830C (1525F), 540C (1000F) Temper, 25 mm (1 In.) Round","Oil Quenched 830C (1525F), 540C (1000F) Temper, 25 mm (1 In.) Round",870,6,Quenched (oil) & tempered – high-strength structural steel,6
,,,1,Steel database with labelled clusters,,,ASTM A533 Low Alloy Steel,Ultimate tensile strength,620.0,MPa,Yield strength,485.0,MPa,Ductility,16.0,%,0.0,0.0,0.25,0.0,0.0,0.0,0.0,0.0,0.0,0.275,0.04,0.04,0.0,0.0,0.0,0.0,0.0,1.325,96.695,0.0,0.85,0.0,0.0,0.0,0.0,0.0,0.0,0.525,0.0,0.0,0.0,0.0,0.0,0.0,0.0,0.0,,,"Grade C, Class 2","Grade C, Class 2",1306,1,Hot rolled – general construction steel,1
,,,1,Steel database with labelled clusters,,,ASTM A553 Alloy Steel,Ultimate tensile strength,690.0,MPa,Yield strength,585.0,MPa,Ductility,20.0,%,0.0,0.0,0.13,0.0,0.0,0.0,0.0,0.0,0.0,0.275,0.04,0.04,0.0,0.0,0.0,0.0,0.0,0.9,89.615,0.0,9.0,0.0,0.0,0.0,0.0,0.0,0.0,0.0,0.0,0.0,0.0,0.0,0.0,0.0,0.0,0.0,,,Grade I,Grade I,1138,1,Hot rolled – general construction steel,1
,,,1,Steel database with labelled clusters,,,ASTM A131 Steel,Ultimate tensile strength,490.0,MPa,Yield strength,350.0,MPa,Ductility,19.0,%,0.0,0.0,0.18,0.0,0.0,0.0,0.0,0.0,0.0,0.3,0.04,0.04,0.0,0.0,0.0,0.1,0.25,1.25,96.96,0.0,0.4,0.35,0.0,0.0,0.0,0.0,0.05,0.08,0.0,0.0,0.0,0.0,0.0,0.0,0.0,0.0,,,Grade Ah36,Grade Ah36,1251,1,Hot rolled – general construction steel,1
,,,1,Steel database with labelled clusters,,,AISI 1340 Steel,Ultimate tensile strength,876.0,MPa,Yield strength,814.0,MPa,Ductility,21.0,%,0.0,0.0,0.405,0.0,0.0,0.0,0.0,0.0,0.0,0.25,0.035,0.04,0.0,0.0,0.0,0.0,0.0,1.75,97.52,0.0,0.0,0.0,0.0,0.0,0.0,0.0,0.0,0.0,0.0,0.0,0.0,0.0,0.0,0.0,0.0,0.0,,,"Oil Quenched From 830C (1525F), 595C (1100F) Temper, 13 mm (0.5 In.) Round","Oil Quenched From 830C (1525F), 595C (1100F) Temper, 13 mm (0.5 In.) Round",1030,6,Quenched (oil) & tempered – high-strength structural steel,6
,,,1,Steel database with labelled clusters,,,AISI E9310H Steel,Ultimate tensile strength,820.0,MPa,Yield strength,450.0,MPa,Ductility,17.0,%,0.0,0.0,0.1,0.0,0.0,0.0,0.0,0.0,0.0,0.2249999999999999,0.0,0.05,0.0,0.0,0.0,0.0,1.225,0.55,94.485,0.0,3.25,0.0,0.0,0.0,0.0,0.0,0.0,0.1149999999999999,0.0,0.0,0.0,0.0,0.0,0.0,0.0,0.0,,,"Annealed At 845C (1550F), 25 mm (1 In.) Round","Annealed At 845C (1550F), 25 mm (1 In.) Round",994,7,Annealed – easy-to-machine – round annealed stock,7
,,,1,Steel database with labelled clusters,,,Cast Stainless Steel CF3,Ultimate tensile strength,485.0,MPa,Yield strength,205.0,MPa,Ductility,35.0,%,0.0,0.0,0.03,0.0,0.0,0.0,0.0,0.0,0.0,2.0,0.04,0.04,0.0,0.0,0.0,0.0,19.0,1.5,66.89,0.0,10.0,0.0,0.0,0.0,0.0,0.0,0.0,0.5,0.0,0.0,0.0,0.0,0.0,0.0,0.0,0.0,,,Uns J92800,Uns J92800,1199,2,Quenched (oil) – general-purpose steel (tested),2
