Repository: Azhi-ss/SteelScientist

# Steel Labelled Clusters Dataset

This directory contains the cleaned steel labelled-clusters dataset used by
`regression/steel_labelled_clusters_regression.py`.

## Files

| File | Rows | Description |
|------|------|-------------|
| `raw/Steel database with labelled clusters.xlsx` | 3234 | Original spreadsheet. |
| `full_with_duplicates.csv` | 3234 | Raw spreadsheet mapped to the project regression schema. |
| `clean.csv` | 1943 | Strictly deduplicated regression mother table. |
| `train.csv` | 1554 | Fixed 8:2 training split generated from `clean.csv`. |
| `val.csv` | 389 | Fixed 8:2 validation split generated from `clean.csv`. |

File: datasets/steel_labelled_clusters/duplicate_rows.csv (part 7 of 33)
duplicate_group_id,source_entry,Material,Text,Tensile_value,Yield_value,Elongation_value,cluster_number,cluster_label,DOIs,Files,problem,status,Table_topic,title,abstract,Tensile_name,Tensile_unit,Yield_name,Yield_unit,Elongation_name,Elongation_unit,H,B,C,N,O,F,Na,Mg,Al,Si,P,S,Cl,Ca,Ti,V,Cr,Mn,Fe,Co,Ni,Cu,Zn,As,Y,Zr,Nb,Mo,Sn,Sb,La,Ce,Ta,W,Pb,Bi,Other_ele,Text_addition,actions,cluster_number_0_to_11
223,2831,AISI 4150H,Annealed 815C (1500F),731.0,380.0,20.0,7,Annealed – easy-to-machine – round annealed stock,,,,1,Steel database with labelled clusters,,,Ultimate tensile strength,MPa,Yield strength,MPa,Ductility,%,0.0,0.0,0.505,0.0,0.0,0.0,0.0,0.0,0.0,0.2249999999999999,0.035,0.04,0.0,0.0,0.0,0.0,0.975,0.875,97.145,0.0,0.0,0.0,0.0,0.0,0.0,0.0,0.0,0.2,0.0,0.0,0.0,0.0,0.0,0.0,0.0,0.0,,,Annealed 815C (1500F),7
224,224,AISI 4320 Steel,"Mock Carburized 925C (1700F) For 8 Hrs., Reheated To 815C (1500F), Oil Quenched, 150C (300F) Temper, 50 mm (2 In.) Round",910.0,595.0,22.0,8,Carburized – quenched (oil) – wear-resistant surface steel (variant),,,,1,Steel database with labelled clusters,,,Ultimate tensile strength,MPa,Yield strength,MPa,Ductility,%,0.0,0.0,0.195,0.0,0.0,0.0,0.0,0.0,0.0,0.2249999999999999,0.035,0.04,0.0,0.0,0.0,0.0,0.5,0.55,96.38,0.0,1.825,0.0,0.0,0.0,0.0,0.0,0.0,0.25,0.0,0.0,0.0,0.0,0.0,0.0,0.0,0.0,,,"Mock Carburized 925C (1700F) For 8 Hrs., Reheated To 815C (1500F), Oil Quenched, 150C (300F) Temper, 50 mm (2 In.) Round",8
224,2240,AISI 4320 Steel,"Mock Carburized 925C (1700F) For 8 Hrs., Reheated To 815C (1500F), Oil Quenched, 150C (300F) Temper, 50 mm (2 In.) Round",910.0,595.0,22.0,8,Carburized – quenched (oil) – wear-resistant surface steel (variant),,,,1,Steel database with labelled clusters,,,Ultimate tensile strength,MPa,Yield strength,MPa,Ductility,%,0.0,0.0,0.195,0.0,0.0,0.0,0.0,0.0,0.0,0.2249999999999999,0.035,0.04,0.0,0.0,0.0,0.0,0.5,0.55,96.38,0.0,1.825,0.0,0.0,0.0,0.0,0.0,0.0,0.25,0.0,0.0,0.0,0.0,0.0,0.0,0.0,0.0,,,"Mock Carburized 925C (1700F) For 8 Hrs., Reheated To 815C (1500F), Oil Quenched, 150C (300F) Temper, 50 mm (2 In.) Round",8
225,225,AISI 4140H Steel,"Oil Quenched 845C (1550F), Tempered 540C (1000F), 100 mm (4 In.) Round",883.0,685.0,19.0,6,Quenched (oil) & tempered – high-strength structural steel,,,,1,Steel database with labelled clusters,,,Ultimate tensile strength,MPa,Yield strength,MPa,Ductility,%,0.0,0.0,0.405,0.0,0.0,0.0,0.0,0.0,0.0,0.2249999999999999,0.035,0.04,0.0,0.0,0.0,0.0,0.975,0.875,97.22,0.0,0.0,0.0,0.0,0.0,0.0,0.0,0.0,0.2249999999999999,0.0,0.0,0.0,0.0,0.0,0.0,0.0,0.0,,,"Oil Quenched 845C (1550F), Tempered 540C (1000F), 100 mm (4 In.) Round",6
225,2797,AISI 4140H Steel,"Oil Quenched 845C (1550F), Tempered 540C (1000F), 100 mm (4 In.) Round",883.0,685.0,19.0,6,Quenched (oil) & tempered – high-strength structural steel,,,,1,Steel database with labelled clusters,,,Ultimate tensile strength,MPa,Yield strength,MPa,Ductility,%,0.0,0.0,0.405,0.0,0.0,0.0,0.0,0.0,0.0,0.2249999999999999,0.035,0.04,0.0,0.0,0.0,0.0,0.975,0.875,97.22,0.0,0.0,0.0,0.0,0.0,0.0,0.0,0.0,0.2249999999999999,0.0,0.0,0.0,0.0,0.0,0.0,0.0,0.0,,,"Oil Quenched 845C (1550F), Tempered 540C (1000F), 100 mm (4 In.) Round",6
226,226,AISI 4150 Steel,Annealed 815C (1500F),731.0,380.0,20.0,7,Annealed – easy-to-machine – round annealed stock,,,,1,Steel database with labelled clusters,,,Ultimate tensile strength,MPa,Yield strength,MPa,Ductility,%,0.0,0.0,0.505,0.0,0.0,0.0,0.0,0.0,0.0,0.2249999999999999,0.035,0.04,0.0,0.0,0.0,0.0,0.95,0.875,97.17,0.0,0.0,0.0,0.0,0.0,0.0,0.0,0.0,0.2,0.0,0.0,0.0,0.0,0.0,0.0,0.0,0.0,,,Annealed 815C (1500F),7
226,2910,AISI 4150 Steel,Annealed 815C (1500F),731.0,380.0,20.0,7,Annealed – easy-to-machine – round annealed stock,,,,1,Steel database with labelled clusters,,,Ultimate tensile strength,MPa,Yield strength,MPa,Ductility,%,0.0,0.0,0.505,0.0,0.0,0.0,0.0,0.0,0.0,0.2249999999999999,0.035,0.04,0.0,0.0,0.0,0.0,0.95,0.875,97.17,0.0,0.0,0.0,0.0,0.0,0.0,0.0,0.0,0.2,0.0,0.0,0.0,0.0,0.0,0.0,0.0,0.0,,,Annealed 815C (1500F),7
227,227,AISI 4340 Steel,"Annealed, 25 mm Round",745.0,470.0,22.0,3,Normalized – easy-to-machine stock (cold drawn),,,,1,Steel database with labelled clusters,,,Ultimate tensile strength,MPa,Yield strength,MPa,Ductility,%,0.0,0.0,0.4,0.0,0.0,0.0,0.0,0.0,0.0,0.2249999999999999,0.035,0.04,0.0,0.0,0.0,0.0,0.8,0.7,95.725,0.0,1.825,0.0,0.0,0.0,0.0,0.0,0.0,0.25,0.0,0.0,0.0,0.0,0.0,0.0,0.0,0.0,,,"Annealed, 25 mm Round",3
227,2832,AISI 4340 Steel,"Annealed, 25 mm Round",745.0,470.0,22.0,3,Normalized – easy-to-machine stock (cold drawn),,,,1,Steel database with labelled clusters,,,Ultimate tensile strength,MPa,Yield strength,MPa,Ductility,%,0.0,0.0,0.4,0.0,0.0,0.0,0.0,0.0,0.0,0.2249999999999999,0.035,0.04,0.0,0.0,0.0,0.0,0.8,0.7,95.725,0.0,1.825,0.0,0.0,0.0,0.0,0.0,0.0,0.25,0.0,0.0,0.0,0.0,0.0,0.0,0.0,0.0,,,"Annealed, 25 mm Round",3
228,228,AISI 4320H Steel,"Annealed (Heated To 850C (1560F), Furnace Cooled 15C/Hr. To 420C, Air Cooled), 25 mm Round",580.0,425.0,29.0,7,Annealed – easy-to-machine – round annealed stock,,,,1,Steel database with labelled clusters,,,Ultimate tensile strength,MPa,Yield strength,MPa,Ductility,%,0.0,0.0,0.2,0.0,0.0,0.0,0.0,0.0,0.0,0.2249999999999999,0.035,0.04,0.0,0.0,0.0,0.0,0.5,0.55,96.425,0.0,1.775,0.0,0.0,0.0,0.0,0.0,0.0,0.25,0.0,0.0,0.0,0.0,0.0,0.0,0.0,0.0,,,"Annealed (Heated To 850C (1560F), Furnace Cooled 15C/Hr. To 420C, Air Cooled), 25 mm Round",7
228,2262,AISI 4320H Steel,"Annealed (Heated To 850C (1560F), Furnace Cooled 15C/Hr. To 420C, Air Cooled), 25 mm Round",580.0,425.0,29.0,7,Annealed – easy-to-machine – round annealed stock,,,,1,Steel database with labelled clusters,,,Ultimate tensile strength,MPa,Yield strength,MPa,Ductility,%,0.0,0.0,0.2,0.0,0.0,0.0,0.0,0.0,0.0,0.2249999999999999,0.035,0.04,0.0,0.0,0.0,0.0,0.5,0.55,96.425,0.0,1.775,0.0,0.0,0.0,0.0,0.0,0.0,0.25,0.0,0.0,0.0,0.0,0.0,0.0,0.0,0.0,,,"Annealed (Heated To 850C (1560F), Furnace Cooled 15C/Hr. To 420C, Air Cooled), 25 mm Round",7
229,229,AISI 4118H Steel,"Mock Carburized At 925C (1700F) For 8 Hours, Reheated To 830C (1525F), Oil Quenched, 150C (300F) Temper, 230C (450F) Temper, 50 mm (2 In.) Round",645.0,314.0,28.0,8,Carburized – quenched (oil) – wear-resistant surface steel (variant),,,,1,Steel database with labelled clusters,,,Ultimate tensile strength,MPa,Yield strength,MPa,Ductility,%,0.0,0.0,0.2,0.0,0.0,0.0,0.0,0.0,0.0,0.2249999999999999,0.035,0.04,0.0,0.0,0.0,0.0,0.5,0.8,98.085,0.0,0.0,0.0,0.0,0.0,0.0,0.0,0.0,0.1149999999999999,0.0,0.0,0.0,0.0,0.0,0.0,0.0,0.0,,,"Mock Carburized At 925C (1700F) For 8 Hours, Reheated To 830C (1525F), Oil Quenched, 150C (300F) Temper, 230C (450F) Temper, 50 mm (2 In.) Round",8
229,2332,AISI 4118H Steel,"Mock Carburized At 925C (1700F) For 8 Hours, Reheated To 830C (1525F), Oil Quenched, 150C (300F) Temper, 230C (450F) Temper, 50 mm (2 In.) Round",645.0,314.0,28.0,8,Carburized – quenched (oil) – wear-resistant surface steel (variant),,,,1,Steel database with labelled clusters,,,Ultimate tensile strength,MPa,Yield strength,MPa,Ductility,%,0.0,0.0,0.2,0.0,0.0,0.0,0.0,0.0,0.0,0.2249999999999999,0.035,0.04,0.0,0.0,0.0,0.0,0.5,0.8,98.085,0.0,0.0,0.0,0.0,0.0,0.0,0.0,0.0,0.1149999999999999,0.0,0.0,0.0,0.0,0.0,0.0,0.0,0.0,,,"Mock Carburized At 925C (1700F) For 8 Hours, Reheated To 830C (1525F), Oil Quenched, 150C (300F) Temper, 230C (450F) Temper, 50 mm (2 In.) Round",8
230,230,AISI 4118H Steel,"Mock Carburized At 925C (1700F) For 8 Hours, Reheated To 830C (1525F), Oil Quenched, 150C (300F) Temper, 230C (450F) Temper, 14 mm (0.55 In.) Round",951.0,617.0,17.0,8,Carburized – quenched (oil) – wear-resistant surface steel (variant),,,,1,Steel database with labelled clusters,,,Ultimate tensile strength,MPa,Yield strength,MPa,Ductility,%,0.0,0.0,0.2,0.0,0.0,0.0,0.0,0.0,0.0,0.2249999999999999,0.035,0.04,0.0,0.0,0.0,0.0,0.5,0.8,98.085,0.0,0.0,0.0,0.0,0.0,0.0,0.0,0.0,0.1149999999999999,0.0,0.0,0.0,0.0,0.0,0.0,0.0,0.0,,,"Mock Carburized At 925C (1700F) For 8 Hours, Reheated To 830C (1525F), Oil Quenched, 150C (300F) Temper, 230C (450F) Temper, 14 mm (0.55 In.) Round",8
230,2105,AISI 4118H Steel,"Mock Carburized At 925C (1700F) For 8 Hours, Reheated To 830C (1525F), Oil Quenched, 150C (300F) Temper, 230C (450F) Temper, 14 mm (0.55 In.) Round",951.0,617.0,17.0,8,Carburized – quenched (oil) – wear-resistant surface steel (variant),,,,1,Steel database with labelled clusters,,,Ultimate tensile strength,MPa,Yield strength,MPa,Ductility,%,0.0,0.0,0.2,0.0,0.0,0.0,0.0,0.0,0.0,0.2249999999999999,0.035,0.04,0.0,0.0,0.0,0.0,0.5,0.8,98.085,0.0,0.0,0.0,0.0,0.0,0.0,0.0,0.0,0.1149999999999999,0.0,0.0,0.0,0.0,0.0,0.0,0.0,0.0,,,"Mock Carburized At 925C (1700F) For 8 Hours, Reheated To 830C (1525F), Oil Quenched, 150C (300F) Temper, 230C (450F) Temper, 14 mm (0.55 In.) Round",8
231,231,AISI 4340 Steel,"Oil Quenched 800C (1470F), 595C (1100F) Temper, 13 mm (0.5 In.) Round",1145.0,1117.0,17.0,6,Quenched (oil) & tempered – high-strength structural steel,,,,1,Steel database with labelled clusters,,,Ultimate tensile strength,MPa,Yield strength,MPa,Ductility,%,0.0,0.0,0.4,0.0,0.0,0.0,0.0,0.0,0.0,0.2249999999999999,0.035,0.04,0.0,0.0,0.0,0.0,0.8,0.7,95.725,0.0,1.825,0.0,0.0,0.0,0.0,0.0,0.0,0.25,0.0,0.0,0.0,0.0,0.0,0.0,0.0,0.0,,,"Oil Quenched 800C (1470F), 595C (1100F) Temper, 13 mm (0.5 In.) Round",6
231,2959,AISI 4340 Steel,"Oil Quenched 800C (1470F), 595C (1100F) Temper, 13 mm (0.5 In.) Round",1145.0,1117.0,17.0,6,Quenched (oil) & tempered – high-strength structural steel,,,,1,Steel database with labelled clusters,,,Ultimate tensile strength,MPa,Yield strength,MPa,Ductility,%,0.0,0.0,0.4,0.0,0.0,0.0,0.0,0.0,0.0,0.2249999999999999,0.035,0.04,0.0,0.0,0.0,0.0,0.8,0.7,95.725,0.0,1.825,0.0,0.0,0.0,0.0,0.0,0.0,0.25,0.0,0.0,0.0,0.0,0.0,0.0,0.0,0.0,,,"Oil Quenched 800C (1470F), 595C (1100F) Temper, 13 mm (0.5 In.) Round",6
232,232,AISI 4320H Steel,"Normalized: Heated To 895C (1640F), Air Cooled, 25 mm Round",793.0,460.0,20.0,4,Normalized (air cooled) – general-purpose steel,,,,1,Steel database with labelled clusters,,,Ultimate tensile strength,MPa,Yield strength,MPa,Ductility,%,0.0,0.0,0.2,0.0,0.0,0.0,0.0,0.0,0.0,0.2249999999999999,0.035,0.04,0.0,0.0,0.0,0.0,0.5,0.55,96.425,0.0,1.775,0.0,0.0,0.0,0.0,0.0,0.0,0.25,0.0,0.0,0.0,0.0,0.0,0.0,0.0,0.0,,,"Normalized: Heated To 895C (1640F), Air Cooled, 25 mm Round",4
232,2210,AISI 4320H Steel,"Normalized: Heated To 895C (1640F), Air Cooled, 25 mm Round",793.0,460.0,20.0,4,Normalized (air cooled) – general-purpose steel,,,,1,Steel database with labelled clusters,,,Ultimate tensile strength,MPa,Yield strength,MPa,Ductility,%,0.0,0.0,0.2,0.0,0.0,0.0,0.0,0.0,0.0,0.2249999999999999,0.035,0.04,0.0,0.0,0.0,0.0,0.5,0.55,96.425,0.0,1.775,0.0,0.0,0.0,0.0,0.0,0.0,0.25,0.0,0.0,0.0,0.0,0.0,0.0,0.0,0.0,,,"Normalized: Heated To 895C (1640F), Air Cooled, 25 mm Round",4
233,233,AISI 4320H Steel,"Mock Carburized, Oil Quenched, 150C (300F) Temper, 100 mm (4 In.) Round",827.0,515.0,24.0,8,Carburized – quenched (oil) – wear-resistant surface steel (variant),,,,1,Steel database with labelled clusters,,,Ultimate tensile strength,MPa,Yield strength,MPa,Ductility,%,0.0,0.0,0.2,0.0,0.0,0.0,0.0,0.0,0.0,0.2249999999999999,0.035,0.04,0.0,0.0,0.0,0.0,0.5,0.55,96.425,0.0,1.775,0.0,0.0,0.0,0.0,0.0,0.0,0.25,0.0,0.0,0.0,0.0,0.0,0.0,0.0,0.0,,,"Mock Carburized, Oil Quenched, 150C (300F) Temper, 100 mm (4 In.) Round",8
233,2216,AISI 4320H Steel,"Mock Carburized, Oil Quenched, 150C (300F) Temper, 100 mm (4 In.) Round",827.0,515.0,24.0,8,Carburized – quenched (oil) – wear-resistant surface steel (variant),,,,1,Steel database with labelled clusters,,,Ultimate tensile strength,MPa,Yield strength,MPa,Ductility,%,0.0,0.0,0.2,0.0,0.0,0.0,0.0,0.0,0.0,0.2249999999999999,0.035,0.04,0.0,0.0,0.0,0.0,0.5,0.55,96.425,0.0,1.775,0.0,0.0,0.0,0.0,0.0,0.0,0.25,0.0,0.0,0.0,0.0,0.0,0.0,0.0,0.0,,,"Mock Carburized, Oil Quenched, 150C (300F) Temper, 100 mm (4 In.) Round",8
234,234,AISI 4320H Steel,"Double Quenched And Tempered: (Carburized 925C (1700F) For 8 Hrs., Pot Cooled, Reheated To 815C (1500F), Quenched In Agitated Oil, Reheated To 775C (1425F), Quenched In Agitated Oil, 150C (300F) Temper); 1.9 mm Case Depth",1050.0,670.0,19.0,5,Carburized – quenched (oil) – wear-resistant surface steel (variant),,,,1,Steel database with labelled clusters,,,Ultimate tensile strength,MPa,Yield strength,MPa,Ductility,%,0.0,0.0,0.2,0.0,0.0,0.0,0.0,0.0,0.0,0.2249999999999999,0.035,0.04,0.0,0.0,0.0,0.0,0.5,0.55,96.425,0.0,1.775,0.0,0.0,0.0,0.0,0.0,0.0,0.25,0.0,0.0,0.0,0.0,0.0,0.0,0.0,0.0,,,"Double Quenched And Tempered: (Carburized 925C (1700F) For 8 Hrs., Pot Cooled, Reheated To 815C (1500F), Quenched In Agitated Oil, Reheated To 775C (1425F), Quenched In Agitated Oil, 150C (300F) Temper); 1.9 mm Case Depth",5
234,2212,AISI 4320H Steel,"Double Quenched And Tempered: (Carburized 925C (1700F) For 8 Hrs., Pot Cooled, Reheated To 815C (1500F), Quenched In Agitated Oil, Reheated To 775C (1425F), Quenched In Agitated Oil, 150C (300F) Temper); 1.9 mm Case Depth",1050.0,670.0,19.0,5,Carburized – quenched (oil) – wear-resistant surface steel (variant),,,,1,Steel database with labelled clusters,,,Ultimate tensile strength,MPa,Yield strength,MPa,Ductility,%,0.0,0.0,0.2,0.0,0.0,0.0,0.0,0.0,0.0,0.2249999999999999,0.035,0.04,0.0,0.0,0.0,0.0,0.5,0.55,96.425,0.0,1.775,0.0,0.0,0.0,0.0,0.0,0.0,0.25,0.0,0.0,0.0,0.0,0.0,0.0,0.0,0.0,,,"Double Quenched And Tempered: (Carburized 925C (1700F) For 8 Hrs., Pot Cooled, Reheated To 815C (1500F), Quenched In Agitated Oil, Reheated To 775C (1425F), Quenched In Agitated Oil, 150C (300F) Temper); 1.9 mm Case Depth",5
235,235,AISI 4419H Steel,"Normalized At 955C (1750F), 25 mm (1 In.) Round",515.0,350.0,32.0,4,Normalized (air cooled) – general-purpose steel,,,,1,Steel database with labelled clusters,,,Ultimate tensile strength,MPa,Yield strength,MPa,Ductility,%,0.0,0.0,0.2,0.0,0.0,0.0,0.0,0.0,0.0,0.25,0.035,0.04,0.0,0.0,0.0,0.0,0.0,0.55,98.4,0.0,0.0,0.0,0.0,0.0,0.0,0.0,0.0,0.525,0.0,0.0,0.0,0.0,0.0,0.0,0.0,0.0,,,"Normalized At 955C (1750F), 25 mm (1 In.) Round",4
235,2142,AISI 4419H Steel,"Normalized At 955C (1750F), 25 mm (1 In.) Round",515.0,350.0,32.0,4,Normalized (air cooled) – general-purpose steel,,,,1,Steel database with labelled clusters,,,Ultimate tensile strength,MPa,Yield strength,MPa,Ductility,%,0.0,0.0,0.2,0.0,0.0,0.0,0.0,0.0,0.0,0.25,0.035,0.04,0.0,0.0,0.0,0.0,0.0,0.55,98.4,0.0,0.0,0.0,0.0,0.0,0.0,0.0,0.0,0.525,0.0,0.0,0.0,0.0,0.0,0.0,0.0,0.0,,,"Normalized At 955C (1750F), 25 mm (1 In.) Round",4
236,236,AISI 4320H Steel,"Single Quenched And Tempered: (Carburized 925C (1700F) For 8 Hrs., Pot Cooled, Reheated To 830C (1525F), Quenched In Agitated Oil, 150C (300F) Temper); 1.9 mm Case Depth",1505.0,1225.0,13.0,5,Carburized – quenched (oil) – wear-resistant surface steel (variant),,,,1,Steel database with labelled clusters,,,Ultimate tensile strength,MPa,Yield strength,MPa,Ductility,%,0.0,0.0,0.2,0.0,0.0,0.0,0.0,0.0,0.0,0.2249999999999999,0.035,0.04,0.0,0.0,0.0,0.0,0.5,0.55,96.425,0.0,1.775,0.0,0.0,0.0,0.0,0.0,0.0,0.25,0.0,0.0,0.0,0.0,0.0,0.0,0.0,0.0,,,"Single Quenched And Tempered: (Carburized 925C (1700F) For 8 Hrs., Pot Cooled, Reheated To 830C (1525F), Quenched In Agitated Oil, 150C (300F) Temper); 1.9 mm Case Depth",5
236,2174,AISI 4320H Steel,"Single Quenched And Tempered: (Carburized 925C (1700F) For 8 Hrs., Pot Cooled, Reheated To 830C (1525F), Quenched In Agitated Oil, 150C (300F) Temper); 1.9 mm Case Depth",1505.0,1225.0,13.0,5,Carburized – quenched (oil) – wear-resistant surface steel (variant),,,,1,Steel database with labelled clusters,,,Ultimate tensile strength,MPa,Yield strength,MPa,Ductility,%,0.0,0.0,0.2,0.0,0.0,0.0,0.0,0.0,0.0,0.2249999999999999,0.035,0.04,0.0,0.0,0.0,0.0,0.5,0.55,96.425,0.0,1.775,0.0,0.0,0.0,0.0,0.0,0.0,0.25,0.0,0.0,0.0,0.0,0.0,0.0,0.0,0.0,,,"Single Quenched And Tempered: (Carburized 925C (1700F) For 8 Hrs., Pot Cooled, Reheated To 830C (1525F), Quenched In Agitated Oil, 150C (300F) Temper); 1.9 mm Case Depth",5
237,237,AISI 4320 Steel,"Direct Quench From Pot (Carburized 925C (1700F) For 8 Hrs., Quenched In Agitated Oil, 150C (300F) Temper), 1.5 mm Case Depth",1495.0,1105.0,13.0,5,Carburized – quenched (oil) – wear-resistant surface steel (variant),,,,1,Steel database with labelled clusters,,,Ultimate tensile strength,MPa,Yield strength,MPa,Ductility,%,0.0,0.0,0.195,0.0,0.0,0.0,0.0,0.0,0.0,0.2249999999999999,0.035,0.04,0.0,0.0,0.0,0.0,0.5,0.55,96.38,0.0,1.825,0.0,0.0,0.0,0.0,0.0,0.0,0.25,0.0,0.0,0.0,0.0,0.0,0.0,0.0,0.0,,,"Direct Quench From Pot (Carburized 925C (1700F) For 8 Hrs., Quenched In Agitated Oil, 150C (300F) Temper), 1.5 mm Case Depth",5
237,2166,AISI 4320 Steel,"Direct Quench From Pot (Carburized 925C (1700F) For 8 Hrs., Quenched In Agitated Oil, 150C (300F) Temper), 1.5 mm Case Depth",1495.0,1105.0,13.0,5,Carburized – quenched (oil) – wear-resistant surface steel (variant),,,,1,Steel database with labelled clusters,,,Ultimate tensile strength,MPa,Yield strength,MPa,Ductility,%,0.0,0.0,0.195,0.0,0.0,0.0,0.0,0.0,0.0,0.2249999999999999,0.035,0.04,0.0,0.0,0.0,0.0,0.5,0.55,96.38,0.0,1.825,0.0,0.0,0.0,0.0,0.0,0.0,0.25,0.0,0.0,0.0,0.0,0.0,0.0,0.0,0.0,,,"Direct Quench From Pot (Carburized 925C (1700F) For 8 Hrs., Quenched In Agitated Oil, 150C (300F) Temper), 1.5 mm Case Depth",5
238,238,AISI 4320H Steel,"Normalized 925C (1700F), Pseudocarburized At 925C (1700F) For 8 Hrs., Reheated To 830C (1525F) And Oil Quenched, 150C (300F) Temper; Tested In 12.8 mm Rounds",1110.0,958.0,16.0,0,Carburized – quenched (oil) – wear-resistant surface steel,,,,1,Steel database with labelled clusters,,,Ultimate tensile strength,MPa,Yield strength,MPa,Ductility,%,0.0,0.0,0.2,0.0,0.0,0.0,0.0,0.0,0.0,0.2249999999999999,0.035,0.04,0.0,0.0,0.0,0.0,0.5,0.55,96.425,0.0,1.775,0.0,0.0,0.0,0.0,0.0,0.0,0.25,0.0,0.0,0.0,0.0,0.0,0.0,0.0,0.0,,,"Normalized 925C (1700F), Pseudocarburized At 925C (1700F) For 8 Hrs., Reheated To 830C (1525F) And Oil Quenched, 150C (300F) Temper; Tested In 12.8 mm Rounds",0
238,2192,AISI 4320H Steel,"Normalized 925C (1700F), Pseudocarburized At 925C (1700F) For 8 Hrs., Reheated To 830C (1525F) And Oil Quenched, 150C (300F) Temper; Tested In 12.8 mm Rounds",1110.0,958.0,16.0,0,Carburized – quenched (oil) – wear-resistant surface steel,,,,1,Steel database with labelled clusters,,,Ultimate tensile strength,MPa,Yield strength,MPa,Ductility,%,0.0,0.0,0.2,0.0,0.0,0.0,0.0,0.0,0.0,0.2249999999999999,0.035,0.04,0.0,0.0,0.0,0.0,0.5,0.55,96.425,0.0,1.775,0.0,0.0,0.0,0.0,0.0,0.0,0.25,0.0,0.0,0.0,0.0,0.0,0.0,0.0,0.0,,,"Normalized 925C (1700F), Pseudocarburized At 925C (1700F) For 8 Hrs., Reheated To 830C (1525F) And Oil Quenched, 150C (300F) Temper; Tested In 12.8 mm Rounds",0
239,239,AISI 4320H Steel,Annealed At 850C (1560F),580.0,425.0,29.0,7,Annealed – easy-to-machine – round annealed stock,,,,1,Steel database with labelled clusters,,,Ultimate tensile strength,MPa,Yield strength,MPa,Ductility,%,0.0,0.0,0.2,0.0,0.0,0.0,0.0,0.0,0.0,0.2249999999999999,0.035,0.04,0.0,0.0,0.0,0.0,0.5,0.55,96.425,0.0,1.775,0.0,0.0,0.0,0.0,0.0,0.0,0.25,0.0,0.0,0.0,0.0,0.0,0.0,0.0,0.0,,,Annealed At 850C (1560F),7
239,2197,AISI 4320H Steel,Annealed At 850C (1560F),580.0,425.0,29.0,7,Annealed – easy-to-machine – round annealed stock,,,,1,Steel database with labelled clusters,,,Ultimate tensile strength,MPa,Yield strength,MPa,Ductility,%,0.0,0.0,0.2,0.0,0.0,0.0,0.0,0.0,0.0,0.2249999999999999,0.035,0.04,0.0,0.0,0.0,0.0,0.5,0.55,96.425,0.0,1.775,0.0,0.0,0.0,0.0,0.0,0.0,0.25,0.0,0.0,0.0,0.0,0.0,0.0,0.0,0.0,,,Annealed At 850C (1560F),7
240,240,AISI 4320H Steel,"Double Quenched And Tempered: (Carburized 925C (1700F) For 8 Hrs., Pot Cooled, Reheated To 815C (1500F), Quenched In Agitated Oil, Reheated To 775C (1425F), Quenched In Agitated Oil, 230C (450F) Temper); 1.9 mm Case Depth",1005.0,650.0,21.0,5,Carburized – quenched (oil) – wear-resistant surface steel (variant),,,,1,Steel database with labelled clusters,,,Ultimate tensile strength,MPa,Yield strength,MPa,Ductility,%,0.0,0.0,0.2,0.0,0.0,0.0,0.0,0.0,0.0,0.2249999999999999,0.035,0.04,0.0,0.0,0.0,0.0,0.5,0.55,96.425,0.0,1.775,0.0,0.0,0.0,0.0,0.0,0.0,0.25,0.0,0.0,0.0,0.0,0.0,0.0,0.0,0.0,,,"Double Quenched And Tempered: (Carburized 925C (1700F) For 8 Hrs., Pot Cooled, Reheated To 815C (1500F), Quenched In Agitated Oil, Reheated To 775C (1425F), Quenched In Agitated Oil, 230C (450F) Temper); 1.9 mm Case Depth",5
240,2222,AISI 4320H Steel,"Double Quenched And Tempered: (Carburized 925C (1700F) For 8 Hrs., Pot Cooled, Reheated To 815C (1500F), Quenched In Agitated Oil, Reheated To 775C (1425F), Quenched In Agitated Oil, 230C (450F) Temper); 1.9 mm Case Depth",1005.0,650.0,21.0,5,Carburized – quenched (oil) – wear-resistant surface steel (variant),,,,1,Steel database with labelled clusters,,,Ultimate tensile strength,MPa,Yield strength,MPa,Ductility,%,0.0,0.0,0.2,0.0,0.0,0.0,0.0,0.0,0.0,0.2249999999999999,0.035,0.04,0.0,0.0,0.0,0.0,0.5,0.55,96.425,0.0,1.775,0.0,0.0,0.0,0.0,0.0,0.0,0.25,0.0,0.0,0.0,0.0,0.0,0.0,0.0,0.0,,,"Double Quenched And Tempered: (Carburized 925C (1700F) For 8 Hrs., Pot Cooled, Reheated To 815C (1500F), Quenched In Agitated Oil, Reheated To 775C (1425F), Quenched In Agitated Oil, 230C (450F) Temper); 1.9 mm Case Depth",5
241,241,AISI 4419H Steel,"Annealed At 915C (1675F), 25 mm (1 In.) Round",450.0,330.0,31.0,7,Annealed – easy-to-machine – round annealed stock,,,,1,Steel database with labelled clusters,,,Ultimate tensile strength,MPa,Yield strength,MPa,Ductility,%,0.0,0.0,0.2,0.0,0.0,0.0,0.0,0.0,0.0,0.25,0.035,0.04,0.0,0.0,0.0,0.0,0.0,0.55,98.4,0.0,0.0,0.0,0.0,0.0,0.0,0.0,0.0,0.525,0.0,0.0,0.0,0.0,0.0,0.0,0.0,0.0,,,"Annealed At 915C (1675F), 25 mm (1 In.) Round",7
241,2223,AISI 4419H Steel,"Annealed At 915C (1675F), 25 mm (1 In.) Round",450.0,330.0,31.0,7,Annealed – easy-to-machine – round annealed stock,,,,1,Steel database with labelled clusters,,,Ultimate tensile strength,MPa,Yield strength,MPa,Ductility,%,0.0,0.0,0.2,0.0,0.0,0.0,0.0,0.0,0.0,0.25,0.035,0.04,0.0,0.0,0.0,0.0,0.0,0.55,98.4,0.0,0.0,0.0,0.0,0.0,0.0,0.0,0.0,0.525,0.0,0.0,0.0,0.0,0.0,0.0,0.0,0.0,,,"Annealed At 915C (1675F), 25 mm (1 In.) Round",7
242,242,AISI 4118H Steel,"Mock Carburized At 925C (1700F) For 8 Hours, Reheated To 830C (1525F), Oil Quenched, 150C (300F) Temper, 230C (450F) Temper, 25 mm (1 In.) Round",793.0,441.0,22.0,8,Carburized – quenched (oil) – wear-resistant surface steel (variant),,,,1,Steel database with labelled clusters,,,Ultimate tensile strength,MPa,Yield strength,MPa,Ductility,%,0.0,0.0,0.2,0.0,0.0,0.0,0.0,0.0,0.0,0.2249999999999999,0.035,0.04,0.0,0.0,0.0,0.0,0.5,0.8,98.085,0.0,0.0,0.0,0.0,0.0,0.0,0.0,0.0,0.1149999999999999,0.0,0.0,0.0,0.0,0.0,0.0,0.0,0.0,,,"Mock Carburized At 925C (1700F) For 8 Hours, Reheated To 830C (1525F), Oil Quenched, 150C (300F) Temper, 230C (450F) Temper, 25 mm (1 In.) Round",8
242,2167,AISI 4118H Steel,"Mock Carburized At 925C (1700F) For 8 Hours, Reheated To 830C (1525F), Oil Quenched, 150C (300F) Temper, 230C (450F) Temper, 25 mm (1 In.) Round",793.0,441.0,22.0,8,Carburized – quenched (oil) – wear-resistant surface steel (variant),,,,1,Steel database with labelled clusters,,,Ultimate tensile strength,MPa,Yield strength,MPa,Ductility,%,0.0,0.0,0.2,0.0,0.0,0.0,0.0,0.0,0.0,0.2249999999999999,0.035,0.04,0.0,0.0,0.0,0.0,0.5,0.8,98.085,0.0,0.0,0.0,0.0,0.0,0.0,0.0,0.0,0.1149999999999999,0.0,0.0,0.0,0.0,0.0,0.0,0.0,0.0,,,"Mock Carburized At 925C (1700F) For 8 Hours, Reheated To 830C (1525F), Oil Quenched, 150C (300F) Temper, 230C (450F) Temper, 25 mm (1 In.) Round",8
243,243,AISI 4320 Steel,"Normalized 925C (1700F) In 32 mm Rounds, Machined To 13.7 mm Rounds, Pseudocarburized 925C (1700F) For 8 Hrs., Box Cooled To Rt, Reheated To 775C, Oil Quenched, 150C (300F) Temper, Tested In 12.8 mm Rounds",1040.0,869.0,15.0,0,Carburized – quenched (oil) – wear-resistant surface steel,,,,1,Steel database with labelled clusters,,,Ultimate tensile strength,MPa,Yield strength,MPa,Ductility,%,0.0,0.0,0.195,0.0,0.0,0.0,0.0,0.0,0.0,0.2249999999999999,0.035,0.04,0.0,0.0,0.0,0.0,0.5,0.55,96.38,0.0,1.825,0.0,0.0,0.0,0.0,0.0,0.0,0.25,0.0,0.0,0.0,0.0,0.0,0.0,0.0,0.0,,,"Normalized 925C (1700F) In 32 mm Rounds, Machined To 13.7 mm Rounds, Pseudocarburized 925C (1700F) For 8 Hrs., Box Cooled To Rt, Reheated To 775C, Oil Quenched, 150C (300F) Temper, Tested In 12.8 mm Rounds",0
243,2145,AISI 4320 Steel,"Normalized 925C (1700F) In 32 mm Rounds, Machined To 13.7 mm Rounds, Pseudocarburized 925C (1700F) For 8 Hrs., Box Cooled To Rt, Reheated To 775C, Oil Quenched, 150C (300F) Temper, Tested In 12.8 mm Rounds",1040.0,869.0,15.0,0,Carburized – quenched (oil) – wear-resistant surface steel,,,,1,Steel database with labelled clusters,,,Ultimate tensile strength,MPa,Yield strength,MPa,Ductility,%,0.0,0.0,0.195,0.0,0.0,0.0,0.0,0.0,0.0,0.2249999999999999,0.035,0.04,0.0,0.0,0.0,0.0,0.5,0.55,96.38,0.0,1.825,0.0,0.0,0.0,0.0,0.0,0.0,0.25,0.0,0.0,0.0,0.0,0.0,0.0,0.0,0.0,,,"Normalized 925C (1700F) In 32 mm Rounds, Machined To 13.7 mm Rounds, Pseudocarburized 925C (1700F) For 8 Hrs., Box Cooled To Rt, Reheated To 775C, Oil Quenched, 150C (300F) Temper, Tested In 12.8 mm Rounds",0
244,244,AISI 4340 Steel,"Oil Quenched 800C (1470F), 650C (1200F) Temper, 100 mm",855.0,731.0,21.0,6,Quenched (oil) & tempered – high-strength structural steel,,,,1,Steel database with labelled clusters,,,Ultimate tensile strength,MPa,Yield strength,MPa,Ductility,%,0.0,0.0,0.4,0.0,0.0,0.0,0.0,0.0,0.0,0.2249999999999999,0.035,0.04,0.0,0.0,0.0,0.0,0.8,0.7,95.725,0.0,1.825,0.0,0.0,0.0,0.0,0.0,0.0,0.25,0.0,0.0,0.0,0.0,0.0,0.0,0.0,0.0,,,"Oil Quenched 800C (1470F), 650C (1200F) Temper, 100 mm",6
244,2892,AISI 4340 Steel,"Oil Quenched 800C (1470F), 650C (1200F) Temper, 100 mm",855.0,731.0,21.0,6,Quenched (oil) & tempered – high-strength structural steel,,,,1,Steel database with labelled clusters,,,Ultimate tensile strength,MPa,Yield strength,MPa,Ductility,%,0.0,0.0,0.4,0.0,0.0,0.0,0.0,0.0,0.0,0.2249999999999999,0.035,0.04,0.0,0.0,0.0,0.0,0.8,0.7,95.725,0.0,1.825,0.0,0.0,0.0,0.0,0.0,0.0,0.25,0.0,0.0,0.0,0.0,0.0,0.0,0.0,0.0,,,"Oil Quenched 800C (1470F), 650C (1200F) Temper, 100 mm",6
245,245,AISI 4118 Steel,"Double Quenched And Tempered, Carburized, 230C (450F) Temper",827.0,435.0,22.0,5,Carburized – quenched (oil) – wear-resistant surface steel (variant),,,,1,Steel database with labelled clusters,,,Ultimate tensile strength,MPa,Yield strength,MPa,Ductility,%,0.0,0.0,0.205,0.0,0.0,0.0,0.0,0.0,0.0,0.25,0.035,0.04,0.0,0.0,0.0,0.0,0.5,0.8,98.055,0.0,0.0,0.0,0.0,0.0,0.0,0.0,0.0,0.1149999999999999,0.0,0.0,0.0,0.0,0.0,0.0,0.0,0.0,,,"Double Quenched And Tempered, Carburized, 230C (450F) Temper",5
245,2213,AISI 4118 Steel,"Double Quenched And Tempered, Carburized, 230C (450F) Temper",827.0,435.0,22.0,5,Carburized – quenched (oil) – wear-resistant surface steel (variant),,,,1,Steel database with labelled clusters,,,Ultimate tensile strength,MPa,Yield strength,MPa,Ductility,%,0.0,0.0,0.205,0.0,0.0,0.0,0.0,0.0,0.0,0.25,0.035,0.04,0.0,0.0,0.0,0.0,0.5,0.8,98.055,0.0,0.0,0.0,0.0,0.0,0.0,0.0,0.0,0.1149999999999999,0.0,0.0,0.0,0.0,0.0,0.0,0.0,0.0,,,"Double Quenched And Tempered, Carburized, 230C (450F) Temper",5
246,246,AISI 4340 Steel,"Oil Quenched 800C (1470F), 595C (1100F) Temper, 50 mm (2 In.) Round",1014.0,958.0,19.0,6,Quenched (oil) & tempered – high-strength structural steel,,,,1,Steel database with labelled clusters,,,Ultimate tensile strength,MPa,Yield strength,MPa,Ductility,%,0.0,0.0,0.4,0.0,0.0,0.0,0.0,0.0,0.0,0.2249999999999999,0.035,0.04,0.0,0.0,0.0,0.0,0.8,0.7,95.725,0.0,1.825,0.0,0.0,0.0,0.0,0.0,0.0,0.25,0.0,0.0,0.0,0.0,0.0,0.0,0.0,0.0,,,"Oil Quenched 800C (1470F), 595C (1100F) Temper, 50 mm (2 In.) Round",6
246,3036,AISI 4340 Steel,"Oil Quenched 800C (1470F), 595C (1100F) Temper, 50 mm (2 In.) Round",1014.0,958.0,19.0,6,Quenched (oil) & tempered – high-strength structural steel,,,,1,Steel database with labelled clusters,,,Ultimate tensile strength,MPa,Yield strength,MPa,Ductility,%,0.0,0.0,0.4,0.0,0.0,0.0,0.0,0.0,0.0,0.2249999999999999,0.035,0.04,0.0,0.0,0.0,0.0,0.8,0.7,95.725,0.0,1.825,0.0,0.0,0.0,0.0,0.0,0.0,0.25,0.0,0.0,0.0,0.0,0.0,0.0,0.0,0.0,,,"Oil Quenched 800C (1470F), 595C (1100F) Temper, 50 mm (2 In.) Round",6
247,247,AISI 4340H Steel,Annealed 810C (1490F),745.0,475.0,22.0,7,Annealed – easy-to-machine – round annealed stock,,,,1,Steel database with labelled clusters,,,Ultimate tensile strength,MPa,Yield strength,MPa,Ductility,%,0.0,0.0,0.405,0.0,0.0,0.0,0.0,0.0,0.0,0.2249999999999999,0.035,0.04,0.0,0.0,0.0,0.0,0.8,0.7250000000000001,95.745,0.0,1.775,0.0,0.0,0.0,0.0,0.0,0.0,0.25,0.0,0.0,0.0,0.0,0.0,0.0,0.0,0.0,,,Annealed 810C (1490F),7
247,2895,AISI 4340H Steel,Annealed 810C (1490F),745.0,475.0,22.0,7,Annealed – easy-to-machine – round annealed stock,,,,1,Steel database with labelled clusters,,,Ultimate tensile strength,MPa,Yield strength,MPa,Ductility,%,0.0,0.0,0.405,0.0,0.0,0.0,0.0,0.0,0.0,0.2249999999999999,0.035,0.04,0.0,0.0,0.0,0.0,0.8,0.7250000000000001,95.745,0.0,1.775,0.0,0.0,0.0,0.0,0.0,0.0,0.25,0.0,0.0,0.0,0.0,0.0,0.0,0.0,0.0,,,Annealed 810C (1490F),7
248,248,AISI 4320 Steel,"Mock Carburized 925C (1700F) For 8 Hrs., Reheated To 815C (1500F), Oil Quenched, 230C (450F) Temper, 100 mm (4 In.) Round",814.0,515.0,22.0,8,Carburized – quenched (oil) – wear-resistant surface steel (variant),,,,1,Steel database with labelled clusters,,,Ultimate tensile strength,MPa,Yield strength,MPa,Ductility,%,0.0,0.0,0.195,0.0,0.0,0.0,0.0,0.0,0.0,0.2249999999999999,0.035,0.04,0.0,0.0,0.0,0.0,0.5,0.55,96.38,0.0,1.825,0.0,0.0,0.0,0.0,0.0,0.0,0.25,0.0,0.0,0.0,0.0,0.0,0.0,0.0,0.0,,,"Mock Carburized 925C (1700F) For 8 Hrs., Reheated To 815C (1500F), Oil Quenched, 230C (450F) Temper, 100 mm (4 In.) Round",8
248,2528,AISI 4320 Steel,"Mock Carburized 925C (1700F) For 8 Hrs., Reheated To 815C (1500F), Oil Quenched, 230C (450F) Temper, 100 mm (4 In.) Round",814.0,515.0,22.0,8,Carburized – quenched (oil) – wear-resistant surface steel (variant),,,,1,Steel database with labelled clusters,,,Ultimate tensile strength,MPa,Yield strength,MPa,Ductility,%,0.0,0.0,0.195,0.0,0.0,0.0,0.0,0.0,0.0,0.2249999999999999,0.035,0.04,0.0,0.0,0.0,0.0,0.5,0.55,96.38,0.0,1.825,0.0,0.0,0.0,0.0,0.0,0.0,0.25,0.0,0.0,0.0,0.0,0.0,0.0,0.0,0.0,,,"Mock Carburized 925C (1700F) For 8 Hrs., Reheated To 815C (1500F), Oil Quenched, 230C (450F) Temper, 100 mm (4 In.) Round",8
249,249,AISI 4419H Steel,"Single Quenched And Tempered, 150C (300F)",712.0,450.0,24.0,5,Carburized – quenched (oil) – wear-resistant surface steel (variant),,,,1,Steel database with labelled clusters,,,Ultimate tensile strength,MPa,Yield strength,MPa,Ductility,%,0.0,0.0,0.2,0.0,0.0,0.0,0.0,0.0,0.0,0.25,0.035,0.04,0.0,0.0,0.0,0.0,0.0,0.55,98.4,0.0,0.0,0.0,0.0,0.0,0.0,0.0,0.0,0.525,0.0,0.0,0.0,0.0,0.0,0.0,0.0,0.0,,,"Single Quenched And Tempered, 150C (300F)",5
249,2201,AISI 4419H Steel,"Single Quenched And Tempered, 150C (300F)",712.0,450.0,24.0,5,Carburized – quenched (oil) – wear-resistant surface steel (variant),,,,1,Steel database with labelled clusters,,,Ultimate tensile strength,MPa,Yield strength,MPa,Ductility,%,0.0,0.0,0.2,0.0,0.0,0.0,0.0,0.0,0.0,0.25,0.035,0.04,0.0,0.0,0.0,0.0,0.0,0.55,98.4,0.0,0.0,0.0,0.0,0.0,0.0,0.0,0.0,0.525,0.0,0.0,0.0,0.0,0.0,0.0,0.0,0.0,,,"Single Quenched And Tempered, 150C (300F)",5
250,250,AISI 4320 Steel,"Normalized 925C (1700F) In 32 mm Rounds, Machined To 13.7 mm Rounds, Pseudocarburized 925C (1700F) For 8 Hrs., Box Cooled To Rt, Reheated To 800C (1470F), Oil Quenched, 150C (300F) Temper, Tested In 12.8 mm Rounds",1080.0,896.0,16.0,0,Carburized – quenched (oil) – wear-resistant surface steel,,,,1,Steel database with labelled clusters,,,Ultimate tensile strength,MPa,Yield strength,MPa,Ductility,%,0.0,0.0,0.195,0.0,0.0,0.0,0.0,0.0,0.0,0.2249999999999999,0.035,0.04,0.0,0.0,0.0,0.0,0.5,0.55,96.38,0.0,1.825,0.0,0.0,0.0,0.0,0.0,0.0,0.25,0.0,0.0,0.0,0.0,0.0,0.0,0.0,0.0,,,"Normalized 925C (1700F) In 32 mm Rounds, Machined To 13.7 mm Rounds, Pseudocarburized 925C (1700F) For 8 Hrs., Box Cooled To Rt, Reheated To 800C (1470F), Oil Quenched, 150C (300F) Temper, Tested In 12.8 mm Rounds",0
250,2149,AISI 4320 Steel,"Normalized 925C (1700F) In 32 mm Rounds, Machined To 13.7 mm Rounds, Pseudocarburized 925C (1700F) For 8 Hrs., Box Cooled To Rt, Reheated To 800C (1470F), Oil Quenched, 150C (300F) Temper, Tested In 12.8 mm Rounds",1080.0,896.0,16.0,0,Carburized – quenched (oil) – wear-resistant surface steel,,,,1,Steel database with labelled clusters,,,Ultimate tensile strength,MPa,Yield strength,MPa,Ductility,%,0.0,0.0,0.195,0.0,0.0,0.0,0.0,0.0,0.0,0.2249999999999999,0.035,0.04,0.0,0.0,0.0,0.0,0.5,0.55,96.38,0.0,1.825,0.0,0.0,0.0,0.0,0.0,0.0,0.25,0.0,0.0,0.0,0.0,0.0,0.0,0.0,0.0,,,"Normalized 925C (1700F) In 32 mm Rounds, Machined To 13.7 mm Rounds, Pseudocarburized 925C (1700F) For 8 Hrs., Box Cooled To Rt, Reheated To 800C (1470F), Oil Quenched, 150C (300F) Temper, Tested In 12.8 mm Rounds",0
251,251,AISI 4340 Steel,"Oil Quenched 845C, 425C (800F) Temper",1595.0,1475.0,12.0,6,Quenched (oil) & tempered – high-strength structural steel,,,,1,Steel database with labelled clusters,,,Ultimate tensile strength,MPa,Yield strength,MPa,Ductility,%,0.0,0.0,0.4,0.0,0.0,0.0,0.0,0.0,0.0,0.2249999999999999,0.035,0.04,0.0,0.0,0.0,0.0,0.8,0.7,95.725,0.0,1.825,0.0,0.0,0.0,0.0,0.0,0.0,0.25,0.0,0.0,0.0,0.0,0.0,0.0,0.0,0.0,,,"Oil Quenched 845C, 425C (800F) Temper",6
251,2856,AISI 4340 Steel,"Oil Quenched 845C, 425C (800F) Temper",1595.0,1475.0,12.0,6,Quenched (oil) & tempered – high-strength structural steel,,,,1,Steel database with labelled clusters,,,Ultimate tensile strength,MPa,Yield strength,MPa,Ductility,%,0.0,0.0,0.4,0.0,0.0,0.0,0.0,0.0,0.0,0.2249999999999999,0.035,0.04,0.0,0.0,0.0,0.0,0.8,0.7,95.725,0.0,1.825,0.0,0.0,0.0,0.0,0.0,0.0,0.25,0.0,0.0,0.0,0.0,0.0,0.0,0.0,0.0,,,"Oil Quenched 845C, 425C (800F) Temper",6
252,252,AISI 4150H Steel,"Normalized At 870C (1600F), Air Cooled, 13 mm (0.5 In.) Round",1340.0,896.0,10.0,4,Normalized (air cooled) – general-purpose steel,,,,1,Steel database with labelled clusters,,,Ultimate tensile strength,MPa,Yield strength,MPa,Ductility,%,0.0,0.0,0.505,0.0,0.0,0.0,0.0,0.0,0.0,0.2249999999999999,0.035,0.04,0.0,0.0,0.0,0.0,0.975,0.875,97.145,0.0,0.0,0.0,0.0,0.0,0.0,0.0,0.0,0.2,0.0,0.0,0.0,0.0,0.0,0.0,0.0,0.0,,,"Normalized At 870C (1600F), Air Cooled, 13 mm (0.5 In.) Round",4
252,2813,AISI 4150H Steel,"Normalized At 870C (1600F), Air Cooled, 13 mm (0.5 In.) Round",1340.0,896.0,10.0,4,Normalized (air cooled) – general-purpose steel,,,,1,Steel database with labelled clusters,,,Ultimate tensile strength,MPa,Yield strength,MPa,Ductility,%,0.0,0.0,0.505,0.0,0.0,0.0,0.0,0.0,0.0,0.2249999999999999,0.035,0.04,0.0,0.0,0.0,0.0,0.975,0.875,97.145,0.0,0.0,0.0,0.0,0.0,0.0,0.0,0.0,0.2,0.0,0.0,0.0,0.0,0.0,0.0,0.0,0.0,,,"Normalized At 870C (1600F), Air Cooled, 13 mm (0.5 In.) Round",4
253,253,AISI 4419 Steel,"Normalized At 955C (1750F), 50 mm (2 In.) Round",495.0,345.0,30.0,4,Normalized (air cooled) – general-purpose steel,,,,1,Steel database with labelled clusters,,,Ultimate tensile strength,MPa,Yield strength,MPa,Ductility,%,0.0,0.0,0.205,0.0,0.0,0.0,0.0,0.0,0.0,0.25,0.035,0.04,0.0,0.0,0.0,0.0,0.0,0.55,98.395,0.0,0.0,0.0,0.0,0.0,0.0,0.0,0.0,0.525,0.0,0.0,0.0,0.0,0.0,0.0,0.0,0.0,,,"Normalized At 955C (1750F), 50 mm (2 In.) Round",4
253,2182,AISI 4419 Steel,"Normalized At 955C (1750F), 50 mm (2 In.) Round",495.0,345.0,30.0,4,Normalized (air cooled) – general-purpose steel,,,,1,Steel database with labelled clusters,,,Ultimate tensile strength,MPa,Yield strength,MPa,Ductility,%,0.0,0.0,0.205,0.0,0.0,0.0,0.0,0.0,0.0,0.25,0.035,0.04,0.0,0.0,0.0,0.0,0.0,0.55,98.395,0.0,0.0,0.0,0.0,0.0,0.0,0.0,0.0,0.525,0.0,0.0,0.0,0.0,0.0,0.0,0.0,0.0,,,"Normalized At 955C (1750F), 50 mm (2 In.) Round",4
254,254,AISI 4340 Steel,"Normalized, 50 mm (2 In.) Round",1220.0,786.0,13.0,9,Normalized – general-purpose steel (round normalized stock),,,,1,Steel database with labelled clusters,,,Ultimate tensile strength,MPa,Yield strength,MPa,Ductility,%,0.0,0.0,0.4,0.0,0.0,0.0,0.0,0.0,0.0,0.2249999999999999,0.035,0.04,0.0,0.0,0.0,0.0,0.8,0.7,95.725,0.0,1.825,0.0,0.0,0.0,0.0,0.0,0.0,0.25,0.0,0.0,0.0,0.0,0.0,0.0,0.0,0.0,,,"Normalized, 50 mm (2 In.) Round",9
254,3157,AISI 4340 Steel,"Normalized, 50 mm (2 In.) Round",1220.0,786.0,13.0,9,Normalized – general-purpose steel (round normalized stock),,,,1,Steel database with labelled clusters,,,Ultimate tensile strength,MPa,Yield strength,MPa,Ductility,%,0.0,0.0,0.4,0.0,0.0,0.0,0.0,0.0,0.0,0.2249999999999999,0.035,0.04,0.0,0.0,0.0,0.0,0.8,0.7,95.725,0.0,1.825,0.0,0.0,0.0,0.0,0.0,0.0,0.25,0.0,0.0,0.0,0.0,0.0,0.0,0.0,0.0,,,"Normalized, 50 mm (2 In.) Round",9
255,255,AISI 4340 Steel,"Normalized, 25 mm Round",1282.0,862.0,12.0,9,Normalized – general-purpose steel (round normalized stock),,,,1,Steel database with labelled clusters,,,Ultimate tensile strength,MPa,Yield strength,MPa,Ductility,%,0.0,0.0,0.4,0.0,0.0,0.0,0.0,0.0,0.0,0.2249999999999999,0.035,0.04,0.0,0.0,0.0,0.0,0.8,0.7,95.725,0.0,1.825,0.0,0.0,0.0,0.0,0.0,0.0,0.25,0.0,0.0,0.0,0.0,0.0,0.0,0.0,0.0,,,"Normalized, 25 mm Round",9
255,2863,AISI 4340 Steel,"Normalized, 25 mm Round",1282.0,862.0,12.0,9,Normalized – general-purpose steel (round normalized stock),,,,1,Steel database with labelled clusters,,,Ultimate tensile strength,MPa,Yield strength,MPa,Ductility,%,0.0,0.0,0.4,0.0,0.0,0.0,0.0,0.0,0.0,0.2249999999999999,0.035,0.04,0.0,0.0,0.0,0.0,0.8,0.7,95.725,0.0,1.825,0.0,0.0,0.0,0.0,0.0,0.0,0.25,0.0,0.0,0.0,0.0,0.0,0.0,0.0,0.0,,,"Normalized, 25 mm Round",9
256,256,AISI 4419 Steel,"Double Quenched, 150C (300F) Temper",734.0,377.0,21.0,5,Carburized – quenched (oil) – wear-resistant surface steel (variant),,,,1,Steel database with labelled clusters,,,Ultimate tensile strength,MPa,Yield strength,MPa,Ductility,%,0.0,0.0,0.205,0.0,0.0,0.0,0.0,0.0,0.0,0.25,0.035,0.04,0.0,0.0,0.0,0.0,0.0,0.55,98.395,0.0,0.0,0.0,0.0,0.0,0.0,0.0,0.0,0.525,0.0,0.0,0.0,0.0,0.0,0.0,0.0,0.0,,,"Double Quenched, 150C (300F) Temper",5
256,2300,AISI 4419 Steel,"Double Quenched, 150C (300F) Temper",734.0,377.0,21.0,5,Carburized – quenched (oil) – wear-resistant surface steel (variant),,,,1,Steel database with labelled clusters,,,Ultimate tensile strength,MPa,Yield strength,MPa,Ductility,%,0.0,0.0,0.205,0.0,0.0,0.0,0.0,0.0,0.0,0.25,0.035,0.04,0.0,0.0,0.0,0.0,0.0,0.55,98.395,0.0,0.0,0.0,0.0,0.0,0.0,0.0,0.0,0.525,0.0,0.0,0.0,0.0,0.0,0.0,0.0,0.0,,,"Double Quenched, 150C (300F) Temper",5
257,257,AISI E4340 Steel,"Oil Quenched 800C (1470F), 650C (1200F) Temper, 25 mm Round",958.0,883.0,20.0,6,Quenched (oil) & tempered – high-strength structural steel,,,,1,Steel database with labelled clusters,,,Ultimate tensile strength,MPa,Yield strength,MPa,Ductility,%,0.0,0.0,0.405,0.0,0.0,0.0,0.0,0.0,0.0,0.2249999999999999,0.025,0.02,0.0,0.0,0.0,0.0,0.8,0.75,95.7,0.0,1.825,0.0,0.0,0.0,0.0,0.0,0.0,0.25,0.0,0.0,0.0,0.0,0.0,0.0,0.0,0.0,,,"Oil Quenched 800C (1470F), 650C (1200F) Temper, 25 mm Round",6
257,3078,AISI E4340 Steel,"Oil Quenched 800C (1470F), 650C (1200F) Temper, 25 mm Round",958.0,883.0,20.0,6,Quenched (oil) & tempered – high-strength structural steel,,,,1,Steel database with labelled clusters,,,Ultimate tensile strength,MPa,Yield strength,MPa,Ductility,%,0.0,0.0,0.405,0.0,0.0,0.0,0.0,0.0,0.0,0.2249999999999999,0.025,0.02,0.0,0.0,0.0,0.0,0.8,0.75,95.7,0.0,1.825,0.0,0.0,0.0,0.0,0.0,0.0,0.25,0.0,0.0,0.0,0.0,0.0,0.0,0.0,0.0,,,"Oil Quenched 800C (1470F), 650C (1200F) Temper, 25 mm Round",6
258,258,AISI 4320H Steel,Normalized At 895C (1640F),793.0,460.0,20.0,4,Normalized (air cooled) – general-purpose steel,,,,1,Steel database with labelled clusters,,,Ultimate tensile strength,MPa,Yield strength,MPa,Ductility,%,0.0,0.0,0.2,0.0,0.0,0.0,0.0,0.0,0.0,0.2249999999999999,0.035,0.04,0.0,0.0,0.0,0.0,0.5,0.55,96.425,0.0,1.775,0.0,0.0,0.0,0.0,0.0,0.0,0.25,0.0,0.0,0.0,0.0,0.0,0.0,0.0,0.0,,,Normalized At 895C (1640F),4
258,2242,AISI 4320H Steel,Normalized At 895C (1640F),793.0,460.0,20.0,4,Normalized (air cooled) – general-purpose steel,,,,1,Steel database with labelled clusters,,,Ultimate tensile strength,MPa,Yield strength,MPa,Ductility,%,0.0,0.0,0.2,0.0,0.0,0.0,0.0,0.0,0.0,0.2249999999999999,0.035,0.04,0.0,0.0,0.0,0.0,0.5,0.55,96.425,0.0,1.775,0.0,0.0,0.0,0.0,0.0,0.0,0.25,0.0,0.0,0.0,0.0,0.0,0.0,0.0,0.0,,,Normalized At 895C (1640F),4
