Repository: Azhi-ss/SteelScientist

# Steel Labelled Clusters Dataset

This directory contains the cleaned steel labelled-clusters dataset used by
`regression/steel_labelled_clusters_regression.py`.

## Files

| File | Rows | Description |
|------|------|-------------|
| `raw/Steel database with labelled clusters.xlsx` | 3234 | Original spreadsheet. |
| `full_with_duplicates.csv` | 3234 | Raw spreadsheet mapped to the project regression schema. |
| `clean.csv` | 1943 | Strictly deduplicated regression mother table. |
| `train.csv` | 1554 | Fixed 8:2 training split generated from `clean.csv`. |
| `val.csv` | 389 | Fixed 8:2 validation split generated from `clean.csv`. |

File: datasets/steel_labelled_clusters/full_with_duplicates.csv (part 7 of 40)
DOIs,Files,problem,status,Table_topic,title,abstract,Material,Tensile_name,Tensile_value,Tensile_unit,Yield_name,Yield_value,Yield_unit,Elongation_name,Elongation_value,Elongation_unit,H,B,C,N,O,F,Na,Mg,Al,Si,P,S,Cl,Ca,Ti,V,Cr,Mn,Fe,Co,Ni,Cu,Zn,As,Y,Zr,Nb,Mo,Sn,Sb,La,Ce,Ta,W,Pb,Bi,Other_ele,Text_addition,Text,actions,source_entry,cluster_number,cluster_label,cluster_number_0_to_11
,,,1,Steel database with labelled clusters,,,AISI 4820H Steel,Ultimate tensile strength,1355.0,MPa,Yield strength,1182.0,MPa,Ductility,13.0,%,0.0,0.0,0.2,0.0,0.0,0.0,0.0,0.0,0.0,0.2249999999999999,0.035,0.04,0.0,0.0,0.0,0.0,0.0,0.6000000000000001,95.15,0.0,3.5,0.0,0.0,0.0,0.0,0.0,0.0,0.25,0.0,0.0,0.0,0.0,0.0,0.0,0.0,0.0,,,"Double Quenched And Tempered (230C (450F)), 1.2 mm Case Depth","Double Quenched And Tempered (230C (450F)), 1.2 mm Case Depth",447,5,Carburized – quenched (oil) – wear-resistant surface steel (variant),5
,,,1,Steel database with labelled clusters,,,AISI 4820H Steel,Ultimate tensile strength,1415.0,MPa,Yield strength,1272.0,MPa,Ductility,13.0,%,0.0,0.0,0.2,0.0,0.0,0.0,0.0,0.0,0.0,0.2249999999999999,0.035,0.04,0.0,0.0,0.0,0.0,0.0,0.6000000000000001,95.15,0.0,3.5,0.0,0.0,0.0,0.0,0.0,0.0,0.25,0.0,0.0,0.0,0.0,0.0,0.0,0.0,0.0,,,"Single Quenched And Tempered (230C (450F)), 1.2 mm Case Depth","Single Quenched And Tempered (230C (450F)), 1.2 mm Case Depth",448,5,Carburized – quenched (oil) – wear-resistant surface steel (variant),5
,,,1,Steel database with labelled clusters,,,AISI 4815 Steel,Ultimate tensile strength,1170.0,MPa,Yield strength,1070.0,MPa,Ductility,14.0,%,0.0,0.0,0.155,0.0,0.0,0.0,0.0,0.0,0.0,0.2249999999999999,0.035,0.04,0.0,0.0,0.0,0.0,0.0,0.5,95.295,0.0,3.5,0.0,0.0,0.0,0.0,0.0,0.0,0.25,0.0,0.0,0.0,0.0,0.0,0.0,0.0,0.0,,,"Pseudocarburized And Oil Quenched, 150C (300F) Temper, 13.7 mm (1 In.) Round","Pseudocarburized And Oil Quenched, 150C (300F) Temper, 13.7 mm (1 In.) Round",449,0,Carburized – quenched (oil) – wear-resistant surface steel,0
,,,1,Steel database with labelled clusters,,,AISI 4820H Steel,Ultimate tensile strength,1440.0,MPa,Yield strength,1195.0,MPa,Ductility,14.0,%,0.0,0.0,0.2,0.0,0.0,0.0,0.0,0.0,0.0,0.2249999999999999,0.035,0.04,0.0,0.0,0.0,0.0,0.0,0.6000000000000001,95.15,0.0,3.5,0.0,0.0,0.0,0.0,0.0,0.0,0.25,0.0,0.0,0.0,0.0,0.0,0.0,0.0,0.0,,,"Mock Carburized, Reheated To 800C (1470F), 150C (300F) Temper, 13 mm (0.5 In.) Round","Mock Carburized, Reheated To 800C (1470F), 150C (300F) Temper, 13 mm (0.5 In.) Round",450,8,Carburized – quenched (oil) – wear-resistant surface steel (variant),8
,,,1,Steel database with labelled clusters,,,AISI 4150H Steel,Ultimate tensile strength,1095.0,MPa,Yield strength,883.0,MPa,Ductility,15.0,%,0.0,0.0,0.505,0.0,0.0,0.0,0.0,0.0,0.0,0.2249999999999999,0.035,0.04,0.0,0.0,0.0,0.0,0.975,0.875,97.145,0.0,0.0,0.0,0.0,0.0,0.0,0.0,0.0,0.2,0.0,0.0,0.0,0.0,0.0,0.0,0.0,0.0,,,"Oil Quenched 830C (1525F), 540C (1000F) Temper, 100 mm (4 In.) Round","Oil Quenched 830C (1525F), 540C (1000F) Temper, 100 mm (4 In.) Round",451,6,Quenched (oil) & tempered – high-strength structural steel,6
,,,1,Steel database with labelled clusters,,,AISI 4820H Steel,Ultimate tensile strength,1410.0,MPa,Yield strength,1141.0,MPa,Ductility,13.0,%,0.0,0.0,0.2,0.0,0.0,0.0,0.0,0.0,0.0,0.2249999999999999,0.035,0.04,0.0,0.0,0.0,0.0,0.0,0.6000000000000001,95.15,0.0,3.5,0.0,0.0,0.0,0.0,0.0,0.0,0.25,0.0,0.0,0.0,0.0,0.0,0.0,0.0,0.0,,,"Double Quenched And Tempered (150C (300F)), 1.2 mm Case Depth","Double Quenched And Tempered (150C (300F)), 1.2 mm Case Depth",452,5,Carburized – quenched (oil) – wear-resistant surface steel (variant),5
,,,1,Steel database with labelled clusters,,,AISI 4820H Steel,Ultimate tensile strength,1170.0,MPa,Yield strength,869.0,MPa,Ductility,15.0,%,0.0,0.0,0.2,0.0,0.0,0.0,0.0,0.0,0.0,0.2249999999999999,0.035,0.04,0.0,0.0,0.0,0.0,0.0,0.6000000000000001,95.15,0.0,3.5,0.0,0.0,0.0,0.0,0.0,0.0,0.25,0.0,0.0,0.0,0.0,0.0,0.0,0.0,0.0,,,"Mock Carburized, Reheated To 800C (1470F), 150C (300F) Temper, 25 mm (1 In.) Round","Mock Carburized, Reheated To 800C (1470F), 150C (300F) Temper, 25 mm (1 In.) Round",453,8,Carburized – quenched (oil) – wear-resistant surface steel (variant),8
,,,1,Steel database with labelled clusters,,,AISI E4340 Steel,Ultimate tensile strength,1448.0,MPa,Yield strength,972.0,MPa,Ductility,12.0,%,0.0,0.0,0.405,0.0,0.0,0.0,0.0,0.0,0.0,0.2249999999999999,0.025,0.02,0.0,0.0,0.0,0.0,0.8,0.75,95.7,0.0,1.825,0.0,0.0,0.0,0.0,0.0,0.0,0.25,0.0,0.0,0.0,0.0,0.0,0.0,0.0,0.0,,,"Normalized, 13 mm (0.5 In.) Round","Normalized, 13 mm (0.5 In.) Round",454,9,Normalized – general-purpose steel (round normalized stock),9
,,,1,Steel database with labelled clusters,,,AISI 4620H Steel,Ultimate tensile strength,530.0,MPa,Yield strength,360.0,MPa,Ductility,30.0,%,0.0,0.0,0.2,0.0,0.0,0.0,0.0,0.0,0.0,0.25,0.035,0.04,0.0,0.0,0.0,0.0,0.0,0.55,96.9,0.0,1.775,0.0,0.0,0.0,0.0,0.0,0.0,0.25,0.0,0.0,0.0,0.0,0.0,0.0,0.0,0.0,,,"Normalized, 100 mm (4 In.) Round","Normalized, 100 mm (4 In.) Round",455,9,Normalized – general-purpose steel (round normalized stock),9
,,,1,Steel database with labelled clusters,,,AISI 4815 Steel,Ultimate tensile strength,1160.0,MPa,Yield strength,993.0,MPa,Ductility,15.0,%,0.0,0.0,0.155,0.0,0.0,0.0,0.0,0.0,0.0,0.2249999999999999,0.035,0.04,0.0,0.0,0.0,0.0,0.0,0.5,95.295,0.0,3.5,0.0,0.0,0.0,0.0,0.0,0.0,0.25,0.0,0.0,0.0,0.0,0.0,0.0,0.0,0.0,,,"Pseudocarburized, Reheated To 800C (1470F) And Oil Quenched, 150C (300F) Temper, 13.7 mm (1 In.) Round","Pseudocarburized, Reheated To 800C (1470F) And Oil Quenched, 150C (300F) Temper, 13.7 mm (1 In.) Round",456,0,Carburized – quenched (oil) – wear-resistant surface steel,0
,,,1,Steel database with labelled clusters,,,AISI 4422 Steel,Ultimate tensile strength,841.0,MPa,Yield strength,455.0,MPa,Ductility,16.0,%,0.0,0.0,0.225,0.0,0.0,0.0,0.0,0.0,0.0,0.2249999999999999,0.035,0.04,0.0,0.0,0.0,0.0,0.0,0.75,98.325,0.0,0.0,0.0,0.0,0.0,0.0,0.0,0.0,0.4,0.0,0.0,0.0,0.0,0.0,0.0,0.0,0.0,,,"Heat Treated In 13.7 mm Rounds, Reheated To 820C (1510F), 150C (300F) Temper","Heat Treated In 13.7 mm Rounds, Reheated To 820C (1510F), 150C (300F) Temper",457,0,Carburized – quenched (oil) – wear-resistant surface steel,0
,,,1,Steel database with labelled clusters,,,AISI E4340 H Steel,Ultimate tensile strength,1255.0,MPa,Yield strength,1165.0,MPa,Ductility,13.0,%,0.0,0.0,0.405,0.0,0.0,0.0,0.0,0.0,0.0,0.2249999999999999,0.025,0.02,0.0,0.0,0.0,0.0,0.8,0.7749999999999999,95.725,0.0,1.775,0.0,0.0,0.0,0.0,0.0,0.0,0.25,0.0,0.0,0.0,0.0,0.0,0.0,0.0,0.0,,,"Oil Quenched 800C (1470F), 540C (1000F) Temper, 13 mm (0.5 In.) Round","Oil Quenched 800C (1470F), 540C (1000F) Temper, 13 mm (0.5 In.) Round",458,6,Quenched (oil) & tempered – high-strength structural steel,6
,,,1,Steel database with labelled clusters,,,AISI E4340 H Steel,Ultimate tensile strength,958.0,MPa,Yield strength,883.0,MPa,Ductility,20.0,%,0.0,0.0,0.405,0.0,0.0,0.0,0.0,0.0,0.0,0.2249999999999999,0.025,0.02,0.0,0.0,0.0,0.0,0.8,0.7749999999999999,95.725,0.0,1.775,0.0,0.0,0.0,0.0,0.0,0.0,0.25,0.0,0.0,0.0,0.0,0.0,0.0,0.0,0.0,,,"Oil Quenched 800C (1470F), 650C (1200F) Temper, 25 mm Round","Oil Quenched 800C (1470F), 650C (1200F) Temper, 25 mm Round",459,6,Quenched (oil) & tempered – high-strength structural steel,6
,,,1,Steel database with labelled clusters,,,AISI 4620 Steel,Ultimate tensile strength,795.0,MPa,Yield strength,531.0,MPa,Ductility,22.0,%,0.0,0.0,0.195,0.0,0.0,0.0,0.0,0.0,0.0,0.25,0.035,0.04,0.0,0.0,0.0,0.0,0.0,0.55,96.855,0.0,1.825,0.0,0.0,0.0,0.0,0.0,0.0,0.25,0.0,0.0,0.0,0.0,0.0,0.0,0.0,0.0,,,"Double Quenched And Tempered, Carburized, Oil Quenched, 230C (450F) Temper","Double Quenched And Tempered, Carburized, Oil Quenched, 230C (450F) Temper",460,5,Carburized – quenched (oil) – wear-resistant surface steel (variant),5
,,,1,Steel database with labelled clusters,,,AISI 4620H Steel,Ultimate tensile strength,660.0,MPa,Yield strength,450.0,MPa,Ductility,27.0,%,0.0,0.0,0.2,0.0,0.0,0.0,0.0,0.0,0.0,0.25,0.035,0.04,0.0,0.0,0.0,0.0,0.0,0.55,96.9,0.0,1.775,0.0,0.0,0.0,0.0,0.0,0.0,0.25,0.0,0.0,0.0,0.0,0.0,0.0,0.0,0.0,,,"Mock Carburized, 150C (300F) Temper, 50 mm (2 In.) Round","Mock Carburized, 150C (300F) Temper, 50 mm (2 In.) Round",461,8,Carburized – quenched (oil) – wear-resistant surface steel (variant),8
,,,1,Steel database with labelled clusters,,,AISI 4820H Steel,Ultimate tensile strength,760.0,MPa,Yield strength,485.0,MPa,Ductility,24.0,%,0.0,0.0,0.2,0.0,0.0,0.0,0.0,0.0,0.0,0.2249999999999999,0.035,0.04,0.0,0.0,0.0,0.0,0.0,0.6000000000000001,95.15,0.0,3.5,0.0,0.0,0.0,0.0,0.0,0.0,0.25,0.0,0.0,0.0,0.0,0.0,0.0,0.0,0.0,,,Annealed 815C (1500F),Annealed 815C (1500F),462,7,Annealed – easy-to-machine – round annealed stock,7
,,,1,Steel database with labelled clusters,,,AISI 4820H Steel,Ultimate tensile strength,717.0,MPa,Yield strength,470.0,MPa,Ductility,22.0,%,0.0,0.0,0.2,0.0,0.0,0.0,0.0,0.0,0.0,0.2249999999999999,0.035,0.04,0.0,0.0,0.0,0.0,0.0,0.6000000000000001,95.15,0.0,3.5,0.0,0.0,0.0,0.0,0.0,0.0,0.25,0.0,0.0,0.0,0.0,0.0,0.0,0.0,0.0,,,"Normalized 860C (1580F), 100 mm (4 In.) Round","Normalized 860C (1580F), 100 mm (4 In.) Round",463,4,Normalized (air cooled) – general-purpose steel,4
,,,1,Steel database with labelled clusters,,,AISI 4820H Steel,Ultimate tensile strength,1431.0,MPa,Yield strength,1150.0,MPa,Ductility,13.0,%,0.0,0.0,0.2,0.0,0.0,0.0,0.0,0.0,0.0,0.2249999999999999,0.035,0.04,0.0,0.0,0.0,0.0,0.0,0.6000000000000001,95.15,0.0,3.5,0.0,0.0,0.0,0.0,0.0,0.0,0.25,0.0,0.0,0.0,0.0,0.0,0.0,0.0,0.0,,,"Single Quenched And Tempered (150C (300F)), 1.2 mm Case Depth","Single Quenched And Tempered (150C (300F)), 1.2 mm Case Depth",464,5,Carburized – quenched (oil) – wear-resistant surface steel (variant),5
,,,1,Steel database with labelled clusters,,,AISI 4820H Steel,Ultimate tensile strength,1234.0,MPa,Yield strength,820.0,MPa,Ductility,14.0,%,0.0,0.0,0.2,0.0,0.0,0.0,0.0,0.0,0.0,0.2249999999999999,0.035,0.04,0.0,0.0,0.0,0.0,0.0,0.6000000000000001,95.15,0.0,3.5,0.0,0.0,0.0,0.0,0.0,0.0,0.25,0.0,0.0,0.0,0.0,0.0,0.0,0.0,0.0,,,"Heat Treated, Machined To 13.7 mm, Pseudocarburized, Reheated To 755C (1390F), 150C (300F) Temper","Heat Treated, Machined To 13.7 mm, Pseudocarburized, Reheated To 755C (1390F), 150C (300F) Temper",465,0,Carburized – quenched (oil) – wear-resistant surface steel,0
,,,1,Steel database with labelled clusters,,,AISI 4820 Steel,Ultimate tensile strength,1440.0,MPa,Yield strength,1195.0,MPa,Ductility,14.0,%,0.0,0.0,0.205,0.0,0.0,0.0,0.0,0.0,0.0,0.2249999999999999,0.035,0.04,0.0,0.0,0.0,0.0,0.0,0.6,95.145,0.0,3.5,0.0,0.0,0.0,0.0,0.0,0.0,0.25,0.0,0.0,0.0,0.0,0.0,0.0,0.0,0.0,,,"Mock Carburized, Reheated To 800C (1470F), 150C (300F) Temper, 13 mm (0.5 In.) Round","Mock Carburized, Reheated To 800C (1470F), 150C (300F) Temper, 13 mm (0.5 In.) Round",466,8,Carburized – quenched (oil) – wear-resistant surface steel (variant),8
,,,1,Steel database with labelled clusters,,,AISI 4320 Steel,Ultimate tensile strength,1050.0,MPa,Yield strength,670.0,MPa,Ductility,19.0,%,0.0,0.0,0.195,0.0,0.0,0.0,0.0,0.0,0.0,0.2249999999999999,0.035,0.04,0.0,0.0,0.0,0.0,0.5,0.55,96.38,0.0,1.825,0.0,0.0,0.0,0.0,0.0,0.0,0.25,0.0,0.0,0.0,0.0,0.0,0.0,0.0,0.0,,,"Double Quenched And Tempered (Carburized 925C (1700F) For 8Hrs, Pot Cooled, Reheated To 815C (1500F), Quenched In Agitated Oil, Reheated To 775C, Quenched In Agitated Oil, 150C (300F) Temper), 1.9 mm Case Depth","Double Quenched And Tempered (Carburized 925C (1700F) For 8Hrs, Pot Cooled, Reheated To 815C (1500F), Quenched In Agitated Oil, Reheated To 775C, Quenched In Agitated Oil, 150C (300F) Temper), 1.9 mm Case Depth",467,5,Carburized – quenched (oil) – wear-resistant surface steel (variant),5
,,,1,Steel database with labelled clusters,,,AISI 4820H Steel,Ultimate tensile strength,738.0,MPa,Yield strength,475.0,MPa,Ductility,23.0,%,0.0,0.0,0.2,0.0,0.0,0.0,0.0,0.0,0.0,0.2249999999999999,0.035,0.04,0.0,0.0,0.0,0.0,0.0,0.6000000000000001,95.15,0.0,3.5,0.0,0.0,0.0,0.0,0.0,0.0,0.25,0.0,0.0,0.0,0.0,0.0,0.0,0.0,0.0,,,"Normalized 860C (1580F), 50 mm (2 In.) Round","Normalized 860C (1580F), 50 mm (2 In.) Round",468,4,Normalized (air cooled) – general-purpose steel,4
,,,1,Steel database with labelled clusters,,,AISI 4620H Steel,Ultimate tensile strength,1022.0,MPa,Yield strength,802.0,MPa,Ductility,17.0,%,0.0,0.0,0.2,0.0,0.0,0.0,0.0,0.0,0.0,0.25,0.035,0.04,0.0,0.0,0.0,0.0,0.0,0.55,96.9,0.0,1.775,0.0,0.0,0.0,0.0,0.0,0.0,0.25,0.0,0.0,0.0,0.0,0.0,0.0,0.0,0.0,,,"Direct Quench From Pot, Carburized, Oil Quenched, 150C (300F) Temper","Direct Quench From Pot, Carburized, Oil Quenched, 150C (300F) Temper",469,5,Carburized – quenched (oil) – wear-resistant surface steel (variant),5
,,,1,Steel database with labelled clusters,,,AISI 4820H Steel,Ultimate tensile strength,772.0,MPa,Yield strength,495.0,MPa,Ductility,26.0,%,0.0,0.0,0.2,0.0,0.0,0.0,0.0,0.0,0.0,0.2249999999999999,0.035,0.04,0.0,0.0,0.0,0.0,0.0,0.6000000000000001,95.15,0.0,3.5,0.0,0.0,0.0,0.0,0.0,0.0,0.25,0.0,0.0,0.0,0.0,0.0,0.0,0.0,0.0,,,"Normalized 860C (1580F), 13 mm (0.5 In.) Round","Normalized 860C (1580F), 13 mm (0.5 In.) Round",470,4,Normalized (air cooled) – general-purpose steel,4
,,,1,Steel database with labelled clusters,,,AISI 4820H Steel,Ultimate tensile strength,1125.0,MPa,Yield strength,827.0,MPa,Ductility,15.0,%,0.0,0.0,0.2,0.0,0.0,0.0,0.0,0.0,0.0,0.2249999999999999,0.035,0.04,0.0,0.0,0.0,0.0,0.0,0.6000000000000001,95.15,0.0,3.5,0.0,0.0,0.0,0.0,0.0,0.0,0.25,0.0,0.0,0.0,0.0,0.0,0.0,0.0,0.0,,,"Mock Carburized, Reheated To 800C (1470F), 230C (450F) Temper, 25 mm (1 In.) Round","Mock Carburized, Reheated To 800C (1470F), 230C (450F) Temper, 25 mm (1 In.) Round",471,8,Carburized – quenched (oil) – wear-resistant surface steel (variant),8
,,,1,Steel database with labelled clusters,,,AISI 4820 Steel,Ultimate tensile strength,820.0,MPa,Yield strength,560.0,MPa,Ductility,23.0,%,0.0,0.0,0.205,0.0,0.0,0.0,0.0,0.0,0.0,0.2249999999999999,0.035,0.04,0.0,0.0,0.0,0.0,0.0,0.6,95.145,0.0,3.5,0.0,0.0,0.0,0.0,0.0,0.0,0.25,0.0,0.0,0.0,0.0,0.0,0.0,0.0,0.0,,,"Mock Carburized, Reheated To 800C (1470F), 150C (300F) Temper, 100 mm (4 In.) Round","Mock Carburized, Reheated To 800C (1470F), 150C (300F) Temper, 100 mm (4 In.) Round",472,8,Carburized – quenched (oil) – wear-resistant surface steel (variant),8
,,,1,Steel database with labelled clusters,,,AISI 4820H Steel,Ultimate tensile strength,758.0,MPa,Yield strength,485.0,MPa,Ductility,24.0,%,0.0,0.0,0.2,0.0,0.0,0.0,0.0,0.0,0.0,0.2249999999999999,0.035,0.04,0.0,0.0,0.0,0.0,0.0,0.6000000000000001,95.15,0.0,3.5,0.0,0.0,0.0,0.0,0.0,0.0,0.25,0.0,0.0,0.0,0.0,0.0,0.0,0.0,0.0,,,"Normalized 860C (1580F), 25 mm (1 In.) Round","Normalized 860C (1580F), 25 mm (1 In.) Round",473,4,Normalized (air cooled) – general-purpose steel,4
,,,1,Steel database with labelled clusters,,,AISI 4620 Steel,Ultimate tensile strength,530.0,MPa,Yield strength,360.0,MPa,Ductility,30.0,%,0.0,0.0,0.195,0.0,0.0,0.0,0.0,0.0,0.0,0.25,0.035,0.04,0.0,0.0,0.0,0.0,0.0,0.55,96.855,0.0,1.825,0.0,0.0,0.0,0.0,0.0,0.0,0.25,0.0,0.0,0.0,0.0,0.0,0.0,0.0,0.0,,,"Normalized, 100 mm (4 In.) Round","Normalized, 100 mm (4 In.) Round",474,9,Normalized – general-purpose steel (round normalized stock),9
,,,1,Steel database with labelled clusters,,,AISI 4820H Steel,Ultimate tensile strength,807.0,MPa,Yield strength,550.0,MPa,Ductility,21.0,%,0.0,0.0,0.2,0.0,0.0,0.0,0.0,0.0,0.0,0.2249999999999999,0.035,0.04,0.0,0.0,0.0,0.0,0.0,0.6000000000000001,95.15,0.0,3.5,0.0,0.0,0.0,0.0,0.0,0.0,0.25,0.0,0.0,0.0,0.0,0.0,0.0,0.0,0.0,,,"Mock Carburized, Reheated To 800C (1470F), 230C (450F) Temper, 100 mm (4 In.) Round","Mock Carburized, Reheated To 800C (1470F), 230C (450F) Temper, 100 mm (4 In.) Round",475,8,Carburized – quenched (oil) – wear-resistant surface steel (variant),8
,,,1,Steel database with labelled clusters,,,AISI 4718 Steel,Ultimate tensile strength,1159.0,MPa,Yield strength,834.0,MPa,Ductility,13.0,%,0.0,0.0,0.185,0.0,0.0,0.0,0.0,0.0,0.0,0.275,0.04,0.04,0.0,0.0,0.0,0.0,0.45,0.8,96.81,0.0,1.05,0.0,0.0,0.0,0.0,0.0,0.0,0.35,0.0,0.0,0.0,0.0,0.0,0.0,0.0,0.0,,,"Pseudocarburized, Reheated To 800C (1470F) And Oil Quenched, 150C (300F) Temper, 13.7 mm Round","Pseudocarburized, Reheated To 800C (1470F) And Oil Quenched, 150C (300F) Temper, 13.7 mm Round",476,0,Carburized – quenched (oil) – wear-resistant surface steel,0
,,,1,Steel database with labelled clusters,,,AISI 4820 Steel,Ultimate tensile strength,1415.0,MPa,Yield strength,1170.0,MPa,Ductility,13.0,%,0.0,0.0,0.205,0.0,0.0,0.0,0.0,0.0,0.0,0.2249999999999999,0.035,0.04,0.0,0.0,0.0,0.0,0.0,0.6,95.145,0.0,3.5,0.0,0.0,0.0,0.0,0.0,0.0,0.25,0.0,0.0,0.0,0.0,0.0,0.0,0.0,0.0,,,"Mock Carburized, Reheated To 800C (1470F), 230C (450F) Temper, 13 mm (0.5 In.) Round","Mock Carburized, Reheated To 800C (1470F), 230C (450F) Temper, 13 mm (0.5 In.) Round",477,8,Carburized – quenched (oil) – wear-resistant surface steel (variant),8
,,,1,Steel database with labelled clusters,,,ATI AllvacÂ® NickelvacÂ® 43-40 UNS G43400,Ultimate tensile strength,1964.0,MPa,Yield strength,1861.0,MPa,Ductility,10.0,%,0.0,0.0,0.4,0.0,0.0,0.0,0.0,0.0,0.0,0.23,0.02,0.02,0.0,0.0,0.0,0.0,0.8,0.7,95.75,0.0,1.83,0.0,0.0,0.0,0.0,0.0,0.0,0.25,0.0,0.0,0.0,0.0,0.0,0.0,0.0,0.0,,,Uns H43400 Specialty Steel,Uns H43400 Specialty Steel,478,2,Quenched (oil) – general-purpose steel (tested),2
,,,1,Steel database with labelled clusters,,,AISI 4820H Steel,Ultimate tensile strength,1413.0,MPa,Yield strength,1085.0,MPa,Ductility,11.0,%,0.0,0.0,0.2,0.0,0.0,0.0,0.0,0.0,0.0,0.2249999999999999,0.035,0.04,0.0,0.0,0.0,0.0,0.0,0.6000000000000001,95.15,0.0,3.5,0.0,0.0,0.0,0.0,0.0,0.0,0.25,0.0,0.0,0.0,0.0,0.0,0.0,0.0,0.0,,,"Heat Treated, Machined To 13.7 mm, Pseudocarburized, 150C (300F) Temper","Heat Treated, Machined To 13.7 mm, Pseudocarburized, 150C (300F) Temper",479,0,Carburized – quenched (oil) – wear-resistant surface steel,0
,,,1,Steel database with labelled clusters,,,AISI 4815 Steel,Ultimate tensile strength,1165.0,MPa,Yield strength,1005.0,MPa,Ductility,15.0,%,0.0,0.0,0.155,0.0,0.0,0.0,0.0,0.0,0.0,0.2249999999999999,0.035,0.04,0.0,0.0,0.0,0.0,0.0,0.5,95.295,0.0,3.5,0.0,0.0,0.0,0.0,0.0,0.0,0.25,0.0,0.0,0.0,0.0,0.0,0.0,0.0,0.0,,,"Pseudocarburized, Reheated To 830C (1525F) And Oil Quenched, 150C (300F) Temper, 13.7 mm (1 In.) Round","Pseudocarburized, Reheated To 830C (1525F) And Oil Quenched, 150C (300F) Temper, 13.7 mm (1 In.) Round",480,0,Carburized – quenched (oil) – wear-resistant surface steel,0
,,,1,Steel database with labelled clusters,,,AISI 4620 Steel,Ultimate tensile strength,1022.0,MPa,Yield strength,802.0,MPa,Ductility,17.0,%,0.0,0.0,0.195,0.0,0.0,0.0,0.0,0.0,0.0,0.25,0.035,0.04,0.0,0.0,0.0,0.0,0.0,0.55,96.855,0.0,1.825,0.0,0.0,0.0,0.0,0.0,0.0,0.25,0.0,0.0,0.0,0.0,0.0,0.0,0.0,0.0,,,"Direct Quench From Pot, Carburized, Oil Quenched, 150C (300F) Temper","Direct Quench From Pot, Carburized, Oil Quenched, 150C (300F) Temper",481,5,Carburized – quenched (oil) – wear-resistant surface steel (variant),5
,,,1,Steel database with labelled clusters,,,AISI 4422 Steel,Ultimate tensile strength,827.0,MPa,Yield strength,370.0,MPa,Ductility,14.0,%,0.0,0.0,0.225,0.0,0.0,0.0,0.0,0.0,0.0,0.2249999999999999,0.035,0.04,0.0,0.0,0.0,0.0,0.0,0.75,98.325,0.0,0.0,0.0,0.0,0.0,0.0,0.0,0.0,0.4,0.0,0.0,0.0,0.0,0.0,0.0,0.0,0.0,,,"Heat Treated In 13.7 mm Rounds, Reheated To 775C (1425F), 150C (300F) Temper","Heat Treated In 13.7 mm Rounds, Reheated To 775C (1425F), 150C (300F) Temper",482,0,Carburized – quenched (oil) – wear-resistant surface steel,0
,,,1,Steel database with labelled clusters,,,AISI 4820H Steel,Ultimate tensile strength,1363.0,MPa,Yield strength,945.0,MPa,Ductility,13.0,%,0.0,0.0,0.2,0.0,0.0,0.0,0.0,0.0,0.0,0.2249999999999999,0.035,0.04,0.0,0.0,0.0,0.0,0.0,0.6000000000000001,95.15,0.0,3.5,0.0,0.0,0.0,0.0,0.0,0.0,0.25,0.0,0.0,0.0,0.0,0.0,0.0,0.0,0.0,,,"Heat Treated, Machined To 25 mm, Pseudocarburized, Reheated To 730C (1350F), 150C (300F) Temper","Heat Treated, Machined To 25 mm, Pseudocarburized, Reheated To 730C (1350F), 150C (300F) Temper",483,0,Carburized – quenched (oil) – wear-resistant surface steel,0
,,,1,Steel database with labelled clusters,,,AISI 4820 Steel,Ultimate tensile strength,685.0,MPa,Yield strength,460.0,MPa,Ductility,22.0,%,0.0,0.0,0.205,0.0,0.0,0.0,0.0,0.0,0.0,0.2249999999999999,0.035,0.04,0.0,0.0,0.0,0.0,0.0,0.6,95.145,0.0,3.5,0.0,0.0,0.0,0.0,0.0,0.0,0.25,0.0,0.0,0.0,0.0,0.0,0.0,0.0,0.0,,,Annealed 815C (1500F),Annealed 815C (1500F),484,7,Annealed – easy-to-machine – round annealed stock,7
,,,1,Steel database with labelled clusters,,,AISI 4815H Steel,Ultimate tensile strength,1115.0,MPa,Yield strength,951.0,MPa,Ductility,15.0,%,0.0,0.0,0.15,0.0,0.0,0.0,0.0,0.0,0.0,0.2249999999999999,0.035,0.04,0.0,0.0,0.0,0.0,0.0,0.5,95.3,0.0,3.5,0.0,0.0,0.0,0.0,0.0,0.0,0.25,0.0,0.0,0.0,0.0,0.0,0.0,0.0,0.0,,,"Pseudocarburized, Reheated To 775C (1430F) And Oil Quenched, 150C (300F) Temper, 13.7 mm (1 In.) Round","Pseudocarburized, Reheated To 775C (1430F) And Oil Quenched, 150C (300F) Temper, 13.7 mm (1 In.) Round",485,0,Carburized – quenched (oil) – wear-resistant surface steel,0
,,,1,Steel database with labelled clusters,,,AISI 4820 Steel,Ultimate tensile strength,772.0,MPa,Yield strength,495.0,MPa,Ductility,26.0,%,0.0,0.0,0.205,0.0,0.0,0.0,0.0,0.0,0.0,0.2249999999999999,0.035,0.04,0.0,0.0,0.0,0.0,0.0,0.6,95.145,0.0,3.5,0.0,0.0,0.0,0.0,0.0,0.0,0.25,0.0,0.0,0.0,0.0,0.0,0.0,0.0,0.0,,,"Normalized 860C (1580F), 13 mm (0.5 In.) Round","Normalized 860C (1580F), 13 mm (0.5 In.) Round",486,4,Normalized (air cooled) – general-purpose steel,4
,,,1,Steel database with labelled clusters,,,AISI 4620H Steel,Ultimate tensile strength,822.0,MPa,Yield strength,576.0,MPa,Ductility,19.0,%,0.0,0.0,0.2,0.0,0.0,0.0,0.0,0.0,0.0,0.25,0.035,0.04,0.0,0.0,0.0,0.0,0.0,0.55,96.9,0.0,1.775,0.0,0.0,0.0,0.0,0.0,0.0,0.25,0.0,0.0,0.0,0.0,0.0,0.0,0.0,0.0,,,"Single Quenched And Tempered, Carburized, Oil Quenched, 150C (300F) Temper","Single Quenched And Tempered, Carburized, Oil Quenched, 150C (300F) Temper",487,5,Carburized – quenched (oil) – wear-resistant surface steel (variant),5
,,,1,Steel database with labelled clusters,,,AISI 4718 Steel,Ultimate tensile strength,1127.0,MPa,Yield strength,812.0,MPa,Ductility,15.0,%,0.0,0.0,0.185,0.0,0.0,0.0,0.0,0.0,0.0,0.275,0.04,0.04,0.0,0.0,0.0,0.0,0.45,0.8,96.81,0.0,1.05,0.0,0.0,0.0,0.0,0.0,0.0,0.35,0.0,0.0,0.0,0.0,0.0,0.0,0.0,0.0,,,"Pseudocarburized And Oil Quenched, 150C (300F) Temper, 25 mm Round","Pseudocarburized And Oil Quenched, 150C (300F) Temper, 25 mm Round",488,0,Carburized – quenched (oil) – wear-resistant surface steel,0
,,,1,Steel database with labelled clusters,,,AISI 4815 Steel,Ultimate tensile strength,1075.0,MPa,Yield strength,910.0,MPa,Ductility,15.0,%,0.0,0.0,0.155,0.0,0.0,0.0,0.0,0.0,0.0,0.2249999999999999,0.035,0.04,0.0,0.0,0.0,0.0,0.0,0.5,95.295,0.0,3.5,0.0,0.0,0.0,0.0,0.0,0.0,0.25,0.0,0.0,0.0,0.0,0.0,0.0,0.0,0.0,,,"Pseudocarburized, Reheated To 830C (1525F) And Oil Quenched, 150C (300F) Temper, 25 mm (1 In.) Round","Pseudocarburized, Reheated To 830C (1525F) And Oil Quenched, 150C (300F) Temper, 25 mm (1 In.) Round",489,0,Carburized – quenched (oil) – wear-resistant surface steel,0
,,,1,Steel database with labelled clusters,,,AISI 4820H Steel,Ultimate tensile strength,685.0,MPa,Yield strength,460.0,MPa,Ductility,22.0,%,0.0,0.0,0.2,0.0,0.0,0.0,0.0,0.0,0.0,0.2249999999999999,0.035,0.04,0.0,0.0,0.0,0.0,0.0,0.6000000000000001,95.15,0.0,3.5,0.0,0.0,0.0,0.0,0.0,0.0,0.25,0.0,0.0,0.0,0.0,0.0,0.0,0.0,0.0,,,Normalized 860C (1580F),Normalized 860C (1580F),490,4,Normalized (air cooled) – general-purpose steel,4
,,,1,Steel database with labelled clusters,,,AISI 4620 Steel,Ultimate tensile strength,965.0,MPa,Yield strength,772.0,MPa,Ductility,15.0,%,0.0,0.0,0.195,0.0,0.0,0.0,0.0,0.0,0.0,0.25,0.035,0.04,0.0,0.0,0.0,0.0,0.0,0.55,96.855,0.0,1.825,0.0,0.0,0.0,0.0,0.0,0.0,0.25,0.0,0.0,0.0,0.0,0.0,0.0,0.0,0.0,,,"Normalized, Machined To 25 mm (1 In.) Rounds, Pseudocarburized, Reheated To 925C (1700F), Quenched And Tempered","Normalized, Machined To 25 mm (1 In.) Rounds, Pseudocarburized, Reheated To 925C (1700F), Quenched And Tempered",491,0,Carburized – quenched (oil) – wear-resistant surface steel,0
,,,1,Steel database with labelled clusters,,,AISI 4620 Steel,Ultimate tensile strength,1000.0,MPa,Yield strength,807.0,MPa,Ductility,17.0,%,0.0,0.0,0.195,0.0,0.0,0.0,0.0,0.0,0.0,0.25,0.035,0.04,0.0,0.0,0.0,0.0,0.0,0.55,96.855,0.0,1.825,0.0,0.0,0.0,0.0,0.0,0.0,0.25,0.0,0.0,0.0,0.0,0.0,0.0,0.0,0.0,,,"Normalized, Machined To 13.7 mm Rounds, Pseudocarburized, Reheated To 830C (1525F), Quenched And Tempered","Normalized, Machined To 13.7 mm Rounds, Pseudocarburized, Reheated To 830C (1525F), Quenched And Tempered",492,0,Carburized – quenched (oil) – wear-resistant surface steel,0
,,,1,Steel database with labelled clusters,,,AISI 4820H Steel,Ultimate tensile strength,1230.0,MPa,Yield strength,806.0,MPa,Ductility,13.0,%,0.0,0.0,0.2,0.0,0.0,0.0,0.0,0.0,0.0,0.2249999999999999,0.035,0.04,0.0,0.0,0.0,0.0,0.0,0.6000000000000001,95.15,0.0,3.5,0.0,0.0,0.0,0.0,0.0,0.0,0.25,0.0,0.0,0.0,0.0,0.0,0.0,0.0,0.0,,,"Heat Treated, Machined To 13.7 mm, Pseudocarburized, Reheated To 730C (1350F), 150C (300F) Temper","Heat Treated, Machined To 13.7 mm, Pseudocarburized, Reheated To 730C (1350F), 150C (300F) Temper",493,0,Carburized – quenched (oil) – wear-resistant surface steel,0
,,,1,Steel database with labelled clusters,,,AISI 4820 Steel,Ultimate tensile strength,1328.0,MPa,Yield strength,920.0,MPa,Ductility,13.0,%,0.0,0.0,0.205,0.0,0.0,0.0,0.0,0.0,0.0,0.2249999999999999,0.035,0.04,0.0,0.0,0.0,0.0,0.0,0.6,95.145,0.0,3.5,0.0,0.0,0.0,0.0,0.0,0.0,0.25,0.0,0.0,0.0,0.0,0.0,0.0,0.0,0.0,,,"Heat Treated, Machined To 13.7 mm, Pseudocarburized, Reheated To 755C (1390F), 150C (300F) Temper","Heat Treated, Machined To 13.7 mm, Pseudocarburized, Reheated To 755C (1390F), 150C (300F) Temper",494,0,Carburized – quenched (oil) – wear-resistant surface steel,0
,,,1,Steel database with labelled clusters,,,AISI 4620 Steel,Ultimate tensile strength,883.0,MPa,Yield strength,758.0,MPa,Ductility,16.0,%,0.0,0.0,0.195,0.0,0.0,0.0,0.0,0.0,0.0,0.25,0.035,0.04,0.0,0.0,0.0,0.0,0.0,0.55,96.855,0.0,1.825,0.0,0.0,0.0,0.0,0.0,0.0,0.25,0.0,0.0,0.0,0.0,0.0,0.0,0.0,0.0,,,"Normalized, Machined To 25 mm (1 In.) Rounds, Pseudocarburized, Reheated To 775C (1430F), Quenched And Tempered","Normalized, Machined To 25 mm (1 In.) Rounds, Pseudocarburized, Reheated To 775C (1430F), Quenched And Tempered",495,0,Carburized – quenched (oil) – wear-resistant surface steel,0
,,,1,Steel database with labelled clusters,,,AISI 4820 Steel,Ultimate tensile strength,1234.0,MPa,Yield strength,820.0,MPa,Ductility,14.0,%,0.0,0.0,0.205,0.0,0.0,0.0,0.0,0.0,0.0,0.2249999999999999,0.035,0.04,0.0,0.0,0.0,0.0,0.0,0.6,95.145,0.0,3.5,0.0,0.0,0.0,0.0,0.0,0.0,0.25,0.0,0.0,0.0,0.0,0.0,0.0,0.0,0.0,,,"Heat Treated, Machined To 25 mm, Pseudocarburized, Reheated To 755C (1390F), 150C (300F) Temper","Heat Treated, Machined To 25 mm, Pseudocarburized, Reheated To 755C (1390F), 150C (300F) Temper",496,0,Carburized – quenched (oil) – wear-resistant surface steel,0
,,,1,Steel database with labelled clusters,,,AISI 4820H Steel,Ultimate tensile strength,896.0,MPa,Yield strength,635.0,MPa,Ductility,19.0,%,0.0,0.0,0.2,0.0,0.0,0.0,0.0,0.0,0.0,0.2249999999999999,0.035,0.04,0.0,0.0,0.0,0.0,0.0,0.6000000000000001,95.15,0.0,3.5,0.0,0.0,0.0,0.0,0.0,0.0,0.25,0.0,0.0,0.0,0.0,0.0,0.0,0.0,0.0,,,"Mock Carburized, Reheated To 800C (1470F), 230C (450F) Temper, 50 mm (2 In.) Round","Mock Carburized, Reheated To 800C (1470F), 230C (450F) Temper, 50 mm (2 In.) Round",497,8,Carburized – quenched (oil) – wear-resistant surface steel (variant),8
,,,1,Steel database with labelled clusters,,,AISI E4340 H Steel,Ultimate tensile strength,855.0,MPa,Yield strength,731.0,MPa,Ductility,21.0,%,0.0,0.0,0.405,0.0,0.0,0.0,0.0,0.0,0.0,0.2249999999999999,0.025,0.02,0.0,0.0,0.0,0.0,0.8,0.7749999999999999,95.725,0.0,1.775,0.0,0.0,0.0,0.0,0.0,0.0,0.25,0.0,0.0,0.0,0.0,0.0,0.0,0.0,0.0,,,"Oil Quenched 800C (1470F), 650C (1200F) Temper, 100 mm (4 In.) Round","Oil Quenched 800C (1470F), 650C (1200F) Temper, 100 mm (4 In.) Round",498,6,Quenched (oil) & tempered – high-strength structural steel,6
,,,1,Steel database with labelled clusters,,,AISI 5120 Steel,Ultimate tensile strength,883.0,MPa,Yield strength,696.0,MPa,Ductility,15.0,%,0.0,0.0,0.195,0.0,0.0,0.0,0.0,0.0,0.0,0.2249999999999999,0.035,0.04,0.0,0.0,0.0,0.0,0.8,0.8,97.905,0.0,0.0,0.0,0.0,0.0,0.0,0.0,0.0,0.0,0.0,0.0,0.0,0.0,0.0,0.0,0.0,0.0,,,"Heat Treated, Machined To 25 mm, Pseudocarburized, Reheated To 800C (1470F), 150C (300F) Temper","Heat Treated, Machined To 25 mm, Pseudocarburized, Reheated To 800C (1470F), 150C (300F) Temper",499,0,Carburized – quenched (oil) – wear-resistant surface steel,0
,,,1,Steel database with labelled clusters,,,AISI 4150H Steel,Ultimate tensile strength,910.0,MPa,Yield strength,675.0,MPa,Ductility,20.0,%,0.0,0.0,0.505,0.0,0.0,0.0,0.0,0.0,0.0,0.2249999999999999,0.035,0.04,0.0,0.0,0.0,0.0,0.975,0.875,97.145,0.0,0.0,0.0,0.0,0.0,0.0,0.0,0.0,0.2,0.0,0.0,0.0,0.0,0.0,0.0,0.0,0.0,,,"Oil Quenched 830C (1525F), 595C (1100F) Temper, 100 mm (4 In.) Round","Oil Quenched 830C (1525F), 595C (1100F) Temper, 100 mm (4 In.) Round",500,6,Quenched (oil) & tempered – high-strength structural steel,6
,,,1,Steel database with labelled clusters,,,AISI E4340 Steel,Ultimate tensile strength,1110.0,MPa,Yield strength,710.0,MPa,Ductility,13.0,%,0.0,0.0,0.405,0.0,0.0,0.0,0.0,0.0,0.0,0.2249999999999999,0.025,0.02,0.0,0.0,0.0,0.0,0.8,0.75,95.7,0.0,1.825,0.0,0.0,0.0,0.0,0.0,0.0,0.25,0.0,0.0,0.0,0.0,0.0,0.0,0.0,0.0,,,"Normalized, 100 mm (4 In.) Round","Normalized, 100 mm (4 In.) Round",501,9,Normalized – general-purpose steel (round normalized stock),9
,,,1,Steel database with labelled clusters,,,AISI 4422 Steel,Ultimate tensile strength,820.0,MPa,Yield strength,385.0,MPa,Ductility,17.0,%,0.0,0.0,0.225,0.0,0.0,0.0,0.0,0.0,0.0,0.2249999999999999,0.035,0.04,0.0,0.0,0.0,0.0,0.0,0.75,98.325,0.0,0.0,0.0,0.0,0.0,0.0,0.0,0.0,0.4,0.0,0.0,0.0,0.0,0.0,0.0,0.0,0.0,,,"Heat Treated In 25 mm Rounds, Reheated To 775C (1425F), 150C (300F) Temper","Heat Treated In 25 mm Rounds, Reheated To 775C (1425F), 150C (300F) Temper",502,0,Carburized – quenched (oil) – wear-resistant surface steel,0
,,,1,Steel database with labelled clusters,,,AISI E4340 Steel,Ultimate tensile strength,1855.0,MPa,Yield strength,1550.0,MPa,Ductility,12.0,%,0.0,0.0,0.405,0.0,0.0,0.0,0.0,0.0,0.0,0.2249999999999999,0.025,0.02,0.0,0.0,0.0,0.0,0.8,0.75,95.7,0.0,1.825,0.0,0.0,0.0,0.0,0.0,0.0,0.25,0.0,0.0,0.0,0.0,0.0,0.0,0.0,0.0,,,"Oil Quenched 855C (1570F), 230C (450F) Temper For 4Hrs.","Oil Quenched 855C (1570F), 230C (450F) Temper For 4Hrs.",503,6,Quenched (oil) & tempered – high-strength structural steel,6
,,,1,Steel database with labelled clusters,,,AISI 5120 Steel,Ultimate tensile strength,986.0,MPa,Yield strength,786.0,MPa,Ductility,13.0,%,0.0,0.0,0.195,0.0,0.0,0.0,0.0,0.0,0.0,0.2249999999999999,0.035,0.04,0.0,0.0,0.0,0.0,0.8,0.8,97.905,0.0,0.0,0.0,0.0,0.0,0.0,0.0,0.0,0.0,0.0,0.0,0.0,0.0,0.0,0.0,0.0,0.0,,,"Heat Treated, Machined To 25 mm, Pseudocarburized, 150C (300F) Temper","Heat Treated, Machined To 25 mm, Pseudocarburized, 150C (300F) Temper",504,0,Carburized – quenched (oil) – wear-resistant surface steel,0
,,,1,Steel database with labelled clusters,,,AISI 4820 Steel,Ultimate tensile strength,807.0,MPa,Yield strength,550.0,MPa,Ductility,21.0,%,0.0,0.0,0.205,0.0,0.0,0.0,0.0,0.0,0.0,0.2249999999999999,0.035,0.04,0.0,0.0,0.0,0.0,0.0,0.6,95.145,0.0,3.5,0.0,0.0,0.0,0.0,0.0,0.0,0.25,0.0,0.0,0.0,0.0,0.0,0.0,0.0,0.0,,,"Mock Carburized, Reheated To 800C (1470F), 230C (450F) Temper, 100 mm (4 In.) Round","Mock Carburized, Reheated To 800C (1470F), 230C (450F) Temper, 100 mm (4 In.) Round",505,8,Carburized – quenched (oil) – wear-resistant surface steel (variant),8
,,,1,Steel database with labelled clusters,,,AISI 4820 Steel,Ultimate tensile strength,1355.0,MPa,Yield strength,1182.0,MPa,Ductility,13.0,%,0.0,0.0,0.205,0.0,0.0,0.0,0.0,0.0,0.0,0.2249999999999999,0.035,0.04,0.0,0.0,0.0,0.0,0.0,0.6,95.145,0.0,3.5,0.0,0.0,0.0,0.0,0.0,0.0,0.25,0.0,0.0,0.0,0.0,0.0,0.0,0.0,0.0,,,"Double Quenched And Tempered (230C (450F)), 1.2 mm Case Depth","Double Quenched And Tempered (230C (450F)), 1.2 mm Case Depth",506,5,Carburized – quenched (oil) – wear-resistant surface steel (variant),5
,,,1,Steel database with labelled clusters,,,AISI 5120 Steel,Ultimate tensile strength,938.0,MPa,Yield strength,758.0,MPa,Ductility,16.0,%,0.0,0.0,0.195,0.0,0.0,0.0,0.0,0.0,0.0,0.2249999999999999,0.035,0.04,0.0,0.0,0.0,0.0,0.8,0.8,97.905,0.0,0.0,0.0,0.0,0.0,0.0,0.0,0.0,0.0,0.0,0.0,0.0,0.0,0.0,0.0,0.0,0.0,,,"Heat Treated, Machined To 25 mm, Pseudocarburized, Reheated To 845C (1550F), 150C (300F) Temper","Heat Treated, Machined To 25 mm, Pseudocarburized, Reheated To 845C (1550F), 150C (300F) Temper",507,0,Carburized – quenched (oil) – wear-resistant surface steel,0
,,,1,Steel database with labelled clusters,,,AISI 4620H Steel,Ultimate tensile strength,580.0,MPa,Yield strength,365.0,MPa,Ductility,29.0,%,0.0,0.0,0.2,0.0,0.0,0.0,0.0,0.0,0.0,0.25,0.035,0.04,0.0,0.0,0.0,0.0,0.0,0.55,96.9,0.0,1.775,0.0,0.0,0.0,0.0,0.0,0.0,0.25,0.0,0.0,0.0,0.0,0.0,0.0,0.0,0.0,,,"Mock Carburized, 230C (450F) Temper, 100 mm (4 In.) Round","Mock Carburized, 230C (450F) Temper, 100 mm (4 In.) Round",508,8,Carburized – quenched (oil) – wear-resistant surface steel (variant),8
,,,1,Steel database with labelled clusters,,,AISI 5120 Steel,Ultimate tensile strength,848.0,MPa,Yield strength,650.0,MPa,Ductility,14.0,%,0.0,0.0,0.195,0.0,0.0,0.0,0.0,0.0,0.0,0.2249999999999999,0.035,0.04,0.0,0.0,0.0,0.0,0.8,0.8,97.905,0.0,0.0,0.0,0.0,0.0,0.0,0.0,0.0,0.0,0.0,0.0,0.0,0.0,0.0,0.0,0.0,0.0,,,"Heat Treated, Machined To 13.7 mm, Pseudocarburized, Reheated To 775C (1430F), 150C (300F) Temper","Heat Treated, Machined To 13.7 mm, Pseudocarburized, Reheated To 775C (1430F), 150C (300F) Temper",509,0,Carburized – quenched (oil) – wear-resistant surface steel,0
,,,1,Steel database with labelled clusters,,,AISI 5120 Steel,Ultimate tensile strength,834.0,MPa,Yield strength,635.0,MPa,Ductility,14.0,%,0.0,0.0,0.195,0.0,0.0,0.0,0.0,0.0,0.0,0.2249999999999999,0.035,0.04,0.0,0.0,0.0,0.0,0.8,0.8,97.905,0.0,0.0,0.0,0.0,0.0,0.0,0.0,0.0,0.0,0.0,0.0,0.0,0.0,0.0,0.0,0.0,0.0,,,"Heat Treated, Machined To 25 mm, Pseudocarburized, Reheated To 775C (1430F), 150C (300F) Temper","Heat Treated, Machined To 25 mm, Pseudocarburized, Reheated To 775C (1430F), 150C (300F) Temper",510,0,Carburized – quenched (oil) – wear-resistant surface steel,0
,,,1,Steel database with labelled clusters,,,AISI 4820 Steel,Ultimate tensile strength,1125.0,MPa,Yield strength,827.0,MPa,Ductility,15.0,%,0.0,0.0,0.205,0.0,0.0,0.0,0.0,0.0,0.0,0.2249999999999999,0.035,0.04,0.0,0.0,0.0,0.0,0.0,0.6,95.145,0.0,3.5,0.0,0.0,0.0,0.0,0.0,0.0,0.25,0.0,0.0,0.0,0.0,0.0,0.0,0.0,0.0,,,"Mock Carburized, Reheated To 800C (1470F), 230C (450F) Temper, 25 mm (1 In.) Round","Mock Carburized, Reheated To 800C (1470F), 230C (450F) Temper, 25 mm (1 In.) Round",511,8,Carburized – quenched (oil) – wear-resistant surface steel (variant),8
,,,1,Steel database with labelled clusters,,,AISI 5140 Steel,Ultimate tensile strength,793.0,MPa,Yield strength,470.0,MPa,Ductility,22.0,%,0.0,0.0,0.405,0.0,0.0,0.0,0.0,0.0,0.0,0.2249999999999999,0.035,0.04,0.0,0.0,0.0,0.0,0.8,0.8,97.695,0.0,0.0,0.0,0.0,0.0,0.0,0.0,0.0,0.0,0.0,0.0,0.0,0.0,0.0,0.0,0.0,0.0,,,"Normalized, 25 mm (1 In.) Round","Normalized, 25 mm (1 In.) Round",512,9,Normalized – general-purpose steel (round normalized stock),9
,,,1,Steel database with labelled clusters,,,AISI 4820 Steel,Ultimate tensile strength,738.0,MPa,Yield strength,475.0,MPa,Ductility,23.0,%,0.0,0.0,0.205,0.0,0.0,0.0,0.0,0.0,0.0,0.2249999999999999,0.035,0.04,0.0,0.0,0.0,0.0,0.0,0.6,95.145,0.0,3.5,0.0,0.0,0.0,0.0,0.0,0.0,0.25,0.0,0.0,0.0,0.0,0.0,0.0,0.0,0.0,,,"Normalized 860C (1580F), 50 mm (2 In.) Round","Normalized 860C (1580F), 50 mm (2 In.) Round",513,4,Normalized (air cooled) – general-purpose steel,4
,,,1,Steel database with labelled clusters,,,AISI E4340 Steel,Ultimate tensile strength,1014.0,MPa,Yield strength,958.0,MPa,Ductility,19.0,%,0.0,0.0,0.405,0.0,0.0,0.0,0.0,0.0,0.0,0.2249999999999999,0.025,0.02,0.0,0.0,0.0,0.0,0.8,0.75,95.7,0.0,1.825,0.0,0.0,0.0,0.0,0.0,0.0,0.25,0.0,0.0,0.0,0.0,0.0,0.0,0.0,0.0,,,"Oil Quenched 800C (1470F), 595C (1100F) Temper, 50 mm (2 In.) Round","Oil Quenched 800C (1470F), 595C (1100F) Temper, 50 mm (2 In.) Round",514,6,Quenched (oil) & tempered – high-strength structural steel,6
,,,1,Steel database with labelled clusters,,,AISI 5140 Steel,Ultimate tensile strength,800.0,MPa,Yield strength,510.0,MPa,Ductility,22.0,%,0.0,0.0,0.405,0.0,0.0,0.0,0.0,0.0,0.0,0.2249999999999999,0.035,0.04,0.0,0.0,0.0,0.0,0.8,0.8,97.695,0.0,0.0,0.0,0.0,0.0,0.0,0.0,0.0,0.0,0.0,0.0,0.0,0.0,0.0,0.0,0.0,0.0,,,"Oil Quenched 845C (1550F), 595C (1100F) Temper, 100 mm (4 In.) Round","Oil Quenched 845C (1550F), 595C (1100F) Temper, 100 mm (4 In.) Round",515,6,Quenched (oil) & tempered – high-strength structural steel,6
,,,1,Steel database with labelled clusters,,,AISI 4718H Steel,Ultimate tensile strength,1127.0,MPa,Yield strength,812.0,MPa,Ductility,15.0,%,0.0,0.0,0.18,0.0,0.0,0.0,0.0,0.0,0.0,0.2249999999999999,0.04,0.04,0.0,0.0,0.0,0.0,0.4499999999999999,0.7749999999999999,96.89,0.0,1.05,0.0,0.0,0.0,0.0,0.0,0.0,0.35,0.0,0.0,0.0,0.0,0.0,0.0,0.0,0.0,,,"Pseudocarburized And Oil Quenched, 150C (300F) Temper, 25 mm Round","Pseudocarburized And Oil Quenched, 150C (300F) Temper, 25 mm Round",516,0,Carburized – quenched (oil) – wear-resistant surface steel,0
,,,1,Steel database with labelled clusters,,,AISI 5140 Steel,Ultimate tensile strength,758.0,MPa,Yield strength,565.0,MPa,Ductility,24.0,%,0.0,0.0,0.405,0.0,0.0,0.0,0.0,0.0,0.0,0.2249999999999999,0.035,0.04,0.0,0.0,0.0,0.0,0.8,0.8,97.695,0.0,0.0,0.0,0.0,0.0,0.0,0.0,0.0,0.0,0.0,0.0,0.0,0.0,0.0,0.0,0.0,0.0,,,"Oil Quenched 845C (1550F), 650C (1200F) Temper, 50 mm (2 In.) Round","Oil Quenched 845C (1550F), 650C (1200F) Temper, 50 mm (2 In.) Round",517,6,Quenched (oil) & tempered – high-strength structural steel,6
,,,1,Steel database with labelled clusters,,,AISI 5140H Steel,Ultimate tensile strength,827.0,MPa,Yield strength,525.0,MPa,Ductility,22.0,%,0.0,0.0,0.405,0.0,0.0,0.0,0.0,0.0,0.0,0.2249999999999999,0.035,0.04,0.0,0.0,0.0,0.0,0.8,0.8,97.695,0.0,0.0,0.0,0.0,0.0,0.0,0.0,0.0,0.0,0.0,0.0,0.0,0.0,0.0,0.0,0.0,0.0,,,"Normalized, 13 mm (0.5 In.) Round","Normalized, 13 mm (0.5 In.) Round",518,9,Normalized – general-purpose steel (round normalized stock),9
,,,1,Steel database with labelled clusters,,,AISI 5120H Steel,Ultimate tensile strength,1020.0,MPa,Yield strength,848.0,MPa,Ductility,14.0,%,0.0,0.0,0.2,0.0,0.0,0.0,0.0,0.0,0.0,0.2249999999999999,0.035,0.04,0.0,0.0,0.0,0.0,0.8,0.8,97.9,0.0,0.0,0.0,0.0,0.0,0.0,0.0,0.0,0.0,0.0,0.0,0.0,0.0,0.0,0.0,0.0,0.0,,,"Heat Treated, Machined To 13.7 mm, Pseudocarburized, 150C (300F) Temper","Heat Treated, Machined To 13.7 mm, Pseudocarburized, 150C (300F) Temper",519,0,Carburized – quenched (oil) – wear-resistant surface steel,0
,,,1,Steel database with labelled clusters,,,AISI 5140 Steel,Ultimate tensile strength,570.0,MPa,Yield strength,295.0,MPa,Ductility,28.0,%,0.0,0.0,0.405,0.0,0.0,0.0,0.0,0.0,0.0,0.2249999999999999,0.035,0.04,0.0,0.0,0.0,0.0,0.8,0.8,97.695,0.0,0.0,0.0,0.0,0.0,0.0,0.0,0.0,0.0,0.0,0.0,0.0,0.0,0.0,0.0,0.0,0.0,,,Annealed 830C (1525F),Annealed 830C (1525F),520,7,Annealed – easy-to-machine – round annealed stock,7
,,,1,Steel database with labelled clusters,,,AISI 5140H Steel,Ultimate tensile strength,876.0,MPa,Yield strength,724.0,MPa,Ductility,20.0,%,0.0,0.0,0.405,0.0,0.0,0.0,0.0,0.0,0.0,0.2249999999999999,0.035,0.04,0.0,0.0,0.0,0.0,0.8,0.8,97.695,0.0,0.0,0.0,0.0,0.0,0.0,0.0,0.0,0.0,0.0,0.0,0.0,0.0,0.0,0.0,0.0,0.0,,,"Oil Quenched 845C (1550F), 595C (1100F) Temper, 25 mm (1 In.) Round","Oil Quenched 845C (1550F), 595C (1100F) Temper, 25 mm (1 In.) Round",521,6,Quenched (oil) & tempered – high-strength structural steel,6
