Repository: Azhi-ss/SteelScientist

# Steel Labelled Clusters Dataset

This directory contains the cleaned steel labelled-clusters dataset used by
`regression/steel_labelled_clusters_regression.py`.

## Files

| File | Rows | Description |
|------|------|-------------|
| `raw/Steel database with labelled clusters.xlsx` | 3234 | Original spreadsheet. |
| `full_with_duplicates.csv` | 3234 | Raw spreadsheet mapped to the project regression schema. |
| `clean.csv` | 1943 | Strictly deduplicated regression mother table. |
| `train.csv` | 1554 | Fixed 8:2 training split generated from `clean.csv`. |
| `val.csv` | 389 | Fixed 8:2 validation split generated from `clean.csv`. |

File: datasets/steel_labelled_clusters/train.csv (part 7 of 19)
DOIs,Files,problem,status,Table_topic,title,abstract,Material,Tensile_name,Tensile_value,Tensile_unit,Yield_name,Yield_value,Yield_unit,Elongation_name,Elongation_value,Elongation_unit,H,B,C,N,O,F,Na,Mg,Al,Si,P,S,Cl,Ca,Ti,V,Cr,Mn,Fe,Co,Ni,Cu,Zn,As,Y,Zr,Nb,Mo,Sn,Sb,La,Ce,Ta,W,Pb,Bi,Other_ele,Text_addition,Text,actions,source_entry,cluster_number,cluster_label,cluster_number_0_to_11
,,,1,Steel database with labelled clusters,,,AISI 4815H Steel,Ultimate tensile strength,1095.0,MPa,Yield strength,917.0,MPa,Ductility,16.0,%,0.0,0.0,0.15,0.0,0.0,0.0,0.0,0.0,0.0,0.2249999999999999,0.035,0.04,0.0,0.0,0.0,0.0,0.0,0.5,95.3,0.0,3.5,0.0,0.0,0.0,0.0,0.0,0.0,0.25,0.0,0.0,0.0,0.0,0.0,0.0,0.0,0.0,,,"Pseudocarburized And Oil Quenched, 150C (300F) Temper, 25 mm (1 In.) Round","Pseudocarburized And Oil Quenched, 150C (300F) Temper, 25 mm (1 In.) Round",573,0,Carburized – quenched (oil) – wear-resistant surface steel,0
,,,1,Steel database with labelled clusters,,,AISI 4419 Steel,Ultimate tensile strength,650.0,MPa,Yield strength,405.0,MPa,Ductility,25.0,%,0.0,0.0,0.205,0.0,0.0,0.0,0.0,0.0,0.0,0.25,0.035,0.04,0.0,0.0,0.0,0.0,0.0,0.55,98.395,0.0,0.0,0.0,0.0,0.0,0.0,0.0,0.0,0.525,0.0,0.0,0.0,0.0,0.0,0.0,0.0,0.0,,,"Mock Carburized, 230C (450F) Temper, 25 mm (1 In.) Round","Mock Carburized, 230C (450F) Temper, 25 mm (1 In.) Round",199,8,Carburized – quenched (oil) – wear-resistant surface steel (variant),8
,,,1,Steel database with labelled clusters,,,AISI 4130H Steel,Ultimate tensile strength,1110.0,MPa,Yield strength,951.0,MPa,Ductility,14.0,%,0.0,0.0,0.3,0.0,0.0,0.0,0.0,0.0,0.0,0.25,0.035,0.04,0.0,0.0,0.0,0.0,0.975,0.5,97.7,0.0,0.0,0.0,0.0,0.0,0.0,0.0,0.0,0.2,0.0,0.0,0.0,0.0,0.0,0.0,0.0,0.0,,,"Water Quenched 855C (1570F), 480C (900F) Temper, 25 mm (1 In.) Round","Water Quenched 855C (1570F), 480C (900F) Temper, 25 mm (1 In.) Round",16,10,Quenched (water) & tempered – high-strength structural steel,10
,,,1,Steel database with labelled clusters,,,AISI 4320 Steel,Ultimate tensile strength,793.0,MPa,Yield strength,460.0,MPa,Ductility,20.0,%,0.0,0.0,0.195,0.0,0.0,0.0,0.0,0.0,0.0,0.2249999999999999,0.035,0.04,0.0,0.0,0.0,0.0,0.5,0.55,96.38,0.0,1.825,0.0,0.0,0.0,0.0,0.0,0.0,0.25,0.0,0.0,0.0,0.0,0.0,0.0,0.0,0.0,,,Normalized At 895C (1640F),Normalized At 895C (1640F),266,4,Normalized (air cooled) – general-purpose steel,4
,,,1,Steel database with labelled clusters,,,AISI 86B30H Steel,Ultimate tensile strength,979.0,MPa,Yield strength,841.0,MPa,Ductility,16.0,%,0.0,0.00175,0.3,0.0,0.0,0.0,0.0,0.0,0.0,0.2249999999999999,0.035,0.04,0.0,0.0,0.0,0.0,0.5,0.8,97.34825,0.0,0.55,0.0,0.0,0.0,0.0,0.0,0.0,0.2,0.0,0.0,0.0,0.0,0.0,0.0,0.0,0.0,,,"Oil Quenched 845C (1550F), 455C (850F) Temper","Oil Quenched 845C (1550F), 455C (850F) Temper",901,6,Quenched (oil) & tempered – high-strength structural steel,6
,,,1,Steel database with labelled clusters,,,ASTM A424 Steel,Ultimate tensile strength,295.0,MPa,Yield strength,200.0,MPa,Ductility,38.0,%,0.0,0.0,0.04,0.0,0.0,0.0,0.0,0.0,0.0,0.0,0.015,0.035,0.0,0.0,0.0,0.0,0.0,0.12,99.79,0.0,0.0,0.0,0.0,0.0,0.0,0.0,0.0,0.0,0.0,0.0,0.0,0.0,0.0,0.0,0.0,0.0,,,"Type Ii, Composition A, Drawing Quality","Type Ii, Composition A, Drawing Quality",1174,2,Quenched (oil) – general-purpose steel (tested),2
,,,1,Steel database with labelled clusters,,,AISI 6150H Steel,Ultimate tensile strength,1020.0,MPa,Yield strength,910.0,MPa,Ductility,17.0,%,0.0,0.0,0.505,0.0,0.0,0.0,0.0,0.0,0.0,0.2249999999999999,0.035,0.04,0.0,0.0,0.0,0.15,0.975,0.8,97.27,0.0,0.0,0.0,0.0,0.0,0.0,0.0,0.0,0.0,0.0,0.0,0.0,0.0,0.0,0.0,0.0,0.0,,,"Oil Quenched 845C (1550F), 595C (1100F) Temper, 50 mm (2 In.) Round","Oil Quenched 845C (1550F), 595C (1100F) Temper, 50 mm (2 In.) Round",939,6,Quenched (oil) & tempered – high-strength structural steel,6
,,,1,Steel database with labelled clusters,,,AISI 4820H Steel,Ultimate tensile strength,1415.0,MPa,Yield strength,1170.0,MPa,Ductility,13.0,%,0.0,0.0,0.2,0.0,0.0,0.0,0.0,0.0,0.0,0.2249999999999999,0.035,0.04,0.0,0.0,0.0,0.0,0.0,0.6000000000000001,95.15,0.0,3.5,0.0,0.0,0.0,0.0,0.0,0.0,0.25,0.0,0.0,0.0,0.0,0.0,0.0,0.0,0.0,,,"Mock Carburized, Reheated To 800C (1470F), 230C (450F) Temper, 13 mm (0.5 In.) Round","Mock Carburized, Reheated To 800C (1470F), 230C (450F) Temper, 13 mm (0.5 In.) Round",545,8,Carburized – quenched (oil) – wear-resistant surface steel (variant),8
,,,1,Steel database with labelled clusters,,,AISI 1141 Steel,Ultimate tensile strength,600.0,MPa,Yield strength,350.0,MPa,Ductility,26.0,%,0.0,0.0,0.41,0.0,0.0,0.0,0.0,0.0,0.0,0.0,0.04,0.105,0.0,0.0,0.0,0.0,0.0,1.5,97.945,0.0,0.0,0.0,0.0,0.0,0.0,0.0,0.0,0.0,0.0,0.0,0.0,0.0,0.0,0.0,0.0,0.0,,,Annealed At 815C (1500F),Annealed At 815C (1500F),2041,7,Annealed – easy-to-machine – round annealed stock,7
,,,1,Steel database with labelled clusters,,,AISI 8630 Steel,Ultimate tensile strength,1015.0,MPa,Yield strength,910.0,MPa,Ductility,16.0,%,0.0,0.0,0.305,0.0,0.0,0.0,0.0,0.0,0.0,0.2249999999999999,0.035,0.04,0.0,0.0,0.0,0.0,0.5,0.8,97.345,0.0,0.55,0.0,0.0,0.0,0.0,0.0,0.0,0.2,0.0,0.0,0.0,0.0,0.0,0.0,0.0,0.0,,,"Water Quenched 845C (1550F), 480C (900F) Temper, 25 mm (1 In.) Round","Water Quenched 845C (1550F), 480C (900F) Temper, 25 mm (1 In.) Round",860,10,Quenched (water) & tempered – high-strength structural steel,10
,,,1,Steel database with labelled clusters,,,ASTM A514 Steel,Ultimate tensile strength,760.0,MPa,Yield strength,690.0,MPa,Ductility,18.0,%,0.0,0.003,0.16,0.0,0.0,0.0,0.0,0.0,0.0,0.3,0.04,0.04,0.0,0.0,0.055,0.0,1.7,0.55,96.652,0.0,0.0,0.0,0.0,0.0,0.0,0.0,0.0,0.5,0.0,0.0,0.0,0.0,0.0,0.0,0.0,0.0,,,"Grade E, Plate Thickness _ 19 mm","Grade E, Plate Thickness _ 19 mm",1369,11,plate – no special treatment – general-purpose steel,11
,,,1,Steel database with labelled clusters,,,AISI 1541 Steel,Ultimate tensile strength,634.0,MPa,Yield strength,352.0,MPa,Ductility,15.0,%,0.0,0.0,0.4,0.0,0.0,0.0,0.0,0.0,0.0,0.0,0.04,0.05,0.0,0.0,0.0,0.0,0.0,1.5,98.01,0.0,0.0,0.0,0.0,0.0,0.0,0.0,0.0,0.0,0.0,0.0,0.0,0.0,0.0,0.0,0.0,0.0,,,Hot Rolled Bar (Uns G15410),Hot Rolled Bar (Uns G15410),1921,2,Quenched (oil) – general-purpose steel (tested),2
,,,1,Steel database with labelled clusters,,,ASTM A607 Steel,Ultimate tensile strength,550.0,MPa,Yield strength,450.0,MPa,Ductility,15.0,%,0.0,0.0,0.26,0.01,0.0,0.0,0.0,0.0,0.0,0.0,0.04,0.05,0.0,0.0,0.0,0.0,0.0,1.5,98.14,0.0,0.0,0.0,0.0,0.0,0.0,0.0,0.0,0.0,0.0,0.0,0.0,0.0,0.0,0.0,0.0,0.0,,,"Grade 65, Cold Rolled","Grade 65, Cold Rolled",1542,1,Hot rolled – general construction steel,1
,,,1,Steel database with labelled clusters,,,ASTM A572 Steel,Ultimate tensile strength,450.0,MPa,Yield strength,345.0,MPa,Ductility,18.0,%,0.0,0.0,0.23,0.0,0.0,0.0,0.0,0.0,0.0,0.4,0.04,0.05,0.0,0.0,0.0,0.0,0.0,1.35,97.93,0.0,0.0,0.0,0.0,0.0,0.0,0.0,0.0,0.0,0.0,0.0,0.0,0.0,0.0,0.0,0.0,0.0,,,Grade 50,Grade 50,1500,1,Hot rolled – general construction steel,1
,,,1,Steel database with labelled clusters,,,AISI 4820 Steel,Ultimate tensile strength,1440.0,MPa,Yield strength,1195.0,MPa,Ductility,14.0,%,0.0,0.0,0.205,0.0,0.0,0.0,0.0,0.0,0.0,0.2249999999999999,0.035,0.04,0.0,0.0,0.0,0.0,0.0,0.6,95.145,0.0,3.5,0.0,0.0,0.0,0.0,0.0,0.0,0.25,0.0,0.0,0.0,0.0,0.0,0.0,0.0,0.0,,,"Mock Carburized, Reheated To 800C (1470F), 150C (300F) Temper, 13 mm (0.5 In.) Round","Mock Carburized, Reheated To 800C (1470F), 150C (300F) Temper, 13 mm (0.5 In.) Round",466,8,Carburized – quenched (oil) – wear-resistant surface steel (variant),8
,,,1,Steel database with labelled clusters,,,AISI 5150 Steel,Ultimate tensile strength,945.0,MPa,Yield strength,793.0,MPa,Ductility,20.0,%,0.0,0.0,0.505,0.0,0.0,0.0,0.0,0.0,0.0,0.2249999999999999,0.035,0.04,0.0,0.0,0.0,0.0,0.8,0.8,97.595,0.0,0.0,0.0,0.0,0.0,0.0,0.0,0.0,0.0,0.0,0.0,0.0,0.0,0.0,0.0,0.0,0.0,,,"Oil Quenched From 830C (1525F), 595C (1100F) Temper, 25 mm (1 In.) Round","Oil Quenched From 830C (1525F), 595C (1100F) Temper, 25 mm (1 In.) Round",533,6,Quenched (oil) & tempered – high-strength structural steel,6
,,,1,Steel database with labelled clusters,,,AISI 4140 Steel,Ultimate tensile strength,965.0,MPa,Yield strength,800.0,MPa,Ductility,17.0,%,0.0,0.0,0.405,0.0,0.0,0.0,0.0,0.0,0.0,0.2249999999999999,0.035,0.04,0.0,0.0,0.0,0.0,0.95,0.875,97.27,0.0,0.0,0.0,0.0,0.0,0.0,0.0,0.0,0.2,0.0,0.0,0.0,0.0,0.0,0.0,0.0,0.0,,,"Oil Quenched, 50 mm (2 In.) Round [845C (1550F) Quench, 540C (1000F) Temper]","Oil Quenched, 50 mm (2 In.) Round [845C (1550F) Quench, 540C (1000F) Temper]",200,6,Quenched (oil) & tempered – high-strength structural steel,6
,,,1,Steel database with labelled clusters,,,AISI 8740H Steel,Ultimate tensile strength,1235.0,MPa,Yield strength,1140.0,MPa,Ductility,13.0,%,0.0,0.0,0.405,0.0,0.0,0.0,0.0,0.0,0.0,0.2249999999999999,0.035,0.04,0.0,0.0,0.0,0.0,0.5,0.875,97.12,0.0,0.55,0.0,0.0,0.0,0.0,0.0,0.0,0.25,0.0,0.0,0.0,0.0,0.0,0.0,0.0,0.0,,,"Oil Quenched 830C (1525F), 540C (1000F) Temper, 13 mm (0.5 In.) Round","Oil Quenched 830C (1525F), 540C (1000F) Temper, 13 mm (0.5 In.) Round",875,6,Quenched (oil) & tempered – high-strength structural steel,6
,,,1,Steel database with labelled clusters,,,AISI 1050 Steel,Ultimate tensile strength,841.0,MPa,Yield strength,558.0,MPa,Ductility,22.0,%,0.0,0.0,0.51,0.0,0.0,0.0,0.0,0.0,0.0,0.0,0.04,0.05,0.0,0.0,0.0,0.0,0.0,0.75,98.65,0.0,0.0,0.0,0.0,0.0,0.0,0.0,0.0,0.0,0.0,0.0,0.0,0.0,0.0,0.0,0.0,0.0,,,"Oil Quenched 845C (1550F), 595C (1100F) Temper, 13 mm (0.5 In.) Round","Oil Quenched 845C (1550F), 595C (1100F) Temper, 13 mm (0.5 In.) Round",1674,6,Quenched (oil) & tempered – high-strength structural steel,6
,,,1,Steel database with labelled clusters,,,ASTM A203 Low Alloy Steel,Ultimate tensile strength,450.0,MPa,Yield strength,255.0,MPa,Ductility,19.0,%,0.0,0.0,0.2,0.0,0.0,0.0,0.0,0.0,0.0,0.275,0.04,0.04,0.0,0.0,0.0,0.0,0.0,0.8,95.145,0.0,3.5,0.0,0.0,0.0,0.0,0.0,0.0,0.0,0.0,0.0,0.0,0.0,0.0,0.0,0.0,0.0,,,Grade D,Grade D,1234,1,Hot rolled – general construction steel,1
,,,1,Steel database with labelled clusters,,,AISI 1340H Steel,Ultimate tensile strength,814.0,MPa,Yield strength,676.0,MPa,Ductility,21.0,%,0.0,0.0,0.405,0.0,0.0,0.0,0.0,0.0,0.0,0.25,0.035,0.04,0.0,0.0,0.0,0.0,0.0,1.75,97.52,0.0,0.0,0.0,0.0,0.0,0.0,0.0,0.0,0.0,0.0,0.0,0.0,0.0,0.0,0.0,0.0,0.0,,,"Oil Quenched From 830C (1525F), 595C (1100F) Temper, 25 mm (1 In.) Round","Oil Quenched From 830C (1525F), 595C (1100F) Temper, 25 mm (1 In.) Round",1028,6,Quenched (oil) & tempered – high-strength structural steel,6
,,,1,Steel database with labelled clusters,,,AISI 1141 Steel,Ultimate tensile strength,738.0,MPa,Yield strength,460.0,MPa,Ductility,20.0,%,0.0,0.0,0.41,0.0,0.0,0.0,0.0,0.0,0.0,0.0,0.04,0.105,0.0,0.0,0.0,0.0,0.0,1.5,97.945,0.0,0.0,0.0,0.0,0.0,0.0,0.0,0.0,0.0,0.0,0.0,0.0,0.0,0.0,0.0,0.0,0.0,,,"Oil Quenched From 815C, 540C (1000F) Temper, 100 mm (4 In.) Round","Oil Quenched From 815C, 540C (1000F) Temper, 100 mm (4 In.) Round",1892,6,Quenched (oil) & tempered – high-strength structural steel,6
,,,1,Steel database with labelled clusters,,,ASTM A442 Carbon Steel,Ultimate tensile strength,380.0,MPa,Yield strength,205.0,MPa,Ductility,21.0,%,0.0,0.0,0.24,0.0,0.0,0.0,0.0,0.0,0.0,0.275,0.04,0.04,0.0,0.0,0.0,0.0,0.0,0.95,98.455,0.0,0.0,0.0,0.0,0.0,0.0,0.0,0.0,0.0,0.0,0.0,0.0,0.0,0.0,0.0,0.0,0.0,,,Grade 55,Grade 55,1273,1,Hot rolled – general construction steel,1
,,,1,Steel database with labelled clusters,,,ASTM A710 Steel,Ultimate tensile strength,620.0,MPa,Yield strength,585.0,MPa,Ductility,20.0,%,0.0,0.0,0.07,0.0,0.0,0.0,0.0,0.0,0.0,0.4,0.025,0.025,0.0,0.0,0.0,0.0,0.75,0.55,95.96,0.0,0.85,1.15,0.0,0.0,0.0,0.0,0.02,0.2,0.0,0.0,0.0,0.0,0.0,0.0,0.0,0.0,,,"Grade A, Class 1, 6.4 - 8.0 mm Thick","Grade A, Class 1, 6.4 - 8.0 mm Thick",1407,1,Hot rolled – general construction steel,1
,,,1,Steel database with labelled clusters,,,AISI 8650H Steel,Ultimate tensile strength,1020.0,MPa,Yield strength,689.0,MPa,Ductility,14.0,%,0.0,0.0,0.505,0.0,0.0,0.0,0.0,0.0,0.0,0.25,0.035,0.045,0.0,0.0,0.0,0.0,0.5,0.875,97.04,0.0,0.55,0.0,0.0,0.0,0.0,0.0,0.0,0.2,0.0,0.0,0.0,0.0,0.0,0.0,0.0,0.0,,,"Normalized, 25 mm (1 In.) Round","Normalized, 25 mm (1 In.) Round",846,9,Normalized – general-purpose steel (round normalized stock),9
,,,1,Steel database with labelled clusters,,,ASTM A735 Low Alloy Steel,Ultimate tensile strength,585.0,MPa,Yield strength,485.0,MPa,Ductility,12.0,%,0.0,0.0,0.06,0.0,0.0,0.0,0.0,0.0,0.0,0.4,0.04,0.03,0.0,0.0,0.0,0.0,0.0,1.7,97.435,0.0,0.0,0.275,0.0,0.0,0.0,0.0,0.06,0.0,0.0,0.0,0.0,0.0,0.0,0.0,0.0,0.0,,,Class 2,Class 2,1381,1,Hot rolled – general construction steel,1
,,,1,Steel database with labelled clusters,,,AISI 1025 Steel,Ultimate tensile strength,345.0,MPa,Yield strength,275.0,MPa,Ductility,15.0,%,0.0,0.0,0.25,0.0,0.0,0.0,0.0,0.0,0.0,0.0,0.04,0.05,0.0,0.0,0.0,0.0,0.0,0.4499999999999999,99.21,0.0,0.0,0.0,0.0,0.0,0.0,0.0,0.0,0.0,0.0,0.0,0.0,0.0,0.0,0.0,0.0,0.0,,,"Cold Drawn, High Temperature, Stress Relieved, 50-75 mm (2-3 In) Round","Cold Drawn, High Temperature, Stress Relieved, 50-75 mm (2-3 In) Round",1752,0,Carburized – quenched (oil) – wear-resistant surface steel,0
,,,1,Steel database with labelled clusters,,,AISI 1045 Steel,Ultimate tensile strength,585.0,MPa,Yield strength,505.0,MPa,Ductility,12.0,%,0.0,0.0,0.4599999999999999,0.0,0.0,0.0,0.0,0.0,0.0,0.0,0.04,0.05,0.0,0.0,0.0,0.0,0.0,0.75,98.7,0.0,0.0,0.0,0.0,0.0,0.0,0.0,0.0,0.0,0.0,0.0,0.0,0.0,0.0,0.0,0.0,0.0,,,"Cold Drawn, Annealed, 19-32 mm (0.75-1.25 In) Round","Cold Drawn, Annealed, 19-32 mm (0.75-1.25 In) Round",1744,3,Normalized – easy-to-machine stock (cold drawn),3
,,,1,Steel database with labelled clusters,,,AISI 8617 Steel,Ultimate tensile strength,820.0,MPa,Yield strength,550.0,MPa,Ductility,23.0,%,0.0,0.0,0.175,0.0,0.0,0.0,0.0,0.0,0.0,0.2249999999999999,0.035,0.04,0.0,0.0,0.0,0.0,0.5,0.8,97.475,0.0,0.55,0.0,0.0,0.0,0.0,0.0,0.0,0.2,0.0,0.0,0.0,0.0,0.0,0.0,0.0,0.0,,,"Double Quenched, 150C (300F) Temper","Double Quenched, 150C (300F) Temper",731,5,Carburized – quenched (oil) – wear-resistant surface steel (variant),5
,,,1,Steel database with labelled clusters,,,AISI 4118H Steel,Ultimate tensile strength,583.0,MPa,Yield strength,386.0,MPa,Ductility,32.0,%,0.0,0.0,0.2,0.0,0.0,0.0,0.0,0.0,0.0,0.2249999999999999,0.035,0.04,0.0,0.0,0.0,0.0,0.5,0.8,98.085,0.0,0.0,0.0,0.0,0.0,0.0,0.0,0.0,0.1149999999999999,0.0,0.0,0.0,0.0,0.0,0.0,0.0,0.0,,,"Normalized At 910C (1670F), Air Cooled, 25 mm (1 In.) Round","Normalized At 910C (1670F), Air Cooled, 25 mm (1 In.) Round",44,4,Normalized (air cooled) – general-purpose steel,4
,,,1,Steel database with labelled clusters,,,AISI E4340 H Steel,Ultimate tensile strength,1282.0,MPa,Yield strength,862.0,MPa,Ductility,12.0,%,0.0,0.0,0.405,0.0,0.0,0.0,0.0,0.0,0.0,0.2249999999999999,0.025,0.02,0.0,0.0,0.0,0.0,0.8,0.7749999999999999,95.725,0.0,1.775,0.0,0.0,0.0,0.0,0.0,0.0,0.25,0.0,0.0,0.0,0.0,0.0,0.0,0.0,0.0,,,"Normalized, 25 mm Round","Normalized, 25 mm Round",275,9,Normalized – general-purpose steel (round normalized stock),9
,,,1,Steel database with labelled clusters,,,AISI 4150H Steel,Ultimate tensile strength,1020.0,MPa,Yield strength,945.0,MPa,Ductility,17.0,%,0.0,0.0,0.505,0.0,0.0,0.0,0.0,0.0,0.0,0.2249999999999999,0.035,0.04,0.0,0.0,0.0,0.0,0.975,0.875,97.145,0.0,0.0,0.0,0.0,0.0,0.0,0.0,0.0,0.2,0.0,0.0,0.0,0.0,0.0,0.0,0.0,0.0,,,"Oil Quenched 830C (1525F), 650C (1200F) Temper, 13 mm (0.5 In.) Round","Oil Quenched 830C (1525F), 650C (1200F) Temper, 13 mm (0.5 In.) Round",102,6,Quenched (oil) & tempered – high-strength structural steel,6
,,,1,Steel database with labelled clusters,,,AISI 86B30H Steel,Ultimate tensile strength,635.0,MPa,Yield strength,385.0,MPa,Ductility,24.0,%,0.0,0.00175,0.3,0.0,0.0,0.0,0.0,0.0,0.0,0.2249999999999999,0.035,0.04,0.0,0.0,0.0,0.0,0.5,0.8,97.34825,0.0,0.55,0.0,0.0,0.0,0.0,0.0,0.0,0.2,0.0,0.0,0.0,0.0,0.0,0.0,0.0,0.0,,,"Normalized, 100 mm (4 In.) Round","Normalized, 100 mm (4 In.) Round",820,9,Normalized – general-purpose steel (round normalized stock),9
,,,1,Steel database with labelled clusters,,,AISI 8822H Steel,Ultimate tensile strength,1198.0,MPa,Yield strength,693.0,MPa,Ductility,11.0,%,0.0,0.0,0.22,0.0,0.0,0.0,0.0,0.0,0.0,0.2249999999999999,0.035,0.04,0.0,0.0,0.0,0.0,0.5,0.875,97.205,0.0,0.55,0.0,0.0,0.0,0.0,0.0,0.0,0.35,0.0,0.0,0.0,0.0,0.0,0.0,0.0,0.0,,,"Normalized, Machined To 13.7 mm Rounds, Pseudocarburized, 775C (1430F) Reheat, 150C (300F) Temper","Normalized, Machined To 13.7 mm Rounds, Pseudocarburized, 775C (1430F) Reheat, 150C (300F) Temper",995,0,Carburized – quenched (oil) – wear-resistant surface steel,0
,,,1,Steel database with labelled clusters,,,AISI 8650 Steel,Ultimate tensile strength,1020.0,MPa,Yield strength,945.0,MPa,Ductility,18.0,%,0.0,0.0,0.505,0.0,0.0,0.0,0.0,0.0,0.0,0.2249999999999999,0.035,0.045,0.0,0.0,0.0,0.0,0.5,0.875,97.065,0.0,0.55,0.0,0.0,0.0,0.0,0.0,0.0,0.2,0.0,0.0,0.0,0.0,0.0,0.0,0.0,0.0,,,"Oil Quenched 800C (1470F), 650C (1200F) Temper, 13 mm (0.5 In.) Round","Oil Quenched 800C (1470F), 650C (1200F) Temper, 13 mm (0.5 In.) Round",905,6,Quenched (oil) & tempered – high-strength structural steel,6
,,,1,Steel database with labelled clusters,,,AISI 4150 Steel,Ultimate tensile strength,910.0,MPa,Yield strength,675.0,MPa,Ductility,20.0,%,0.0,0.0,0.505,0.0,0.0,0.0,0.0,0.0,0.0,0.2249999999999999,0.035,0.04,0.0,0.0,0.0,0.0,0.95,0.875,97.17,0.0,0.0,0.0,0.0,0.0,0.0,0.0,0.0,0.2,0.0,0.0,0.0,0.0,0.0,0.0,0.0,0.0,,,"Oil Quenched 830C (1525F), 595C (1100F) Temper, 100 mm (4 In.) Round","Oil Quenched 830C (1525F), 595C (1100F) Temper, 100 mm (4 In.) Round",108,6,Quenched (oil) & tempered – high-strength structural steel,6
,,,1,Steel database with labelled clusters,,,AISI 5160H Steel,Ultimate tensile strength,917.0,MPa,Yield strength,793.0,MPa,Ductility,19.0,%,0.0,0.0,0.6000000000000001,0.0,0.0,0.0,0.0,0.0,0.0,0.2249999999999999,0.035,0.04,0.0,0.0,0.0,0.0,0.8,0.875,97.425,0.0,0.0,0.0,0.0,0.0,0.0,0.0,0.0,0.0,0.0,0.0,0.0,0.0,0.0,0.0,0.0,0.0,,,"Oil Quenched From 830C (1525F), 650C (1200F) Temper, 13 mm (0.5 In.) Round","Oil Quenched From 830C (1525F), 650C (1200F) Temper, 13 mm (0.5 In.) Round",652,6,Quenched (oil) & tempered – high-strength structural steel,6
,,,1,Steel database with labelled clusters,,,AISI E4340 H Steel,Ultimate tensile strength,855.0,MPa,Yield strength,731.0,MPa,Ductility,21.0,%,0.0,0.0,0.405,0.0,0.0,0.0,0.0,0.0,0.0,0.2249999999999999,0.025,0.02,0.0,0.0,0.0,0.0,0.8,0.7749999999999999,95.725,0.0,1.775,0.0,0.0,0.0,0.0,0.0,0.0,0.25,0.0,0.0,0.0,0.0,0.0,0.0,0.0,0.0,,,"Oil Quenched 800C (1470F), 650C (1200F) Temper, 100 mm (4 In.) Round","Oil Quenched 800C (1470F), 650C (1200F) Temper, 100 mm (4 In.) Round",498,6,Quenched (oil) & tempered – high-strength structural steel,6
,,,1,Steel database with labelled clusters,,,AISI 1547 Steel,Ultimate tensile strength,655.0,MPa,Yield strength,585.0,MPa,Ductility,10.0,%,0.0,0.0,0.47,0.0,0.0,0.0,0.0,0.0,0.0,0.0,0.04,0.05,0.0,0.0,0.0,0.0,0.0,1.5,97.94,0.0,0.0,0.0,0.0,0.0,0.0,0.0,0.0,0.0,0.0,0.0,0.0,0.0,0.0,0.0,0.0,0.0,,,"Annealed, Cold Drawn, 19-32 mm (0.75-1.25 In) Round","Annealed, Cold Drawn, 19-32 mm (0.75-1.25 In) Round",1977,3,Normalized – easy-to-machine stock (cold drawn),3
,,,1,Steel database with labelled clusters,,,AISI 8622H Steel,Ultimate tensile strength,1176.0,MPa,Yield strength,654.0,MPa,Ductility,12.0,%,0.0,0.0,0.22,0.0,0.0,0.0,0.0,0.0,0.0,0.2249999999999999,0.035,0.04,0.0,0.0,0.0,0.0,0.495,0.7749999999999999,97.46,0.0,0.55,0.0,0.0,0.0,0.0,0.0,0.0,0.2,0.0,0.0,0.0,0.0,0.0,0.0,0.0,0.0,,,"Heat Treated, Machined To 25 mm (1 In.) Rounds, Pseudocarburized, 775C (1430F) Reheat, 150C (300F) Temper","Heat Treated, Machined To 25 mm (1 In.) Rounds, Pseudocarburized, 775C (1430F) Reheat, 150C (300F) Temper",833,0,Carburized – quenched (oil) – wear-resistant surface steel,0
,,,1,Steel database with labelled clusters,,,ASTM A562 Carbon Steel,Ultimate tensile strength,380.0,MPa,Yield strength,205.0,MPa,Ductility,22.0,%,0.0,0.0,0.12,0.0,0.0,0.0,0.0,0.0,0.0,0.325,0.04,0.04,0.0,0.0,0.48,0.0,0.0,1.2,97.645,0.0,0.0,0.15,0.0,0.0,0.0,0.0,0.0,0.0,0.0,0.0,0.0,0.0,0.0,0.0,0.0,0.0,,,Titanium Alloy,Titanium Alloy,1323,2,Quenched (oil) – general-purpose steel (tested),2
,,,1,Steel database with labelled clusters,,,AISI 5160H Steel,Ultimate tensile strength,827.0,MPa,Yield strength,540.0,MPa,Ductility,22.0,%,0.0,0.0,0.6000000000000001,0.0,0.0,0.0,0.0,0.0,0.0,0.2249999999999999,0.035,0.04,0.0,0.0,0.0,0.0,0.8,0.875,97.425,0.0,0.0,0.0,0.0,0.0,0.0,0.0,0.0,0.0,0.0,0.0,0.0,0.0,0.0,0.0,0.0,0.0,,,"Oil Quenched From 830C (1525F), 650C (1200F) Temper, 100 mm (4 In.) Round","Oil Quenched From 830C (1525F), 650C (1200F) Temper, 100 mm (4 In.) Round",586,6,Quenched (oil) & tempered – high-strength structural steel,6
,,,1,Steel database with labelled clusters,,,AISI Grade 18Ni (200) Maraging Steel,Ultimate tensile strength,1750.0,MPa,Yield strength,1710.0,MPa,Ductility,11.0,%,0.0,0.0,0.03,0.0,0.0,0.0,0.0,0.0,0.1,0.1,0.01,0.01,0.0,0.0,0.2,0.0,0.0,0.1,69.19,8.5,18.5,0.0,0.0,0.0,0.0,0.01,0.0,3.25,0.0,0.0,0.0,0.0,0.0,0.0,0.0,0.0,,,"Aged, 75 mm Round Bar, Tested In Longitudinal Direction","Aged, 75 mm Round Bar, Tested In Longitudinal Direction",1075,2,Quenched (oil) – general-purpose steel (tested),2
,,,1,Steel database with labelled clusters,,,ASTM A242 Steel,Ultimate tensile strength,435.0,MPa,Yield strength,290.0,MPa,Ductility,18.0,%,0.0,0.0,0.15,0.0,0.0,0.0,0.0,0.0,0.0,0.0,0.15,0.05,0.0,0.0,0.0,0.0,0.0,1.0,98.45,0.0,0.0,0.2,0.0,0.0,0.0,0.0,0.0,0.0,0.0,0.0,0.0,0.0,0.0,0.0,0.0,0.0,,,"Type 1, 19-38 mm Thick","Type 1, 19-38 mm Thick",1430,2,Quenched (oil) – general-purpose steel (tested),2
,,,1,Steel database with labelled clusters,,,AISI 86B50 Steel,Ultimate tensile strength,958.0,MPa,Yield strength,640.0,MPa,Ductility,15.0,%,0.0,0.00175,0.505,0.0,0.0,0.0,0.0,0.0,0.0,0.25,0.035,0.045,0.0,0.0,0.0,0.0,0.5,0.875,97.03825,0.0,0.55,0.0,0.0,0.0,0.0,0.0,0.0,0.2,0.0,0.0,0.0,0.0,0.0,0.0,0.0,0.0,,,"Normalized, 100 mm (4 In.) Round","Normalized, 100 mm (4 In.) Round",979,9,Normalized – general-purpose steel (round normalized stock),9
,,,1,Steel database with labelled clusters,,,AISI 1045 Steel,Ultimate tensile strength,625.0,MPa,Yield strength,530.0,MPa,Ductility,12.0,%,0.0,0.0,0.4599999999999999,0.0,0.0,0.0,0.0,0.0,0.0,0.0,0.04,0.05,0.0,0.0,0.0,0.0,0.0,0.75,98.7,0.0,0.0,0.0,0.0,0.0,0.0,0.0,0.0,0.0,0.0,0.0,0.0,0.0,0.0,0.0,0.0,0.0,,,"Cold Drawn, 19-32 mm (0.75-1.25 In) Round","Cold Drawn, 19-32 mm (0.75-1.25 In) Round",1721,3,Normalized – easy-to-machine stock (cold drawn),3
,,,1,Steel database with labelled clusters,,,AISI 4130H Steel,Ultimate tensile strength,917.0,MPa,Yield strength,841.0,MPa,Ductility,20.0,%,0.0,0.0,0.3,0.0,0.0,0.0,0.0,0.0,0.0,0.25,0.035,0.04,0.0,0.0,0.0,0.0,0.975,0.5,97.7,0.0,0.0,0.0,0.0,0.0,0.0,0.0,0.0,0.2,0.0,0.0,0.0,0.0,0.0,0.0,0.0,0.0,,,"Water Quenched 855C (1570F), 595C (1100F) Temper, 13 mm (0.5 In.) Round","Water Quenched 855C (1570F), 595C (1100F) Temper, 13 mm (0.5 In.) Round",73,10,Quenched (water) & tempered – high-strength structural steel,10
,,,1,Steel database with labelled clusters,,,AISI E9310 Steel,Ultimate tensile strength,1169.0,MPa,Yield strength,951.0,MPa,Ductility,14.0,%,0.0,0.0,0.105,0.0,0.0,0.0,0.0,0.0,0.0,0.275,0.025,0.025,0.0,0.0,0.0,0.0,1.2,0.55,94.455,0.0,3.25,0.0,0.0,0.0,0.0,0.0,0.0,0.1149999999999999,0.0,0.0,0.0,0.0,0.0,0.0,0.0,0.0,,,"Double Quenched And Tempered At 230C (450F), 1.4 mm Case Depth","Double Quenched And Tempered At 230C (450F), 1.4 mm Case Depth",941,5,Carburized – quenched (oil) – wear-resistant surface steel (variant),5
,,,1,Steel database with labelled clusters,,,AISI 1141 Steel,Ultimate tensile strength,660.0,MPa,Yield strength,485.0,MPa,Ductility,24.0,%,0.0,0.0,0.41,0.0,0.0,0.0,0.0,0.0,0.0,0.0,0.04,0.105,0.0,0.0,0.0,0.0,0.0,1.5,97.945,0.0,0.0,0.0,0.0,0.0,0.0,0.0,0.0,0.0,0.0,0.0,0.0,0.0,0.0,0.0,0.0,0.0,,,"Oil Quenched From 815C, 650C (1200F) Temper, 25 mm (1 In.) Round","Oil Quenched From 815C, 650C (1200F) Temper, 25 mm (1 In.) Round",1843,6,Quenched (oil) & tempered – high-strength structural steel,6
,,,1,Steel database with labelled clusters,,,Cast Stainless Steel CA15M,Ultimate tensile strength,760.0,MPa,Yield strength,515.0,MPa,Ductility,15.0,%,0.0,0.0,0.06,0.0,0.0,0.0,0.0,0.0,0.0,1.0,0.04,0.03,0.0,0.0,0.0,0.05,12.75,1.0,79.87,0.0,4.0,0.5,0.0,0.0,0.0,0.0,0.0,0.7,0.0,0.0,0.0,0.0,0.0,0.0,0.0,0.0,,,Astm A487,Astm A487,1139,2,Quenched (oil) – general-purpose steel (tested),2
,,,1,Steel database with labelled clusters,,,AISI 5150H Steel,Ultimate tensile strength,910.0,MPa,Yield strength,670.0,MPa,Ductility,18.0,%,0.0,0.0,0.505,0.0,0.0,0.0,0.0,0.0,0.0,0.2249999999999999,0.035,0.04,0.0,0.0,0.0,0.0,0.8,0.8,97.595,0.0,0.0,0.0,0.0,0.0,0.0,0.0,0.0,0.0,0.0,0.0,0.0,0.0,0.0,0.0,0.0,0.0,,,"Oil Quenched From 830C (1525F), 540C (1000F) Temper, 50 mm (2 In.) Round","Oil Quenched From 830C (1525F), 540C (1000F) Temper, 50 mm (2 In.) Round",597,6,Quenched (oil) & tempered – high-strength structural steel,6
,,,1,Steel database with labelled clusters,,,AISI 4422 Steel,Ultimate tensile strength,827.0,MPa,Yield strength,370.0,MPa,Ductility,14.0,%,0.0,0.0,0.225,0.0,0.0,0.0,0.0,0.0,0.0,0.2249999999999999,0.035,0.04,0.0,0.0,0.0,0.0,0.0,0.75,98.325,0.0,0.0,0.0,0.0,0.0,0.0,0.0,0.0,0.4,0.0,0.0,0.0,0.0,0.0,0.0,0.0,0.0,,,"Heat Treated In 13.7 mm Rounds, Reheated To 775C (1425F), 150C (300F) Temper","Heat Treated In 13.7 mm Rounds, Reheated To 775C (1425F), 150C (300F) Temper",482,0,Carburized – quenched (oil) – wear-resistant surface steel,0
,,,1,Steel database with labelled clusters,,,AK Steel ASTM A 424 Type II,Ultimate tensile strength,311.0,MPa,Yield strength,198.0,MPa,Ductility,43.0,%,0.0,0.0,0.04,0.0,0.0,0.0,0.0,0.0,0.05,0.01,0.01,0.01,0.0,0.0,0.0,0.0,0.0,0.21,99.65,0.0,0.0,0.02,0.0,0.0,0.0,0.0,0.0,0.0,0.0,0.0,0.0,0.0,0.0,0.0,0.0,0.0,,,Vit-Plus Ds Enameling Carbon Steel,Vit-Plus Ds Enameling Carbon Steel,1398,2,Quenched (oil) – general-purpose steel (tested),2
,,,1,Steel database with labelled clusters,,,AISI 5120 Steel,Ultimate tensile strength,938.0,MPa,Yield strength,758.0,MPa,Ductility,16.0,%,0.0,0.0,0.195,0.0,0.0,0.0,0.0,0.0,0.0,0.2249999999999999,0.035,0.04,0.0,0.0,0.0,0.0,0.8,0.8,97.905,0.0,0.0,0.0,0.0,0.0,0.0,0.0,0.0,0.0,0.0,0.0,0.0,0.0,0.0,0.0,0.0,0.0,,,"Heat Treated, Machined To 25 mm, Pseudocarburized, Reheated To 845C (1550F), 150C (300F) Temper","Heat Treated, Machined To 25 mm, Pseudocarburized, Reheated To 845C (1550F), 150C (300F) Temper",507,0,Carburized – quenched (oil) – wear-resistant surface steel,0
,,,1,Steel database with labelled clusters,,,AISI 8620 Steel,Ultimate tensile strength,530.0,MPa,Yield strength,385.0,MPa,Ductility,31.0,%,0.0,0.0,0.205,0.0,0.0,0.0,0.0,0.0,0.0,0.25,0.035,0.04,0.0,0.0,0.0,0.0,0.5,0.8,97.42,0.0,0.55,0.0,0.0,0.0,0.0,0.0,0.0,0.2,0.0,0.0,0.0,0.0,0.0,0.0,0.0,0.0,,,Annealed 13 mm (0.5 In.) Round,Annealed 13 mm (0.5 In.) Round,722,3,Normalized – easy-to-machine stock (cold drawn),3
,,,1,Steel database with labelled clusters,,,ASTM A514 Steel,Ultimate tensile strength,760.0,MPa,Yield strength,690.0,MPa,Ductility,18.0,%,0.0,0.003,0.16,0.0,0.0,0.0,0.0,0.0,0.0,0.275,0.04,0.04,0.0,0.0,0.0,0.0,0.0,0.575,98.332,0.0,0.0,0.0,0.0,0.0,0.0,0.0,0.0,0.575,0.0,0.0,0.0,0.0,0.0,0.0,0.0,0.0,,,"Grade J, Plate Thickness _ 19 mm","Grade J, Plate Thickness _ 19 mm",1289,11,plate – no special treatment – general-purpose steel,11
,,,1,Steel database with labelled clusters,,,AISI 1144 Steel,Ultimate tensile strength,690.0,MPa,Yield strength,585.0,MPa,Ductility,15.0,%,0.0,0.0,0.44,0.0,0.0,0.0,0.0,0.0,0.0,0.0,0.04,0.285,0.0,0.0,0.0,0.0,0.0,1.5,97.735,0.0,0.0,0.0,0.0,0.0,0.0,0.0,0.0,0.0,0.0,0.0,0.0,0.0,0.0,0.0,0.0,0.0,,,"Cold Drawn, High Temperature, Stress Relieved, 22-32 mm (0.875-1.25 In) Round","Cold Drawn, High Temperature, Stress Relieved, 22-32 mm (0.875-1.25 In) Round",2032,0,Carburized – quenched (oil) – wear-resistant surface steel,0
,,,1,Steel database with labelled clusters,,,AISI 6150H Steel,Ultimate tensile strength,972.0,MPa,Yield strength,896.0,MPa,Ductility,18.0,%,0.0,0.0,0.505,0.0,0.0,0.0,0.0,0.0,0.0,0.2249999999999999,0.035,0.04,0.0,0.0,0.0,0.15,0.975,0.8,97.27,0.0,0.0,0.0,0.0,0.0,0.0,0.0,0.0,0.0,0.0,0.0,0.0,0.0,0.0,0.0,0.0,0.0,,,"Oil Quenched 845C (1550F), 650C (1200F) Temper, 25 mm (1 In.) Round","Oil Quenched 845C (1550F), 650C (1200F) Temper, 25 mm (1 In.) Round",702,6,Quenched (oil) & tempered – high-strength structural steel,6
,,,1,Steel database with labelled clusters,,,AISI 8620H Steel,Ultimate tensile strength,1050.0,MPa,Yield strength,855.0,MPa,Ductility,17.0,%,0.0,0.0,0.205,0.0,0.0,0.0,0.0,0.0,0.0,0.25,0.035,0.04,0.0,0.0,0.0,0.0,0.5,0.7749999999999999,97.445,0.0,0.55,0.0,0.0,0.0,0.0,0.0,0.0,0.2,0.0,0.0,0.0,0.0,0.0,0.0,0.0,0.0,,,"Normalized, Machined To 25 mm, Pseudocarburized, Reheated To 845C, 150C Temper","Normalized, Machined To 25 mm, Pseudocarburized, Reheated To 845C, 150C Temper",789,0,Carburized – quenched (oil) – wear-resistant surface steel,0
,,,1,Steel database with labelled clusters,,,AISI 1025 Steel,Ultimate tensile strength,450.0,MPa,Yield strength,310.0,MPa,Ductility,20.0,%,0.0,0.0,0.25,0.0,0.0,0.0,0.0,0.0,0.0,0.0,0.04,0.05,0.0,0.0,0.0,0.0,0.0,0.4499999999999999,99.21,0.0,0.0,0.0,0.0,0.0,0.0,0.0,0.0,0.0,0.0,0.0,0.0,0.0,0.0,0.0,0.0,0.0,,,"Cold Drawn, High Temperature, Stress Relieved, 16-22 mm (0.625-0.875 In) Round","Cold Drawn, High Temperature, Stress Relieved, 16-22 mm (0.625-0.875 In) Round",1536,0,Carburized – quenched (oil) – wear-resistant surface steel,0
,,,1,Steel database with labelled clusters,,,AISI 4320 Steel,Ultimate tensile strength,1505.0,MPa,Yield strength,1225.0,MPa,Ductility,13.0,%,0.0,0.0,0.195,0.0,0.0,0.0,0.0,0.0,0.0,0.2249999999999999,0.035,0.04,0.0,0.0,0.0,0.0,0.5,0.55,96.38,0.0,1.825,0.0,0.0,0.0,0.0,0.0,0.0,0.25,0.0,0.0,0.0,0.0,0.0,0.0,0.0,0.0,,,"Single Quenched And Tempered (Carburized 925C (1700F) For 8Hrs, Pot Cooled, Reheated To 830C (1525F), Quenched In Agitated Oil, 150C (300F) Temper)","Single Quenched And Tempered (Carburized 925C (1700F) For 8Hrs, Pot Cooled, Reheated To 830C (1525F), Quenched In Agitated Oil, 150C (300F) Temper)",312,5,Carburized – quenched (oil) – wear-resistant surface steel (variant),5
,,,1,Steel database with labelled clusters,,,ASTM A517 Low Alloy Steel,Ultimate tensile strength,795.0,MPa,Yield strength,690.0,MPa,Ductility,16.0,%,0.0,0.00325,0.15,0.0,0.0,0.0,0.0,0.0,0.0,0.25,0.04,0.04,0.0,0.0,0.0,0.0,0.525,0.8,96.84175,0.0,0.85,0.0,0.0,0.0,0.0,0.0,0.0,0.5,0.0,0.0,0.0,0.0,0.0,0.0,0.0,0.0,,,Grade F,Grade F,1297,1,Hot rolled – general construction steel,1
,,,1,Steel database with labelled clusters,,,AISI 4815 Steel,Ultimate tensile strength,1025.0,MPa,Yield strength,855.0,MPa,Ductility,15.0,%,0.0,0.0,0.155,0.0,0.0,0.0,0.0,0.0,0.0,0.2249999999999999,0.035,0.04,0.0,0.0,0.0,0.0,0.0,0.5,95.295,0.0,3.5,0.0,0.0,0.0,0.0,0.0,0.0,0.25,0.0,0.0,0.0,0.0,0.0,0.0,0.0,0.0,,,"Pseudocarburized, Reheated To 775C (1430F) And Oil Quenched, 150C (300F) Temper, 25 mm (1 In.) Round","Pseudocarburized, Reheated To 775C (1430F) And Oil Quenched, 150C (300F) Temper, 25 mm (1 In.) Round",406,0,Carburized – quenched (oil) – wear-resistant surface steel,0
,,,1,Steel database with labelled clusters,,,ASTM A678 Steel,Ultimate tensile strength,485.0,MPa,Yield strength,345.0,MPa,Ductility,22.0,%,0.0,0.0,0.16,0.0,0.0,0.0,0.0,0.0,0.0,0.325,0.04,0.05,0.0,0.0,0.0,0.0,0.25,1.2,97.37,0.0,0.25,0.275,0.0,0.0,0.0,0.0,0.0,0.08,0.0,0.0,0.0,0.0,0.0,0.0,0.0,0.0,,,Grade A,Grade A,1380,1,Hot rolled – general construction steel,1
,,,1,Steel database with labelled clusters,,,ASTM A514 Steel,Ultimate tensile strength,828.0,MPa,Yield strength,690.0,MPa,Ductility,18.0,%,0.0,0.0,0.175,0.0,0.0,0.0,0.0,0.0,0.0,0.25,0.035,0.04,0.0,0.0,0.0,0.055,1.25,1.125,95.22,0.0,1.35,0.0,0.0,0.0,0.0,0.0,0.0,0.5,0.0,0.0,0.0,0.0,0.0,0.0,0.0,0.0,,,"Grade Q, Plate Thickness 19 - 64 mm","Grade Q, Plate Thickness 19 - 64 mm",1111,11,plate – no special treatment – general-purpose steel,11
,,,1,Steel database with labelled clusters,,,AISI E4340 Steel,Ultimate tensile strength,924.0,MPa,Yield strength,786.0,MPa,Ductility,19.0,%,0.0,0.0,0.405,0.0,0.0,0.0,0.0,0.0,0.0,0.2249999999999999,0.025,0.02,0.0,0.0,0.0,0.0,0.8,0.75,95.7,0.0,1.825,0.0,0.0,0.0,0.0,0.0,0.0,0.25,0.0,0.0,0.0,0.0,0.0,0.0,0.0,0.0,,,"Oil Quenched 800C (1470F), 595C (1100F) Temper, 100 mm (4 In.) Round","Oil Quenched 800C (1470F), 595C (1100F) Temper, 100 mm (4 In.) Round",310,6,Quenched (oil) & tempered – high-strength structural steel,6
,,,1,Steel database with labelled clusters,,,AISI 4340 Steel,Ultimate tensile strength,745.0,MPa,Yield strength,470.0,MPa,Ductility,22.0,%,0.0,0.0,0.4,0.0,0.0,0.0,0.0,0.0,0.0,0.2249999999999999,0.035,0.04,0.0,0.0,0.0,0.0,0.8,0.7,95.725,0.0,1.825,0.0,0.0,0.0,0.0,0.0,0.0,0.25,0.0,0.0,0.0,0.0,0.0,0.0,0.0,0.0,,,"Annealed, 25 mm Round","Annealed, 25 mm Round",227,3,Normalized – easy-to-machine stock (cold drawn),3
,,,1,Steel database with labelled clusters,,,AISI 1040 Steel,Ultimate tensile strength,683.0,MPa,Yield strength,440.0,MPa,Ductility,24.0,%,0.0,0.0,0.405,0.0,0.0,0.0,0.0,0.0,0.0,0.0,0.04,0.05,0.0,0.0,0.0,0.0,0.0,0.75,98.755,0.0,0.0,0.0,0.0,0.0,0.0,0.0,0.0,0.0,0.0,0.0,0.0,0.0,0.0,0.0,0.0,0.0,,,"Water Quenched From 845C (1550F), 540C (1000F) Temper, 100 mm (4 In.) Round","Water Quenched From 845C (1550F), 540C (1000F) Temper, 100 mm (4 In.) Round",1676,10,Quenched (water) & tempered – high-strength structural steel,10
,,,1,Steel database with labelled clusters,,,ASTM A387 Alloy Steel,Ultimate tensile strength,415.0,MPa,Yield strength,205.0,MPa,Ductility,18.0,%,0.0,0.0,0.15,0.0,0.0,0.0,0.0,0.0,0.0,1.0,0.03,0.03,0.0,0.0,0.0,0.0,9.0,0.4499999999999999,88.34,0.0,0.0,0.0,0.0,0.0,0.0,0.0,0.0,1.0,0.0,0.0,0.0,0.0,0.0,0.0,0.0,0.0,,,"Grade 9, Class 1","Grade 9, Class 1",1137,1,Hot rolled – general construction steel,1
,,,1,Steel database with labelled clusters,,,AISI 1021 Steel,Ultimate tensile strength,486.0,MPa,Yield strength,365.0,MPa,Ductility,35.0,%,0.0,0.0,0.2,0.0,0.0,0.0,0.0,0.0,0.0,0.0,0.04,0.05,0.0,0.0,0.0,0.0,0.0,0.75,98.96,0.0,0.0,0.0,0.0,0.0,0.0,0.0,0.0,0.0,0.0,0.0,0.0,0.0,0.0,0.0,0.0,0.0,,,"Normalized At 925C (1700F), Air Cooled, 13 mm (0.5 In.) Round","Normalized At 925C (1700F), Air Cooled, 13 mm (0.5 In.) Round",1510,4,Normalized (air cooled) – general-purpose steel,4
,,,1,Steel database with labelled clusters,,,AISI 8630 Steel,Ultimate tensile strength,924.0,MPa,Yield strength,910.0,MPa,Ductility,19.0,%,0.0,0.0,0.305,0.0,0.0,0.0,0.0,0.0,0.0,0.2249999999999999,0.035,0.04,0.0,0.0,0.0,0.0,0.5,0.8,97.345,0.0,0.55,0.0,0.0,0.0,0.0,0.0,0.0,0.2,0.0,0.0,0.0,0.0,0.0,0.0,0.0,0.0,,,"Water Quenched 845C (1550F), 595C (1100F) Temper, 13 mm (0.5 In.) Round","Water Quenched 845C (1550F), 595C (1100F) Temper, 13 mm (0.5 In.) Round",783,10,Quenched (water) & tempered – high-strength structural steel,10
,,,1,Steel database with labelled clusters,,,AISI 8630H Steel,Ultimate tensile strength,1050.0,MPa,Yield strength,1035.0,MPa,Ductility,16.0,%,0.0,0.0,0.3,0.0,0.0,0.0,0.0,0.0,0.0,0.2249999999999999,0.035,0.04,0.0,0.0,0.0,0.0,0.5,0.8,97.35,0.0,0.55,0.0,0.0,0.0,0.0,0.0,0.0,0.2,0.0,0.0,0.0,0.0,0.0,0.0,0.0,0.0,,,"Water Quenched 845C (1550F), 480C (900F) Temper, 13 mm (0.5 In.) Round","Water Quenched 845C (1550F), 480C (900F) Temper, 13 mm (0.5 In.) Round",788,10,Quenched (water) & tempered – high-strength structural steel,10
,,,1,Steel database with labelled clusters,,,AISI 4130 Steel,Ultimate tensile strength,883.0,MPa,Yield strength,779.0,MPa,Ductility,21.0,%,0.0,0.0,0.305,0.0,0.0,0.0,0.0,0.0,0.0,0.2249999999999999,0.035,0.04,0.0,0.0,0.0,0.0,0.95,0.5,97.745,0.0,0.0,0.0,0.0,0.0,0.0,0.0,0.0,0.2,0.0,0.0,0.0,0.0,0.0,0.0,0.0,0.0,,,"Water Quenched 855C (1570F), 595C (1100F) Temper, 25 mm (1 In.) Round","Water Quenched 855C (1570F), 595C (1100F) Temper, 25 mm (1 In.) Round",149,10,Quenched (water) & tempered – high-strength structural steel,10
,,,1,Steel database with labelled clusters,,,AISI 5160H Steel,Ultimate tensile strength,889.0,MPa,Yield strength,615.0,MPa,Ductility,21.0,%,0.0,0.0,0.6000000000000001,0.0,0.0,0.0,0.0,0.0,0.0,0.2249999999999999,0.035,0.04,0.0,0.0,0.0,0.0,0.8,0.875,97.425,0.0,0.0,0.0,0.0,0.0,0.0,0.0,0.0,0.0,0.0,0.0,0.0,0.0,0.0,0.0,0.0,0.0,,,"Oil Quenched From 830C (1525F), 595C (1100F) Temper, 100 mm (4 In.) Round","Oil Quenched From 830C (1525F), 595C (1100F) Temper, 100 mm (4 In.) Round",591,6,Quenched (oil) & tempered – high-strength structural steel,6
,,,1,Steel database with labelled clusters,,,AISI 5160H Steel,Ultimate tensile strength,1060.0,MPa,Yield strength,703.0,MPa,Ductility,17.0,%,0.0,0.0,0.6000000000000001,0.0,0.0,0.0,0.0,0.0,0.0,0.2249999999999999,0.035,0.04,0.0,0.0,0.0,0.0,0.8,0.875,97.425,0.0,0.0,0.0,0.0,0.0,0.0,0.0,0.0,0.0,0.0,0.0,0.0,0.0,0.0,0.0,0.0,0.0,,,"Oil Quenched From 830C (1525F), 540C (1000F) Temper, 50 mm (2 In.) Round","Oil Quenched From 830C (1525F), 540C (1000F) Temper, 50 mm (2 In.) Round",678,6,Quenched (oil) & tempered – high-strength structural steel,6
,,,1,Steel database with labelled clusters,,,AISI 1141 Steel,Ultimate tensile strength,724.0,MPa,Yield strength,600.0,MPa,Ductility,23.0,%,0.0,0.0,0.41,0.0,0.0,0.0,0.0,0.0,0.0,0.0,0.04,0.105,0.0,0.0,0.0,0.0,0.0,1.5,97.945,0.0,0.0,0.0,0.0,0.0,0.0,0.0,0.0,0.0,0.0,0.0,0.0,0.0,0.0,0.0,0.0,0.0,,,"Oil Quenched From 815C, 650C (1200F) Temper, 13 mm (0.5 In.) Round","Oil Quenched From 815C, 650C (1200F) Temper, 13 mm (0.5 In.) Round",1817,6,Quenched (oil) & tempered – high-strength structural steel,6
,,,1,Steel database with labelled clusters,,,AISI 8630 Steel,Ultimate tensile strength,655.0,MPa,Yield strength,425.0,MPa,Ductility,25.0,%,0.0,0.0,0.305,0.0,0.0,0.0,0.0,0.0,0.0,0.2249999999999999,0.035,0.04,0.0,0.0,0.0,0.0,0.5,0.8,97.345,0.0,0.55,0.0,0.0,0.0,0.0,0.0,0.0,0.2,0.0,0.0,0.0,0.0,0.0,0.0,0.0,0.0,,,"Normalized, 13 mm (0.5 In.) Round","Normalized, 13 mm (0.5 In.) Round",775,9,Normalized – general-purpose steel (round normalized stock),9
,,,1,Steel database with labelled clusters,,,ASTM A709 Steel,Ultimate tensile strength,450.0,MPa,Yield strength,345.0,MPa,Ductility,18.0,%,0.0,0.0,0.23,0.0,0.0,0.0,0.0,0.0,0.0,0.0,0.04,0.05,0.0,0.0,0.0,0.0,0.0,1.35,98.33,0.0,0.0,0.0,0.0,0.0,0.0,0.0,0.0,0.0,0.0,0.0,0.0,0.0,0.0,0.0,0.0,0.0,,,Grade 50,Grade 50,1397,1,Hot rolled – general construction steel,1
,,,1,Steel database with labelled clusters,,,AISI 5140 Steel,Ultimate tensile strength,896.0,MPa,Yield strength,779.0,MPa,Ductility,20.0,%,0.0,0.0,0.405,0.0,0.0,0.0,0.0,0.0,0.0,0.2249999999999999,0.035,0.04,0.0,0.0,0.0,0.0,0.8,0.8,97.695,0.0,0.0,0.0,0.0,0.0,0.0,0.0,0.0,0.0,0.0,0.0,0.0,0.0,0.0,0.0,0.0,0.0,,,"Oil Quenched 845C (1550F), 595C (1100F) Temper, 13 mm (0.5 In.) Round","Oil Quenched 845C (1550F), 595C (1100F) Temper, 13 mm (0.5 In.) Round",558,6,Quenched (oil) & tempered – high-strength structural steel,6
,,,1,Steel database with labelled clusters,,,AISI 8620H Steel,Ultimate tensile strength,540.0,MPa,Yield strength,385.0,MPa,Ductility,31.0,%,0.0,0.0,0.205,0.0,0.0,0.0,0.0,0.0,0.0,0.25,0.035,0.04,0.0,0.0,0.0,0.0,0.5,0.7749999999999999,97.445,0.0,0.55,0.0,0.0,0.0,0.0,0.0,0.0,0.2,0.0,0.0,0.0,0.0,0.0,0.0,0.0,0.0,,,Annealed 25 mm (1 In.) Round,Annealed 25 mm (1 In.) Round,716,3,Normalized – easy-to-machine stock (cold drawn),3
,,,1,Steel database with labelled clusters,,,Cast Stainless Steel CA15M,Ultimate tensile strength,620.0,MPa,Yield strength,450.0,MPa,Ductility,18.0,%,0.0,0.0,0.15,0.0,0.0,0.0,0.0,0.0,0.0,0.65,0.04,0.04,0.0,0.0,0.0,0.0,12.75,1.0,83.795,0.0,1.0,0.0,0.0,0.0,0.0,0.0,0.0,0.575,0.0,0.0,0.0,0.0,0.0,0.0,0.0,0.0,,,Astm A743,Astm A743,1171,2,Quenched (oil) – general-purpose steel (tested),2
,,,1,Steel database with labelled clusters,,,Cast Stainless Steel CF8M,Ultimate tensile strength,485.0,MPa,Yield strength,205.0,MPa,Ductility,30.0,%,0.0,0.0,0.08,0.0,0.0,0.0,0.0,0.0,0.0,2.0,0.04,0.04,0.0,0.0,0.0,0.0,19.5,1.5,63.84,0.0,10.5,0.0,0.0,0.0,0.0,0.0,0.0,2.5,0.0,0.0,0.0,0.0,0.0,0.0,0.0,0.0,,,Astm A744,Astm A744,1324,2,Quenched (oil) – general-purpose steel (tested),2
,,,1,Steel database with labelled clusters,,,ASTM A387 Alloy Steel,Ultimate tensile strength,585.0,MPa,Yield strength,415.0,MPa,Ductility,18.0,%,0.0,0.0,0.1,0.05,0.0,0.0,0.0,0.0,0.04,0.35,0.02,0.01,0.0,0.0,0.0,0.215,8.75,0.4499999999999999,88.58500000000001,0.0,0.4,0.0,0.0,0.0,0.0,0.0,0.08,0.95,0.0,0.0,0.0,0.0,0.0,0.0,0.0,0.0,,,Grade 91,Grade 91,1130,1,Hot rolled – general construction steel,1
