Repository: Azhi-ss/SteelScientist

# Steel Labelled Clusters Dataset

This directory contains the cleaned steel labelled-clusters dataset used by
`regression/steel_labelled_clusters_regression.py`.

## Files

| File | Rows | Description |
|------|------|-------------|
| `raw/Steel database with labelled clusters.xlsx` | 3234 | Original spreadsheet. |
| `full_with_duplicates.csv` | 3234 | Raw spreadsheet mapped to the project regression schema. |
| `clean.csv` | 1943 | Strictly deduplicated regression mother table. |
| `train.csv` | 1554 | Fixed 8:2 training split generated from `clean.csv`. |
| `val.csv` | 389 | Fixed 8:2 validation split generated from `clean.csv`. |

File: datasets/steel_labelled_clusters/duplicate_rows.csv (part 8 of 33)
duplicate_group_id,source_entry,Material,Text,Tensile_value,Yield_value,Elongation_value,cluster_number,cluster_label,DOIs,Files,problem,status,Table_topic,title,abstract,Tensile_name,Tensile_unit,Yield_name,Yield_unit,Elongation_name,Elongation_unit,H,B,C,N,O,F,Na,Mg,Al,Si,P,S,Cl,Ca,Ti,V,Cr,Mn,Fe,Co,Ni,Cu,Zn,As,Y,Zr,Nb,Mo,Sn,Sb,La,Ce,Ta,W,Pb,Bi,Other_ele,Text_addition,actions,cluster_number_0_to_11
259,259,AISI E4340 Steel,"Oil Quenched 800C (1470F), 540C (1000F) Temper, 100 mm (4 In.) Round",1138.0,1000.0,15.0,6,Quenched (oil) & tempered – high-strength structural steel,,,,1,Steel database with labelled clusters,,,Ultimate tensile strength,MPa,Yield strength,MPa,Ductility,%,0.0,0.0,0.405,0.0,0.0,0.0,0.0,0.0,0.0,0.2249999999999999,0.025,0.02,0.0,0.0,0.0,0.0,0.8,0.75,95.7,0.0,1.825,0.0,0.0,0.0,0.0,0.0,0.0,0.25,0.0,0.0,0.0,0.0,0.0,0.0,0.0,0.0,,,"Oil Quenched 800C (1470F), 540C (1000F) Temper, 100 mm (4 In.) Round",6
259,2911,AISI E4340 Steel,"Oil Quenched 800C (1470F), 540C (1000F) Temper, 100 mm (4 In.) Round",1138.0,1000.0,15.0,6,Quenched (oil) & tempered – high-strength structural steel,,,,1,Steel database with labelled clusters,,,Ultimate tensile strength,MPa,Yield strength,MPa,Ductility,%,0.0,0.0,0.405,0.0,0.0,0.0,0.0,0.0,0.0,0.2249999999999999,0.025,0.02,0.0,0.0,0.0,0.0,0.8,0.75,95.7,0.0,1.825,0.0,0.0,0.0,0.0,0.0,0.0,0.25,0.0,0.0,0.0,0.0,0.0,0.0,0.0,0.0,,,"Oil Quenched 800C (1470F), 540C (1000F) Temper, 100 mm (4 In.) Round",6
260,260,AISI 4419 Steel,"Mock Carburized, 230C (450F) Temper, 100 mm (4 In.) Round",580.0,330.0,27.0,8,Carburized – quenched (oil) – wear-resistant surface steel (variant),,,,1,Steel database with labelled clusters,,,Ultimate tensile strength,MPa,Yield strength,MPa,Ductility,%,0.0,0.0,0.205,0.0,0.0,0.0,0.0,0.0,0.0,0.25,0.035,0.04,0.0,0.0,0.0,0.0,0.0,0.55,98.395,0.0,0.0,0.0,0.0,0.0,0.0,0.0,0.0,0.525,0.0,0.0,0.0,0.0,0.0,0.0,0.0,0.0,,,"Mock Carburized, 230C (450F) Temper, 100 mm (4 In.) Round",8
260,2253,AISI 4419 Steel,"Mock Carburized, 230C (450F) Temper, 100 mm (4 In.) Round",580.0,330.0,27.0,8,Carburized – quenched (oil) – wear-resistant surface steel (variant),,,,1,Steel database with labelled clusters,,,Ultimate tensile strength,MPa,Yield strength,MPa,Ductility,%,0.0,0.0,0.205,0.0,0.0,0.0,0.0,0.0,0.0,0.25,0.035,0.04,0.0,0.0,0.0,0.0,0.0,0.55,98.395,0.0,0.0,0.0,0.0,0.0,0.0,0.0,0.0,0.525,0.0,0.0,0.0,0.0,0.0,0.0,0.0,0.0,,,"Mock Carburized, 230C (450F) Temper, 100 mm (4 In.) Round",8
261,261,AISI 4320 Steel,"Single Quenched And Tempered (Carburized 925C (1700F) For 8Hrs, Pot Cooled, Reheated To 815C (1500F), Quenched In Agitated Oil, 230C (450F) Temper), 1.9 mm Case Depth",1460.0,1195.0,12.0,5,Carburized – quenched (oil) – wear-resistant surface steel (variant),,,,1,Steel database with labelled clusters,,,Ultimate tensile strength,MPa,Yield strength,MPa,Ductility,%,0.0,0.0,0.195,0.0,0.0,0.0,0.0,0.0,0.0,0.2249999999999999,0.035,0.04,0.0,0.0,0.0,0.0,0.5,0.55,96.38,0.0,1.825,0.0,0.0,0.0,0.0,0.0,0.0,0.25,0.0,0.0,0.0,0.0,0.0,0.0,0.0,0.0,,,"Single Quenched And Tempered (Carburized 925C (1700F) For 8Hrs, Pot Cooled, Reheated To 815C (1500F), Quenched In Agitated Oil, 230C (450F) Temper), 1.9 mm Case Depth",5
261,2228,AISI 4320 Steel,"Single Quenched And Tempered (Carburized 925C (1700F) For 8Hrs, Pot Cooled, Reheated To 815C (1500F), Quenched In Agitated Oil, 230C (450F) Temper), 1.9 mm Case Depth",1460.0,1195.0,12.0,5,Carburized – quenched (oil) – wear-resistant surface steel (variant),,,,1,Steel database with labelled clusters,,,Ultimate tensile strength,MPa,Yield strength,MPa,Ductility,%,0.0,0.0,0.195,0.0,0.0,0.0,0.0,0.0,0.0,0.2249999999999999,0.035,0.04,0.0,0.0,0.0,0.0,0.5,0.55,96.38,0.0,1.825,0.0,0.0,0.0,0.0,0.0,0.0,0.25,0.0,0.0,0.0,0.0,0.0,0.0,0.0,0.0,,,"Single Quenched And Tempered (Carburized 925C (1700F) For 8Hrs, Pot Cooled, Reheated To 815C (1500F), Quenched In Agitated Oil, 230C (450F) Temper), 1.9 mm Case Depth",5
262,262,AISI 4340H Steel,Normalized 870C (1600F),1280.0,860.0,12.0,4,Normalized (air cooled) – general-purpose steel,,,,1,Steel database with labelled clusters,,,Ultimate tensile strength,MPa,Yield strength,MPa,Ductility,%,0.0,0.0,0.405,0.0,0.0,0.0,0.0,0.0,0.0,0.2249999999999999,0.035,0.04,0.0,0.0,0.0,0.0,0.8,0.7250000000000001,95.745,0.0,1.775,0.0,0.0,0.0,0.0,0.0,0.0,0.25,0.0,0.0,0.0,0.0,0.0,0.0,0.0,0.0,,,Normalized 870C (1600F),4
262,2871,AISI 4340H Steel,Normalized 870C (1600F),1280.0,860.0,12.0,4,Normalized (air cooled) – general-purpose steel,,,,1,Steel database with labelled clusters,,,Ultimate tensile strength,MPa,Yield strength,MPa,Ductility,%,0.0,0.0,0.405,0.0,0.0,0.0,0.0,0.0,0.0,0.2249999999999999,0.035,0.04,0.0,0.0,0.0,0.0,0.8,0.7250000000000001,95.745,0.0,1.775,0.0,0.0,0.0,0.0,0.0,0.0,0.25,0.0,0.0,0.0,0.0,0.0,0.0,0.0,0.0,,,Normalized 870C (1600F),4
263,263,AISI 4140H Steel,"Heat Treated, Tempered 705C (1300F), 25 mm (1 In.) Round",807.0,689.0,23.0,0,Carburized – quenched (oil) – wear-resistant surface steel,,,,1,Steel database with labelled clusters,,,Ultimate tensile strength,MPa,Yield strength,MPa,Ductility,%,0.0,0.0,0.405,0.0,0.0,0.0,0.0,0.0,0.0,0.2249999999999999,0.035,0.04,0.0,0.0,0.0,0.0,0.975,0.875,97.22,0.0,0.0,0.0,0.0,0.0,0.0,0.0,0.0,0.2249999999999999,0.0,0.0,0.0,0.0,0.0,0.0,0.0,0.0,,,"Heat Treated, Tempered 705C (1300F), 25 mm (1 In.) Round",0
263,2851,AISI 4140H Steel,"Heat Treated, Tempered 705C (1300F), 25 mm (1 In.) Round",807.0,689.0,23.0,0,Carburized – quenched (oil) – wear-resistant surface steel,,,,1,Steel database with labelled clusters,,,Ultimate tensile strength,MPa,Yield strength,MPa,Ductility,%,0.0,0.0,0.405,0.0,0.0,0.0,0.0,0.0,0.0,0.2249999999999999,0.035,0.04,0.0,0.0,0.0,0.0,0.975,0.875,97.22,0.0,0.0,0.0,0.0,0.0,0.0,0.0,0.0,0.2249999999999999,0.0,0.0,0.0,0.0,0.0,0.0,0.0,0.0,,,"Heat Treated, Tempered 705C (1300F), 25 mm (1 In.) Round",0
264,264,AISI 4320 Steel,"Normalized 925C (1700F) In 32 mm Rounds, Machined To 25 mm (1 In.) Rounds, Pseudocarburized 925C (1700F) For 8 Hrs., Box Cooled To Rt, Reheated To 800C (1470F), Oil Quenched, 150C (300F) Temper, Tested In 12.8 mm Rounds",1025.0,848.0,15.0,0,Carburized – quenched (oil) – wear-resistant surface steel,,,,1,Steel database with labelled clusters,,,Ultimate tensile strength,MPa,Yield strength,MPa,Ductility,%,0.0,0.0,0.195,0.0,0.0,0.0,0.0,0.0,0.0,0.2249999999999999,0.035,0.04,0.0,0.0,0.0,0.0,0.5,0.55,96.38,0.0,1.825,0.0,0.0,0.0,0.0,0.0,0.0,0.25,0.0,0.0,0.0,0.0,0.0,0.0,0.0,0.0,,,"Normalized 925C (1700F) In 32 mm Rounds, Machined To 25 mm (1 In.) Rounds, Pseudocarburized 925C (1700F) For 8 Hrs., Box Cooled To Rt, Reheated To 800C (1470F), Oil Quenched, 150C (300F) Temper, Tested In 12.8 mm Rounds",0
264,2195,AISI 4320 Steel,"Normalized 925C (1700F) In 32 mm Rounds, Machined To 25 mm (1 In.) Rounds, Pseudocarburized 925C (1700F) For 8 Hrs., Box Cooled To Rt, Reheated To 800C (1470F), Oil Quenched, 150C (300F) Temper, Tested In 12.8 mm Rounds",1025.0,848.0,15.0,0,Carburized – quenched (oil) – wear-resistant surface steel,,,,1,Steel database with labelled clusters,,,Ultimate tensile strength,MPa,Yield strength,MPa,Ductility,%,0.0,0.0,0.195,0.0,0.0,0.0,0.0,0.0,0.0,0.2249999999999999,0.035,0.04,0.0,0.0,0.0,0.0,0.5,0.55,96.38,0.0,1.825,0.0,0.0,0.0,0.0,0.0,0.0,0.25,0.0,0.0,0.0,0.0,0.0,0.0,0.0,0.0,,,"Normalized 925C (1700F) In 32 mm Rounds, Machined To 25 mm (1 In.) Rounds, Pseudocarburized 925C (1700F) For 8 Hrs., Box Cooled To Rt, Reheated To 800C (1470F), Oil Quenched, 150C (300F) Temper, Tested In 12.8 mm Rounds",0
265,265,AISI 4340 Steel,"Normalized, 100 mm (4 In.) Round",1110.0,710.0,13.0,9,Normalized – general-purpose steel (round normalized stock),,,,1,Steel database with labelled clusters,,,Ultimate tensile strength,MPa,Yield strength,MPa,Ductility,%,0.0,0.0,0.4,0.0,0.0,0.0,0.0,0.0,0.0,0.2249999999999999,0.035,0.04,0.0,0.0,0.0,0.0,0.8,0.7,95.725,0.0,1.825,0.0,0.0,0.0,0.0,0.0,0.0,0.25,0.0,0.0,0.0,0.0,0.0,0.0,0.0,0.0,,,"Normalized, 100 mm (4 In.) Round",9
265,2852,AISI 4340 Steel,"Normalized, 100 mm (4 In.) Round",1110.0,710.0,13.0,9,Normalized – general-purpose steel (round normalized stock),,,,1,Steel database with labelled clusters,,,Ultimate tensile strength,MPa,Yield strength,MPa,Ductility,%,0.0,0.0,0.4,0.0,0.0,0.0,0.0,0.0,0.0,0.2249999999999999,0.035,0.04,0.0,0.0,0.0,0.0,0.8,0.7,95.725,0.0,1.825,0.0,0.0,0.0,0.0,0.0,0.0,0.25,0.0,0.0,0.0,0.0,0.0,0.0,0.0,0.0,,,"Normalized, 100 mm (4 In.) Round",9
266,266,AISI 4320 Steel,Normalized At 895C (1640F),793.0,460.0,20.0,4,Normalized (air cooled) – general-purpose steel,,,,1,Steel database with labelled clusters,,,Ultimate tensile strength,MPa,Yield strength,MPa,Ductility,%,0.0,0.0,0.195,0.0,0.0,0.0,0.0,0.0,0.0,0.2249999999999999,0.035,0.04,0.0,0.0,0.0,0.0,0.5,0.55,96.38,0.0,1.825,0.0,0.0,0.0,0.0,0.0,0.0,0.25,0.0,0.0,0.0,0.0,0.0,0.0,0.0,0.0,,,Normalized At 895C (1640F),4
266,2206,AISI 4320 Steel,Normalized At 895C (1640F),793.0,460.0,20.0,4,Normalized (air cooled) – general-purpose steel,,,,1,Steel database with labelled clusters,,,Ultimate tensile strength,MPa,Yield strength,MPa,Ductility,%,0.0,0.0,0.195,0.0,0.0,0.0,0.0,0.0,0.0,0.2249999999999999,0.035,0.04,0.0,0.0,0.0,0.0,0.5,0.55,96.38,0.0,1.825,0.0,0.0,0.0,0.0,0.0,0.0,0.25,0.0,0.0,0.0,0.0,0.0,0.0,0.0,0.0,,,Normalized At 895C (1640F),4
267,267,AISI E4340 Steel,"Oil Quenched 800C (1470F), 540C (1000F) Temper, 13 mm (0.5 In.) Round",1255.0,1165.0,13.0,6,Quenched (oil) & tempered – high-strength structural steel,,,,1,Steel database with labelled clusters,,,Ultimate tensile strength,MPa,Yield strength,MPa,Ductility,%,0.0,0.0,0.405,0.0,0.0,0.0,0.0,0.0,0.0,0.2249999999999999,0.025,0.02,0.0,0.0,0.0,0.0,0.8,0.75,95.7,0.0,1.825,0.0,0.0,0.0,0.0,0.0,0.0,0.25,0.0,0.0,0.0,0.0,0.0,0.0,0.0,0.0,,,"Oil Quenched 800C (1470F), 540C (1000F) Temper, 13 mm (0.5 In.) Round",6
267,2898,AISI E4340 Steel,"Oil Quenched 800C (1470F), 540C (1000F) Temper, 13 mm (0.5 In.) Round",1255.0,1165.0,13.0,6,Quenched (oil) & tempered – high-strength structural steel,,,,1,Steel database with labelled clusters,,,Ultimate tensile strength,MPa,Yield strength,MPa,Ductility,%,0.0,0.0,0.405,0.0,0.0,0.0,0.0,0.0,0.0,0.2249999999999999,0.025,0.02,0.0,0.0,0.0,0.0,0.8,0.75,95.7,0.0,1.825,0.0,0.0,0.0,0.0,0.0,0.0,0.25,0.0,0.0,0.0,0.0,0.0,0.0,0.0,0.0,,,"Oil Quenched 800C (1470F), 540C (1000F) Temper, 13 mm (0.5 In.) Round",6
268,268,AISI 4320 Steel,"Normalized 925C (1700F) In 32 mm Rounds, Machined To 25 mm (1 In.) Rounds, Pseudocarburized 925C (1700F) For 8 Hrs., Box Cooled To Rt, Reheated To 830C (1525F), Oil Quenched, 150C (300F) Temper, Tested In 12.8 mm Rounds",1110.0,958.0,16.0,0,Carburized – quenched (oil) – wear-resistant surface steel,,,,1,Steel database with labelled clusters,,,Ultimate tensile strength,MPa,Yield strength,MPa,Ductility,%,0.0,0.0,0.195,0.0,0.0,0.0,0.0,0.0,0.0,0.2249999999999999,0.035,0.04,0.0,0.0,0.0,0.0,0.5,0.55,96.38,0.0,1.825,0.0,0.0,0.0,0.0,0.0,0.0,0.25,0.0,0.0,0.0,0.0,0.0,0.0,0.0,0.0,,,"Normalized 925C (1700F) In 32 mm Rounds, Machined To 25 mm (1 In.) Rounds, Pseudocarburized 925C (1700F) For 8 Hrs., Box Cooled To Rt, Reheated To 830C (1525F), Oil Quenched, 150C (300F) Temper, Tested In 12.8 mm Rounds",0
268,2207,AISI 4320 Steel,"Normalized 925C (1700F) In 32 mm Rounds, Machined To 25 mm (1 In.) Rounds, Pseudocarburized 925C (1700F) For 8 Hrs., Box Cooled To Rt, Reheated To 830C (1525F), Oil Quenched, 150C (300F) Temper, Tested In 12.8 mm Rounds",1110.0,958.0,16.0,0,Carburized – quenched (oil) – wear-resistant surface steel,,,,1,Steel database with labelled clusters,,,Ultimate tensile strength,MPa,Yield strength,MPa,Ductility,%,0.0,0.0,0.195,0.0,0.0,0.0,0.0,0.0,0.0,0.2249999999999999,0.035,0.04,0.0,0.0,0.0,0.0,0.5,0.55,96.38,0.0,1.825,0.0,0.0,0.0,0.0,0.0,0.0,0.25,0.0,0.0,0.0,0.0,0.0,0.0,0.0,0.0,,,"Normalized 925C (1700F) In 32 mm Rounds, Machined To 25 mm (1 In.) Rounds, Pseudocarburized 925C (1700F) For 8 Hrs., Box Cooled To Rt, Reheated To 830C (1525F), Oil Quenched, 150C (300F) Temper, Tested In 12.8 mm Rounds",0
269,269,AISI 4340 Steel,"Oil Quenched 855C (1570F), 230C (450F) Temper For 4 Hrs.",1855.0,1550.0,12.0,6,Quenched (oil) & tempered – high-strength structural steel,,,,1,Steel database with labelled clusters,,,Ultimate tensile strength,MPa,Yield strength,MPa,Ductility,%,0.0,0.0,0.4,0.0,0.0,0.0,0.0,0.0,0.0,0.2249999999999999,0.035,0.04,0.0,0.0,0.0,0.0,0.8,0.7,95.725,0.0,1.825,0.0,0.0,0.0,0.0,0.0,0.0,0.25,0.0,0.0,0.0,0.0,0.0,0.0,0.0,0.0,,,"Oil Quenched 855C (1570F), 230C (450F) Temper For 4 Hrs.",6
269,3119,AISI 4340 Steel,"Oil Quenched 855C (1570F), 230C (450F) Temper For 4 Hrs.",1855.0,1550.0,12.0,6,Quenched (oil) & tempered – high-strength structural steel,,,,1,Steel database with labelled clusters,,,Ultimate tensile strength,MPa,Yield strength,MPa,Ductility,%,0.0,0.0,0.4,0.0,0.0,0.0,0.0,0.0,0.0,0.2249999999999999,0.035,0.04,0.0,0.0,0.0,0.0,0.8,0.7,95.725,0.0,1.825,0.0,0.0,0.0,0.0,0.0,0.0,0.25,0.0,0.0,0.0,0.0,0.0,0.0,0.0,0.0,,,"Oil Quenched 855C (1570F), 230C (450F) Temper For 4 Hrs.",6
270,270,AISI 4320H Steel,"Normalized: Heated To 895C (1640F), Air Cooled, 100 mm (4 In.) Round",703.0,395.0,22.0,4,Normalized (air cooled) – general-purpose steel,,,,1,Steel database with labelled clusters,,,Ultimate tensile strength,MPa,Yield strength,MPa,Ductility,%,0.0,0.0,0.2,0.0,0.0,0.0,0.0,0.0,0.0,0.2249999999999999,0.035,0.04,0.0,0.0,0.0,0.0,0.5,0.55,96.425,0.0,1.775,0.0,0.0,0.0,0.0,0.0,0.0,0.25,0.0,0.0,0.0,0.0,0.0,0.0,0.0,0.0,,,"Normalized: Heated To 895C (1640F), Air Cooled, 100 mm (4 In.) Round",4
270,2247,AISI 4320H Steel,"Normalized: Heated To 895C (1640F), Air Cooled, 100 mm (4 In.) Round",703.0,395.0,22.0,4,Normalized (air cooled) – general-purpose steel,,,,1,Steel database with labelled clusters,,,Ultimate tensile strength,MPa,Yield strength,MPa,Ductility,%,0.0,0.0,0.2,0.0,0.0,0.0,0.0,0.0,0.0,0.2249999999999999,0.035,0.04,0.0,0.0,0.0,0.0,0.5,0.55,96.425,0.0,1.775,0.0,0.0,0.0,0.0,0.0,0.0,0.25,0.0,0.0,0.0,0.0,0.0,0.0,0.0,0.0,,,"Normalized: Heated To 895C (1640F), Air Cooled, 100 mm (4 In.) Round",4
271,271,AISI 4320H Steel,"Normalized 925C (1700F), Pseudocarburized At 925C (1700F) For 8 Hrs., Reheated To 775C (1425F) And Oil Quenched, 150C (300F) Temper",958.0,793.0,15.0,0,Carburized – quenched (oil) – wear-resistant surface steel,,,,1,Steel database with labelled clusters,,,Ultimate tensile strength,MPa,Yield strength,MPa,Ductility,%,0.0,0.0,0.2,0.0,0.0,0.0,0.0,0.0,0.0,0.2249999999999999,0.035,0.04,0.0,0.0,0.0,0.0,0.5,0.55,96.425,0.0,1.775,0.0,0.0,0.0,0.0,0.0,0.0,0.25,0.0,0.0,0.0,0.0,0.0,0.0,0.0,0.0,,,"Normalized 925C (1700F), Pseudocarburized At 925C (1700F) For 8 Hrs., Reheated To 775C (1425F) And Oil Quenched, 150C (300F) Temper",0
271,2202,AISI 4320H Steel,"Normalized 925C (1700F), Pseudocarburized At 925C (1700F) For 8 Hrs., Reheated To 775C (1425F) And Oil Quenched, 150C (300F) Temper",958.0,793.0,15.0,0,Carburized – quenched (oil) – wear-resistant surface steel,,,,1,Steel database with labelled clusters,,,Ultimate tensile strength,MPa,Yield strength,MPa,Ductility,%,0.0,0.0,0.2,0.0,0.0,0.0,0.0,0.0,0.0,0.2249999999999999,0.035,0.04,0.0,0.0,0.0,0.0,0.5,0.55,96.425,0.0,1.775,0.0,0.0,0.0,0.0,0.0,0.0,0.25,0.0,0.0,0.0,0.0,0.0,0.0,0.0,0.0,,,"Normalized 925C (1700F), Pseudocarburized At 925C (1700F) For 8 Hrs., Reheated To 775C (1425F) And Oil Quenched, 150C (300F) Temper",0
272,272,AISI 4140H Steel,"Heat Treated, Tempered 260C (500F), 25 mm (1 In.) Round",1860.0,1655.0,11.0,0,Carburized – quenched (oil) – wear-resistant surface steel,,,,1,Steel database with labelled clusters,,,Ultimate tensile strength,MPa,Yield strength,MPa,Ductility,%,0.0,0.0,0.405,0.0,0.0,0.0,0.0,0.0,0.0,0.2249999999999999,0.035,0.04,0.0,0.0,0.0,0.0,0.975,0.875,97.22,0.0,0.0,0.0,0.0,0.0,0.0,0.0,0.0,0.2249999999999999,0.0,0.0,0.0,0.0,0.0,0.0,0.0,0.0,,,"Heat Treated, Tempered 260C (500F), 25 mm (1 In.) Round",0
272,2861,AISI 4140H Steel,"Heat Treated, Tempered 260C (500F), 25 mm (1 In.) Round",1860.0,1655.0,11.0,0,Carburized – quenched (oil) – wear-resistant surface steel,,,,1,Steel database with labelled clusters,,,Ultimate tensile strength,MPa,Yield strength,MPa,Ductility,%,0.0,0.0,0.405,0.0,0.0,0.0,0.0,0.0,0.0,0.2249999999999999,0.035,0.04,0.0,0.0,0.0,0.0,0.975,0.875,97.22,0.0,0.0,0.0,0.0,0.0,0.0,0.0,0.0,0.2249999999999999,0.0,0.0,0.0,0.0,0.0,0.0,0.0,0.0,,,"Heat Treated, Tempered 260C (500F), 25 mm (1 In.) Round",0
273,273,AISI 4140H Steel,"Oil Quenched 845C (1550F), Tempered 540C (1000F), 13 mm (0.5 In.) Round",1185.0,1110.0,15.0,6,Quenched (oil) & tempered – high-strength structural steel,,,,1,Steel database with labelled clusters,,,Ultimate tensile strength,MPa,Yield strength,MPa,Ductility,%,0.0,0.0,0.405,0.0,0.0,0.0,0.0,0.0,0.0,0.2249999999999999,0.035,0.04,0.0,0.0,0.0,0.0,0.975,0.875,97.22,0.0,0.0,0.0,0.0,0.0,0.0,0.0,0.0,0.2249999999999999,0.0,0.0,0.0,0.0,0.0,0.0,0.0,0.0,,,"Oil Quenched 845C (1550F), Tempered 540C (1000F), 13 mm (0.5 In.) Round",6
273,2788,AISI 4140H Steel,"Oil Quenched 845C (1550F), Tempered 540C (1000F), 13 mm (0.5 In.) Round",1185.0,1110.0,15.0,6,Quenched (oil) & tempered – high-strength structural steel,,,,1,Steel database with labelled clusters,,,Ultimate tensile strength,MPa,Yield strength,MPa,Ductility,%,0.0,0.0,0.405,0.0,0.0,0.0,0.0,0.0,0.0,0.2249999999999999,0.035,0.04,0.0,0.0,0.0,0.0,0.975,0.875,97.22,0.0,0.0,0.0,0.0,0.0,0.0,0.0,0.0,0.2249999999999999,0.0,0.0,0.0,0.0,0.0,0.0,0.0,0.0,,,"Oil Quenched 845C (1550F), Tempered 540C (1000F), 13 mm (0.5 In.) Round",6
274,274,AISI 4320 Steel,"Mock Carburized 925C (1700F) For 8 Hrs., Reheated To 815C (1500F), Oil Quenched, 230C (450F) Temper, 50 mm (2 In.) Round",896.0,585.0,20.0,8,Carburized – quenched (oil) – wear-resistant surface steel (variant),,,,1,Steel database with labelled clusters,,,Ultimate tensile strength,MPa,Yield strength,MPa,Ductility,%,0.0,0.0,0.195,0.0,0.0,0.0,0.0,0.0,0.0,0.2249999999999999,0.035,0.04,0.0,0.0,0.0,0.0,0.5,0.55,96.38,0.0,1.825,0.0,0.0,0.0,0.0,0.0,0.0,0.25,0.0,0.0,0.0,0.0,0.0,0.0,0.0,0.0,,,"Mock Carburized 925C (1700F) For 8 Hrs., Reheated To 815C (1500F), Oil Quenched, 230C (450F) Temper, 50 mm (2 In.) Round",8
274,2230,AISI 4320 Steel,"Mock Carburized 925C (1700F) For 8 Hrs., Reheated To 815C (1500F), Oil Quenched, 230C (450F) Temper, 50 mm (2 In.) Round",896.0,585.0,20.0,8,Carburized – quenched (oil) – wear-resistant surface steel (variant),,,,1,Steel database with labelled clusters,,,Ultimate tensile strength,MPa,Yield strength,MPa,Ductility,%,0.0,0.0,0.195,0.0,0.0,0.0,0.0,0.0,0.0,0.2249999999999999,0.035,0.04,0.0,0.0,0.0,0.0,0.5,0.55,96.38,0.0,1.825,0.0,0.0,0.0,0.0,0.0,0.0,0.25,0.0,0.0,0.0,0.0,0.0,0.0,0.0,0.0,,,"Mock Carburized 925C (1700F) For 8 Hrs., Reheated To 815C (1500F), Oil Quenched, 230C (450F) Temper, 50 mm (2 In.) Round",8
275,275,AISI E4340 H Steel,"Normalized, 25 mm Round",1282.0,862.0,12.0,9,Normalized – general-purpose steel (round normalized stock),,,,1,Steel database with labelled clusters,,,Ultimate tensile strength,MPa,Yield strength,MPa,Ductility,%,0.0,0.0,0.405,0.0,0.0,0.0,0.0,0.0,0.0,0.2249999999999999,0.025,0.02,0.0,0.0,0.0,0.0,0.8,0.7749999999999999,95.725,0.0,1.775,0.0,0.0,0.0,0.0,0.0,0.0,0.25,0.0,0.0,0.0,0.0,0.0,0.0,0.0,0.0,,,"Normalized, 25 mm Round",9
275,2889,AISI E4340 H Steel,"Normalized, 25 mm Round",1282.0,862.0,12.0,9,Normalized – general-purpose steel (round normalized stock),,,,1,Steel database with labelled clusters,,,Ultimate tensile strength,MPa,Yield strength,MPa,Ductility,%,0.0,0.0,0.405,0.0,0.0,0.0,0.0,0.0,0.0,0.2249999999999999,0.025,0.02,0.0,0.0,0.0,0.0,0.8,0.7749999999999999,95.725,0.0,1.775,0.0,0.0,0.0,0.0,0.0,0.0,0.25,0.0,0.0,0.0,0.0,0.0,0.0,0.0,0.0,,,"Normalized, 25 mm Round",9
276,276,AISI 4150H Steel,"Normalized At 870C (1600F), Air Cooled, 50 mm (2 In.) Round",1095.0,717.0,13.0,4,Normalized (air cooled) – general-purpose steel,,,,1,Steel database with labelled clusters,,,Ultimate tensile strength,MPa,Yield strength,MPa,Ductility,%,0.0,0.0,0.505,0.0,0.0,0.0,0.0,0.0,0.0,0.2249999999999999,0.035,0.04,0.0,0.0,0.0,0.0,0.975,0.875,97.145,0.0,0.0,0.0,0.0,0.0,0.0,0.0,0.0,0.2,0.0,0.0,0.0,0.0,0.0,0.0,0.0,0.0,,,"Normalized At 870C (1600F), Air Cooled, 50 mm (2 In.) Round",4
276,2874,AISI 4150H Steel,"Normalized At 870C (1600F), Air Cooled, 50 mm (2 In.) Round",1095.0,717.0,13.0,4,Normalized (air cooled) – general-purpose steel,,,,1,Steel database with labelled clusters,,,Ultimate tensile strength,MPa,Yield strength,MPa,Ductility,%,0.0,0.0,0.505,0.0,0.0,0.0,0.0,0.0,0.0,0.2249999999999999,0.035,0.04,0.0,0.0,0.0,0.0,0.975,0.875,97.145,0.0,0.0,0.0,0.0,0.0,0.0,0.0,0.0,0.2,0.0,0.0,0.0,0.0,0.0,0.0,0.0,0.0,,,"Normalized At 870C (1600F), Air Cooled, 50 mm (2 In.) Round",4
277,277,AISI E4340 H Steel,"Oil Quenched 800C (1470F), 595C (1100F) Temper, 13 mm (0.5 In.) Round",1145.0,1117.0,17.0,6,Quenched (oil) & tempered – high-strength structural steel,,,,1,Steel database with labelled clusters,,,Ultimate tensile strength,MPa,Yield strength,MPa,Ductility,%,0.0,0.0,0.405,0.0,0.0,0.0,0.0,0.0,0.0,0.2249999999999999,0.025,0.02,0.0,0.0,0.0,0.0,0.8,0.7749999999999999,95.725,0.0,1.775,0.0,0.0,0.0,0.0,0.0,0.0,0.25,0.0,0.0,0.0,0.0,0.0,0.0,0.0,0.0,,,"Oil Quenched 800C (1470F), 595C (1100F) Temper, 13 mm (0.5 In.) Round",6
277,2976,AISI E4340 H Steel,"Oil Quenched 800C (1470F), 595C (1100F) Temper, 13 mm (0.5 In.) Round",1145.0,1117.0,17.0,6,Quenched (oil) & tempered – high-strength structural steel,,,,1,Steel database with labelled clusters,,,Ultimate tensile strength,MPa,Yield strength,MPa,Ductility,%,0.0,0.0,0.405,0.0,0.0,0.0,0.0,0.0,0.0,0.2249999999999999,0.025,0.02,0.0,0.0,0.0,0.0,0.8,0.7749999999999999,95.725,0.0,1.775,0.0,0.0,0.0,0.0,0.0,0.0,0.25,0.0,0.0,0.0,0.0,0.0,0.0,0.0,0.0,,,"Oil Quenched 800C (1470F), 595C (1100F) Temper, 13 mm (0.5 In.) Round",6
278,278,AISI 4320 Steel,Annealed At 850C (1560F),580.0,425.0,29.0,7,Annealed – easy-to-machine – round annealed stock,,,,1,Steel database with labelled clusters,,,Ultimate tensile strength,MPa,Yield strength,MPa,Ductility,%,0.0,0.0,0.195,0.0,0.0,0.0,0.0,0.0,0.0,0.2249999999999999,0.035,0.04,0.0,0.0,0.0,0.0,0.5,0.55,96.38,0.0,1.825,0.0,0.0,0.0,0.0,0.0,0.0,0.25,0.0,0.0,0.0,0.0,0.0,0.0,0.0,0.0,,,Annealed At 850C (1560F),7
278,2187,AISI 4320 Steel,Annealed At 850C (1560F),580.0,425.0,29.0,7,Annealed – easy-to-machine – round annealed stock,,,,1,Steel database with labelled clusters,,,Ultimate tensile strength,MPa,Yield strength,MPa,Ductility,%,0.0,0.0,0.195,0.0,0.0,0.0,0.0,0.0,0.0,0.2249999999999999,0.035,0.04,0.0,0.0,0.0,0.0,0.5,0.55,96.38,0.0,1.825,0.0,0.0,0.0,0.0,0.0,0.0,0.25,0.0,0.0,0.0,0.0,0.0,0.0,0.0,0.0,,,Annealed At 850C (1560F),7
279,279,AISI 4320H Steel,"Mock Carburized, Oil Quenched, 150C (300F) Temper, 13 mm (0.5 In.) Round",1460.0,1125.0,11.0,8,Carburized – quenched (oil) – wear-resistant surface steel (variant),,,,1,Steel database with labelled clusters,,,Ultimate tensile strength,MPa,Yield strength,MPa,Ductility,%,0.0,0.0,0.2,0.0,0.0,0.0,0.0,0.0,0.0,0.2249999999999999,0.035,0.04,0.0,0.0,0.0,0.0,0.5,0.55,96.425,0.0,1.775,0.0,0.0,0.0,0.0,0.0,0.0,0.25,0.0,0.0,0.0,0.0,0.0,0.0,0.0,0.0,,,"Mock Carburized, Oil Quenched, 150C (300F) Temper, 13 mm (0.5 In.) Round",8
279,2176,AISI 4320H Steel,"Mock Carburized, Oil Quenched, 150C (300F) Temper, 13 mm (0.5 In.) Round",1460.0,1125.0,11.0,8,Carburized – quenched (oil) – wear-resistant surface steel (variant),,,,1,Steel database with labelled clusters,,,Ultimate tensile strength,MPa,Yield strength,MPa,Ductility,%,0.0,0.0,0.2,0.0,0.0,0.0,0.0,0.0,0.0,0.2249999999999999,0.035,0.04,0.0,0.0,0.0,0.0,0.5,0.55,96.425,0.0,1.775,0.0,0.0,0.0,0.0,0.0,0.0,0.25,0.0,0.0,0.0,0.0,0.0,0.0,0.0,0.0,,,"Mock Carburized, Oil Quenched, 150C (300F) Temper, 13 mm (0.5 In.) Round",8
280,280,AISI 4320 Steel,"Mock Carburized 925C (1700F) For 8 Hrs., Reheated To 815C (1500F), Oil Quenched, 230C (450F) Temper, 25 mm (1 In.) Rounds",1025.0,724.0,17.0,8,Carburized – quenched (oil) – wear-resistant surface steel (variant),,,,1,Steel database with labelled clusters,,,Ultimate tensile strength,MPa,Yield strength,MPa,Ductility,%,0.0,0.0,0.195,0.0,0.0,0.0,0.0,0.0,0.0,0.2249999999999999,0.035,0.04,0.0,0.0,0.0,0.0,0.5,0.55,96.38,0.0,1.825,0.0,0.0,0.0,0.0,0.0,0.0,0.25,0.0,0.0,0.0,0.0,0.0,0.0,0.0,0.0,,,"Mock Carburized 925C (1700F) For 8 Hrs., Reheated To 815C (1500F), Oil Quenched, 230C (450F) Temper, 25 mm (1 In.) Rounds",8
280,2255,AISI 4320 Steel,"Mock Carburized 925C (1700F) For 8 Hrs., Reheated To 815C (1500F), Oil Quenched, 230C (450F) Temper, 25 mm (1 In.) Rounds",1025.0,724.0,17.0,8,Carburized – quenched (oil) – wear-resistant surface steel (variant),,,,1,Steel database with labelled clusters,,,Ultimate tensile strength,MPa,Yield strength,MPa,Ductility,%,0.0,0.0,0.195,0.0,0.0,0.0,0.0,0.0,0.0,0.2249999999999999,0.035,0.04,0.0,0.0,0.0,0.0,0.5,0.55,96.38,0.0,1.825,0.0,0.0,0.0,0.0,0.0,0.0,0.25,0.0,0.0,0.0,0.0,0.0,0.0,0.0,0.0,,,"Mock Carburized 925C (1700F) For 8 Hrs., Reheated To 815C (1500F), Oil Quenched, 230C (450F) Temper, 25 mm (1 In.) Rounds",8
281,281,AISI 4320H Steel,"Normalized 925C (1700F), Pseudocarburized At 925C (1700F) For 8 Hrs., Oil Quenched, 150C (300F) Temper",1150.0,972.0,14.0,0,Carburized – quenched (oil) – wear-resistant surface steel,,,,1,Steel database with labelled clusters,,,Ultimate tensile strength,MPa,Yield strength,MPa,Ductility,%,0.0,0.0,0.2,0.0,0.0,0.0,0.0,0.0,0.0,0.2249999999999999,0.035,0.04,0.0,0.0,0.0,0.0,0.5,0.55,96.425,0.0,1.775,0.0,0.0,0.0,0.0,0.0,0.0,0.25,0.0,0.0,0.0,0.0,0.0,0.0,0.0,0.0,,,"Normalized 925C (1700F), Pseudocarburized At 925C (1700F) For 8 Hrs., Oil Quenched, 150C (300F) Temper",0
281,2261,AISI 4320H Steel,"Normalized 925C (1700F), Pseudocarburized At 925C (1700F) For 8 Hrs., Oil Quenched, 150C (300F) Temper",1150.0,972.0,14.0,0,Carburized – quenched (oil) – wear-resistant surface steel,,,,1,Steel database with labelled clusters,,,Ultimate tensile strength,MPa,Yield strength,MPa,Ductility,%,0.0,0.0,0.2,0.0,0.0,0.0,0.0,0.0,0.0,0.2249999999999999,0.035,0.04,0.0,0.0,0.0,0.0,0.5,0.55,96.425,0.0,1.775,0.0,0.0,0.0,0.0,0.0,0.0,0.25,0.0,0.0,0.0,0.0,0.0,0.0,0.0,0.0,,,"Normalized 925C (1700F), Pseudocarburized At 925C (1700F) For 8 Hrs., Oil Quenched, 150C (300F) Temper",0
282,282,AISI 4150 Steel,"Oil Quenched 830C (1525F), 540C (1000F) Temper, 13 mm (0.5 In.) Round",1310.0,1215.0,13.0,6,Quenched (oil) & tempered – high-strength structural steel,,,,1,Steel database with labelled clusters,,,Ultimate tensile strength,MPa,Yield strength,MPa,Ductility,%,0.0,0.0,0.505,0.0,0.0,0.0,0.0,0.0,0.0,0.2249999999999999,0.035,0.04,0.0,0.0,0.0,0.0,0.95,0.875,97.17,0.0,0.0,0.0,0.0,0.0,0.0,0.0,0.0,0.2,0.0,0.0,0.0,0.0,0.0,0.0,0.0,0.0,,,"Oil Quenched 830C (1525F), 540C (1000F) Temper, 13 mm (0.5 In.) Round",6
282,2864,AISI 4150 Steel,"Oil Quenched 830C (1525F), 540C (1000F) Temper, 13 mm (0.5 In.) Round",1310.0,1215.0,13.0,6,Quenched (oil) & tempered – high-strength structural steel,,,,1,Steel database with labelled clusters,,,Ultimate tensile strength,MPa,Yield strength,MPa,Ductility,%,0.0,0.0,0.505,0.0,0.0,0.0,0.0,0.0,0.0,0.2249999999999999,0.035,0.04,0.0,0.0,0.0,0.0,0.95,0.875,97.17,0.0,0.0,0.0,0.0,0.0,0.0,0.0,0.0,0.2,0.0,0.0,0.0,0.0,0.0,0.0,0.0,0.0,,,"Oil Quenched 830C (1525F), 540C (1000F) Temper, 13 mm (0.5 In.) Round",6
283,283,AISI 4320H Steel,"Single Quenched And Tempered: (Carburized 925C (1700F) For 8 Hrs., Pot Cooled, Reheated To 830C (1525F), Quenched In Agitated Oil, 230C (450F) Temper); 1.9 mm Case Depth",1460.0,1195.0,12.0,5,Carburized – quenched (oil) – wear-resistant surface steel (variant),,,,1,Steel database with labelled clusters,,,Ultimate tensile strength,MPa,Yield strength,MPa,Ductility,%,0.0,0.0,0.2,0.0,0.0,0.0,0.0,0.0,0.0,0.2249999999999999,0.035,0.04,0.0,0.0,0.0,0.0,0.5,0.55,96.425,0.0,1.775,0.0,0.0,0.0,0.0,0.0,0.0,0.25,0.0,0.0,0.0,0.0,0.0,0.0,0.0,0.0,,,"Single Quenched And Tempered: (Carburized 925C (1700F) For 8 Hrs., Pot Cooled, Reheated To 830C (1525F), Quenched In Agitated Oil, 230C (450F) Temper); 1.9 mm Case Depth",5
283,2193,AISI 4320H Steel,"Single Quenched And Tempered: (Carburized 925C (1700F) For 8 Hrs., Pot Cooled, Reheated To 830C (1525F), Quenched In Agitated Oil, 230C (450F) Temper); 1.9 mm Case Depth",1460.0,1195.0,12.0,5,Carburized – quenched (oil) – wear-resistant surface steel (variant),,,,1,Steel database with labelled clusters,,,Ultimate tensile strength,MPa,Yield strength,MPa,Ductility,%,0.0,0.0,0.2,0.0,0.0,0.0,0.0,0.0,0.0,0.2249999999999999,0.035,0.04,0.0,0.0,0.0,0.0,0.5,0.55,96.425,0.0,1.775,0.0,0.0,0.0,0.0,0.0,0.0,0.25,0.0,0.0,0.0,0.0,0.0,0.0,0.0,0.0,,,"Single Quenched And Tempered: (Carburized 925C (1700F) For 8 Hrs., Pot Cooled, Reheated To 830C (1525F), Quenched In Agitated Oil, 230C (450F) Temper); 1.9 mm Case Depth",5
284,284,AISI 4419 Steel,"Direct Quenched From Pot, 150C (300F) Temper",831.0,608.0,19.0,5,Carburized – quenched (oil) – wear-resistant surface steel (variant),,,,1,Steel database with labelled clusters,,,Ultimate tensile strength,MPa,Yield strength,MPa,Ductility,%,0.0,0.0,0.205,0.0,0.0,0.0,0.0,0.0,0.0,0.25,0.035,0.04,0.0,0.0,0.0,0.0,0.0,0.55,98.395,0.0,0.0,0.0,0.0,0.0,0.0,0.0,0.0,0.525,0.0,0.0,0.0,0.0,0.0,0.0,0.0,0.0,,,"Direct Quenched From Pot, 150C (300F) Temper",5
284,2173,AISI 4419 Steel,"Direct Quenched From Pot, 150C (300F) Temper",831.0,608.0,19.0,5,Carburized – quenched (oil) – wear-resistant surface steel (variant),,,,1,Steel database with labelled clusters,,,Ultimate tensile strength,MPa,Yield strength,MPa,Ductility,%,0.0,0.0,0.205,0.0,0.0,0.0,0.0,0.0,0.0,0.25,0.035,0.04,0.0,0.0,0.0,0.0,0.0,0.55,98.395,0.0,0.0,0.0,0.0,0.0,0.0,0.0,0.0,0.525,0.0,0.0,0.0,0.0,0.0,0.0,0.0,0.0,,,"Direct Quenched From Pot, 150C (300F) Temper",5
285,285,AISI E4340 H Steel,"Normalized, 100 mm (4 In.) Round",1110.0,710.0,13.0,9,Normalized – general-purpose steel (round normalized stock),,,,1,Steel database with labelled clusters,,,Ultimate tensile strength,MPa,Yield strength,MPa,Ductility,%,0.0,0.0,0.405,0.0,0.0,0.0,0.0,0.0,0.0,0.2249999999999999,0.025,0.02,0.0,0.0,0.0,0.0,0.8,0.7749999999999999,95.725,0.0,1.775,0.0,0.0,0.0,0.0,0.0,0.0,0.25,0.0,0.0,0.0,0.0,0.0,0.0,0.0,0.0,,,"Normalized, 100 mm (4 In.) Round",9
285,2924,AISI E4340 H Steel,"Normalized, 100 mm (4 In.) Round",1110.0,710.0,13.0,9,Normalized – general-purpose steel (round normalized stock),,,,1,Steel database with labelled clusters,,,Ultimate tensile strength,MPa,Yield strength,MPa,Ductility,%,0.0,0.0,0.405,0.0,0.0,0.0,0.0,0.0,0.0,0.2249999999999999,0.025,0.02,0.0,0.0,0.0,0.0,0.8,0.7749999999999999,95.725,0.0,1.775,0.0,0.0,0.0,0.0,0.0,0.0,0.25,0.0,0.0,0.0,0.0,0.0,0.0,0.0,0.0,,,"Normalized, 100 mm (4 In.) Round",9
286,286,AISI 4340 Steel,"Oil Quenched 800C (1470F), 595C (1100F) Temper, 100 mm (4 In.) Round",924.0,786.0,19.0,6,Quenched (oil) & tempered – high-strength structural steel,,,,1,Steel database with labelled clusters,,,Ultimate tensile strength,MPa,Yield strength,MPa,Ductility,%,0.0,0.0,0.4,0.0,0.0,0.0,0.0,0.0,0.0,0.2249999999999999,0.035,0.04,0.0,0.0,0.0,0.0,0.8,0.7,95.725,0.0,1.825,0.0,0.0,0.0,0.0,0.0,0.0,0.25,0.0,0.0,0.0,0.0,0.0,0.0,0.0,0.0,,,"Oil Quenched 800C (1470F), 595C (1100F) Temper, 100 mm (4 In.) Round",6
286,3009,AISI 4340 Steel,"Oil Quenched 800C (1470F), 595C (1100F) Temper, 100 mm (4 In.) Round",924.0,786.0,19.0,6,Quenched (oil) & tempered – high-strength structural steel,,,,1,Steel database with labelled clusters,,,Ultimate tensile strength,MPa,Yield strength,MPa,Ductility,%,0.0,0.0,0.4,0.0,0.0,0.0,0.0,0.0,0.0,0.2249999999999999,0.035,0.04,0.0,0.0,0.0,0.0,0.8,0.7,95.725,0.0,1.825,0.0,0.0,0.0,0.0,0.0,0.0,0.25,0.0,0.0,0.0,0.0,0.0,0.0,0.0,0.0,,,"Oil Quenched 800C (1470F), 595C (1100F) Temper, 100 mm (4 In.) Round",6
287,287,AISI 4320 Steel,"Normalized 925C (1700F) In 32 mm Rounds, Machined To 13.7 mm Rounds, Pseudocarburized 925C (1700F) For 8 Hrs., Oil Quenched, 150C (300F) Temper, Tested In 12.8 mm Rounds",1240.0,1020.0,14.0,0,Carburized – quenched (oil) – wear-resistant surface steel,,,,1,Steel database with labelled clusters,,,Ultimate tensile strength,MPa,Yield strength,MPa,Ductility,%,0.0,0.0,0.195,0.0,0.0,0.0,0.0,0.0,0.0,0.2249999999999999,0.035,0.04,0.0,0.0,0.0,0.0,0.5,0.55,96.38,0.0,1.825,0.0,0.0,0.0,0.0,0.0,0.0,0.25,0.0,0.0,0.0,0.0,0.0,0.0,0.0,0.0,,,"Normalized 925C (1700F) In 32 mm Rounds, Machined To 13.7 mm Rounds, Pseudocarburized 925C (1700F) For 8 Hrs., Oil Quenched, 150C (300F) Temper, Tested In 12.8 mm Rounds",0
287,2215,AISI 4320 Steel,"Normalized 925C (1700F) In 32 mm Rounds, Machined To 13.7 mm Rounds, Pseudocarburized 925C (1700F) For 8 Hrs., Oil Quenched, 150C (300F) Temper, Tested In 12.8 mm Rounds",1240.0,1020.0,14.0,0,Carburized – quenched (oil) – wear-resistant surface steel,,,,1,Steel database with labelled clusters,,,Ultimate tensile strength,MPa,Yield strength,MPa,Ductility,%,0.0,0.0,0.195,0.0,0.0,0.0,0.0,0.0,0.0,0.2249999999999999,0.035,0.04,0.0,0.0,0.0,0.0,0.5,0.55,96.38,0.0,1.825,0.0,0.0,0.0,0.0,0.0,0.0,0.25,0.0,0.0,0.0,0.0,0.0,0.0,0.0,0.0,,,"Normalized 925C (1700F) In 32 mm Rounds, Machined To 13.7 mm Rounds, Pseudocarburized 925C (1700F) For 8 Hrs., Oil Quenched, 150C (300F) Temper, Tested In 12.8 mm Rounds",0
288,288,AISI 4320H Steel,"Mock Carburized, Oil Quenched, 150C (300F) Temper, 25 mm Round",1050.0,738.0,17.0,8,Carburized – quenched (oil) – wear-resistant surface steel (variant),,,,1,Steel database with labelled clusters,,,Ultimate tensile strength,MPa,Yield strength,MPa,Ductility,%,0.0,0.0,0.2,0.0,0.0,0.0,0.0,0.0,0.0,0.2249999999999999,0.035,0.04,0.0,0.0,0.0,0.0,0.5,0.55,96.425,0.0,1.775,0.0,0.0,0.0,0.0,0.0,0.0,0.25,0.0,0.0,0.0,0.0,0.0,0.0,0.0,0.0,,,"Mock Carburized, Oil Quenched, 150C (300F) Temper, 25 mm Round",8
288,2250,AISI 4320H Steel,"Mock Carburized, Oil Quenched, 150C (300F) Temper, 25 mm Round",1050.0,738.0,17.0,8,Carburized – quenched (oil) – wear-resistant surface steel (variant),,,,1,Steel database with labelled clusters,,,Ultimate tensile strength,MPa,Yield strength,MPa,Ductility,%,0.0,0.0,0.2,0.0,0.0,0.0,0.0,0.0,0.0,0.2249999999999999,0.035,0.04,0.0,0.0,0.0,0.0,0.5,0.55,96.425,0.0,1.775,0.0,0.0,0.0,0.0,0.0,0.0,0.25,0.0,0.0,0.0,0.0,0.0,0.0,0.0,0.0,,,"Mock Carburized, Oil Quenched, 150C (300F) Temper, 25 mm Round",8
289,289,AISI 4340 Steel,"Oil Quenched 800C (1470F), 540C (1000F) Temper, 100 mm (4 In.) Round",1138.0,1000.0,15.0,6,Quenched (oil) & tempered – high-strength structural steel,,,,1,Steel database with labelled clusters,,,Ultimate tensile strength,MPa,Yield strength,MPa,Ductility,%,0.0,0.0,0.4,0.0,0.0,0.0,0.0,0.0,0.0,0.2249999999999999,0.035,0.04,0.0,0.0,0.0,0.0,0.8,0.7,95.725,0.0,1.825,0.0,0.0,0.0,0.0,0.0,0.0,0.25,0.0,0.0,0.0,0.0,0.0,0.0,0.0,0.0,,,"Oil Quenched 800C (1470F), 540C (1000F) Temper, 100 mm (4 In.) Round",6
289,2912,AISI 4340 Steel,"Oil Quenched 800C (1470F), 540C (1000F) Temper, 100 mm (4 In.) Round",1138.0,1000.0,15.0,6,Quenched (oil) & tempered – high-strength structural steel,,,,1,Steel database with labelled clusters,,,Ultimate tensile strength,MPa,Yield strength,MPa,Ductility,%,0.0,0.0,0.4,0.0,0.0,0.0,0.0,0.0,0.0,0.2249999999999999,0.035,0.04,0.0,0.0,0.0,0.0,0.8,0.7,95.725,0.0,1.825,0.0,0.0,0.0,0.0,0.0,0.0,0.25,0.0,0.0,0.0,0.0,0.0,0.0,0.0,0.0,,,"Oil Quenched 800C (1470F), 540C (1000F) Temper, 100 mm (4 In.) Round",6
290,290,AISI 4320H Steel,"Mock Carburized, Oil Quenched, 150C (300F) Temper, 50 mm (2 In.) Round",910.0,595.0,22.0,8,Carburized – quenched (oil) – wear-resistant surface steel (variant),,,,1,Steel database with labelled clusters,,,Ultimate tensile strength,MPa,Yield strength,MPa,Ductility,%,0.0,0.0,0.2,0.0,0.0,0.0,0.0,0.0,0.0,0.2249999999999999,0.035,0.04,0.0,0.0,0.0,0.0,0.5,0.55,96.425,0.0,1.775,0.0,0.0,0.0,0.0,0.0,0.0,0.25,0.0,0.0,0.0,0.0,0.0,0.0,0.0,0.0,,,"Mock Carburized, Oil Quenched, 150C (300F) Temper, 50 mm (2 In.) Round",8
290,2224,AISI 4320H Steel,"Mock Carburized, Oil Quenched, 150C (300F) Temper, 50 mm (2 In.) Round",910.0,595.0,22.0,8,Carburized – quenched (oil) – wear-resistant surface steel (variant),,,,1,Steel database with labelled clusters,,,Ultimate tensile strength,MPa,Yield strength,MPa,Ductility,%,0.0,0.0,0.2,0.0,0.0,0.0,0.0,0.0,0.0,0.2249999999999999,0.035,0.04,0.0,0.0,0.0,0.0,0.5,0.55,96.425,0.0,1.775,0.0,0.0,0.0,0.0,0.0,0.0,0.25,0.0,0.0,0.0,0.0,0.0,0.0,0.0,0.0,,,"Mock Carburized, Oil Quenched, 150C (300F) Temper, 50 mm (2 In.) Round",8
291,291,AISI E4340 Steel,"Oil Quenched 800C (1470F), 650C (1200F) Temper, 50 mm (2 In.) Round",931.0,834.0,20.0,6,Quenched (oil) & tempered – high-strength structural steel,,,,1,Steel database with labelled clusters,,,Ultimate tensile strength,MPa,Yield strength,MPa,Ductility,%,0.0,0.0,0.405,0.0,0.0,0.0,0.0,0.0,0.0,0.2249999999999999,0.025,0.02,0.0,0.0,0.0,0.0,0.8,0.75,95.7,0.0,1.825,0.0,0.0,0.0,0.0,0.0,0.0,0.25,0.0,0.0,0.0,0.0,0.0,0.0,0.0,0.0,,,"Oil Quenched 800C (1470F), 650C (1200F) Temper, 50 mm (2 In.) Round",6
291,2882,AISI E4340 Steel,"Oil Quenched 800C (1470F), 650C (1200F) Temper, 50 mm (2 In.) Round",931.0,834.0,20.0,6,Quenched (oil) & tempered – high-strength structural steel,,,,1,Steel database with labelled clusters,,,Ultimate tensile strength,MPa,Yield strength,MPa,Ductility,%,0.0,0.0,0.405,0.0,0.0,0.0,0.0,0.0,0.0,0.2249999999999999,0.025,0.02,0.0,0.0,0.0,0.0,0.8,0.75,95.7,0.0,1.825,0.0,0.0,0.0,0.0,0.0,0.0,0.25,0.0,0.0,0.0,0.0,0.0,0.0,0.0,0.0,,,"Oil Quenched 800C (1470F), 650C (1200F) Temper, 50 mm (2 In.) Round",6
292,292,AISI 4340 Steel,"Oil Quenched 800C (1470F), 595C (1100F) Temper, 25 mm Round",1138.0,1096.0,16.0,6,Quenched (oil) & tempered – high-strength structural steel,,,,1,Steel database with labelled clusters,,,Ultimate tensile strength,MPa,Yield strength,MPa,Ductility,%,0.0,0.0,0.4,0.0,0.0,0.0,0.0,0.0,0.0,0.2249999999999999,0.035,0.04,0.0,0.0,0.0,0.0,0.8,0.7,95.725,0.0,1.825,0.0,0.0,0.0,0.0,0.0,0.0,0.25,0.0,0.0,0.0,0.0,0.0,0.0,0.0,0.0,,,"Oil Quenched 800C (1470F), 595C (1100F) Temper, 25 mm Round",6
292,2960,AISI 4340 Steel,"Oil Quenched 800C (1470F), 595C (1100F) Temper, 25 mm Round",1138.0,1096.0,16.0,6,Quenched (oil) & tempered – high-strength structural steel,,,,1,Steel database with labelled clusters,,,Ultimate tensile strength,MPa,Yield strength,MPa,Ductility,%,0.0,0.0,0.4,0.0,0.0,0.0,0.0,0.0,0.0,0.2249999999999999,0.035,0.04,0.0,0.0,0.0,0.0,0.8,0.7,95.725,0.0,1.825,0.0,0.0,0.0,0.0,0.0,0.0,0.25,0.0,0.0,0.0,0.0,0.0,0.0,0.0,0.0,,,"Oil Quenched 800C (1470F), 595C (1100F) Temper, 25 mm Round",6
293,293,AISI E4340 H Steel,"Oil Quenched 800C (1470F), 595C (1100F) Temper, 25 mm Round",1138.0,1096.0,16.0,6,Quenched (oil) & tempered – high-strength structural steel,,,,1,Steel database with labelled clusters,,,Ultimate tensile strength,MPa,Yield strength,MPa,Ductility,%,0.0,0.0,0.405,0.0,0.0,0.0,0.0,0.0,0.0,0.2249999999999999,0.025,0.02,0.0,0.0,0.0,0.0,0.8,0.7749999999999999,95.725,0.0,1.775,0.0,0.0,0.0,0.0,0.0,0.0,0.25,0.0,0.0,0.0,0.0,0.0,0.0,0.0,0.0,,,"Oil Quenched 800C (1470F), 595C (1100F) Temper, 25 mm Round",6
293,3088,AISI E4340 H Steel,"Oil Quenched 800C (1470F), 595C (1100F) Temper, 25 mm Round",1138.0,1096.0,16.0,6,Quenched (oil) & tempered – high-strength structural steel,,,,1,Steel database with labelled clusters,,,Ultimate tensile strength,MPa,Yield strength,MPa,Ductility,%,0.0,0.0,0.405,0.0,0.0,0.0,0.0,0.0,0.0,0.2249999999999999,0.025,0.02,0.0,0.0,0.0,0.0,0.8,0.7749999999999999,95.725,0.0,1.775,0.0,0.0,0.0,0.0,0.0,0.0,0.25,0.0,0.0,0.0,0.0,0.0,0.0,0.0,0.0,,,"Oil Quenched 800C (1470F), 595C (1100F) Temper, 25 mm Round",6
294,294,AISI 4340 Steel,"Oil Quenched 800C (1470F), 650C (1200F) Temper, 25 mm Round",958.0,883.0,20.0,6,Quenched (oil) & tempered – high-strength structural steel,,,,1,Steel database with labelled clusters,,,Ultimate tensile strength,MPa,Yield strength,MPa,Ductility,%,0.0,0.0,0.4,0.0,0.0,0.0,0.0,0.0,0.0,0.2249999999999999,0.035,0.04,0.0,0.0,0.0,0.0,0.8,0.7,95.725,0.0,1.825,0.0,0.0,0.0,0.0,0.0,0.0,0.25,0.0,0.0,0.0,0.0,0.0,0.0,0.0,0.0,,,"Oil Quenched 800C (1470F), 650C (1200F) Temper, 25 mm Round",6
294,2901,AISI 4340 Steel,"Oil Quenched 800C (1470F), 650C (1200F) Temper, 25 mm Round",958.0,883.0,20.0,6,Quenched (oil) & tempered – high-strength structural steel,,,,1,Steel database with labelled clusters,,,Ultimate tensile strength,MPa,Yield strength,MPa,Ductility,%,0.0,0.0,0.4,0.0,0.0,0.0,0.0,0.0,0.0,0.2249999999999999,0.035,0.04,0.0,0.0,0.0,0.0,0.8,0.7,95.725,0.0,1.825,0.0,0.0,0.0,0.0,0.0,0.0,0.25,0.0,0.0,0.0,0.0,0.0,0.0,0.0,0.0,,,"Oil Quenched 800C (1470F), 650C (1200F) Temper, 25 mm Round",6
