Repository: Azhi-ss/SteelScientist

# Steel Labelled Clusters Dataset

This directory contains the cleaned steel labelled-clusters dataset used by
`regression/steel_labelled_clusters_regression.py`.

## Files

| File | Rows | Description |
|------|------|-------------|
| `raw/Steel database with labelled clusters.xlsx` | 3234 | Original spreadsheet. |
| `full_with_duplicates.csv` | 3234 | Raw spreadsheet mapped to the project regression schema. |
| `clean.csv` | 1943 | Strictly deduplicated regression mother table. |
| `train.csv` | 1554 | Fixed 8:2 training split generated from `clean.csv`. |
| `val.csv` | 389 | Fixed 8:2 validation split generated from `clean.csv`. |

File: datasets/steel_labelled_clusters/full_with_duplicates.csv (part 8 of 40)
DOIs,Files,problem,status,Table_topic,title,abstract,Material,Tensile_name,Tensile_value,Tensile_unit,Yield_name,Yield_value,Yield_unit,Elongation_name,Elongation_value,Elongation_unit,H,B,C,N,O,F,Na,Mg,Al,Si,P,S,Cl,Ca,Ti,V,Cr,Mn,Fe,Co,Ni,Cu,Zn,As,Y,Zr,Nb,Mo,Sn,Sb,La,Ce,Ta,W,Pb,Bi,Other_ele,Text_addition,Text,actions,source_entry,cluster_number,cluster_label,cluster_number_0_to_11
,,,1,Steel database with labelled clusters,,,AISI 5140H Steel,Ultimate tensile strength,779.0,MPa,Yield strength,455.0,MPa,Ductility,21.0,%,0.0,0.0,0.405,0.0,0.0,0.0,0.0,0.0,0.0,0.2249999999999999,0.035,0.04,0.0,0.0,0.0,0.0,0.8,0.8,97.695,0.0,0.0,0.0,0.0,0.0,0.0,0.0,0.0,0.0,0.0,0.0,0.0,0.0,0.0,0.0,0.0,0.0,,,"Normalized, 50 mm (2 In.) Round","Normalized, 50 mm (2 In.) Round",522,9,Normalized – general-purpose steel (round normalized stock),9
,,,1,Steel database with labelled clusters,,,AISI 5140H Steel,Ultimate tensile strength,972.0,MPa,Yield strength,841.0,MPa,Ductility,18.0,%,0.0,0.0,0.405,0.0,0.0,0.0,0.0,0.0,0.0,0.2249999999999999,0.035,0.04,0.0,0.0,0.0,0.0,0.8,0.8,97.695,0.0,0.0,0.0,0.0,0.0,0.0,0.0,0.0,0.0,0.0,0.0,0.0,0.0,0.0,0.0,0.0,0.0,,,"Oil Quenched 845C (1550F), 540C (1000F) Temper, 25 mm (1 In.) Round","Oil Quenched 845C (1550F), 540C (1000F) Temper, 25 mm (1 In.) Round",523,6,Quenched (oil) & tempered – high-strength structural steel,6
,,,1,Steel database with labelled clusters,,,AISI 4620H Steel,Ultimate tensile strength,660.0,MPa,Yield strength,425.0,MPa,Ductility,26.0,%,0.0,0.0,0.2,0.0,0.0,0.0,0.0,0.0,0.0,0.25,0.035,0.04,0.0,0.0,0.0,0.0,0.0,0.55,96.9,0.0,1.775,0.0,0.0,0.0,0.0,0.0,0.0,0.25,0.0,0.0,0.0,0.0,0.0,0.0,0.0,0.0,,,"Mock Carburized, 230C (450F) Temper, 50 mm (2 In.) Round","Mock Carburized, 230C (450F) Temper, 50 mm (2 In.) Round",524,8,Carburized – quenched (oil) – wear-resistant surface steel (variant),8
,,,1,Steel database with labelled clusters,,,AISI 4820H Steel,Ultimate tensile strength,685.0,MPa,Yield strength,460.0,MPa,Ductility,22.0,%,0.0,0.0,0.2,0.0,0.0,0.0,0.0,0.0,0.0,0.2249999999999999,0.035,0.04,0.0,0.0,0.0,0.0,0.0,0.6000000000000001,95.15,0.0,3.5,0.0,0.0,0.0,0.0,0.0,0.0,0.25,0.0,0.0,0.0,0.0,0.0,0.0,0.0,0.0,,,"Annealed 815C (1500F), 25 mm (1 In.) Round","Annealed 815C (1500F), 25 mm (1 In.) Round",525,7,Annealed – easy-to-machine – round annealed stock,7
,,,1,Steel database with labelled clusters,,,AISI 4820 Steel,Ultimate tensile strength,1415.0,MPa,Yield strength,1141.0,MPa,Ductility,13.0,%,0.0,0.0,0.205,0.0,0.0,0.0,0.0,0.0,0.0,0.2249999999999999,0.035,0.04,0.0,0.0,0.0,0.0,0.0,0.6,95.145,0.0,3.5,0.0,0.0,0.0,0.0,0.0,0.0,0.25,0.0,0.0,0.0,0.0,0.0,0.0,0.0,0.0,,,"Direct Quenched From Pot, Tempered 150C (300F), 0.99 mm Case Depth","Direct Quenched From Pot, Tempered 150C (300F), 0.99 mm Case Depth",526,5,Carburized – quenched (oil) – wear-resistant surface steel (variant),5
,,,1,Steel database with labelled clusters,,,AISI 5140H Steel,Ultimate tensile strength,807.0,MPa,Yield strength,650.0,MPa,Ductility,22.0,%,0.0,0.0,0.405,0.0,0.0,0.0,0.0,0.0,0.0,0.2249999999999999,0.035,0.04,0.0,0.0,0.0,0.0,0.8,0.8,97.695,0.0,0.0,0.0,0.0,0.0,0.0,0.0,0.0,0.0,0.0,0.0,0.0,0.0,0.0,0.0,0.0,0.0,,,"Oil Quenched 845C (1550F), 650C (1200F) Temper, 25 mm (1 In.) Round","Oil Quenched 845C (1550F), 650C (1200F) Temper, 25 mm (1 In.) Round",527,6,Quenched (oil) & tempered – high-strength structural steel,6
,,,1,Steel database with labelled clusters,,,AISI E4340 H Steel,Ultimate tensile strength,1207.0,MPa,Yield strength,1145.0,MPa,Ductility,14.0,%,0.0,0.0,0.405,0.0,0.0,0.0,0.0,0.0,0.0,0.2249999999999999,0.025,0.02,0.0,0.0,0.0,0.0,0.8,0.7749999999999999,95.725,0.0,1.775,0.0,0.0,0.0,0.0,0.0,0.0,0.25,0.0,0.0,0.0,0.0,0.0,0.0,0.0,0.0,,,"Oil Quenched 800C (1470F), 540C (1000F) Temper, 25 mm Round","Oil Quenched 800C (1470F), 540C (1000F) Temper, 25 mm Round",528,6,Quenched (oil) & tempered – high-strength structural steel,6
,,,1,Steel database with labelled clusters,,,AISI 5140 Steel,Ultimate tensile strength,827.0,MPa,Yield strength,525.0,MPa,Ductility,22.0,%,0.0,0.0,0.405,0.0,0.0,0.0,0.0,0.0,0.0,0.2249999999999999,0.035,0.04,0.0,0.0,0.0,0.0,0.8,0.8,97.695,0.0,0.0,0.0,0.0,0.0,0.0,0.0,0.0,0.0,0.0,0.0,0.0,0.0,0.0,0.0,0.0,0.0,,,"Normalized, 13 mm (0.5 In.) Round","Normalized, 13 mm (0.5 In.) Round",529,9,Normalized – general-purpose steel (round normalized stock),9
,,,1,Steel database with labelled clusters,,,AISI 5120H Steel,Ultimate tensile strength,979.0,MPa,Yield strength,786.0,MPa,Ductility,16.0,%,0.0,0.0,0.2,0.0,0.0,0.0,0.0,0.0,0.0,0.2249999999999999,0.035,0.04,0.0,0.0,0.0,0.0,0.8,0.8,97.9,0.0,0.0,0.0,0.0,0.0,0.0,0.0,0.0,0.0,0.0,0.0,0.0,0.0,0.0,0.0,0.0,0.0,,,"Heat Treated, Machined To 13.7 mm, Pseudocarburized, Reheated To 845C (1550F), 150C (300F) Temper","Heat Treated, Machined To 13.7 mm, Pseudocarburized, Reheated To 845C (1550F), 150C (300F) Temper",530,0,Carburized – quenched (oil) – wear-resistant surface steel,0
,,,1,Steel database with labelled clusters,,,AISI 5140H Steel,Ultimate tensile strength,814.0,MPa,Yield strength,615.0,MPa,Ductility,22.0,%,0.0,0.0,0.405,0.0,0.0,0.0,0.0,0.0,0.0,0.2249999999999999,0.035,0.04,0.0,0.0,0.0,0.0,0.8,0.8,97.695,0.0,0.0,0.0,0.0,0.0,0.0,0.0,0.0,0.0,0.0,0.0,0.0,0.0,0.0,0.0,0.0,0.0,,,"Oil Quenched 845C (1550F), 595C (1100F) Temper, 50 mm (2 In.) Round","Oil Quenched 845C (1550F), 595C (1100F) Temper, 50 mm (2 In.) Round",531,6,Quenched (oil) & tempered – high-strength structural steel,6
,,,1,Steel database with labelled clusters,,,AISI 5120H Steel,Ultimate tensile strength,938.0,MPa,Yield strength,758.0,MPa,Ductility,16.0,%,0.0,0.0,0.2,0.0,0.0,0.0,0.0,0.0,0.0,0.2249999999999999,0.035,0.04,0.0,0.0,0.0,0.0,0.8,0.8,97.9,0.0,0.0,0.0,0.0,0.0,0.0,0.0,0.0,0.0,0.0,0.0,0.0,0.0,0.0,0.0,0.0,0.0,,,"Heat Treated, Machined To 25 mm, Pseudocarburized, Reheated To 845C (1550F), 150C (300F) Temper","Heat Treated, Machined To 25 mm, Pseudocarburized, Reheated To 845C (1550F), 150C (300F) Temper",532,0,Carburized – quenched (oil) – wear-resistant surface steel,0
,,,1,Steel database with labelled clusters,,,AISI 5150 Steel,Ultimate tensile strength,945.0,MPa,Yield strength,793.0,MPa,Ductility,20.0,%,0.0,0.0,0.505,0.0,0.0,0.0,0.0,0.0,0.0,0.2249999999999999,0.035,0.04,0.0,0.0,0.0,0.0,0.8,0.8,97.595,0.0,0.0,0.0,0.0,0.0,0.0,0.0,0.0,0.0,0.0,0.0,0.0,0.0,0.0,0.0,0.0,0.0,,,"Oil Quenched From 830C (1525F), 595C (1100F) Temper, 25 mm (1 In.) Round","Oil Quenched From 830C (1525F), 595C (1100F) Temper, 25 mm (1 In.) Round",533,6,Quenched (oil) & tempered – high-strength structural steel,6
,,,1,Steel database with labelled clusters,,,AISI 5140 Steel,Ultimate tensile strength,883.0,MPa,Yield strength,689.0,MPa,Ductility,19.0,%,0.0,0.0,0.405,0.0,0.0,0.0,0.0,0.0,0.0,0.2249999999999999,0.035,0.04,0.0,0.0,0.0,0.0,0.8,0.8,97.695,0.0,0.0,0.0,0.0,0.0,0.0,0.0,0.0,0.0,0.0,0.0,0.0,0.0,0.0,0.0,0.0,0.0,,,"Oil Quenched 845C (1550F), 540C (1000F) Temper, 50 mm (2 In.) Round","Oil Quenched 845C (1550F), 540C (1000F) Temper, 50 mm (2 In.) Round",534,6,Quenched (oil) & tempered – high-strength structural steel,6
,,,1,Steel database with labelled clusters,,,AISI 5140 Steel,Ultimate tensile strength,876.0,MPa,Yield strength,724.0,MPa,Ductility,20.0,%,0.0,0.0,0.405,0.0,0.0,0.0,0.0,0.0,0.0,0.2249999999999999,0.035,0.04,0.0,0.0,0.0,0.0,0.8,0.8,97.695,0.0,0.0,0.0,0.0,0.0,0.0,0.0,0.0,0.0,0.0,0.0,0.0,0.0,0.0,0.0,0.0,0.0,,,"Oil Quenched 845C (1550F), 595C (1100F) Temper, 25 mm (1 In.) Round","Oil Quenched 845C (1550F), 595C (1100F) Temper, 25 mm (1 In.) Round",535,6,Quenched (oil) & tempered – high-strength structural steel,6
,,,1,Steel database with labelled clusters,,,AISI 5120 Steel,Ultimate tensile strength,1020.0,MPa,Yield strength,848.0,MPa,Ductility,14.0,%,0.0,0.0,0.195,0.0,0.0,0.0,0.0,0.0,0.0,0.2249999999999999,0.035,0.04,0.0,0.0,0.0,0.0,0.8,0.8,97.905,0.0,0.0,0.0,0.0,0.0,0.0,0.0,0.0,0.0,0.0,0.0,0.0,0.0,0.0,0.0,0.0,0.0,,,"Heat Treated, Machined To 13.7 mm, Pseudocarburized, 150C (300F) Temper","Heat Treated, Machined To 13.7 mm, Pseudocarburized, 150C (300F) Temper",536,0,Carburized – quenched (oil) – wear-resistant surface steel,0
,,,1,Steel database with labelled clusters,,,AISI 5140H Steel,Ultimate tensile strength,731.0,MPa,Yield strength,470.0,MPa,Ductility,24.0,%,0.0,0.0,0.405,0.0,0.0,0.0,0.0,0.0,0.0,0.2249999999999999,0.035,0.04,0.0,0.0,0.0,0.0,0.8,0.8,97.695,0.0,0.0,0.0,0.0,0.0,0.0,0.0,0.0,0.0,0.0,0.0,0.0,0.0,0.0,0.0,0.0,0.0,,,"Oil Quenched 845C (1550F), 650C (1200F) Temper, 100 mm (4 In.) Round","Oil Quenched 845C (1550F), 650C (1200F) Temper, 100 mm (4 In.) Round",537,6,Quenched (oil) & tempered – high-strength structural steel,6
,,,1,Steel database with labelled clusters,,,AISI 5150H Steel,Ultimate tensile strength,1055.0,MPa,Yield strength,910.0,MPa,Ductility,17.0,%,0.0,0.0,0.505,0.0,0.0,0.0,0.0,0.0,0.0,0.2249999999999999,0.035,0.04,0.0,0.0,0.0,0.0,0.8,0.8,97.595,0.0,0.0,0.0,0.0,0.0,0.0,0.0,0.0,0.0,0.0,0.0,0.0,0.0,0.0,0.0,0.0,0.0,,,"Oil Quenched From 830C (1525F), 540C (1000F) Temper, 25 mm (1 In.) Round","Oil Quenched From 830C (1525F), 540C (1000F) Temper, 25 mm (1 In.) Round",538,6,Quenched (oil) & tempered – high-strength structural steel,6
,,,1,Steel database with labelled clusters,,,AISI 5140 Steel,Ultimate tensile strength,765.0,MPa,Yield strength,415.0,MPa,Ductility,21.0,%,0.0,0.0,0.405,0.0,0.0,0.0,0.0,0.0,0.0,0.2249999999999999,0.035,0.04,0.0,0.0,0.0,0.0,0.8,0.8,97.695,0.0,0.0,0.0,0.0,0.0,0.0,0.0,0.0,0.0,0.0,0.0,0.0,0.0,0.0,0.0,0.0,0.0,,,"Normalized, 100 mm (4 In.) Round","Normalized, 100 mm (4 In.) Round",539,9,Normalized – general-purpose steel (round normalized stock),9
,,,1,Steel database with labelled clusters,,,AISI 5150 Steel,Ultimate tensile strength,869.0,MPa,Yield strength,530.0,MPa,Ductility,20.0,%,0.0,0.0,0.505,0.0,0.0,0.0,0.0,0.0,0.0,0.2249999999999999,0.035,0.04,0.0,0.0,0.0,0.0,0.8,0.8,97.595,0.0,0.0,0.0,0.0,0.0,0.0,0.0,0.0,0.0,0.0,0.0,0.0,0.0,0.0,0.0,0.0,0.0,,,"Normalized, 25 mm (1 In.) Round","Normalized, 25 mm (1 In.) Round",540,9,Normalized – general-purpose steel (round normalized stock),9
,,,1,Steel database with labelled clusters,,,AISI 4820 Steel,Ultimate tensile strength,758.0,MPa,Yield strength,485.0,MPa,Ductility,24.0,%,0.0,0.0,0.205,0.0,0.0,0.0,0.0,0.0,0.0,0.2249999999999999,0.035,0.04,0.0,0.0,0.0,0.0,0.0,0.6,95.145,0.0,3.5,0.0,0.0,0.0,0.0,0.0,0.0,0.25,0.0,0.0,0.0,0.0,0.0,0.0,0.0,0.0,,,"Normalized 860C (1580F), 25 mm (1 In.) Round","Normalized 860C (1580F), 25 mm (1 In.) Round",541,4,Normalized (air cooled) – general-purpose steel,4
,,,1,Steel database with labelled clusters,,,AISI 5150 Steel,Ultimate tensile strength,793.0,MPa,Yield strength,525.0,MPa,Ductility,21.0,%,0.0,0.0,0.505,0.0,0.0,0.0,0.0,0.0,0.0,0.2249999999999999,0.035,0.04,0.0,0.0,0.0,0.0,0.8,0.8,97.595,0.0,0.0,0.0,0.0,0.0,0.0,0.0,0.0,0.0,0.0,0.0,0.0,0.0,0.0,0.0,0.0,0.0,,,"Oil Quenched From 830C (1525F), 650C (1200F) Temper, 100 mm (4 In.) Round","Oil Quenched From 830C (1525F), 650C (1200F) Temper, 100 mm (4 In.) Round",542,6,Quenched (oil) & tempered – high-strength structural steel,6
,,,1,Steel database with labelled clusters,,,AISI 5150H Steel,Ultimate tensile strength,827.0,MPa,Yield strength,550.0,MPa,Ductility,19.0,%,0.0,0.0,0.505,0.0,0.0,0.0,0.0,0.0,0.0,0.2249999999999999,0.035,0.04,0.0,0.0,0.0,0.0,0.8,0.8,97.595,0.0,0.0,0.0,0.0,0.0,0.0,0.0,0.0,0.0,0.0,0.0,0.0,0.0,0.0,0.0,0.0,0.0,,,"Oil Quenched From 830C (1525F), 595C (1100F) Temper, 100 mm (4 In.) Round","Oil Quenched From 830C (1525F), 595C (1100F) Temper, 100 mm (4 In.) Round",543,6,Quenched (oil) & tempered – high-strength structural steel,6
,,,1,Steel database with labelled clusters,,,AISI 5120H Steel,Ultimate tensile strength,834.0,MPa,Yield strength,635.0,MPa,Ductility,14.0,%,0.0,0.0,0.2,0.0,0.0,0.0,0.0,0.0,0.0,0.2249999999999999,0.035,0.04,0.0,0.0,0.0,0.0,0.8,0.8,97.9,0.0,0.0,0.0,0.0,0.0,0.0,0.0,0.0,0.0,0.0,0.0,0.0,0.0,0.0,0.0,0.0,0.0,,,"Heat Treated, Machined To 25 mm, Pseudocarburized, Reheated To 775C (1430F), 150C (300F) Temper","Heat Treated, Machined To 25 mm, Pseudocarburized, Reheated To 775C (1430F), 150C (300F) Temper",544,0,Carburized – quenched (oil) – wear-resistant surface steel,0
,,,1,Steel database with labelled clusters,,,AISI 4820H Steel,Ultimate tensile strength,1415.0,MPa,Yield strength,1170.0,MPa,Ductility,13.0,%,0.0,0.0,0.2,0.0,0.0,0.0,0.0,0.0,0.0,0.2249999999999999,0.035,0.04,0.0,0.0,0.0,0.0,0.0,0.6000000000000001,95.15,0.0,3.5,0.0,0.0,0.0,0.0,0.0,0.0,0.25,0.0,0.0,0.0,0.0,0.0,0.0,0.0,0.0,,,"Mock Carburized, Reheated To 800C (1470F), 230C (450F) Temper, 13 mm (0.5 In.) Round","Mock Carburized, Reheated To 800C (1470F), 230C (450F) Temper, 13 mm (0.5 In.) Round",545,8,Carburized – quenched (oil) – wear-resistant surface steel (variant),8
,,,1,Steel database with labelled clusters,,,AISI 5140 Steel,Ultimate tensile strength,779.0,MPa,Yield strength,455.0,MPa,Ductility,21.0,%,0.0,0.0,0.405,0.0,0.0,0.0,0.0,0.0,0.0,0.2249999999999999,0.035,0.04,0.0,0.0,0.0,0.0,0.8,0.8,97.695,0.0,0.0,0.0,0.0,0.0,0.0,0.0,0.0,0.0,0.0,0.0,0.0,0.0,0.0,0.0,0.0,0.0,,,"Normalized, 50 mm (2 In.) Round","Normalized, 50 mm (2 In.) Round",546,9,Normalized – general-purpose steel (round normalized stock),9
,,,1,Steel database with labelled clusters,,,AISI 5150 Steel,Ultimate tensile strength,903.0,MPa,Yield strength,565.0,MPa,Ductility,21.0,%,0.0,0.0,0.505,0.0,0.0,0.0,0.0,0.0,0.0,0.2249999999999999,0.035,0.04,0.0,0.0,0.0,0.0,0.8,0.8,97.595,0.0,0.0,0.0,0.0,0.0,0.0,0.0,0.0,0.0,0.0,0.0,0.0,0.0,0.0,0.0,0.0,0.0,,,"Normalized, 13 mm (0.5 In.) Round","Normalized, 13 mm (0.5 In.) Round",547,9,Normalized – general-purpose steel (round normalized stock),9
,,,1,Steel database with labelled clusters,,,AISI 5140H Steel,Ultimate tensile strength,570.0,MPa,Yield strength,290.0,MPa,Ductility,28.0,%,0.0,0.0,0.405,0.0,0.0,0.0,0.0,0.0,0.0,0.2249999999999999,0.035,0.04,0.0,0.0,0.0,0.0,0.8,0.8,97.695,0.0,0.0,0.0,0.0,0.0,0.0,0.0,0.0,0.0,0.0,0.0,0.0,0.0,0.0,0.0,0.0,0.0,,,"Annealed 830C (1525F), 25 mm (1 In.) Round","Annealed 830C (1525F), 25 mm (1 In.) Round",548,7,Annealed – easy-to-machine – round annealed stock,7
,,,1,Steel database with labelled clusters,,,AISI 5140H Steel,Ultimate tensile strength,1015.0,MPa,Yield strength,910.0,MPa,Ductility,17.0,%,0.0,0.0,0.405,0.0,0.0,0.0,0.0,0.0,0.0,0.2249999999999999,0.035,0.04,0.0,0.0,0.0,0.0,0.8,0.8,97.695,0.0,0.0,0.0,0.0,0.0,0.0,0.0,0.0,0.0,0.0,0.0,0.0,0.0,0.0,0.0,0.0,0.0,,,"Oil Quenched 845C (1550F), 540C (1000F) Temper, 13 mm (0.5 In.) Round","Oil Quenched 845C (1550F), 540C (1000F) Temper, 13 mm (0.5 In.) Round",549,6,Quenched (oil) & tempered – high-strength structural steel,6
,,,1,Steel database with labelled clusters,,,AISI 5150 Steel,Ultimate tensile strength,862.0,MPa,Yield strength,595.0,MPa,Ductility,20.0,%,0.0,0.0,0.505,0.0,0.0,0.0,0.0,0.0,0.0,0.2249999999999999,0.035,0.04,0.0,0.0,0.0,0.0,0.8,0.8,97.595,0.0,0.0,0.0,0.0,0.0,0.0,0.0,0.0,0.0,0.0,0.0,0.0,0.0,0.0,0.0,0.0,0.0,,,"Oil Quenched From 830C (1525F), 540C (1000F) Temper, 100 mm (4 In.) Round","Oil Quenched From 830C (1525F), 540C (1000F) Temper, 100 mm (4 In.) Round",550,6,Quenched (oil) & tempered – high-strength structural steel,6
,,,1,Steel database with labelled clusters,,,AISI 5150 Steel,Ultimate tensile strength,827.0,MPa,Yield strength,550.0,MPa,Ductility,19.0,%,0.0,0.0,0.505,0.0,0.0,0.0,0.0,0.0,0.0,0.2249999999999999,0.035,0.04,0.0,0.0,0.0,0.0,0.8,0.8,97.595,0.0,0.0,0.0,0.0,0.0,0.0,0.0,0.0,0.0,0.0,0.0,0.0,0.0,0.0,0.0,0.0,0.0,,,"Oil Quenched From 830C (1525F), 595C (1100F) Temper, 100 mm (4 In.) Round","Oil Quenched From 830C (1525F), 595C (1100F) Temper, 100 mm (4 In.) Round",551,6,Quenched (oil) & tempered – high-strength structural steel,6
,,,1,Steel database with labelled clusters,,,AISI 5140H Steel,Ultimate tensile strength,793.0,MPa,Yield strength,470.0,MPa,Ductility,22.0,%,0.0,0.0,0.405,0.0,0.0,0.0,0.0,0.0,0.0,0.2249999999999999,0.035,0.04,0.0,0.0,0.0,0.0,0.8,0.8,97.695,0.0,0.0,0.0,0.0,0.0,0.0,0.0,0.0,0.0,0.0,0.0,0.0,0.0,0.0,0.0,0.0,0.0,,,"Normalized, 25 mm (1 In.) Round","Normalized, 25 mm (1 In.) Round",552,9,Normalized – general-purpose steel (round normalized stock),9
,,,1,Steel database with labelled clusters,,,AISI 5140 Steel,Ultimate tensile strength,793.0,MPa,Yield strength,475.0,MPa,Ductility,22.0,%,0.0,0.0,0.405,0.0,0.0,0.0,0.0,0.0,0.0,0.2249999999999999,0.035,0.04,0.0,0.0,0.0,0.0,0.8,0.8,97.695,0.0,0.0,0.0,0.0,0.0,0.0,0.0,0.0,0.0,0.0,0.0,0.0,0.0,0.0,0.0,0.0,0.0,,,Normalized 870C (1600F),Normalized 870C (1600F),553,4,Normalized (air cooled) – general-purpose steel,4
,,,1,Steel database with labelled clusters,,,AISI 5160 Steel,Ultimate tensile strength,1060.0,MPa,Yield strength,703.0,MPa,Ductility,17.0,%,0.0,0.0,0.6000000000000001,0.0,0.0,0.0,0.0,0.0,0.0,0.2249999999999999,0.035,0.04,0.0,0.0,0.0,0.0,0.8,0.875,97.425,0.0,0.0,0.0,0.0,0.0,0.0,0.0,0.0,0.0,0.0,0.0,0.0,0.0,0.0,0.0,0.0,0.0,,,"Oil Quenched From 830C (1525F), 540C (1000F) Temper, 50 mm (2 In.) Round","Oil Quenched From 830C (1525F), 540C (1000F) Temper, 50 mm (2 In.) Round",554,6,Quenched (oil) & tempered – high-strength structural steel,6
,,,1,Steel database with labelled clusters,,,AISI 5150H Steel,Ultimate tensile strength,862.0,MPa,Yield strength,595.0,MPa,Ductility,20.0,%,0.0,0.0,0.505,0.0,0.0,0.0,0.0,0.0,0.0,0.2249999999999999,0.035,0.04,0.0,0.0,0.0,0.0,0.8,0.8,97.595,0.0,0.0,0.0,0.0,0.0,0.0,0.0,0.0,0.0,0.0,0.0,0.0,0.0,0.0,0.0,0.0,0.0,,,"Oil Quenched From 830C (1525F), 540C (1000F) Temper, 100 mm (4 In.) Round","Oil Quenched From 830C (1525F), 540C (1000F) Temper, 100 mm (4 In.) Round",555,6,Quenched (oil) & tempered – high-strength structural steel,6
,,,1,Steel database with labelled clusters,,,AISI 5150 Steel,Ultimate tensile strength,876.0,MPa,Yield strength,600.0,MPa,Ductility,20.0,%,0.0,0.0,0.505,0.0,0.0,0.0,0.0,0.0,0.0,0.2249999999999999,0.035,0.04,0.0,0.0,0.0,0.0,0.8,0.8,97.595,0.0,0.0,0.0,0.0,0.0,0.0,0.0,0.0,0.0,0.0,0.0,0.0,0.0,0.0,0.0,0.0,0.0,,,"Oil Quenched From 830C (1525F), 595C (1100F) Temper, 50 mm (2 In.) Round","Oil Quenched From 830C (1525F), 595C (1100F) Temper, 50 mm (2 In.) Round",556,6,Quenched (oil) & tempered – high-strength structural steel,6
,,,1,Steel database with labelled clusters,,,AISI 5140H Steel,Ultimate tensile strength,883.0,MPa,Yield strength,689.0,MPa,Ductility,19.0,%,0.0,0.0,0.405,0.0,0.0,0.0,0.0,0.0,0.0,0.2249999999999999,0.035,0.04,0.0,0.0,0.0,0.0,0.8,0.8,97.695,0.0,0.0,0.0,0.0,0.0,0.0,0.0,0.0,0.0,0.0,0.0,0.0,0.0,0.0,0.0,0.0,0.0,,,"Oil Quenched 845C (1550F), 540C (1000F) Temper, 50 mm (2 In.) Round","Oil Quenched 845C (1550F), 540C (1000F) Temper, 50 mm (2 In.) Round",557,6,Quenched (oil) & tempered – high-strength structural steel,6
,,,1,Steel database with labelled clusters,,,AISI 5140 Steel,Ultimate tensile strength,896.0,MPa,Yield strength,779.0,MPa,Ductility,20.0,%,0.0,0.0,0.405,0.0,0.0,0.0,0.0,0.0,0.0,0.2249999999999999,0.035,0.04,0.0,0.0,0.0,0.0,0.8,0.8,97.695,0.0,0.0,0.0,0.0,0.0,0.0,0.0,0.0,0.0,0.0,0.0,0.0,0.0,0.0,0.0,0.0,0.0,,,"Oil Quenched 845C (1550F), 595C (1100F) Temper, 13 mm (0.5 In.) Round","Oil Quenched 845C (1550F), 595C (1100F) Temper, 13 mm (0.5 In.) Round",558,6,Quenched (oil) & tempered – high-strength structural steel,6
,,,1,Steel database with labelled clusters,,,AISI 4820H Steel,Ultimate tensile strength,938.0,MPa,Yield strength,640.0,MPa,Ductility,19.0,%,0.0,0.0,0.2,0.0,0.0,0.0,0.0,0.0,0.0,0.2249999999999999,0.035,0.04,0.0,0.0,0.0,0.0,0.0,0.6000000000000001,95.15,0.0,3.5,0.0,0.0,0.0,0.0,0.0,0.0,0.25,0.0,0.0,0.0,0.0,0.0,0.0,0.0,0.0,,,"Mock Carburized, Reheated To 800C (1470F), 150C (300F) Temper, 50 mm (2 In.) Round","Mock Carburized, Reheated To 800C (1470F), 150C (300F) Temper, 50 mm (2 In.) Round",559,8,Carburized – quenched (oil) – wear-resistant surface steel (variant),8
,,,1,Steel database with labelled clusters,,,AISI 5150 Steel,Ultimate tensile strength,848.0,MPa,Yield strength,495.0,MPa,Ductility,20.0,%,0.0,0.0,0.505,0.0,0.0,0.0,0.0,0.0,0.0,0.2249999999999999,0.035,0.04,0.0,0.0,0.0,0.0,0.8,0.8,97.595,0.0,0.0,0.0,0.0,0.0,0.0,0.0,0.0,0.0,0.0,0.0,0.0,0.0,0.0,0.0,0.0,0.0,,,"Normalized, 50 mm (2 In.) Round","Normalized, 50 mm (2 In.) Round",560,9,Normalized – general-purpose steel (round normalized stock),9
,,,1,Steel database with labelled clusters,,,AISI 5150H Steel,Ultimate tensile strength,993.0,MPa,Yield strength,903.0,MPa,Ductility,19.0,%,0.0,0.0,0.505,0.0,0.0,0.0,0.0,0.0,0.0,0.2249999999999999,0.035,0.04,0.0,0.0,0.0,0.0,0.8,0.8,97.595,0.0,0.0,0.0,0.0,0.0,0.0,0.0,0.0,0.0,0.0,0.0,0.0,0.0,0.0,0.0,0.0,0.0,,,"Oil Quenched From 830C (1525F), 595C (1100F) Temper, 13 mm (0.5 In.) Round","Oil Quenched From 830C (1525F), 595C (1100F) Temper, 13 mm (0.5 In.) Round",561,6,Quenched (oil) & tempered – high-strength structural steel,6
,,,1,Steel database with labelled clusters,,,AISI 5150H Steel,Ultimate tensile strength,883.0,MPa,Yield strength,745.0,MPa,Ductility,21.0,%,0.0,0.0,0.505,0.0,0.0,0.0,0.0,0.0,0.0,0.2249999999999999,0.035,0.04,0.0,0.0,0.0,0.0,0.8,0.8,97.595,0.0,0.0,0.0,0.0,0.0,0.0,0.0,0.0,0.0,0.0,0.0,0.0,0.0,0.0,0.0,0.0,0.0,,,"Oil Quenched From 830C (1525F), 650C (1200F) Temper, 25 mm (1 In.) Round","Oil Quenched From 830C (1525F), 650C (1200F) Temper, 25 mm (1 In.) Round",562,6,Quenched (oil) & tempered – high-strength structural steel,6
,,,1,Steel database with labelled clusters,,,AISI 5160H Steel,Ultimate tensile strength,724.0,MPa,Yield strength,275.0,MPa,Ductility,17.0,%,0.0,0.0,0.6000000000000001,0.0,0.0,0.0,0.0,0.0,0.0,0.2249999999999999,0.035,0.04,0.0,0.0,0.0,0.0,0.8,0.875,97.425,0.0,0.0,0.0,0.0,0.0,0.0,0.0,0.0,0.0,0.0,0.0,0.0,0.0,0.0,0.0,0.0,0.0,,,"Annealed, 25 mm (1 In.) Round","Annealed, 25 mm (1 In.) Round",563,3,Normalized – easy-to-machine stock (cold drawn),3
,,,1,Steel database with labelled clusters,,,AISI 5150H Steel,Ultimate tensile strength,869.0,MPa,Yield strength,530.0,MPa,Ductility,20.0,%,0.0,0.0,0.505,0.0,0.0,0.0,0.0,0.0,0.0,0.2249999999999999,0.035,0.04,0.0,0.0,0.0,0.0,0.8,0.8,97.595,0.0,0.0,0.0,0.0,0.0,0.0,0.0,0.0,0.0,0.0,0.0,0.0,0.0,0.0,0.0,0.0,0.0,,,"Normalized, 25 mm (1 In.) Round","Normalized, 25 mm (1 In.) Round",564,9,Normalized – general-purpose steel (round normalized stock),9
,,,1,Steel database with labelled clusters,,,AISI 5120 Steel,Ultimate tensile strength,910.0,MPa,Yield strength,717.0,MPa,Ductility,15.0,%,0.0,0.0,0.195,0.0,0.0,0.0,0.0,0.0,0.0,0.2249999999999999,0.035,0.04,0.0,0.0,0.0,0.0,0.8,0.8,97.905,0.0,0.0,0.0,0.0,0.0,0.0,0.0,0.0,0.0,0.0,0.0,0.0,0.0,0.0,0.0,0.0,0.0,,,"Heat Treated, Machined To 13.7 mm, Pseudocarburized, Reheated To 800C (1470F), 150C (300F) Temper","Heat Treated, Machined To 13.7 mm, Pseudocarburized, Reheated To 800C (1470F), 150C (300F) Temper",565,0,Carburized – quenched (oil) – wear-resistant surface steel,0
,,,1,Steel database with labelled clusters,,,AISI 5150H Steel,Ultimate tensile strength,793.0,MPa,Yield strength,525.0,MPa,Ductility,21.0,%,0.0,0.0,0.505,0.0,0.0,0.0,0.0,0.0,0.0,0.2249999999999999,0.035,0.04,0.0,0.0,0.0,0.0,0.8,0.8,97.595,0.0,0.0,0.0,0.0,0.0,0.0,0.0,0.0,0.0,0.0,0.0,0.0,0.0,0.0,0.0,0.0,0.0,,,"Oil Quenched From 830C (1525F), 650C (1200F) Temper, 100 mm (4 In.) Round","Oil Quenched From 830C (1525F), 650C (1200F) Temper, 100 mm (4 In.) Round",566,6,Quenched (oil) & tempered – high-strength structural steel,6
,,,1,Steel database with labelled clusters,,,AISI 5160 Steel,Ultimate tensile strength,917.0,MPa,Yield strength,793.0,MPa,Ductility,19.0,%,0.0,0.0,0.6000000000000001,0.0,0.0,0.0,0.0,0.0,0.0,0.2249999999999999,0.035,0.04,0.0,0.0,0.0,0.0,0.8,0.875,97.425,0.0,0.0,0.0,0.0,0.0,0.0,0.0,0.0,0.0,0.0,0.0,0.0,0.0,0.0,0.0,0.0,0.0,,,"Oil Quenched From 830C (1525F), 650C (1200F) Temper, 13 mm (0.5 In.) Round","Oil Quenched From 830C (1525F), 650C (1200F) Temper, 13 mm (0.5 In.) Round",567,6,Quenched (oil) & tempered – high-strength structural steel,6
,,,1,Steel database with labelled clusters,,,AISI 5150 Steel,Ultimate tensile strength,883.0,MPa,Yield strength,745.0,MPa,Ductility,21.0,%,0.0,0.0,0.505,0.0,0.0,0.0,0.0,0.0,0.0,0.2249999999999999,0.035,0.04,0.0,0.0,0.0,0.0,0.8,0.8,97.595,0.0,0.0,0.0,0.0,0.0,0.0,0.0,0.0,0.0,0.0,0.0,0.0,0.0,0.0,0.0,0.0,0.0,,,"Oil Quenched From 830C (1525F), 650C (1200F) Temper, 25 mm (1 In.) Round","Oil Quenched From 830C (1525F), 650C (1200F) Temper, 25 mm (1 In.) Round",568,6,Quenched (oil) & tempered – high-strength structural steel,6
,,,1,Steel database with labelled clusters,,,AISI 5160H Steel,Ultimate tensile strength,924.0,MPa,Yield strength,485.0,MPa,Ductility,14.0,%,0.0,0.0,0.6000000000000001,0.0,0.0,0.0,0.0,0.0,0.0,0.2249999999999999,0.035,0.04,0.0,0.0,0.0,0.0,0.8,0.875,97.425,0.0,0.0,0.0,0.0,0.0,0.0,0.0,0.0,0.0,0.0,0.0,0.0,0.0,0.0,0.0,0.0,0.0,,,"Normalized, 100 mm (4 In.) Round","Normalized, 100 mm (4 In.) Round",569,9,Normalized – general-purpose steel (round normalized stock),9
,,,1,Steel database with labelled clusters,,,AISI 5140 Steel,Ultimate tensile strength,862.0,MPa,Yield strength,565.0,MPa,Ductility,20.0,%,0.0,0.0,0.405,0.0,0.0,0.0,0.0,0.0,0.0,0.2249999999999999,0.035,0.04,0.0,0.0,0.0,0.0,0.8,0.8,97.695,0.0,0.0,0.0,0.0,0.0,0.0,0.0,0.0,0.0,0.0,0.0,0.0,0.0,0.0,0.0,0.0,0.0,,,"Oil Quenched 845C (1550F), 540C (1000F) Temper, 100 mm (4 In.) Round","Oil Quenched 845C (1550F), 540C (1000F) Temper, 100 mm (4 In.) Round",570,6,Quenched (oil) & tempered – high-strength structural steel,6
,,,1,Steel database with labelled clusters,,,AISI 5160H Steel,Ultimate tensile strength,1050.0,MPa,Yield strength,924.0,MPa,Ductility,16.0,%,0.0,0.0,0.6000000000000001,0.0,0.0,0.0,0.0,0.0,0.0,0.2249999999999999,0.035,0.04,0.0,0.0,0.0,0.0,0.8,0.875,97.425,0.0,0.0,0.0,0.0,0.0,0.0,0.0,0.0,0.0,0.0,0.0,0.0,0.0,0.0,0.0,0.0,0.0,,,"Oil Quenched From 830C (1525F), 595C (1100F) Temper, 13 mm (0.5 In.) Round","Oil Quenched From 830C (1525F), 595C (1100F) Temper, 13 mm (0.5 In.) Round",571,6,Quenched (oil) & tempered – high-strength structural steel,6
,,,1,Steel database with labelled clusters,,,AISI 5160 Steel,Ultimate tensile strength,924.0,MPa,Yield strength,510.0,MPa,Ductility,16.0,%,0.0,0.0,0.6000000000000001,0.0,0.0,0.0,0.0,0.0,0.0,0.2249999999999999,0.035,0.04,0.0,0.0,0.0,0.0,0.8,0.875,97.425,0.0,0.0,0.0,0.0,0.0,0.0,0.0,0.0,0.0,0.0,0.0,0.0,0.0,0.0,0.0,0.0,0.0,,,"Normalized, 50 mm (2 In.) Round","Normalized, 50 mm (2 In.) Round",572,9,Normalized – general-purpose steel (round normalized stock),9
,,,1,Steel database with labelled clusters,,,AISI 4815H Steel,Ultimate tensile strength,1095.0,MPa,Yield strength,917.0,MPa,Ductility,16.0,%,0.0,0.0,0.15,0.0,0.0,0.0,0.0,0.0,0.0,0.2249999999999999,0.035,0.04,0.0,0.0,0.0,0.0,0.0,0.5,95.3,0.0,3.5,0.0,0.0,0.0,0.0,0.0,0.0,0.25,0.0,0.0,0.0,0.0,0.0,0.0,0.0,0.0,,,"Pseudocarburized And Oil Quenched, 150C (300F) Temper, 25 mm (1 In.) Round","Pseudocarburized And Oil Quenched, 150C (300F) Temper, 25 mm (1 In.) Round",573,0,Carburized – quenched (oil) – wear-resistant surface steel,0
,,,1,Steel database with labelled clusters,,,AISI 5160 Steel,Ultimate tensile strength,1000.0,MPa,Yield strength,869.0,MPa,Ductility,18.0,%,0.0,0.0,0.6000000000000001,0.0,0.0,0.0,0.0,0.0,0.0,0.2249999999999999,0.035,0.04,0.0,0.0,0.0,0.0,0.8,0.875,97.425,0.0,0.0,0.0,0.0,0.0,0.0,0.0,0.0,0.0,0.0,0.0,0.0,0.0,0.0,0.0,0.0,0.0,,,"Oil Quenched From 830C (1525F), 595C (1100F) Temper, 25 mm (1 In.) Round","Oil Quenched From 830C (1525F), 595C (1100F) Temper, 25 mm (1 In.) Round",574,6,Quenched (oil) & tempered – high-strength structural steel,6
,,,1,Steel database with labelled clusters,,,AISI 5120H Steel,Ultimate tensile strength,986.0,MPa,Yield strength,786.0,MPa,Ductility,13.0,%,0.0,0.0,0.2,0.0,0.0,0.0,0.0,0.0,0.0,0.2249999999999999,0.035,0.04,0.0,0.0,0.0,0.0,0.8,0.8,97.9,0.0,0.0,0.0,0.0,0.0,0.0,0.0,0.0,0.0,0.0,0.0,0.0,0.0,0.0,0.0,0.0,0.0,,,"Heat Treated, Machined To 25 mm, Pseudocarburized, 150C (300F) Temper","Heat Treated, Machined To 25 mm, Pseudocarburized, 150C (300F) Temper",575,0,Carburized – quenched (oil) – wear-resistant surface steel,0
,,,1,Steel database with labelled clusters,,,AISI 5160 Steel,Ultimate tensile strength,1025.0,MPa,Yield strength,650.0,MPa,Ductility,18.0,%,0.0,0.0,0.6000000000000001,0.0,0.0,0.0,0.0,0.0,0.0,0.2249999999999999,0.035,0.04,0.0,0.0,0.0,0.0,0.8,0.875,97.425,0.0,0.0,0.0,0.0,0.0,0.0,0.0,0.0,0.0,0.0,0.0,0.0,0.0,0.0,0.0,0.0,0.0,,,"Normalized, 13 mm (0.5 In.) Round","Normalized, 13 mm (0.5 In.) Round",576,9,Normalized – general-purpose steel (round normalized stock),9
,,,1,Steel database with labelled clusters,,,AISI 5150H Steel,Ultimate tensile strength,675.0,MPa,Yield strength,360.0,MPa,Ductility,22.0,%,0.0,0.0,0.505,0.0,0.0,0.0,0.0,0.0,0.0,0.2249999999999999,0.035,0.04,0.0,0.0,0.0,0.0,0.8,0.8,97.595,0.0,0.0,0.0,0.0,0.0,0.0,0.0,0.0,0.0,0.0,0.0,0.0,0.0,0.0,0.0,0.0,0.0,,,"Annealed, 25 mm (1 In.) Round","Annealed, 25 mm (1 In.) Round",577,3,Normalized – easy-to-machine stock (cold drawn),3
,,,1,Steel database with labelled clusters,,,AISI 5140 Steel,Ultimate tensile strength,827.0,MPa,Yield strength,703.0,MPa,Ductility,22.0,%,0.0,0.0,0.405,0.0,0.0,0.0,0.0,0.0,0.0,0.2249999999999999,0.035,0.04,0.0,0.0,0.0,0.0,0.8,0.8,97.695,0.0,0.0,0.0,0.0,0.0,0.0,0.0,0.0,0.0,0.0,0.0,0.0,0.0,0.0,0.0,0.0,0.0,,,"Oil Quenched 845C (1550F), 650C (1200F) Temper, 13 mm (0.5 In.) Round","Oil Quenched 845C (1550F), 650C (1200F) Temper, 13 mm (0.5 In.) Round",578,6,Quenched (oil) & tempered – high-strength structural steel,6
,,,1,Steel database with labelled clusters,,,AISI 5160 Steel,Ultimate tensile strength,724.0,MPa,Yield strength,275.0,MPa,Ductility,17.0,%,0.0,0.0,0.6000000000000001,0.0,0.0,0.0,0.0,0.0,0.0,0.2249999999999999,0.035,0.04,0.0,0.0,0.0,0.0,0.8,0.875,97.425,0.0,0.0,0.0,0.0,0.0,0.0,0.0,0.0,0.0,0.0,0.0,0.0,0.0,0.0,0.0,0.0,0.0,,,Annealed 815C (1500F),Annealed 815C (1500F),579,7,Annealed – easy-to-machine – round annealed stock,7
,,,1,Steel database with labelled clusters,,,AISI 5160H Steel,Ultimate tensile strength,958.0,MPa,Yield strength,530.0,MPa,Ductility,17.0,%,0.0,0.0,0.6000000000000001,0.0,0.0,0.0,0.0,0.0,0.0,0.2249999999999999,0.035,0.04,0.0,0.0,0.0,0.0,0.8,0.875,97.425,0.0,0.0,0.0,0.0,0.0,0.0,0.0,0.0,0.0,0.0,0.0,0.0,0.0,0.0,0.0,0.0,0.0,,,"Normalized, 25 mm (1 In.) Round","Normalized, 25 mm (1 In.) Round",580,9,Normalized – general-purpose steel (round normalized stock),9
,,,1,Steel database with labelled clusters,,,AISI 5150 Steel,Ultimate tensile strength,910.0,MPa,Yield strength,670.0,MPa,Ductility,18.0,%,0.0,0.0,0.505,0.0,0.0,0.0,0.0,0.0,0.0,0.2249999999999999,0.035,0.04,0.0,0.0,0.0,0.0,0.8,0.8,97.595,0.0,0.0,0.0,0.0,0.0,0.0,0.0,0.0,0.0,0.0,0.0,0.0,0.0,0.0,0.0,0.0,0.0,,,"Oil Quenched From 830C (1525F), 540C (1000F) Temper, 50 mm (2 In.) Round","Oil Quenched From 830C (1525F), 540C (1000F) Temper, 50 mm (2 In.) Round",581,6,Quenched (oil) & tempered – high-strength structural steel,6
,,,1,Steel database with labelled clusters,,,AISI 5120H Steel,Ultimate tensile strength,883.0,MPa,Yield strength,696.0,MPa,Ductility,15.0,%,0.0,0.0,0.2,0.0,0.0,0.0,0.0,0.0,0.0,0.2249999999999999,0.035,0.04,0.0,0.0,0.0,0.0,0.8,0.8,97.9,0.0,0.0,0.0,0.0,0.0,0.0,0.0,0.0,0.0,0.0,0.0,0.0,0.0,0.0,0.0,0.0,0.0,,,"Heat Treated, Machined To 25 mm, Pseudocarburized, Reheated To 800C (1470F), 150C (300F) Temper","Heat Treated, Machined To 25 mm, Pseudocarburized, Reheated To 800C (1470F), 150C (300F) Temper",582,0,Carburized – quenched (oil) – wear-resistant surface steel,0
,,,1,Steel database with labelled clusters,,,AISI 51B60 Steel,Ultimate tensile strength,1170.0,MPa,Yield strength,1070.0,MPa,Ductility,14.0,%,0.0,0.00175,0.6000000000000001,0.0,0.0,0.0,0.0,0.0,0.0,0.2249999999999999,0.035,0.04,0.0,0.0,0.0,0.0,0.8,0.875,97.42325,0.0,0.0,0.0,0.0,0.0,0.0,0.0,0.0,0.0,0.0,0.0,0.0,0.0,0.0,0.0,0.0,0.0,,,"Oil Quenched From 830C (1525F), 540C (1000F) Temper, 13 mm (0.5 In.) Round","Oil Quenched From 830C (1525F), 540C (1000F) Temper, 13 mm (0.5 In.) Round",583,6,Quenched (oil) & tempered – high-strength structural steel,6
,,,1,Steel database with labelled clusters,,,AISI 5160 Steel,Ultimate tensile strength,931.0,MPa,Yield strength,635.0,MPa,Ductility,20.0,%,0.0,0.0,0.6000000000000001,0.0,0.0,0.0,0.0,0.0,0.0,0.2249999999999999,0.035,0.04,0.0,0.0,0.0,0.0,0.8,0.875,97.425,0.0,0.0,0.0,0.0,0.0,0.0,0.0,0.0,0.0,0.0,0.0,0.0,0.0,0.0,0.0,0.0,0.0,,,"Oil Quenched From 830C (1525F), 595C (1100F) Temper, 50 mm (2 In.) Round","Oil Quenched From 830C (1525F), 595C (1100F) Temper, 50 mm (2 In.) Round",584,6,Quenched (oil) & tempered – high-strength structural steel,6
,,,1,Steel database with labelled clusters,,,AISI 5160H Steel,Ultimate tensile strength,1145.0,MPa,Yield strength,1005.0,MPa,Ductility,14.0,%,0.0,0.0,0.6000000000000001,0.0,0.0,0.0,0.0,0.0,0.0,0.2249999999999999,0.035,0.04,0.0,0.0,0.0,0.0,0.8,0.875,97.425,0.0,0.0,0.0,0.0,0.0,0.0,0.0,0.0,0.0,0.0,0.0,0.0,0.0,0.0,0.0,0.0,0.0,,,"Oil Quenched From 830C (1525F), 540C (1000F) Temper, 25 mm (1 In.) Round","Oil Quenched From 830C (1525F), 540C (1000F) Temper, 25 mm (1 In.) Round",585,6,Quenched (oil) & tempered – high-strength structural steel,6
,,,1,Steel database with labelled clusters,,,AISI 5160H Steel,Ultimate tensile strength,827.0,MPa,Yield strength,540.0,MPa,Ductility,22.0,%,0.0,0.0,0.6000000000000001,0.0,0.0,0.0,0.0,0.0,0.0,0.2249999999999999,0.035,0.04,0.0,0.0,0.0,0.0,0.8,0.875,97.425,0.0,0.0,0.0,0.0,0.0,0.0,0.0,0.0,0.0,0.0,0.0,0.0,0.0,0.0,0.0,0.0,0.0,,,"Oil Quenched From 830C (1525F), 650C (1200F) Temper, 100 mm (4 In.) Round","Oil Quenched From 830C (1525F), 650C (1200F) Temper, 100 mm (4 In.) Round",586,6,Quenched (oil) & tempered – high-strength structural steel,6
,,,1,Steel database with labelled clusters,,,AISI 5160 Steel,Ultimate tensile strength,827.0,MPa,Yield strength,540.0,MPa,Ductility,22.0,%,0.0,0.0,0.6000000000000001,0.0,0.0,0.0,0.0,0.0,0.0,0.2249999999999999,0.035,0.04,0.0,0.0,0.0,0.0,0.8,0.875,97.425,0.0,0.0,0.0,0.0,0.0,0.0,0.0,0.0,0.0,0.0,0.0,0.0,0.0,0.0,0.0,0.0,0.0,,,"Oil Quenched From 830C (1525F), 650C (1200F) Temper, 100 mm (4 In.) Round","Oil Quenched From 830C (1525F), 650C (1200F) Temper, 100 mm (4 In.) Round",587,6,Quenched (oil) & tempered – high-strength structural steel,6
,,,1,Steel database with labelled clusters,,,AISI 5160H Steel,Ultimate tensile strength,931.0,MPa,Yield strength,635.0,MPa,Ductility,20.0,%,0.0,0.0,0.6000000000000001,0.0,0.0,0.0,0.0,0.0,0.0,0.2249999999999999,0.035,0.04,0.0,0.0,0.0,0.0,0.8,0.875,97.425,0.0,0.0,0.0,0.0,0.0,0.0,0.0,0.0,0.0,0.0,0.0,0.0,0.0,0.0,0.0,0.0,0.0,,,"Oil Quenched From 830C (1525F), 595C (1100F) Temper, 50 mm (2 In.) Round","Oil Quenched From 830C (1525F), 595C (1100F) Temper, 50 mm (2 In.) Round",588,6,Quenched (oil) & tempered – high-strength structural steel,6
,,,1,Steel database with labelled clusters,,,AISI 5140H Steel,Ultimate tensile strength,827.0,MPa,Yield strength,703.0,MPa,Ductility,22.0,%,0.0,0.0,0.405,0.0,0.0,0.0,0.0,0.0,0.0,0.2249999999999999,0.035,0.04,0.0,0.0,0.0,0.0,0.8,0.8,97.695,0.0,0.0,0.0,0.0,0.0,0.0,0.0,0.0,0.0,0.0,0.0,0.0,0.0,0.0,0.0,0.0,0.0,,,"Oil Quenched 845C (1550F), 650C (1200F) Temper, 13 mm (0.5 In.) Round","Oil Quenched 845C (1550F), 650C (1200F) Temper, 13 mm (0.5 In.) Round",589,6,Quenched (oil) & tempered – high-strength structural steel,6
,,,1,Steel database with labelled clusters,,,AISI 5150H Steel,Ultimate tensile strength,841.0,MPa,Yield strength,435.0,MPa,Ductility,18.0,%,0.0,0.0,0.505,0.0,0.0,0.0,0.0,0.0,0.0,0.2249999999999999,0.035,0.04,0.0,0.0,0.0,0.0,0.8,0.8,97.595,0.0,0.0,0.0,0.0,0.0,0.0,0.0,0.0,0.0,0.0,0.0,0.0,0.0,0.0,0.0,0.0,0.0,,,"Normalized, 100 mm (4 In.) Round","Normalized, 100 mm (4 In.) Round",590,9,Normalized – general-purpose steel (round normalized stock),9
,,,1,Steel database with labelled clusters,,,AISI 5160H Steel,Ultimate tensile strength,889.0,MPa,Yield strength,615.0,MPa,Ductility,21.0,%,0.0,0.0,0.6000000000000001,0.0,0.0,0.0,0.0,0.0,0.0,0.2249999999999999,0.035,0.04,0.0,0.0,0.0,0.0,0.8,0.875,97.425,0.0,0.0,0.0,0.0,0.0,0.0,0.0,0.0,0.0,0.0,0.0,0.0,0.0,0.0,0.0,0.0,0.0,,,"Oil Quenched From 830C (1525F), 595C (1100F) Temper, 100 mm (4 In.) Round","Oil Quenched From 830C (1525F), 595C (1100F) Temper, 100 mm (4 In.) Round",591,6,Quenched (oil) & tempered – high-strength structural steel,6
,,,1,Steel database with labelled clusters,,,AISI 5150 Steel,Ultimate tensile strength,938.0,MPa,Yield strength,834.0,MPa,Ductility,21.0,%,0.0,0.0,0.505,0.0,0.0,0.0,0.0,0.0,0.0,0.2249999999999999,0.035,0.04,0.0,0.0,0.0,0.0,0.8,0.8,97.595,0.0,0.0,0.0,0.0,0.0,0.0,0.0,0.0,0.0,0.0,0.0,0.0,0.0,0.0,0.0,0.0,0.0,,,"Oil Quenched From 830C (1525F), 650C (1200F) Temper, 13 mm (0.5 In.) Round","Oil Quenched From 830C (1525F), 650C (1200F) Temper, 13 mm (0.5 In.) Round",592,6,Quenched (oil) & tempered – high-strength structural steel,6
,,,1,Steel database with labelled clusters,,,AISI 51B60 Steel,Ultimate tensile strength,1060.0,MPa,Yield strength,703.0,MPa,Ductility,17.0,%,0.0,0.00175,0.6000000000000001,0.0,0.0,0.0,0.0,0.0,0.0,0.2249999999999999,0.035,0.04,0.0,0.0,0.0,0.0,0.8,0.875,97.42325,0.0,0.0,0.0,0.0,0.0,0.0,0.0,0.0,0.0,0.0,0.0,0.0,0.0,0.0,0.0,0.0,0.0,,,"Oil Quenched From 830C (1525F), 540C (1000F) Temper, 50 mm (2 In.) Round","Oil Quenched From 830C (1525F), 540C (1000F) Temper, 50 mm (2 In.) Round",593,6,Quenched (oil) & tempered – high-strength structural steel,6
,,,1,Steel database with labelled clusters,,,AISI 5140 Steel,Ultimate tensile strength,814.0,MPa,Yield strength,615.0,MPa,Ductility,22.0,%,0.0,0.0,0.405,0.0,0.0,0.0,0.0,0.0,0.0,0.2249999999999999,0.035,0.04,0.0,0.0,0.0,0.0,0.8,0.8,97.695,0.0,0.0,0.0,0.0,0.0,0.0,0.0,0.0,0.0,0.0,0.0,0.0,0.0,0.0,0.0,0.0,0.0,,,"Oil Quenched 845C (1550F), 595C (1100F) Temper, 50 mm (2 In.) Round","Oil Quenched 845C (1550F), 595C (1100F) Temper, 50 mm (2 In.) Round",594,6,Quenched (oil) & tempered – high-strength structural steel,6
,,,1,Steel database with labelled clusters,,,AISI 5160H Steel,Ultimate tensile strength,924.0,MPa,Yield strength,510.0,MPa,Ductility,16.0,%,0.0,0.0,0.6000000000000001,0.0,0.0,0.0,0.0,0.0,0.0,0.2249999999999999,0.035,0.04,0.0,0.0,0.0,0.0,0.8,0.875,97.425,0.0,0.0,0.0,0.0,0.0,0.0,0.0,0.0,0.0,0.0,0.0,0.0,0.0,0.0,0.0,0.0,0.0,,,"Normalized, 50 mm (2 In.) Round","Normalized, 50 mm (2 In.) Round",595,9,Normalized – general-purpose steel (round normalized stock),9
,,,1,Steel database with labelled clusters,,,AISI 51B60H Steel,Ultimate tensile strength,958.0,MPa,Yield strength,530.0,MPa,Ductility,17.0,%,0.0,0.00175,0.6000000000000001,0.0,0.0,0.0,0.0,0.0,0.0,0.2249999999999999,0.035,0.04,0.0,0.0,0.0,0.0,0.8,0.875,97.42325,0.0,0.0,0.0,0.0,0.0,0.0,0.0,0.0,0.0,0.0,0.0,0.0,0.0,0.0,0.0,0.0,0.0,,,"Normalized, 25 mm (1 In.) Round","Normalized, 25 mm (1 In.) Round",596,9,Normalized – general-purpose steel (round normalized stock),9
,,,1,Steel database with labelled clusters,,,AISI 5150H Steel,Ultimate tensile strength,910.0,MPa,Yield strength,670.0,MPa,Ductility,18.0,%,0.0,0.0,0.505,0.0,0.0,0.0,0.0,0.0,0.0,0.2249999999999999,0.035,0.04,0.0,0.0,0.0,0.0,0.8,0.8,97.595,0.0,0.0,0.0,0.0,0.0,0.0,0.0,0.0,0.0,0.0,0.0,0.0,0.0,0.0,0.0,0.0,0.0,,,"Oil Quenched From 830C (1525F), 540C (1000F) Temper, 50 mm (2 In.) Round","Oil Quenched From 830C (1525F), 540C (1000F) Temper, 50 mm (2 In.) Round",597,6,Quenched (oil) & tempered – high-strength structural steel,6
,,,1,Steel database with labelled clusters,,,AISI 51B60 Steel,Ultimate tensile strength,889.0,MPa,Yield strength,615.0,MPa,Ductility,21.0,%,0.0,0.00175,0.6000000000000001,0.0,0.0,0.0,0.0,0.0,0.0,0.2249999999999999,0.035,0.04,0.0,0.0,0.0,0.0,0.8,0.875,97.42325,0.0,0.0,0.0,0.0,0.0,0.0,0.0,0.0,0.0,0.0,0.0,0.0,0.0,0.0,0.0,0.0,0.0,,,"Oil Quenched From 830C (1525F), 595C (1100F) Temper, 100 mm (4 In.) Round","Oil Quenched From 830C (1525F), 595C (1100F) Temper, 100 mm (4 In.) Round",598,6,Quenched (oil) & tempered – high-strength structural steel,6
,,,1,Steel database with labelled clusters,,,AISI 5160 Steel,Ultimate tensile strength,1170.0,MPa,Yield strength,1070.0,MPa,Ductility,14.0,%,0.0,0.0,0.6000000000000001,0.0,0.0,0.0,0.0,0.0,0.0,0.2249999999999999,0.035,0.04,0.0,0.0,0.0,0.0,0.8,0.875,97.425,0.0,0.0,0.0,0.0,0.0,0.0,0.0,0.0,0.0,0.0,0.0,0.0,0.0,0.0,0.0,0.0,0.0,,,"Oil Quenched From 830C (1525F), 540C (1000F) Temper, 13 mm (0.5 In.) Round","Oil Quenched From 830C (1525F), 540C (1000F) Temper, 13 mm (0.5 In.) Round",599,6,Quenched (oil) & tempered – high-strength structural steel,6
