Repository: Azhi-ss/SteelScientist

# Steel Labelled Clusters Dataset

This directory contains the cleaned steel labelled-clusters dataset used by
`regression/steel_labelled_clusters_regression.py`.

## Files

| File | Rows | Description |
|------|------|-------------|
| `raw/Steel database with labelled clusters.xlsx` | 3234 | Original spreadsheet. |
| `full_with_duplicates.csv` | 3234 | Raw spreadsheet mapped to the project regression schema. |
| `clean.csv` | 1943 | Strictly deduplicated regression mother table. |
| `train.csv` | 1554 | Fixed 8:2 training split generated from `clean.csv`. |
| `val.csv` | 389 | Fixed 8:2 validation split generated from `clean.csv`. |

File: datasets/steel_labelled_clusters/train.csv (part 8 of 19)
DOIs,Files,problem,status,Table_topic,title,abstract,Material,Tensile_name,Tensile_value,Tensile_unit,Yield_name,Yield_value,Yield_unit,Elongation_name,Elongation_value,Elongation_unit,H,B,C,N,O,F,Na,Mg,Al,Si,P,S,Cl,Ca,Ti,V,Cr,Mn,Fe,Co,Ni,Cu,Zn,As,Y,Zr,Nb,Mo,Sn,Sb,La,Ce,Ta,W,Pb,Bi,Other_ele,Text_addition,Text,actions,source_entry,cluster_number,cluster_label,cluster_number_0_to_11
,,,1,Steel database with labelled clusters,,,AISI 8650 Steel,Ultimate tensile strength,1060.0,MPa,Yield strength,986.0,MPa,Ductility,17.0,%,0.0,0.0,0.505,0.0,0.0,0.0,0.0,0.0,0.0,0.2249999999999999,0.035,0.045,0.0,0.0,0.0,0.0,0.5,0.875,97.065,0.0,0.55,0.0,0.0,0.0,0.0,0.0,0.0,0.2,0.0,0.0,0.0,0.0,0.0,0.0,0.0,0.0,,,"Oil Quenched 800C (1470F), 595C (1100F) Temper, 25 mm (1 In.) Round","Oil Quenched 800C (1470F), 595C (1100F) Temper, 25 mm (1 In.) Round",910,6,Quenched (oil) & tempered – high-strength structural steel,6
,,,1,Steel database with labelled clusters,,,AISI 4320 Steel,Ultimate tensile strength,1240.0,MPa,Yield strength,1020.0,MPa,Ductility,14.0,%,0.0,0.0,0.195,0.0,0.0,0.0,0.0,0.0,0.0,0.2249999999999999,0.035,0.04,0.0,0.0,0.0,0.0,0.5,0.55,96.38,0.0,1.825,0.0,0.0,0.0,0.0,0.0,0.0,0.25,0.0,0.0,0.0,0.0,0.0,0.0,0.0,0.0,,,"Normalized 925C (1700F) In 32 mm Rounds, Machined To 13.7 mm Rounds, Pseudocarburized 925C (1700F) For 8 Hrs., Oil Quenched, 150C (300F) Temper, Tested In 12.8 mm Rounds","Normalized 925C (1700F) In 32 mm Rounds, Machined To 13.7 mm Rounds, Pseudocarburized 925C (1700F) For 8 Hrs., Oil Quenched, 150C (300F) Temper, Tested In 12.8 mm Rounds",287,0,Carburized – quenched (oil) – wear-resistant surface steel,0
,,,1,Steel database with labelled clusters,,,AISI 1040 Steel,Ultimate tensile strength,581.0,MPa,Yield strength,365.0,MPa,Ductility,28.0,%,0.0,0.0,0.405,0.0,0.0,0.0,0.0,0.0,0.0,0.0,0.04,0.05,0.0,0.0,0.0,0.0,0.0,0.75,98.755,0.0,0.0,0.0,0.0,0.0,0.0,0.0,0.0,0.0,0.0,0.0,0.0,0.0,0.0,0.0,0.0,0.0,,,"Normalized At 900C (1650F), Air Cooled, 50 mm (2 In.) Round","Normalized At 900C (1650F), Air Cooled, 50 mm (2 In.) Round",1585,4,Normalized (air cooled) – general-purpose steel,4
,,,1,Steel database with labelled clusters,,,AISI 1023 Steel,Ultimate tensile strength,425.0,MPa,Yield strength,360.0,MPa,Ductility,15.0,%,0.0,0.0,0.22,0.0,0.0,0.0,0.0,0.0,0.0,0.0,0.04,0.05,0.0,0.0,0.0,0.0,0.0,0.4499999999999999,99.24,0.0,0.0,0.0,0.0,0.0,0.0,0.0,0.0,0.0,0.0,0.0,0.0,0.0,0.0,0.0,0.0,0.0,,,"Cold Drawn, 19-32 mm (0.75-1.25 In) Round","Cold Drawn, 19-32 mm (0.75-1.25 In) Round",1551,3,Normalized – easy-to-machine stock (cold drawn),3
,,,1,Steel database with labelled clusters,,,AISI E9310H Steel,Ultimate tensile strength,910.0,MPa,Yield strength,660.0,MPa,Ductility,20.0,%,0.0,0.0,0.1,0.0,0.0,0.0,0.0,0.0,0.0,0.2249999999999999,0.0,0.05,0.0,0.0,0.0,0.0,1.225,0.55,94.485,0.0,3.25,0.0,0.0,0.0,0.0,0.0,0.0,0.1149999999999999,0.0,0.0,0.0,0.0,0.0,0.0,0.0,0.0,,,"Mock Carburized, 790C (1450F) Reheat, 230C (450F) Temper, 100 mm (4 In.) Round","Mock Carburized, 790C (1450F) Reheat, 230C (450F) Temper, 100 mm (4 In.) Round",987,8,Carburized – quenched (oil) – wear-resistant surface steel (variant),8
,,,1,Steel database with labelled clusters,,,AISI 1040 Steel,Ultimate tensile strength,655.0,MPa,Yield strength,585.0,MPa,Ductility,12.0,%,0.0,0.0,0.405,0.0,0.0,0.0,0.0,0.0,0.0,0.0,0.04,0.05,0.0,0.0,0.0,0.0,0.0,0.75,98.755,0.0,0.0,0.0,0.0,0.0,0.0,0.0,0.0,0.0,0.0,0.0,0.0,0.0,0.0,0.0,0.0,0.0,,,"Cold Drawn, Low Temperature, Stress Relieved, 16-22 mm (0.625-0.875 In) Round","Cold Drawn, Low Temperature, Stress Relieved, 16-22 mm (0.625-0.875 In) Round",1617,0,Carburized – quenched (oil) – wear-resistant surface steel,0
,,,1,Steel database with labelled clusters,,,AISI 1021 Steel,Ultimate tensile strength,470.0,MPa,Yield strength,395.0,MPa,Ductility,15.0,%,0.0,0.0,0.2,0.0,0.0,0.0,0.0,0.0,0.0,0.0,0.04,0.05,0.0,0.0,0.0,0.0,0.0,0.75,98.96,0.0,0.0,0.0,0.0,0.0,0.0,0.0,0.0,0.0,0.0,0.0,0.0,0.0,0.0,0.0,0.0,0.0,,,Cold Drawn,Cold Drawn,1568,2,Quenched (oil) – general-purpose steel (tested),2
,,,1,Steel database with labelled clusters,,,AISI 8650 Steel,Ultimate tensile strength,1000.0,MPa,Yield strength,903.0,MPa,Ductility,20.0,%,0.0,0.0,0.505,0.0,0.0,0.0,0.0,0.0,0.0,0.2249999999999999,0.035,0.045,0.0,0.0,0.0,0.0,0.5,0.875,97.065,0.0,0.55,0.0,0.0,0.0,0.0,0.0,0.0,0.2,0.0,0.0,0.0,0.0,0.0,0.0,0.0,0.0,,,"Oil Quenched 800C (1470F), 595C (1100F) Temper, 50 mm (2 In.) Round","Oil Quenched 800C (1470F), 595C (1100F) Temper, 50 mm (2 In.) Round",1006,6,Quenched (oil) & tempered – high-strength structural steel,6
,,,1,Steel database with labelled clusters,,,AISI 1046 Steel,Ultimate tensile strength,585.0,MPa,Yield strength,325.0,MPa,Ductility,15.0,%,0.0,0.0,0.4599999999999999,0.0,0.0,0.0,0.0,0.0,0.0,0.0,0.04,0.05,0.0,0.0,0.0,0.0,0.0,0.85,98.6,0.0,0.0,0.0,0.0,0.0,0.0,0.0,0.0,0.0,0.0,0.0,0.0,0.0,0.0,0.0,0.0,0.0,,,"Hot Rolled, 19-32 mm (0.75-1.25 In) Round","Hot Rolled, 19-32 mm (0.75-1.25 In) Round",1567,3,Normalized – easy-to-machine stock (cold drawn),3
,,,1,Steel database with labelled clusters,,,AISI 8620H Steel,Ultimate tensile strength,1325.0,MPa,Yield strength,1035.0,MPa,Ductility,12.0,%,0.0,0.0,0.205,0.0,0.0,0.0,0.0,0.0,0.0,0.25,0.035,0.04,0.0,0.0,0.0,0.0,0.5,0.7749999999999999,97.445,0.0,0.55,0.0,0.0,0.0,0.0,0.0,0.0,0.2,0.0,0.0,0.0,0.0,0.0,0.0,0.0,0.0,,,"Quenched From Carburizing Box, 13 mm (0.5 In.) Round","Quenched From Carburizing Box, 13 mm (0.5 In.) Round",765,2,Quenched (oil) – general-purpose steel (tested),2
,,,1,Steel database with labelled clusters,,,AISI 1080 Steel,Ultimate tensile strength,1255.0,MPa,Yield strength,772.0,MPa,Ductility,13.0,%,0.0,0.0,0.815,0.0,0.0,0.0,0.0,0.0,0.0,0.0,0.04,0.05,0.0,0.0,0.0,0.0,0.0,0.75,98.345,0.0,0.0,0.0,0.0,0.0,0.0,0.0,0.0,0.0,0.0,0.0,0.0,0.0,0.0,0.0,0.0,0.0,,,"Oil Quenched From 815C (1500F), 480C (900F) Temper, 25 mm (1 In.) Round","Oil Quenched From 815C (1500F), 480C (900F) Temper, 25 mm (1 In.) Round",1705,6,Quenched (oil) & tempered – high-strength structural steel,6
,,,1,Steel database with labelled clusters,,,AISI 1080 Steel,Ultimate tensile strength,615.0,MPa,Yield strength,380.0,MPa,Ductility,25.0,%,0.0,0.0,0.815,0.0,0.0,0.0,0.0,0.0,0.0,0.0,0.04,0.05,0.0,0.0,0.0,0.0,0.0,0.75,98.345,0.0,0.0,0.0,0.0,0.0,0.0,0.0,0.0,0.0,0.0,0.0,0.0,0.0,0.0,0.0,0.0,0.0,,,Annealed At 790C (1450F),Annealed At 790C (1450F),1864,7,Annealed – easy-to-machine – round annealed stock,7
,,,1,Steel database with labelled clusters,,,AISI 9840 Steel,Ultimate tensile strength,1240.0,MPa,Yield strength,1105.0,MPa,Ductility,15.0,%,0.0,0.0,0.405,0.0,0.0,0.0,0.0,0.0,0.0,0.2249999999999999,0.035,0.04,0.0,0.0,0.0,0.0,0.8,0.8,96.445,0.0,1.0,0.0,0.0,0.0,0.0,0.0,0.0,0.25,0.0,0.0,0.0,0.0,0.0,0.0,0.0,0.0,,,"540C (1000F) Temper, 25 mm (1 In.) Round","540C (1000F) Temper, 25 mm (1 In.) Round",1011,0,Carburized – quenched (oil) – wear-resistant surface steel,0
,,,1,Steel database with labelled clusters,,,ASTM A514 Steel,Ultimate tensile strength,690.0,MPa,Yield strength,620.0,MPa,Ductility,16.0,%,0.0,0.003,0.16,0.0,0.0,0.0,0.0,0.0,0.0,0.3,0.04,0.04,0.0,0.0,0.055,0.0,1.7,0.55,96.652,0.0,0.0,0.0,0.0,0.0,0.0,0.0,0.0,0.5,0.0,0.0,0.0,0.0,0.0,0.0,0.0,0.0,,,"Grade E, Plate Thickness 64 - 150 mm","Grade E, Plate Thickness 64 - 150 mm",1334,11,plate – no special treatment – general-purpose steel,11
,,,1,Steel database with labelled clusters,,,ASTM A656 Steel,Ultimate tensile strength,655.0,MPa,Yield strength,550.0,MPa,Ductility,12.0,%,0.0,0.0,0.15,0.0,0.0,0.0,0.0,0.0,0.01,0.1,0.04,0.05,0.0,0.0,0.5,0.0,0.0,0.9,98.25,0.0,0.0,0.0,0.0,0.0,0.0,0.0,0.0,0.0,0.0,0.0,0.0,0.0,0.0,0.0,0.0,0.0,,,Grade 2,Grade 2,1423,1,Hot rolled – general construction steel,1
,,,1,Steel database with labelled clusters,,,AISI 8620 Steel,Ultimate tensile strength,1040.0,MPa,Yield strength,848.0,MPa,Ductility,15.0,%,0.0,0.0,0.205,0.0,0.0,0.0,0.0,0.0,0.0,0.25,0.035,0.04,0.0,0.0,0.0,0.0,0.5,0.8,97.42,0.0,0.55,0.0,0.0,0.0,0.0,0.0,0.0,0.2,0.0,0.0,0.0,0.0,0.0,0.0,0.0,0.0,,,"Normalized, Machined To 13.7 mm, Pseudocarburized, Reheated To 800C, 150C Temper","Normalized, Machined To 13.7 mm, Pseudocarburized, Reheated To 800C, 150C Temper",757,0,Carburized – quenched (oil) – wear-resistant surface steel,0
,,,1,Steel database with labelled clusters,,,ASTM A442 Carbon Steel,Ultimate tensile strength,415.0,MPa,Yield strength,220.0,MPa,Ductility,20.0,%,0.0,0.0,0.27,0.0,0.0,0.0,0.0,0.0,0.0,0.275,0.04,0.04,0.0,0.0,0.0,0.0,0.0,0.95,98.425,0.0,0.0,0.0,0.0,0.0,0.0,0.0,0.0,0.0,0.0,0.0,0.0,0.0,0.0,0.0,0.0,0.0,,,Grade 60,Grade 60,1403,1,Hot rolled – general construction steel,1
,,,1,Steel database with labelled clusters,,,AISI Type S1 Tool Steel,Ultimate tensile strength,2080.0,MPa,Yield strength,1800.0,MPa,Ductility,10.0,%,0.0,0.0,0.475,0.0,0.0,0.0,0.0,0.0,0.0,0.68,0.03,0.03,0.0,0.0,0.0,0.23,1.4,0.25,96.405,0.0,0.0,0.0,0.0,0.0,0.0,0.0,0.0,0.5,0.0,0.0,0.0,0.0,0.0,0.0,0.0,0.0,,,"Quenched 955C (1750F), Tempered 250C (500F)","Quenched 955C (1750F), Tempered 250C (500F)",1125,5,Carburized – quenched (oil) – wear-resistant surface steel (variant),5
,,,1,Steel database with labelled clusters,,,AISI 4820 Steel,Ultimate tensile strength,1328.0,MPa,Yield strength,920.0,MPa,Ductility,13.0,%,0.0,0.0,0.205,0.0,0.0,0.0,0.0,0.0,0.0,0.2249999999999999,0.035,0.04,0.0,0.0,0.0,0.0,0.0,0.6,95.145,0.0,3.5,0.0,0.0,0.0,0.0,0.0,0.0,0.25,0.0,0.0,0.0,0.0,0.0,0.0,0.0,0.0,,,"Heat Treated, Machined To 13.7 mm, Pseudocarburized, Reheated To 755C (1390F), 150C (300F) Temper","Heat Treated, Machined To 13.7 mm, Pseudocarburized, Reheated To 755C (1390F), 150C (300F) Temper",494,0,Carburized – quenched (oil) – wear-resistant surface steel,0
,,,1,Steel database with labelled clusters,,,ASTM A533 Low Alloy Steel,Ultimate tensile strength,690.0,MPa,Yield strength,570.0,MPa,Ductility,16.0,%,0.0,0.0,0.25,0.0,0.0,0.0,0.0,0.0,0.0,0.275,0.04,0.04,0.0,0.0,0.0,0.0,0.0,1.325,96.995,0.0,0.55,0.0,0.0,0.0,0.0,0.0,0.0,0.525,0.0,0.0,0.0,0.0,0.0,0.0,0.0,0.0,,,"Grade B, Class 3","Grade B, Class 3",1295,1,Hot rolled – general construction steel,1
,,,1,Steel database with labelled clusters,,,AISI 4320 Steel,Ultimate tensile strength,580.0,MPa,Yield strength,425.0,MPa,Ductility,29.0,%,0.0,0.0,0.195,0.0,0.0,0.0,0.0,0.0,0.0,0.2249999999999999,0.035,0.04,0.0,0.0,0.0,0.0,0.5,0.55,96.38,0.0,1.825,0.0,0.0,0.0,0.0,0.0,0.0,0.25,0.0,0.0,0.0,0.0,0.0,0.0,0.0,0.0,,,Annealed At 850C (1560F),Annealed At 850C (1560F),278,7,Annealed – easy-to-machine – round annealed stock,7
,,,1,Steel database with labelled clusters,,,AISI 1060 Steel,Ultimate tensile strength,910.0,MPa,Yield strength,569.0,MPa,Ductility,20.0,%,0.0,0.0,0.605,0.0,0.0,0.0,0.0,0.0,0.0,0.0,0.04,0.05,0.0,0.0,0.0,0.0,0.0,0.75,98.555,0.0,0.0,0.0,0.0,0.0,0.0,0.0,0.0,0.0,0.0,0.0,0.0,0.0,0.0,0.0,0.0,0.0,,,"Oil Quenched 845C (1550F), 595C (1100F) Temper, 13 mm (0.5 In.) Round","Oil Quenched 845C (1550F), 595C (1100F) Temper, 13 mm (0.5 In.) Round",1819,6,Quenched (oil) & tempered – high-strength structural steel,6
,,,1,Steel database with labelled clusters,,,AISI 4620H Steel,Ultimate tensile strength,675.0,MPa,Yield strength,460.0,MPa,Ductility,25.0,%,0.0,0.0,0.2,0.0,0.0,0.0,0.0,0.0,0.0,0.25,0.035,0.04,0.0,0.0,0.0,0.0,0.0,0.55,96.9,0.0,1.775,0.0,0.0,0.0,0.0,0.0,0.0,0.25,0.0,0.0,0.0,0.0,0.0,0.0,0.0,0.0,,,"Mock Carburized, 150C (300F) Temper, 25 mm (1 In.) Round","Mock Carburized, 150C (300F) Temper, 25 mm (1 In.) Round",359,8,Carburized – quenched (oil) – wear-resistant surface steel (variant),8
,,,1,Steel database with labelled clusters,,,AISI E9310 Steel,Ultimate tensile strength,910.0,MPa,Yield strength,660.0,MPa,Ductility,20.0,%,0.0,0.0,0.105,0.0,0.0,0.0,0.0,0.0,0.0,0.275,0.025,0.025,0.0,0.0,0.0,0.0,1.2,0.55,94.455,0.0,3.25,0.0,0.0,0.0,0.0,0.0,0.0,0.1149999999999999,0.0,0.0,0.0,0.0,0.0,0.0,0.0,0.0,,,"Mock Carburized, 790C (1450F) Reheat, 230C (450F) Temper, 100 mm (4 In.) Round","Mock Carburized, 790C (1450F) Reheat, 230C (450F) Temper, 100 mm (4 In.) Round",1079,8,Carburized – quenched (oil) – wear-resistant surface steel (variant),8
,,,1,Steel database with labelled clusters,,,AISI 4320 Steel,Ultimate tensile strength,1495.0,MPa,Yield strength,1105.0,MPa,Ductility,13.0,%,0.0,0.0,0.195,0.0,0.0,0.0,0.0,0.0,0.0,0.2249999999999999,0.035,0.04,0.0,0.0,0.0,0.0,0.5,0.55,96.38,0.0,1.825,0.0,0.0,0.0,0.0,0.0,0.0,0.25,0.0,0.0,0.0,0.0,0.0,0.0,0.0,0.0,,,"Direct Quench From Pot (Carburized 925C (1700F) For 8 Hrs., Quenched In Agitated Oil, 150C (300F) Temper), 1.5 mm Case Depth","Direct Quench From Pot (Carburized 925C (1700F) For 8 Hrs., Quenched In Agitated Oil, 150C (300F) Temper), 1.5 mm Case Depth",237,5,Carburized – quenched (oil) – wear-resistant surface steel (variant),5
,,,1,Steel database with labelled clusters,,,AISI 5140H Steel,Ultimate tensile strength,793.0,MPa,Yield strength,470.0,MPa,Ductility,22.0,%,0.0,0.0,0.405,0.0,0.0,0.0,0.0,0.0,0.0,0.2249999999999999,0.035,0.04,0.0,0.0,0.0,0.0,0.8,0.8,97.695,0.0,0.0,0.0,0.0,0.0,0.0,0.0,0.0,0.0,0.0,0.0,0.0,0.0,0.0,0.0,0.0,0.0,,,"Normalized, 25 mm (1 In.) Round","Normalized, 25 mm (1 In.) Round",552,9,Normalized – general-purpose steel (round normalized stock),9
,,,1,Steel database with labelled clusters,,,AISI 1144 Steel,Ultimate tensile strength,710.0,MPa,Yield strength,470.0,MPa,Ductility,21.0,%,0.0,0.0,0.44,0.0,0.0,0.0,0.0,0.0,0.0,0.0,0.04,0.285,0.0,0.0,0.0,0.0,0.0,1.5,97.735,0.0,0.0,0.0,0.0,0.0,0.0,0.0,0.0,0.0,0.0,0.0,0.0,0.0,0.0,0.0,0.0,0.0,,,"Oil Quenched 845C (1550F), 595C (1100F) Temper, 25 mm (1 In.) Round","Oil Quenched 845C (1550F), 595C (1100F) Temper, 25 mm (1 In.) Round",1840,6,Quenched (oil) & tempered – high-strength structural steel,6
,,,1,Steel database with labelled clusters,,,AISI E9310H Steel,Ultimate tensile strength,1000.0,MPa,Yield strength,745.0,MPa,Ductility,18.0,%,0.0,0.0,0.1,0.0,0.0,0.0,0.0,0.0,0.0,0.2249999999999999,0.0,0.05,0.0,0.0,0.0,0.0,1.225,0.55,94.485,0.0,3.25,0.0,0.0,0.0,0.0,0.0,0.0,0.1149999999999999,0.0,0.0,0.0,0.0,0.0,0.0,0.0,0.0,,,"Mock Carburized, 790C (1450F) Reheat, 150C (300F) Temper, 50 mm (2 In.) Round","Mock Carburized, 790C (1450F) Reheat, 150C (300F) Temper, 50 mm (2 In.) Round",1084,8,Carburized – quenched (oil) – wear-resistant surface steel (variant),8
,,,1,Steel database with labelled clusters,,,AISI 4140 Steel,Ultimate tensile strength,1965.0,MPa,Yield strength,1735.0,MPa,Ductility,11.0,%,0.0,0.0,0.405,0.0,0.0,0.0,0.0,0.0,0.0,0.2249999999999999,0.035,0.04,0.0,0.0,0.0,0.0,0.95,0.875,97.27,0.0,0.0,0.0,0.0,0.0,0.0,0.0,0.0,0.2,0.0,0.0,0.0,0.0,0.0,0.0,0.0,0.0,,,"Normalized At 870C (1600F), Reheated To 845C (1550F), Oil Quenched, 205C (400F) Temper, 25 mm (1 In.) Round","Normalized At 870C (1600F), Reheated To 845C (1550F), Oil Quenched, 205C (400F) Temper, 25 mm (1 In.) Round",209,0,Carburized – quenched (oil) – wear-resistant surface steel,0
,,,1,Steel database with labelled clusters,,,ASTM A572 Steel,Ultimate tensile strength,415.0,MPa,Yield strength,290.0,MPa,Ductility,20.0,%,0.0,0.0,0.21,0.0,0.0,0.0,0.0,0.0,0.0,0.4,0.04,0.05,0.0,0.0,0.0,0.0,0.0,1.35,97.95,0.0,0.0,0.0,0.0,0.0,0.0,0.0,0.0,0.0,0.0,0.0,0.0,0.0,0.0,0.0,0.0,0.0,,,Grade 42,Grade 42,1366,1,Hot rolled – general construction steel,1
,,,1,Steel database with labelled clusters,,,AISI 1015 Steel,Ultimate tensile strength,385.0,MPa,Yield strength,284.0,MPa,Ductility,37.0,%,0.0,0.0,0.155,0.0,0.0,0.0,0.0,0.0,0.0,0.0,0.04,0.05,0.0,0.0,0.0,0.0,0.0,0.4499999999999999,99.305,0.0,0.0,0.0,0.0,0.0,0.0,0.0,0.0,0.0,0.0,0.0,0.0,0.0,0.0,0.0,0.0,0.0,,,"Annealed At 870C (1600F), Furnace Cooled 17C (31F) Per Hour To 725C (1340F), Air Cooled, 25 mm (1 In.) Round","Annealed At 870C (1600F), Furnace Cooled 17C (31F) Per Hour To 725C (1340F), Air Cooled, 25 mm (1 In.) Round",1540,7,Annealed – easy-to-machine – round annealed stock,7
,,,1,Steel database with labelled clusters,,,AISI 4140H Steel,Ultimate tensile strength,1090.0,MPa,Yield strength,1025.0,MPa,Ductility,18.0,%,0.0,0.0,0.405,0.0,0.0,0.0,0.0,0.0,0.0,0.2249999999999999,0.035,0.04,0.0,0.0,0.0,0.0,0.975,0.875,97.22,0.0,0.0,0.0,0.0,0.0,0.0,0.0,0.0,0.2249999999999999,0.0,0.0,0.0,0.0,0.0,0.0,0.0,0.0,,,"Oil Quenched 845C (1550F), 595C (1100F) Temper, 13 mm (0.5 In.) Round","Oil Quenched 845C (1550F), 595C (1100F) Temper, 13 mm (0.5 In.) Round",59,6,Quenched (oil) & tempered – high-strength structural steel,6
,,,1,Steel database with labelled clusters,,,AISI 1039 Steel,Ultimate tensile strength,605.0,MPa,Yield strength,510.0,MPa,Ductility,12.0,%,0.0,0.0,0.4,0.0,0.0,0.0,0.0,0.0,0.0,0.0,0.04,0.05,0.0,0.0,0.0,0.0,0.0,0.85,98.66,0.0,0.0,0.0,0.0,0.0,0.0,0.0,0.0,0.0,0.0,0.0,0.0,0.0,0.0,0.0,0.0,0.0,,,"Cold Drawn, 19-32 mm (0.75-1.25 In) Round","Cold Drawn, 19-32 mm (0.75-1.25 In) Round",1565,3,Normalized – easy-to-machine stock (cold drawn),3
,,,1,Steel database with labelled clusters,,,AISI 1144 Steel,Ultimate tensile strength,675.0,MPa,Yield strength,415.0,MPa,Ductility,24.0,%,0.0,0.0,0.44,0.0,0.0,0.0,0.0,0.0,0.0,0.0,0.04,0.285,0.0,0.0,0.0,0.0,0.0,1.5,97.735,0.0,0.0,0.0,0.0,0.0,0.0,0.0,0.0,0.0,0.0,0.0,0.0,0.0,0.0,0.0,0.0,0.0,,,"Normalized At 900C (1650F), Air Cooled, 13 mm (0.5 In.) Round","Normalized At 900C (1650F), Air Cooled, 13 mm (0.5 In.) Round",1832,4,Normalized (air cooled) – general-purpose steel,4
,,,1,Steel database with labelled clusters,,,AISI 1065 Steel,Ultimate tensile strength,635.0,MPa,Yield strength,490.0,MPa,Ductility,10.0,%,0.0,0.0,0.6499999999999999,0.0,0.0,0.0,0.0,0.0,0.0,0.0,0.04,0.05,0.0,0.0,0.0,0.0,0.0,0.75,98.51,0.0,0.0,0.0,0.0,0.0,0.0,0.0,0.0,0.0,0.0,0.0,0.0,0.0,0.0,0.0,0.0,0.0,,,"Cold Drawn, Spheroidized, Annealed, 19-32 mm (0.75-1.25 In) Round","Cold Drawn, Spheroidized, Annealed, 19-32 mm (0.75-1.25 In) Round",1719,3,Normalized – easy-to-machine stock (cold drawn),3
,,,1,Steel database with labelled clusters,,,AISI 4427 Steel,Ultimate tensile strength,1076.0,MPa,Yield strength,670.0,MPa,Ductility,14.0,%,0.0,0.0,0.265,0.0,0.0,0.0,0.0,0.0,0.0,0.2249999999999999,0.035,0.04,0.0,0.0,0.0,0.0,0.0,0.8,98.235,0.0,0.0,0.0,0.0,0.0,0.0,0.0,0.0,0.4,0.0,0.0,0.0,0.0,0.0,0.0,0.0,0.0,,,"Heat Treated In 25 mm Rounds, Oil Quenched, 150C (300F) Temper","Heat Treated In 25 mm Rounds, Oil Quenched, 150C (300F) Temper",364,0,Carburized – quenched (oil) – wear-resistant surface steel,0
,,,1,Steel database with labelled clusters,,,AISI 4820 Steel,Ultimate tensile strength,1355.0,MPa,Yield strength,1182.0,MPa,Ductility,13.0,%,0.0,0.0,0.205,0.0,0.0,0.0,0.0,0.0,0.0,0.2249999999999999,0.035,0.04,0.0,0.0,0.0,0.0,0.0,0.6,95.145,0.0,3.5,0.0,0.0,0.0,0.0,0.0,0.0,0.25,0.0,0.0,0.0,0.0,0.0,0.0,0.0,0.0,,,"Double Quenched And Tempered (230C (450F)), 1.2 mm Case Depth","Double Quenched And Tempered (230C (450F)), 1.2 mm Case Depth",506,5,Carburized – quenched (oil) – wear-resistant surface steel (variant),5
,,,1,Steel database with labelled clusters,,,AISI 51B60H Steel,Ultimate tensile strength,889.0,MPa,Yield strength,765.0,MPa,Ductility,20.0,%,0.0,0.00175,0.6000000000000001,0.0,0.0,0.0,0.0,0.0,0.0,0.2249999999999999,0.035,0.04,0.0,0.0,0.0,0.0,0.8,0.875,97.42325,0.0,0.0,0.0,0.0,0.0,0.0,0.0,0.0,0.0,0.0,0.0,0.0,0.0,0.0,0.0,0.0,0.0,,,"Oil Quenched From 830C (1525F), 650C (1200F) Temper, 25 mm (1 In.) Round","Oil Quenched From 830C (1525F), 650C (1200F) Temper, 25 mm (1 In.) Round",638,6,Quenched (oil) & tempered – high-strength structural steel,6
,,,1,Steel database with labelled clusters,,,AISI 1340 Steel,Ultimate tensile strength,752.0,MPa,Yield strength,565.0,MPa,Ductility,24.0,%,0.0,0.0,0.405,0.0,0.0,0.0,0.0,0.0,0.0,0.25,0.035,0.04,0.0,0.0,0.0,0.0,0.0,1.75,97.52,0.0,0.0,0.0,0.0,0.0,0.0,0.0,0.0,0.0,0.0,0.0,0.0,0.0,0.0,0.0,0.0,0.0,,,"Oil Quenched From 830C (1525F), 595C (1100F) Temper, 50 mm (2 In.) Round","Oil Quenched From 830C (1525F), 595C (1100F) Temper, 50 mm (2 In.) Round",1090,6,Quenched (oil) & tempered – high-strength structural steel,6
,,,1,Steel database with labelled clusters,,,AISI 1035 Steel,Ultimate tensile strength,485.0,MPa,Yield strength,415.0,MPa,Ductility,15.0,%,0.0,0.0,0.345,0.0,0.0,0.0,0.0,0.0,0.0,0.0,0.04,0.05,0.0,0.0,0.0,0.0,0.0,0.75,98.815,0.0,0.0,0.0,0.0,0.0,0.0,0.0,0.0,0.0,0.0,0.0,0.0,0.0,0.0,0.0,0.0,0.0,,,"Cold Drawn, High Temperature, Stress Relieved, 32-50 mm (1.25-2 In) Round","Cold Drawn, High Temperature, Stress Relieved, 32-50 mm (1.25-2 In) Round",1584,0,Carburized – quenched (oil) – wear-resistant surface steel,0
,,,1,Steel database with labelled clusters,,,Cast Stainless Steel CF3MN,Ultimate tensile strength,515.0,MPa,Yield strength,255.0,MPa,Ductility,35.0,%,0.0,0.0,0.03,0.0,0.0,0.0,0.0,0.0,0.0,1.5,0.04,0.04,0.0,0.0,0.0,0.0,19.0,1.5,64.39,0.0,11.0,0.0,0.0,0.0,0.0,0.0,0.0,2.5,0.0,0.0,0.0,0.0,0.0,0.0,0.0,0.0,,,Astm A743,Astm A743,1194,2,Quenched (oil) – general-purpose steel (tested),2
,,,1,Steel database with labelled clusters,,,ASTM A299 Carbon Steel,Ultimate tensile strength,515.0,MPa,Yield strength,275.0,MPa,Ductility,16.0,%,0.0,0.0,0.3,0.0,0.0,0.0,0.0,0.0,0.0,0.275,0.04,0.04,0.0,0.0,0.0,0.0,0.0,1.2,98.145,0.0,0.0,0.0,0.0,0.0,0.0,0.0,0.0,0.0,0.0,0.0,0.0,0.0,0.0,0.0,0.0,0.0,,,Manganese Silicon Alloy,Manganese Silicon Alloy,1290,2,Quenched (oil) – general-purpose steel (tested),2
,,,1,Steel database with labelled clusters,,,AISI 8822H Steel,Ultimate tensile strength,1524.0,MPa,Yield strength,1149.0,MPa,Ductility,13.0,%,0.0,0.0,0.22,0.0,0.0,0.0,0.0,0.0,0.0,0.2249999999999999,0.035,0.04,0.0,0.0,0.0,0.0,0.5,0.875,97.205,0.0,0.55,0.0,0.0,0.0,0.0,0.0,0.0,0.35,0.0,0.0,0.0,0.0,0.0,0.0,0.0,0.0,,,"Normalized, Machined To 13.7 mm Rounds, Pseudocarburized, 150C (300F) Temper","Normalized, Machined To 13.7 mm Rounds, Pseudocarburized, 150C (300F) Temper",927,0,Carburized – quenched (oil) – wear-resistant surface steel,0
,,,1,Steel database with labelled clusters,,,AISI 1022 Steel,Ultimate tensile strength,555.0,MPa,Yield strength,350.0,MPa,Ductility,31.0,%,0.0,0.0,0.2,0.0,0.0,0.0,0.0,0.0,0.0,0.0,0.04,0.05,0.0,0.0,0.0,0.0,0.0,0.85,98.86,0.0,0.0,0.0,0.0,0.0,0.0,0.0,0.0,0.0,0.0,0.0,0.0,0.0,0.0,0.0,0.0,0.0,,,"Heat Treated, Reheated To 800C, 25 mm (1 In.) Round","Heat Treated, Reheated To 800C, 25 mm (1 In.) Round",1477,0,Carburized – quenched (oil) – wear-resistant surface steel,0
,,,1,Steel database with labelled clusters,,,AISI 4140 Steel,Ultimate tensile strength,655.0,MPa,Yield strength,415.0,MPa,Ductility,25.0,%,0.0,0.0,0.405,0.0,0.0,0.0,0.0,0.0,0.0,0.2249999999999999,0.035,0.04,0.0,0.0,0.0,0.0,0.95,0.875,97.27,0.0,0.0,0.0,0.0,0.0,0.0,0.0,0.0,0.2,0.0,0.0,0.0,0.0,0.0,0.0,0.0,0.0,,,"Annealed At 815C (1500F) Furnace Cooled 11C (20F)/Hour To 665C (1230F), Air Cooled, 25 mm (1 In.) Round","Annealed At 815C (1500F) Furnace Cooled 11C (20F)/Hour To 665C (1230F), Air Cooled, 25 mm (1 In.) Round",119,7,Annealed – easy-to-machine – round annealed stock,7
,,,1,Steel database with labelled clusters,,,ASTM A542 Low Alloy Steel,Ultimate tensile strength,585.0,MPa,Yield strength,380.0,MPa,Ductility,20.0,%,0.0,0.0,0.15,0.0,0.0,0.0,0.0,0.0,0.0,0.5,0.03,0.03,0.0,0.0,0.0,0.03,2.25,0.4499999999999999,95.76,0.0,0.4,0.4,0.0,0.0,0.0,0.0,0.0,0.0,0.0,0.0,0.0,0.0,0.0,0.0,0.0,0.0,,,"Grade A, Class 4","Grade A, Class 4",1343,1,Hot rolled – general construction steel,1
,,,1,Steel database with labelled clusters,,,AISI 6150 Steel,Ultimate tensile strength,924.0,MPa,Yield strength,800.0,MPa,Ductility,19.0,%,0.0,0.0,0.505,0.0,0.0,0.0,0.0,0.0,0.0,0.2249999999999999,0.035,0.04,0.0,0.0,0.0,0.15,0.95,0.8,97.295,0.0,0.0,0.0,0.0,0.0,0.0,0.0,0.0,0.0,0.0,0.0,0.0,0.0,0.0,0.0,0.0,0.0,,,"Oil Quenched 845C (1550F), 650C (1200F) Temper, 50 mm (2 In.) Round","Oil Quenched 845C (1550F), 650C (1200F) Temper, 50 mm (2 In.) Round",728,6,Quenched (oil) & tempered – high-strength structural steel,6
,,,1,Steel database with labelled clusters,,,AISI 5140H Steel,Ultimate tensile strength,972.0,MPa,Yield strength,841.0,MPa,Ductility,18.0,%,0.0,0.0,0.405,0.0,0.0,0.0,0.0,0.0,0.0,0.2249999999999999,0.035,0.04,0.0,0.0,0.0,0.0,0.8,0.8,97.695,0.0,0.0,0.0,0.0,0.0,0.0,0.0,0.0,0.0,0.0,0.0,0.0,0.0,0.0,0.0,0.0,0.0,,,"Oil Quenched 845C (1550F), 540C (1000F) Temper, 25 mm (1 In.) Round","Oil Quenched 845C (1550F), 540C (1000F) Temper, 25 mm (1 In.) Round",523,6,Quenched (oil) & tempered – high-strength structural steel,6
,,,1,Steel database with labelled clusters,,,AISI E4340 Steel,Ultimate tensile strength,1014.0,MPa,Yield strength,958.0,MPa,Ductility,19.0,%,0.0,0.0,0.405,0.0,0.0,0.0,0.0,0.0,0.0,0.2249999999999999,0.025,0.02,0.0,0.0,0.0,0.0,0.8,0.75,95.7,0.0,1.825,0.0,0.0,0.0,0.0,0.0,0.0,0.25,0.0,0.0,0.0,0.0,0.0,0.0,0.0,0.0,,,"Oil Quenched 800C (1470F), 595C (1100F) Temper, 50 mm (2 In.) Round","Oil Quenched 800C (1470F), 595C (1100F) Temper, 50 mm (2 In.) Round",514,6,Quenched (oil) & tempered – high-strength structural steel,6
,,,1,Steel database with labelled clusters,,,AISI 4140H Steel,Ultimate tensile strength,1450.0,MPa,Yield strength,1345.0,MPa,Ductility,15.0,%,0.0,0.0,0.405,0.0,0.0,0.0,0.0,0.0,0.0,0.2249999999999999,0.035,0.04,0.0,0.0,0.0,0.0,0.975,0.875,97.22,0.0,0.0,0.0,0.0,0.0,0.0,0.0,0.0,0.2249999999999999,0.0,0.0,0.0,0.0,0.0,0.0,0.0,0.0,,,"Heat Treated, Tempered 425C (800F), 25 mm (1 In.) Round","Heat Treated, Tempered 425C (800F), 25 mm (1 In.) Round",82,0,Carburized – quenched (oil) – wear-resistant surface steel,0
,,,1,Steel database with labelled clusters,,,AISI 1040 Steel,Ultimate tensile strength,635.0,MPa,Yield strength,412.0,MPa,Ductility,27.0,%,0.0,0.0,0.405,0.0,0.0,0.0,0.0,0.0,0.0,0.0,0.04,0.05,0.0,0.0,0.0,0.0,0.0,0.75,98.755,0.0,0.0,0.0,0.0,0.0,0.0,0.0,0.0,0.0,0.0,0.0,0.0,0.0,0.0,0.0,0.0,0.0,,,"Oil Quenched From 855C (1570F), 540C (1000F) Temper, 50 mm (2 In.) Round","Oil Quenched From 855C (1570F), 540C (1000F) Temper, 50 mm (2 In.) Round",1598,6,Quenched (oil) & tempered – high-strength structural steel,6
,,,1,Steel database with labelled clusters,,,AISI 1021 Steel,Ultimate tensile strength,483.0,MPa,Yield strength,360.0,MPa,Ductility,34.0,%,0.0,0.0,0.2,0.0,0.0,0.0,0.0,0.0,0.0,0.0,0.04,0.05,0.0,0.0,0.0,0.0,0.0,0.75,98.96,0.0,0.0,0.0,0.0,0.0,0.0,0.0,0.0,0.0,0.0,0.0,0.0,0.0,0.0,0.0,0.0,0.0,,,"Normalized At 925C (1700F), Air Cooled, 25 mm (1 In.) Round","Normalized At 925C (1700F), Air Cooled, 25 mm (1 In.) Round",1579,4,Normalized (air cooled) – general-purpose steel,4
,,,1,Steel database with labelled clusters,,,AISI 4320 Steel,Ultimate tensile strength,1050.0,MPa,Yield strength,738.0,MPa,Ductility,17.0,%,0.0,0.0,0.195,0.0,0.0,0.0,0.0,0.0,0.0,0.2249999999999999,0.035,0.04,0.0,0.0,0.0,0.0,0.5,0.55,96.38,0.0,1.825,0.0,0.0,0.0,0.0,0.0,0.0,0.25,0.0,0.0,0.0,0.0,0.0,0.0,0.0,0.0,,,"Mock Carburized 925C (1700F) For 8 Hrs., Reheated To 815C (1500F), Oil Quenched, 150C (300F) Temper, 25 mm (1 In.) Round","Mock Carburized 925C (1700F) For 8 Hrs., Reheated To 815C (1500F), Oil Quenched, 150C (300F) Temper, 25 mm (1 In.) Round",381,8,Carburized – quenched (oil) – wear-resistant surface steel (variant),8
,,,1,Steel database with labelled clusters,,,AISI 9255 Steel,Ultimate tensile strength,1005.0,MPa,Yield strength,635.0,MPa,Ductility,20.0,%,0.0,0.0,0.55,0.0,0.0,0.0,0.0,0.0,0.0,2.0,0.035,0.04,0.0,0.0,0.0,0.0,0.0,0.825,96.55,0.0,0.0,0.0,0.0,0.0,0.0,0.0,0.0,0.0,0.0,0.0,0.0,0.0,0.0,0.0,0.0,0.0,,,"Oil Quenched From 885C (1625F), 595C (1100F) Temper, 50 mm (2 In.) Round","Oil Quenched From 885C (1625F), 595C (1100F) Temper, 50 mm (2 In.) Round",977,6,Quenched (oil) & tempered – high-strength structural steel,6
,,,1,Steel database with labelled clusters,,,AISI 1050 Steel,Ultimate tensile strength,752.0,MPa,Yield strength,527.0,MPa,Ductility,23.0,%,0.0,0.0,0.51,0.0,0.0,0.0,0.0,0.0,0.0,0.0,0.04,0.05,0.0,0.0,0.0,0.0,0.0,0.75,98.65,0.0,0.0,0.0,0.0,0.0,0.0,0.0,0.0,0.0,0.0,0.0,0.0,0.0,0.0,0.0,0.0,0.0,,,"Water Quenched From 830C (1525F), 650C (1200F) Temper, 25 mm (1 In.) Round","Water Quenched From 830C (1525F), 650C (1200F) Temper, 25 mm (1 In.) Round",1666,10,Quenched (water) & tempered – high-strength structural steel,10
,,,1,Steel database with labelled clusters,,,AISI 4140 Steel,Ultimate tensile strength,1020.0,MPa,Yield strength,675.0,MPa,Ductility,17.0,%,0.0,0.0,0.405,0.0,0.0,0.0,0.0,0.0,0.0,0.2249999999999999,0.035,0.04,0.0,0.0,0.0,0.0,0.95,0.875,97.27,0.0,0.0,0.0,0.0,0.0,0.0,0.0,0.0,0.2,0.0,0.0,0.0,0.0,0.0,0.0,0.0,0.0,,,"Normalized At 870C (1600F), Air Cooled, 13 mm (0.5 In.) Round","Normalized At 870C (1600F), Air Cooled, 13 mm (0.5 In.) Round",85,4,Normalized (air cooled) – general-purpose steel,4
,,,1,Steel database with labelled clusters,,,AISI 1050 Steel,Ultimate tensile strength,620.0,MPa,Yield strength,550.0,MPa,Ductility,10.0,%,0.0,0.0,0.51,0.0,0.0,0.0,0.0,0.0,0.0,0.0,0.04,0.05,0.0,0.0,0.0,0.0,0.0,0.75,98.65,0.0,0.0,0.0,0.0,0.0,0.0,0.0,0.0,0.0,0.0,0.0,0.0,0.0,0.0,0.0,0.0,0.0,,,"Cold Drawn, Low Temperature, Stress Relieved, 50-75 mm (2-3 In) Round","Cold Drawn, Low Temperature, Stress Relieved, 50-75 mm (2-3 In) Round",1727,0,Carburized – quenched (oil) – wear-resistant surface steel,0
,,,1,Steel database with labelled clusters,,,AISI E4340 Steel,Ultimate tensile strength,1207.0,MPa,Yield strength,1145.0,MPa,Ductility,14.0,%,0.0,0.0,0.405,0.0,0.0,0.0,0.0,0.0,0.0,0.2249999999999999,0.025,0.02,0.0,0.0,0.0,0.0,0.8,0.75,95.7,0.0,1.825,0.0,0.0,0.0,0.0,0.0,0.0,0.25,0.0,0.0,0.0,0.0,0.0,0.0,0.0,0.0,,,"Oil Quenched 800C (1470F), 540C (1000F) Temper, 25 mm Round","Oil Quenched 800C (1470F), 540C (1000F) Temper, 25 mm Round",330,6,Quenched (oil) & tempered – high-strength structural steel,6
,,,1,Steel database with labelled clusters,,,AISI 4023 Steel,Ultimate tensile strength,931.0,MPa,Yield strength,620.0,MPa,Ductility,14.0,%,0.0,0.0,0.225,0.0,0.0,0.0,0.0,0.0,0.0,0.25,0.035,0.04,0.0,0.0,0.0,0.0,0.0,0.8,98.4,0.0,0.0,0.0,0.0,0.0,0.0,0.0,0.0,0.25,0.0,0.0,0.0,0.0,0.0,0.0,0.0,0.0,,,"Normalized At 925C (1700F), Machined To 13.7 mm (0.540 In.) Rounds, Pseudocarburized At 925C (1700F), Box Cooled To Rt, Reheated To 775C (1430F) And Oil Quenched, 150C (300F) Temper","Normalized At 925C (1700F), Machined To 13.7 mm (0.540 In.) Rounds, Pseudocarburized At 925C (1700F), Box Cooled To Rt, Reheated To 775C (1430F) And Oil Quenched, 150C (300F) Temper",7,0,Carburized – quenched (oil) – wear-resistant surface steel,0
,,,1,Steel database with labelled clusters,,,AISI 6150H Steel,Ultimate tensile strength,1240.0,MPa,Yield strength,1225.0,MPa,Ductility,14.0,%,0.0,0.0,0.505,0.0,0.0,0.0,0.0,0.0,0.0,0.2249999999999999,0.035,0.04,0.0,0.0,0.0,0.15,0.975,0.8,97.27,0.0,0.0,0.0,0.0,0.0,0.0,0.0,0.0,0.0,0.0,0.0,0.0,0.0,0.0,0.0,0.0,0.0,,,"Oil Quenched 845C (1550F), 540C (1000F) Temper, 13 mm (0.5 In.) Round","Oil Quenched 845C (1550F), 540C (1000F) Temper, 13 mm (0.5 In.) Round",707,6,Quenched (oil) & tempered – high-strength structural steel,6
,,,1,Steel database with labelled clusters,,,AISI 1118 Steel,Ultimate tensile strength,486.0,MPa,Yield strength,355.0,MPa,Ductility,32.0,%,0.0,0.0,0.17,0.0,0.0,0.0,0.0,0.0,0.0,0.0,0.04,0.105,0.0,0.0,0.0,0.0,0.0,1.45,98.235,0.0,0.0,0.0,0.0,0.0,0.0,0.0,0.0,0.0,0.0,0.0,0.0,0.0,0.0,0.0,0.0,0.0,,,"As Rolled, 25 mm (1 In.) Round","As Rolled, 25 mm (1 In.) Round",1855,3,Normalized – easy-to-machine stock (cold drawn),3
,,,1,Steel database with labelled clusters,,,AISI 86B30H Steel,Ultimate tensile strength,640.0,MPa,Yield strength,425.0,MPa,Ductility,26.0,%,0.0,0.00175,0.3,0.0,0.0,0.0,0.0,0.0,0.0,0.2249999999999999,0.035,0.04,0.0,0.0,0.0,0.0,0.5,0.8,97.34825,0.0,0.55,0.0,0.0,0.0,0.0,0.0,0.0,0.2,0.0,0.0,0.0,0.0,0.0,0.0,0.0,0.0,,,"Normalized, 50 mm (2 In.) Round","Normalized, 50 mm (2 In.) Round",865,9,Normalized – general-purpose steel (round normalized stock),9
,,,1,Steel database with labelled clusters,,,AISI 5140 Steel,Ultimate tensile strength,972.0,MPa,Yield strength,841.0,MPa,Ductility,18.0,%,0.0,0.0,0.405,0.0,0.0,0.0,0.0,0.0,0.0,0.2249999999999999,0.035,0.04,0.0,0.0,0.0,0.0,0.8,0.8,97.695,0.0,0.0,0.0,0.0,0.0,0.0,0.0,0.0,0.0,0.0,0.0,0.0,0.0,0.0,0.0,0.0,0.0,,,"Oil Quenched 845C (1550F), 540C (1000F) Temper, 25 mm (1 In.) Round","Oil Quenched 845C (1550F), 540C (1000F) Temper, 25 mm (1 In.) Round",825,6,Quenched (oil) & tempered – high-strength structural steel,6
,,,1,Steel database with labelled clusters,,,AISI 4820H Steel,Ultimate tensile strength,1410.0,MPa,Yield strength,1141.0,MPa,Ductility,13.0,%,0.0,0.0,0.2,0.0,0.0,0.0,0.0,0.0,0.0,0.2249999999999999,0.035,0.04,0.0,0.0,0.0,0.0,0.0,0.6000000000000001,95.15,0.0,3.5,0.0,0.0,0.0,0.0,0.0,0.0,0.25,0.0,0.0,0.0,0.0,0.0,0.0,0.0,0.0,,,"Double Quenched And Tempered (150C (300F)), 1.2 mm Case Depth","Double Quenched And Tempered (150C (300F)), 1.2 mm Case Depth",452,5,Carburized – quenched (oil) – wear-resistant surface steel (variant),5
,,,1,Steel database with labelled clusters,,,AISI 4620 Steel,Ultimate tensile strength,965.0,MPa,Yield strength,772.0,MPa,Ductility,15.0,%,0.0,0.0,0.195,0.0,0.0,0.0,0.0,0.0,0.0,0.25,0.035,0.04,0.0,0.0,0.0,0.0,0.0,0.55,96.855,0.0,1.825,0.0,0.0,0.0,0.0,0.0,0.0,0.25,0.0,0.0,0.0,0.0,0.0,0.0,0.0,0.0,,,"Normalized, Machined To 25 mm (1 In.) Rounds, Pseudocarburized, Reheated To 925C (1700F), Quenched And Tempered","Normalized, Machined To 25 mm (1 In.) Rounds, Pseudocarburized, Reheated To 925C (1700F), Quenched And Tempered",491,0,Carburized – quenched (oil) – wear-resistant surface steel,0
,,,1,Steel database with labelled clusters,,,AK Steel ASTM A 424 Type III,Ultimate tensile strength,313.0,MPa,Yield strength,159.0,MPa,Ductility,44.0,%,0.0,0.0,0.01,0.0,0.0,0.0,0.0,0.0,0.05,0.01,0.01,0.01,0.0,0.0,0.13,0.0,0.0,0.2,99.56,0.0,0.0,0.02,0.0,0.0,0.0,0.0,0.0,0.0,0.0,0.0,0.0,0.0,0.0,0.0,0.0,0.0,,,I-F Enamel Enameling Carbon Steel,I-F Enamel Enameling Carbon Steel,1655,2,Quenched (oil) – general-purpose steel (tested),2
,,,1,Steel database with labelled clusters,,,AISI 4320H Steel,Ultimate tensile strength,1050.0,MPa,Yield strength,738.0,MPa,Ductility,17.0,%,0.0,0.0,0.2,0.0,0.0,0.0,0.0,0.0,0.0,0.2249999999999999,0.035,0.04,0.0,0.0,0.0,0.0,0.5,0.55,96.425,0.0,1.775,0.0,0.0,0.0,0.0,0.0,0.0,0.25,0.0,0.0,0.0,0.0,0.0,0.0,0.0,0.0,,,"Mock Carburized, Oil Quenched, 150C (300F) Temper, 25 mm Round","Mock Carburized, Oil Quenched, 150C (300F) Temper, 25 mm Round",288,8,Carburized – quenched (oil) – wear-resistant surface steel (variant),8
,,,1,Steel database with labelled clusters,,,AISI 1212 Steel,Ultimate tensile strength,385.0,MPa,Yield strength,240.0,MPa,Ductility,25.0,%,0.0,0.0,0.13,0.0,0.0,0.0,0.0,0.0,0.0,0.0,0.095,0.195,0.0,0.0,0.0,0.0,0.0,0.85,98.73,0.0,0.0,0.0,0.0,0.0,0.0,0.0,0.0,0.0,0.0,0.0,0.0,0.0,0.0,0.0,0.0,0.0,,,"Hot Rolled, 19-38 mm Round","Hot Rolled, 19-38 mm Round",1886,3,Normalized – easy-to-machine stock (cold drawn),3
,,,1,Steel database with labelled clusters,,,AISI 1144 Steel,Ultimate tensile strength,585.0,MPa,Yield strength,345.0,MPa,Ductility,25.0,%,0.0,0.0,0.44,0.0,0.0,0.0,0.0,0.0,0.0,0.0,0.04,0.285,0.0,0.0,0.0,0.0,0.0,1.5,97.735,0.0,0.0,0.0,0.0,0.0,0.0,0.0,0.0,0.0,0.0,0.0,0.0,0.0,0.0,0.0,0.0,0.0,,,Annealed At 790C (1450F),Annealed At 790C (1450F),1989,7,Annealed – easy-to-machine – round annealed stock,7
,,,1,Steel database with labelled clusters,,,ASTM A542 Low Alloy Steel,Ultimate tensile strength,585.0,MPa,Yield strength,415.0,MPa,Ductility,18.0,%,0.0,0.002,0.125,0.0,0.0,0.0,0.0,0.0,0.0,0.13,0.03,0.03,0.0,0.0,0.025,0.25,3.0,0.4499999999999999,95.458,0.0,0.25,0.25,0.0,0.0,0.0,0.0,0.0,0.0,0.0,0.0,0.0,0.0,0.0,0.0,0.0,0.0,,,"Grade C, Class 4A","Grade C, Class 4A",1345,1,Hot rolled – general construction steel,1
,,,1,Steel database with labelled clusters,,,AISI 8740 Steel,Ultimate tensile strength,952.0,MPa,Yield strength,848.0,MPa,Ductility,20.0,%,0.0,0.0,0.405,0.0,0.0,0.0,0.0,0.0,0.0,0.2249999999999999,0.035,0.04,0.0,0.0,0.0,0.0,0.5,0.875,97.12,0.0,0.55,0.0,0.0,0.0,0.0,0.0,0.0,0.25,0.0,0.0,0.0,0.0,0.0,0.0,0.0,0.0,,,"Oil Quenched 830C (1525F), 650C (1200F) Temper, 25 mm (1 In.) Round","Oil Quenched 830C (1525F), 650C (1200F) Temper, 25 mm (1 In.) Round",866,6,Quenched (oil) & tempered – high-strength structural steel,6
,,,1,Steel database with labelled clusters,,,AISI 1050 Steel,Ultimate tensile strength,690.0,MPa,Yield strength,580.0,MPa,Ductility,10.0,%,0.0,0.0,0.51,0.0,0.0,0.0,0.0,0.0,0.0,0.0,0.04,0.05,0.0,0.0,0.0,0.0,0.0,0.75,98.65,0.0,0.0,0.0,0.0,0.0,0.0,0.0,0.0,0.0,0.0,0.0,0.0,0.0,0.0,0.0,0.0,0.0,,,"Cold Drawn, 19-32 mm (0.75-1.25 In) Round","Cold Drawn, 19-32 mm (0.75-1.25 In) Round",1876,3,Normalized – easy-to-machine stock (cold drawn),3
,,,1,Steel database with labelled clusters,,,AISI 8620H Steel,Ultimate tensile strength,1095.0,MPa,Yield strength,910.0,MPa,Ductility,16.0,%,0.0,0.0,0.205,0.0,0.0,0.0,0.0,0.0,0.0,0.25,0.035,0.04,0.0,0.0,0.0,0.0,0.5,0.7749999999999999,97.445,0.0,0.55,0.0,0.0,0.0,0.0,0.0,0.0,0.2,0.0,0.0,0.0,0.0,0.0,0.0,0.0,0.0,,,"Normalized, Machined To 13.7 mm, Pseudocarburized, Reheated To 840C, 150C Temper","Normalized, Machined To 13.7 mm, Pseudocarburized, Reheated To 840C, 150C Temper",760,0,Carburized – quenched (oil) – wear-resistant surface steel,0
,,,1,Steel database with labelled clusters,,,AISI 1060 Steel,Ultimate tensile strength,779.0,MPa,Yield strength,427.0,MPa,Ductility,20.0,%,0.0,0.0,0.605,0.0,0.0,0.0,0.0,0.0,0.0,0.0,0.04,0.05,0.0,0.0,0.0,0.0,0.0,0.75,98.555,0.0,0.0,0.0,0.0,0.0,0.0,0.0,0.0,0.0,0.0,0.0,0.0,0.0,0.0,0.0,0.0,0.0,,,"Normalized At 900C (1650F), Air Cooled, 13 mm (0.5 In.) Round","Normalized At 900C (1650F), Air Cooled, 13 mm (0.5 In.) Round",1679,4,Normalized (air cooled) – general-purpose steel,4
,,,1,Steel database with labelled clusters,,,AISI 8630 Steel,Ultimate tensile strength,620.0,MPa,Yield strength,550.0,MPa,Ductility,16.0,%,0.0,0.0,0.305,0.0,0.0,0.0,0.0,0.0,0.0,0.2249999999999999,0.035,0.04,0.0,0.0,0.0,0.0,0.5,0.8,97.345,0.0,0.55,0.0,0.0,0.0,0.0,0.0,0.0,0.2,0.0,0.0,0.0,0.0,0.0,0.0,0.0,0.0,,,Normalized,Normalized,758,2,Quenched (oil) – general-purpose steel (tested),2
,,,1,Steel database with labelled clusters,,,ASTM A131 Steel,Ultimate tensile strength,490.0,MPa,Yield strength,350.0,MPa,Ductility,19.0,%,0.0,0.0,0.18,0.0,0.0,0.0,0.0,0.0,0.0,0.3,0.04,0.05,0.0,0.0,0.0,0.1,0.25,1.25,96.95,0.0,0.4,0.35,0.0,0.0,0.0,0.0,0.05,0.08,0.0,0.0,0.0,0.0,0.0,0.0,0.0,0.0,,,Grade Eh36,Grade Eh36,1219,1,Hot rolled – general construction steel,1
,,,1,Steel database with labelled clusters,,,AISI 1050 Steel,Ultimate tensile strength,772.0,MPa,Yield strength,469.0,MPa,Ductility,23.0,%,0.0,0.0,0.51,0.0,0.0,0.0,0.0,0.0,0.0,0.0,0.04,0.05,0.0,0.0,0.0,0.0,0.0,0.75,98.65,0.0,0.0,0.0,0.0,0.0,0.0,0.0,0.0,0.0,0.0,0.0,0.0,0.0,0.0,0.0,0.0,0.0,,,"Oil Quenched 845C (1550F), 595C (1100F) Temper, 50 mm (2 In.) Round","Oil Quenched 845C (1550F), 595C (1100F) Temper, 50 mm (2 In.) Round",1795,6,Quenched (oil) & tempered – high-strength structural steel,6
,,,1,Steel database with labelled clusters,,,AISI 1340 Steel,Ultimate tensile strength,951.0,MPa,Yield strength,834.0,MPa,Ductility,19.0,%,0.0,0.0,0.405,0.0,0.0,0.0,0.0,0.0,0.0,0.25,0.035,0.04,0.0,0.0,0.0,0.0,0.0,1.75,97.52,0.0,0.0,0.0,0.0,0.0,0.0,0.0,0.0,0.0,0.0,0.0,0.0,0.0,0.0,0.0,0.0,0.0,,,"Oil Quenched From 830C (1525F), 540C (1000F) Temper, 25 mm (1 In.) Round","Oil Quenched From 830C (1525F), 540C (1000F) Temper, 25 mm (1 In.) Round",1059,6,Quenched (oil) & tempered – high-strength structural steel,6
,,,1,Steel database with labelled clusters,,,AISI 1042 Steel,Ultimate tensile strength,586.0,MPa,Yield strength,503.0,MPa,Ductility,12.0,%,0.0,0.0,0.435,0.0,0.0,0.0,0.0,0.0,0.0,0.0,0.04,0.05,0.0,0.0,0.0,0.0,0.0,0.75,98.725,0.0,0.0,0.0,0.0,0.0,0.0,0.0,0.0,0.0,0.0,0.0,0.0,0.0,0.0,0.0,0.0,0.0,,,Normalized Cold Drawn Bar (Uns G10420),Normalized Cold Drawn Bar (Uns G10420),1630,2,Quenched (oil) – general-purpose steel (tested),2
,,,1,Steel database with labelled clusters,,,AISI E4340 H Steel,Ultimate tensile strength,931.0,MPa,Yield strength,834.0,MPa,Ductility,20.0,%,0.0,0.0,0.405,0.0,0.0,0.0,0.0,0.0,0.0,0.2249999999999999,0.025,0.02,0.0,0.0,0.0,0.0,0.8,0.7749999999999999,95.725,0.0,1.775,0.0,0.0,0.0,0.0,0.0,0.0,0.25,0.0,0.0,0.0,0.0,0.0,0.0,0.0,0.0,,,"Oil Quenched 800C (1470F), 650C (1200F) Temper, 50 mm Round","Oil Quenched 800C (1470F), 650C (1200F) Temper, 50 mm Round",328,6,Quenched (oil) & tempered – high-strength structural steel,6
,,,1,Steel database with labelled clusters,,,AISI E9310 Steel,Ultimate tensile strength,862.0,MPa,Yield strength,565.0,MPa,Ductility,19.0,%,0.0,0.0,0.105,0.0,0.0,0.0,0.0,0.0,0.0,0.275,0.025,0.025,0.0,0.0,0.0,0.0,1.2,0.55,94.455,0.0,3.25,0.0,0.0,0.0,0.0,0.0,0.0,0.1149999999999999,0.0,0.0,0.0,0.0,0.0,0.0,0.0,0.0,,,"Normalized At 890C (1635F), 100 mm (4 In.) Round","Normalized At 890C (1635F), 100 mm (4 In.) Round",991,4,Normalized (air cooled) – general-purpose steel,4
