Repository: Azhi-ss/SteelScientist

# Steel Labelled Clusters Dataset

This directory contains the cleaned steel labelled-clusters dataset used by
`regression/steel_labelled_clusters_regression.py`.

## Files

| File | Rows | Description |
|------|------|-------------|
| `raw/Steel database with labelled clusters.xlsx` | 3234 | Original spreadsheet. |
| `full_with_duplicates.csv` | 3234 | Raw spreadsheet mapped to the project regression schema. |
| `clean.csv` | 1943 | Strictly deduplicated regression mother table. |
| `train.csv` | 1554 | Fixed 8:2 training split generated from `clean.csv`. |
| `val.csv` | 389 | Fixed 8:2 validation split generated from `clean.csv`. |

File: datasets/steel_labelled_clusters/duplicate_rows.csv (part 9 of 33)
duplicate_group_id,source_entry,Material,Text,Tensile_value,Yield_value,Elongation_value,cluster_number,cluster_label,DOIs,Files,problem,status,Table_topic,title,abstract,Tensile_name,Tensile_unit,Yield_name,Yield_unit,Elongation_name,Elongation_unit,H,B,C,N,O,F,Na,Mg,Al,Si,P,S,Cl,Ca,Ti,V,Cr,Mn,Fe,Co,Ni,Cu,Zn,As,Y,Zr,Nb,Mo,Sn,Sb,La,Ce,Ta,W,Pb,Bi,Other_ele,Text_addition,actions,cluster_number_0_to_11
295,295,AISI 4340 Steel,"Oil Quenched 800C (1470F), 540C (1000F) Temper, 25 mm Round",1207.0,1145.0,14.0,6,Quenched (oil) & tempered – high-strength structural steel,,,,1,Steel database with labelled clusters,,,Ultimate tensile strength,MPa,Yield strength,MPa,Ductility,%,0.0,0.0,0.4,0.0,0.0,0.0,0.0,0.0,0.0,0.2249999999999999,0.035,0.04,0.0,0.0,0.0,0.0,0.8,0.7,95.725,0.0,1.825,0.0,0.0,0.0,0.0,0.0,0.0,0.25,0.0,0.0,0.0,0.0,0.0,0.0,0.0,0.0,,,"Oil Quenched 800C (1470F), 540C (1000F) Temper, 25 mm Round",6
295,2869,AISI 4340 Steel,"Oil Quenched 800C (1470F), 540C (1000F) Temper, 25 mm Round",1207.0,1145.0,14.0,6,Quenched (oil) & tempered – high-strength structural steel,,,,1,Steel database with labelled clusters,,,Ultimate tensile strength,MPa,Yield strength,MPa,Ductility,%,0.0,0.0,0.4,0.0,0.0,0.0,0.0,0.0,0.0,0.2249999999999999,0.035,0.04,0.0,0.0,0.0,0.0,0.8,0.7,95.725,0.0,1.825,0.0,0.0,0.0,0.0,0.0,0.0,0.25,0.0,0.0,0.0,0.0,0.0,0.0,0.0,0.0,,,"Oil Quenched 800C (1470F), 540C (1000F) Temper, 25 mm Round",6
296,296,AISI E4340 Steel,Normalized 870C (1600F),1280.0,860.0,12.0,4,Normalized (air cooled) – general-purpose steel,,,,1,Steel database with labelled clusters,,,Ultimate tensile strength,MPa,Yield strength,MPa,Ductility,%,0.0,0.0,0.405,0.0,0.0,0.0,0.0,0.0,0.0,0.2249999999999999,0.025,0.02,0.0,0.0,0.0,0.0,0.8,0.75,95.7,0.0,1.825,0.0,0.0,0.0,0.0,0.0,0.0,0.25,0.0,0.0,0.0,0.0,0.0,0.0,0.0,0.0,,,Normalized 870C (1600F),4
296,2920,AISI E4340 Steel,Normalized 870C (1600F),1280.0,860.0,12.0,4,Normalized (air cooled) – general-purpose steel,,,,1,Steel database with labelled clusters,,,Ultimate tensile strength,MPa,Yield strength,MPa,Ductility,%,0.0,0.0,0.405,0.0,0.0,0.0,0.0,0.0,0.0,0.2249999999999999,0.025,0.02,0.0,0.0,0.0,0.0,0.8,0.75,95.7,0.0,1.825,0.0,0.0,0.0,0.0,0.0,0.0,0.25,0.0,0.0,0.0,0.0,0.0,0.0,0.0,0.0,,,Normalized 870C (1600F),4
297,297,AISI 4130 Steel,"Water Quenched 855C (1570F), 480C (900F) Temper, 25 mm (1 In.) Round",1110.0,951.0,14.0,10,Quenched (water) & tempered – high-strength structural steel,,,,1,Steel database with labelled clusters,,,Ultimate tensile strength,MPa,Yield strength,MPa,Ductility,%,0.0,0.0,0.305,0.0,0.0,0.0,0.0,0.0,0.0,0.2249999999999999,0.035,0.04,0.0,0.0,0.0,0.0,0.95,0.5,97.745,0.0,0.0,0.0,0.0,0.0,0.0,0.0,0.0,0.2,0.0,0.0,0.0,0.0,0.0,0.0,0.0,0.0,,,"Water Quenched 855C (1570F), 480C (900F) Temper, 25 mm (1 In.) Round",10
297,2762,AISI 4130 Steel,"Water Quenched 855C (1570F), 480C (900F) Temper, 25 mm (1 In.) Round",1110.0,951.0,14.0,10,Quenched (water) & tempered – high-strength structural steel,,,,1,Steel database with labelled clusters,,,Ultimate tensile strength,MPa,Yield strength,MPa,Ductility,%,0.0,0.0,0.305,0.0,0.0,0.0,0.0,0.0,0.0,0.2249999999999999,0.035,0.04,0.0,0.0,0.0,0.0,0.95,0.5,97.745,0.0,0.0,0.0,0.0,0.0,0.0,0.0,0.0,0.2,0.0,0.0,0.0,0.0,0.0,0.0,0.0,0.0,,,"Water Quenched 855C (1570F), 480C (900F) Temper, 25 mm (1 In.) Round",10
298,298,AISI E4340 Steel,"Oil Quenched 800C (1470F), 595C (1100F) Temper, 25 mm Round",1138.0,1096.0,16.0,6,Quenched (oil) & tempered – high-strength structural steel,,,,1,Steel database with labelled clusters,,,Ultimate tensile strength,MPa,Yield strength,MPa,Ductility,%,0.0,0.0,0.405,0.0,0.0,0.0,0.0,0.0,0.0,0.2249999999999999,0.025,0.02,0.0,0.0,0.0,0.0,0.8,0.75,95.7,0.0,1.825,0.0,0.0,0.0,0.0,0.0,0.0,0.25,0.0,0.0,0.0,0.0,0.0,0.0,0.0,0.0,,,"Oil Quenched 800C (1470F), 595C (1100F) Temper, 25 mm Round",6
298,2914,AISI E4340 Steel,"Oil Quenched 800C (1470F), 595C (1100F) Temper, 25 mm Round",1138.0,1096.0,16.0,6,Quenched (oil) & tempered – high-strength structural steel,,,,1,Steel database with labelled clusters,,,Ultimate tensile strength,MPa,Yield strength,MPa,Ductility,%,0.0,0.0,0.405,0.0,0.0,0.0,0.0,0.0,0.0,0.2249999999999999,0.025,0.02,0.0,0.0,0.0,0.0,0.8,0.75,95.7,0.0,1.825,0.0,0.0,0.0,0.0,0.0,0.0,0.25,0.0,0.0,0.0,0.0,0.0,0.0,0.0,0.0,,,"Oil Quenched 800C (1470F), 595C (1100F) Temper, 25 mm Round",6
299,299,AISI E4340 Steel,"Oil Quenched 800C (1470F), 540C (1000F) Temper, 50 mm (2 In.) Round",1172.0,1103.0,16.0,6,Quenched (oil) & tempered – high-strength structural steel,,,,1,Steel database with labelled clusters,,,Ultimate tensile strength,MPa,Yield strength,MPa,Ductility,%,0.0,0.0,0.405,0.0,0.0,0.0,0.0,0.0,0.0,0.2249999999999999,0.025,0.02,0.0,0.0,0.0,0.0,0.8,0.75,95.7,0.0,1.825,0.0,0.0,0.0,0.0,0.0,0.0,0.25,0.0,0.0,0.0,0.0,0.0,0.0,0.0,0.0,,,"Oil Quenched 800C (1470F), 540C (1000F) Temper, 50 mm (2 In.) Round",6
299,2873,AISI E4340 Steel,"Oil Quenched 800C (1470F), 540C (1000F) Temper, 50 mm (2 In.) Round",1172.0,1103.0,16.0,6,Quenched (oil) & tempered – high-strength structural steel,,,,1,Steel database with labelled clusters,,,Ultimate tensile strength,MPa,Yield strength,MPa,Ductility,%,0.0,0.0,0.405,0.0,0.0,0.0,0.0,0.0,0.0,0.2249999999999999,0.025,0.02,0.0,0.0,0.0,0.0,0.8,0.75,95.7,0.0,1.825,0.0,0.0,0.0,0.0,0.0,0.0,0.25,0.0,0.0,0.0,0.0,0.0,0.0,0.0,0.0,,,"Oil Quenched 800C (1470F), 540C (1000F) Temper, 50 mm (2 In.) Round",6
300,300,AISI E4340 H Steel,"Oil Quenched 800C (1470F), 595C (1100F) Temper, 100 mm Round",924.0,786.0,19.0,6,Quenched (oil) & tempered – high-strength structural steel,,,,1,Steel database with labelled clusters,,,Ultimate tensile strength,MPa,Yield strength,MPa,Ductility,%,0.0,0.0,0.405,0.0,0.0,0.0,0.0,0.0,0.0,0.2249999999999999,0.025,0.02,0.0,0.0,0.0,0.0,0.8,0.7749999999999999,95.725,0.0,1.775,0.0,0.0,0.0,0.0,0.0,0.0,0.25,0.0,0.0,0.0,0.0,0.0,0.0,0.0,0.0,,,"Oil Quenched 800C (1470F), 595C (1100F) Temper, 100 mm Round",6
300,2991,AISI E4340 H Steel,"Oil Quenched 800C (1470F), 595C (1100F) Temper, 100 mm Round",924.0,786.0,19.0,6,Quenched (oil) & tempered – high-strength structural steel,,,,1,Steel database with labelled clusters,,,Ultimate tensile strength,MPa,Yield strength,MPa,Ductility,%,0.0,0.0,0.405,0.0,0.0,0.0,0.0,0.0,0.0,0.2249999999999999,0.025,0.02,0.0,0.0,0.0,0.0,0.8,0.7749999999999999,95.725,0.0,1.775,0.0,0.0,0.0,0.0,0.0,0.0,0.25,0.0,0.0,0.0,0.0,0.0,0.0,0.0,0.0,,,"Oil Quenched 800C (1470F), 595C (1100F) Temper, 100 mm Round",6
301,301,AISI 4320H Steel,"Normalized 925C (1700F), Pseudocarburized At 925C (1700F) For 8 Hrs., Reheated To 800C (1470F) And Oil Quenched, 150C (300F) Temper",1025.0,848.0,15.0,0,Carburized – quenched (oil) – wear-resistant surface steel,,,,1,Steel database with labelled clusters,,,Ultimate tensile strength,MPa,Yield strength,MPa,Ductility,%,0.0,0.0,0.2,0.0,0.0,0.0,0.0,0.0,0.0,0.2249999999999999,0.035,0.04,0.0,0.0,0.0,0.0,0.5,0.55,96.425,0.0,1.775,0.0,0.0,0.0,0.0,0.0,0.0,0.25,0.0,0.0,0.0,0.0,0.0,0.0,0.0,0.0,,,"Normalized 925C (1700F), Pseudocarburized At 925C (1700F) For 8 Hrs., Reheated To 800C (1470F) And Oil Quenched, 150C (300F) Temper",0
301,2237,AISI 4320H Steel,"Normalized 925C (1700F), Pseudocarburized At 925C (1700F) For 8 Hrs., Reheated To 800C (1470F) And Oil Quenched, 150C (300F) Temper",1025.0,848.0,15.0,0,Carburized – quenched (oil) – wear-resistant surface steel,,,,1,Steel database with labelled clusters,,,Ultimate tensile strength,MPa,Yield strength,MPa,Ductility,%,0.0,0.0,0.2,0.0,0.0,0.0,0.0,0.0,0.0,0.2249999999999999,0.035,0.04,0.0,0.0,0.0,0.0,0.5,0.55,96.425,0.0,1.775,0.0,0.0,0.0,0.0,0.0,0.0,0.25,0.0,0.0,0.0,0.0,0.0,0.0,0.0,0.0,,,"Normalized 925C (1700F), Pseudocarburized At 925C (1700F) For 8 Hrs., Reheated To 800C (1470F) And Oil Quenched, 150C (300F) Temper",0
302,302,AISI 4320H Steel,"Normalized 925C (1700F) In 32 mm Rounds, Machined To 13.7 mm Rounds, Pseudocarburized At 925C (1700F) For 8 Hrs., Box Cooled To 20C, Oil Quenched, 150C (300F) Temper",1240.0,1020.0,14.0,0,Carburized – quenched (oil) – wear-resistant surface steel,,,,1,Steel database with labelled clusters,,,Ultimate tensile strength,MPa,Yield strength,MPa,Ductility,%,0.0,0.0,0.2,0.0,0.0,0.0,0.0,0.0,0.0,0.2249999999999999,0.035,0.04,0.0,0.0,0.0,0.0,0.5,0.55,96.425,0.0,1.775,0.0,0.0,0.0,0.0,0.0,0.0,0.25,0.0,0.0,0.0,0.0,0.0,0.0,0.0,0.0,,,"Normalized 925C (1700F) In 32 mm Rounds, Machined To 13.7 mm Rounds, Pseudocarburized At 925C (1700F) For 8 Hrs., Box Cooled To 20C, Oil Quenched, 150C (300F) Temper",0
302,2591,AISI 4320H Steel,"Normalized 925C (1700F) In 32 mm Rounds, Machined To 13.7 mm Rounds, Pseudocarburized At 925C (1700F) For 8 Hrs., Box Cooled To 20C, Oil Quenched, 150C (300F) Temper",1240.0,1020.0,14.0,0,Carburized – quenched (oil) – wear-resistant surface steel,,,,1,Steel database with labelled clusters,,,Ultimate tensile strength,MPa,Yield strength,MPa,Ductility,%,0.0,0.0,0.2,0.0,0.0,0.0,0.0,0.0,0.0,0.2249999999999999,0.035,0.04,0.0,0.0,0.0,0.0,0.5,0.55,96.425,0.0,1.775,0.0,0.0,0.0,0.0,0.0,0.0,0.25,0.0,0.0,0.0,0.0,0.0,0.0,0.0,0.0,,,"Normalized 925C (1700F) In 32 mm Rounds, Machined To 13.7 mm Rounds, Pseudocarburized At 925C (1700F) For 8 Hrs., Box Cooled To 20C, Oil Quenched, 150C (300F) Temper",0
303,303,AISI E4340 Steel,"Oil Quenched 800C (1470F), 650C (1200F) Temper, 100 mm (4 In.) Round",855.0,731.0,21.0,6,Quenched (oil) & tempered – high-strength structural steel,,,,1,Steel database with labelled clusters,,,Ultimate tensile strength,MPa,Yield strength,MPa,Ductility,%,0.0,0.0,0.405,0.0,0.0,0.0,0.0,0.0,0.0,0.2249999999999999,0.025,0.02,0.0,0.0,0.0,0.0,0.8,0.75,95.7,0.0,1.825,0.0,0.0,0.0,0.0,0.0,0.0,0.25,0.0,0.0,0.0,0.0,0.0,0.0,0.0,0.0,,,"Oil Quenched 800C (1470F), 650C (1200F) Temper, 100 mm (4 In.) Round",6
303,2880,AISI E4340 Steel,"Oil Quenched 800C (1470F), 650C (1200F) Temper, 100 mm (4 In.) Round",855.0,731.0,21.0,6,Quenched (oil) & tempered – high-strength structural steel,,,,1,Steel database with labelled clusters,,,Ultimate tensile strength,MPa,Yield strength,MPa,Ductility,%,0.0,0.0,0.405,0.0,0.0,0.0,0.0,0.0,0.0,0.2249999999999999,0.025,0.02,0.0,0.0,0.0,0.0,0.8,0.75,95.7,0.0,1.825,0.0,0.0,0.0,0.0,0.0,0.0,0.25,0.0,0.0,0.0,0.0,0.0,0.0,0.0,0.0,,,"Oil Quenched 800C (1470F), 650C (1200F) Temper, 100 mm (4 In.) Round",6
304,304,AISI 4340 Steel,"Oil Quenched 800C (1470F), 540C (1000F) Temper, 13 mm (0.5 In.) Round",1255.0,1165.0,13.0,6,Quenched (oil) & tempered – high-strength structural steel,,,,1,Steel database with labelled clusters,,,Ultimate tensile strength,MPa,Yield strength,MPa,Ductility,%,0.0,0.0,0.4,0.0,0.0,0.0,0.0,0.0,0.0,0.2249999999999999,0.035,0.04,0.0,0.0,0.0,0.0,0.8,0.7,95.725,0.0,1.825,0.0,0.0,0.0,0.0,0.0,0.0,0.25,0.0,0.0,0.0,0.0,0.0,0.0,0.0,0.0,,,"Oil Quenched 800C (1470F), 540C (1000F) Temper, 13 mm (0.5 In.) Round",6
304,2897,AISI 4340 Steel,"Oil Quenched 800C (1470F), 540C (1000F) Temper, 13 mm (0.5 In.) Round",1255.0,1165.0,13.0,6,Quenched (oil) & tempered – high-strength structural steel,,,,1,Steel database with labelled clusters,,,Ultimate tensile strength,MPa,Yield strength,MPa,Ductility,%,0.0,0.0,0.4,0.0,0.0,0.0,0.0,0.0,0.0,0.2249999999999999,0.035,0.04,0.0,0.0,0.0,0.0,0.8,0.7,95.725,0.0,1.825,0.0,0.0,0.0,0.0,0.0,0.0,0.25,0.0,0.0,0.0,0.0,0.0,0.0,0.0,0.0,,,"Oil Quenched 800C (1470F), 540C (1000F) Temper, 13 mm (0.5 In.) Round",6
305,305,AISI 4422 Steel,"Heat Treated In 25 mm Rounds, Reheated To 870C (1600F), 150C (300F) Temper",827.0,540.0,20.0,0,Carburized – quenched (oil) – wear-resistant surface steel,,,,1,Steel database with labelled clusters,,,Ultimate tensile strength,MPa,Yield strength,MPa,Ductility,%,0.0,0.0,0.225,0.0,0.0,0.0,0.0,0.0,0.0,0.2249999999999999,0.035,0.04,0.0,0.0,0.0,0.0,0.0,0.75,98.325,0.0,0.0,0.0,0.0,0.0,0.0,0.0,0.0,0.4,0.0,0.0,0.0,0.0,0.0,0.0,0.0,0.0,,,"Heat Treated In 25 mm Rounds, Reheated To 870C (1600F), 150C (300F) Temper",0
305,2269,AISI 4422 Steel,"Heat Treated In 25 mm Rounds, Reheated To 870C (1600F), 150C (300F) Temper",827.0,540.0,20.0,0,Carburized – quenched (oil) – wear-resistant surface steel,,,,1,Steel database with labelled clusters,,,Ultimate tensile strength,MPa,Yield strength,MPa,Ductility,%,0.0,0.0,0.225,0.0,0.0,0.0,0.0,0.0,0.0,0.2249999999999999,0.035,0.04,0.0,0.0,0.0,0.0,0.0,0.75,98.325,0.0,0.0,0.0,0.0,0.0,0.0,0.0,0.0,0.4,0.0,0.0,0.0,0.0,0.0,0.0,0.0,0.0,,,"Heat Treated In 25 mm Rounds, Reheated To 870C (1600F), 150C (300F) Temper",0
306,306,AISI E4340 Steel,"Oil Quenched 845C, 650C (1200F) Temper",1005.0,938.0,20.0,6,Quenched (oil) & tempered – high-strength structural steel,,,,1,Steel database with labelled clusters,,,Ultimate tensile strength,MPa,Yield strength,MPa,Ductility,%,0.0,0.0,0.405,0.0,0.0,0.0,0.0,0.0,0.0,0.2249999999999999,0.025,0.02,0.0,0.0,0.0,0.0,0.8,0.75,95.7,0.0,1.825,0.0,0.0,0.0,0.0,0.0,0.0,0.25,0.0,0.0,0.0,0.0,0.0,0.0,0.0,0.0,,,"Oil Quenched 845C, 650C (1200F) Temper",6
306,2951,AISI E4340 Steel,"Oil Quenched 845C, 650C (1200F) Temper",1005.0,938.0,20.0,6,Quenched (oil) & tempered – high-strength structural steel,,,,1,Steel database with labelled clusters,,,Ultimate tensile strength,MPa,Yield strength,MPa,Ductility,%,0.0,0.0,0.405,0.0,0.0,0.0,0.0,0.0,0.0,0.2249999999999999,0.025,0.02,0.0,0.0,0.0,0.0,0.8,0.75,95.7,0.0,1.825,0.0,0.0,0.0,0.0,0.0,0.0,0.25,0.0,0.0,0.0,0.0,0.0,0.0,0.0,0.0,,,"Oil Quenched 845C, 650C (1200F) Temper",6
307,307,AISI E4340 H Steel,"Oil Quenched 845C, 425C (800F) Temper",1595.0,1475.0,12.0,6,Quenched (oil) & tempered – high-strength structural steel,,,,1,Steel database with labelled clusters,,,Ultimate tensile strength,MPa,Yield strength,MPa,Ductility,%,0.0,0.0,0.405,0.0,0.0,0.0,0.0,0.0,0.0,0.2249999999999999,0.025,0.02,0.0,0.0,0.0,0.0,0.8,0.7749999999999999,95.725,0.0,1.775,0.0,0.0,0.0,0.0,0.0,0.0,0.25,0.0,0.0,0.0,0.0,0.0,0.0,0.0,0.0,,,"Oil Quenched 845C, 425C (800F) Temper",6
307,2906,AISI E4340 H Steel,"Oil Quenched 845C, 425C (800F) Temper",1595.0,1475.0,12.0,6,Quenched (oil) & tempered – high-strength structural steel,,,,1,Steel database with labelled clusters,,,Ultimate tensile strength,MPa,Yield strength,MPa,Ductility,%,0.0,0.0,0.405,0.0,0.0,0.0,0.0,0.0,0.0,0.2249999999999999,0.025,0.02,0.0,0.0,0.0,0.0,0.8,0.7749999999999999,95.725,0.0,1.775,0.0,0.0,0.0,0.0,0.0,0.0,0.25,0.0,0.0,0.0,0.0,0.0,0.0,0.0,0.0,,,"Oil Quenched 845C, 425C (800F) Temper",6
308,308,AISI E4340 Steel,"Normalized, 25 mm Round",1282.0,862.0,12.0,9,Normalized – general-purpose steel (round normalized stock),,,,1,Steel database with labelled clusters,,,Ultimate tensile strength,MPa,Yield strength,MPa,Ductility,%,0.0,0.0,0.405,0.0,0.0,0.0,0.0,0.0,0.0,0.2249999999999999,0.025,0.02,0.0,0.0,0.0,0.0,0.8,0.75,95.7,0.0,1.825,0.0,0.0,0.0,0.0,0.0,0.0,0.25,0.0,0.0,0.0,0.0,0.0,0.0,0.0,0.0,,,"Normalized, 25 mm Round",9
308,2884,AISI E4340 Steel,"Normalized, 25 mm Round",1282.0,862.0,12.0,9,Normalized – general-purpose steel (round normalized stock),,,,1,Steel database with labelled clusters,,,Ultimate tensile strength,MPa,Yield strength,MPa,Ductility,%,0.0,0.0,0.405,0.0,0.0,0.0,0.0,0.0,0.0,0.2249999999999999,0.025,0.02,0.0,0.0,0.0,0.0,0.8,0.75,95.7,0.0,1.825,0.0,0.0,0.0,0.0,0.0,0.0,0.25,0.0,0.0,0.0,0.0,0.0,0.0,0.0,0.0,,,"Normalized, 25 mm Round",9
309,309,AISI 4320 Steel,"Normalized 895C (1640F), Air Cooled, 13 mm (0.5 In.) Round",841.0,510.0,23.0,4,Normalized (air cooled) – general-purpose steel,,,,1,Steel database with labelled clusters,,,Ultimate tensile strength,MPa,Yield strength,MPa,Ductility,%,0.0,0.0,0.195,0.0,0.0,0.0,0.0,0.0,0.0,0.2249999999999999,0.035,0.04,0.0,0.0,0.0,0.0,0.5,0.55,96.38,0.0,1.825,0.0,0.0,0.0,0.0,0.0,0.0,0.25,0.0,0.0,0.0,0.0,0.0,0.0,0.0,0.0,,,"Normalized 895C (1640F), Air Cooled, 13 mm (0.5 In.) Round",4
309,2200,AISI 4320 Steel,"Normalized 895C (1640F), Air Cooled, 13 mm (0.5 In.) Round",841.0,510.0,23.0,4,Normalized (air cooled) – general-purpose steel,,,,1,Steel database with labelled clusters,,,Ultimate tensile strength,MPa,Yield strength,MPa,Ductility,%,0.0,0.0,0.195,0.0,0.0,0.0,0.0,0.0,0.0,0.2249999999999999,0.035,0.04,0.0,0.0,0.0,0.0,0.5,0.55,96.38,0.0,1.825,0.0,0.0,0.0,0.0,0.0,0.0,0.25,0.0,0.0,0.0,0.0,0.0,0.0,0.0,0.0,,,"Normalized 895C (1640F), Air Cooled, 13 mm (0.5 In.) Round",4
310,310,AISI E4340 Steel,"Oil Quenched 800C (1470F), 595C (1100F) Temper, 100 mm (4 In.) Round",924.0,786.0,19.0,6,Quenched (oil) & tempered – high-strength structural steel,,,,1,Steel database with labelled clusters,,,Ultimate tensile strength,MPa,Yield strength,MPa,Ductility,%,0.0,0.0,0.405,0.0,0.0,0.0,0.0,0.0,0.0,0.2249999999999999,0.025,0.02,0.0,0.0,0.0,0.0,0.8,0.75,95.7,0.0,1.825,0.0,0.0,0.0,0.0,0.0,0.0,0.25,0.0,0.0,0.0,0.0,0.0,0.0,0.0,0.0,,,"Oil Quenched 800C (1470F), 595C (1100F) Temper, 100 mm (4 In.) Round",6
310,2993,AISI E4340 Steel,"Oil Quenched 800C (1470F), 595C (1100F) Temper, 100 mm (4 In.) Round",924.0,786.0,19.0,6,Quenched (oil) & tempered – high-strength structural steel,,,,1,Steel database with labelled clusters,,,Ultimate tensile strength,MPa,Yield strength,MPa,Ductility,%,0.0,0.0,0.405,0.0,0.0,0.0,0.0,0.0,0.0,0.2249999999999999,0.025,0.02,0.0,0.0,0.0,0.0,0.8,0.75,95.7,0.0,1.825,0.0,0.0,0.0,0.0,0.0,0.0,0.25,0.0,0.0,0.0,0.0,0.0,0.0,0.0,0.0,,,"Oil Quenched 800C (1470F), 595C (1100F) Temper, 100 mm (4 In.) Round",6
311,311,AISI 4419 Steel,"Single Quenched, 230C (450F) Temper",708.0,431.0,24.0,5,Carburized – quenched (oil) – wear-resistant surface steel (variant),,,,1,Steel database with labelled clusters,,,Ultimate tensile strength,MPa,Yield strength,MPa,Ductility,%,0.0,0.0,0.205,0.0,0.0,0.0,0.0,0.0,0.0,0.25,0.035,0.04,0.0,0.0,0.0,0.0,0.0,0.55,98.395,0.0,0.0,0.0,0.0,0.0,0.0,0.0,0.0,0.525,0.0,0.0,0.0,0.0,0.0,0.0,0.0,0.0,,,"Single Quenched, 230C (450F) Temper",5
311,2246,AISI 4419 Steel,"Single Quenched, 230C (450F) Temper",708.0,431.0,24.0,5,Carburized – quenched (oil) – wear-resistant surface steel (variant),,,,1,Steel database with labelled clusters,,,Ultimate tensile strength,MPa,Yield strength,MPa,Ductility,%,0.0,0.0,0.205,0.0,0.0,0.0,0.0,0.0,0.0,0.25,0.035,0.04,0.0,0.0,0.0,0.0,0.0,0.55,98.395,0.0,0.0,0.0,0.0,0.0,0.0,0.0,0.0,0.525,0.0,0.0,0.0,0.0,0.0,0.0,0.0,0.0,,,"Single Quenched, 230C (450F) Temper",5
312,312,AISI 4320 Steel,"Single Quenched And Tempered (Carburized 925C (1700F) For 8Hrs, Pot Cooled, Reheated To 830C (1525F), Quenched In Agitated Oil, 150C (300F) Temper)",1505.0,1225.0,13.0,5,Carburized – quenched (oil) – wear-resistant surface steel (variant),,,,1,Steel database with labelled clusters,,,Ultimate tensile strength,MPa,Yield strength,MPa,Ductility,%,0.0,0.0,0.195,0.0,0.0,0.0,0.0,0.0,0.0,0.2249999999999999,0.035,0.04,0.0,0.0,0.0,0.0,0.5,0.55,96.38,0.0,1.825,0.0,0.0,0.0,0.0,0.0,0.0,0.25,0.0,0.0,0.0,0.0,0.0,0.0,0.0,0.0,,,"Single Quenched And Tempered (Carburized 925C (1700F) For 8Hrs, Pot Cooled, Reheated To 830C (1525F), Quenched In Agitated Oil, 150C (300F) Temper)",5
312,2283,AISI 4320 Steel,"Single Quenched And Tempered (Carburized 925C (1700F) For 8Hrs, Pot Cooled, Reheated To 830C (1525F), Quenched In Agitated Oil, 150C (300F) Temper)",1505.0,1225.0,13.0,5,Carburized – quenched (oil) – wear-resistant surface steel (variant),,,,1,Steel database with labelled clusters,,,Ultimate tensile strength,MPa,Yield strength,MPa,Ductility,%,0.0,0.0,0.195,0.0,0.0,0.0,0.0,0.0,0.0,0.2249999999999999,0.035,0.04,0.0,0.0,0.0,0.0,0.5,0.55,96.38,0.0,1.825,0.0,0.0,0.0,0.0,0.0,0.0,0.25,0.0,0.0,0.0,0.0,0.0,0.0,0.0,0.0,,,"Single Quenched And Tempered (Carburized 925C (1700F) For 8Hrs, Pot Cooled, Reheated To 830C (1525F), Quenched In Agitated Oil, 150C (300F) Temper)",5
313,313,AISI 4320 Steel,"Annealed (Heated To 850C (1560F), Furnace Cooled 15C/Hr. To 420C, Air Cooled), 25 mm (1 In.) Round",580.0,425.0,29.0,7,Annealed – easy-to-machine – round annealed stock,,,,1,Steel database with labelled clusters,,,Ultimate tensile strength,MPa,Yield strength,MPa,Ductility,%,0.0,0.0,0.195,0.0,0.0,0.0,0.0,0.0,0.0,0.2249999999999999,0.035,0.04,0.0,0.0,0.0,0.0,0.5,0.55,96.38,0.0,1.825,0.0,0.0,0.0,0.0,0.0,0.0,0.25,0.0,0.0,0.0,0.0,0.0,0.0,0.0,0.0,,,"Annealed (Heated To 850C (1560F), Furnace Cooled 15C/Hr. To 420C, Air Cooled), 25 mm (1 In.) Round",7
313,2296,AISI 4320 Steel,"Annealed (Heated To 850C (1560F), Furnace Cooled 15C/Hr. To 420C, Air Cooled), 25 mm (1 In.) Round",580.0,425.0,29.0,7,Annealed – easy-to-machine – round annealed stock,,,,1,Steel database with labelled clusters,,,Ultimate tensile strength,MPa,Yield strength,MPa,Ductility,%,0.0,0.0,0.195,0.0,0.0,0.0,0.0,0.0,0.0,0.2249999999999999,0.035,0.04,0.0,0.0,0.0,0.0,0.5,0.55,96.38,0.0,1.825,0.0,0.0,0.0,0.0,0.0,0.0,0.25,0.0,0.0,0.0,0.0,0.0,0.0,0.0,0.0,,,"Annealed (Heated To 850C (1560F), Furnace Cooled 15C/Hr. To 420C, Air Cooled), 25 mm (1 In.) Round",7
314,314,AISI 4427 Steel,"Heat Treated In 13.7 mm Rounds, Reheated To 805C (1480F), 150C (300F) Temper",924.0,724.0,14.0,0,Carburized – quenched (oil) – wear-resistant surface steel,,,,1,Steel database with labelled clusters,,,Ultimate tensile strength,MPa,Yield strength,MPa,Ductility,%,0.0,0.0,0.265,0.0,0.0,0.0,0.0,0.0,0.0,0.2249999999999999,0.035,0.04,0.0,0.0,0.0,0.0,0.0,0.8,98.235,0.0,0.0,0.0,0.0,0.0,0.0,0.0,0.0,0.4,0.0,0.0,0.0,0.0,0.0,0.0,0.0,0.0,,,"Heat Treated In 13.7 mm Rounds, Reheated To 805C (1480F), 150C (300F) Temper",0
314,2248,AISI 4427 Steel,"Heat Treated In 13.7 mm Rounds, Reheated To 805C (1480F), 150C (300F) Temper",924.0,724.0,14.0,0,Carburized – quenched (oil) – wear-resistant surface steel,,,,1,Steel database with labelled clusters,,,Ultimate tensile strength,MPa,Yield strength,MPa,Ductility,%,0.0,0.0,0.265,0.0,0.0,0.0,0.0,0.0,0.0,0.2249999999999999,0.035,0.04,0.0,0.0,0.0,0.0,0.0,0.8,98.235,0.0,0.0,0.0,0.0,0.0,0.0,0.0,0.0,0.4,0.0,0.0,0.0,0.0,0.0,0.0,0.0,0.0,,,"Heat Treated In 13.7 mm Rounds, Reheated To 805C (1480F), 150C (300F) Temper",0
315,315,AISI E4340 Steel,Annealed 810C,745.0,475.0,22.0,7,Annealed – easy-to-machine – round annealed stock,,,,1,Steel database with labelled clusters,,,Ultimate tensile strength,MPa,Yield strength,MPa,Ductility,%,0.0,0.0,0.405,0.0,0.0,0.0,0.0,0.0,0.0,0.2249999999999999,0.025,0.02,0.0,0.0,0.0,0.0,0.8,0.75,95.7,0.0,1.825,0.0,0.0,0.0,0.0,0.0,0.0,0.25,0.0,0.0,0.0,0.0,0.0,0.0,0.0,0.0,,,Annealed 810C,7
315,2931,AISI E4340 Steel,Annealed 810C,745.0,475.0,22.0,7,Annealed – easy-to-machine – round annealed stock,,,,1,Steel database with labelled clusters,,,Ultimate tensile strength,MPa,Yield strength,MPa,Ductility,%,0.0,0.0,0.405,0.0,0.0,0.0,0.0,0.0,0.0,0.2249999999999999,0.025,0.02,0.0,0.0,0.0,0.0,0.8,0.75,95.7,0.0,1.825,0.0,0.0,0.0,0.0,0.0,0.0,0.25,0.0,0.0,0.0,0.0,0.0,0.0,0.0,0.0,,,Annealed 810C,7
316,316,AISI 4419H Steel,"Direct Quenched From Pot And Tempered, 150C (300F)",831.0,608.0,19.0,5,Carburized – quenched (oil) – wear-resistant surface steel (variant),,,,1,Steel database with labelled clusters,,,Ultimate tensile strength,MPa,Yield strength,MPa,Ductility,%,0.0,0.0,0.2,0.0,0.0,0.0,0.0,0.0,0.0,0.25,0.035,0.04,0.0,0.0,0.0,0.0,0.0,0.55,98.4,0.0,0.0,0.0,0.0,0.0,0.0,0.0,0.0,0.525,0.0,0.0,0.0,0.0,0.0,0.0,0.0,0.0,,,"Direct Quenched From Pot And Tempered, 150C (300F)",5
316,2159,AISI 4419H Steel,"Direct Quenched From Pot And Tempered, 150C (300F)",831.0,608.0,19.0,5,Carburized – quenched (oil) – wear-resistant surface steel (variant),,,,1,Steel database with labelled clusters,,,Ultimate tensile strength,MPa,Yield strength,MPa,Ductility,%,0.0,0.0,0.2,0.0,0.0,0.0,0.0,0.0,0.0,0.25,0.035,0.04,0.0,0.0,0.0,0.0,0.0,0.55,98.4,0.0,0.0,0.0,0.0,0.0,0.0,0.0,0.0,0.525,0.0,0.0,0.0,0.0,0.0,0.0,0.0,0.0,,,"Direct Quenched From Pot And Tempered, 150C (300F)",5
317,317,AISI E4340 Steel,"Annealed, 25 mm Round",745.0,470.0,22.0,3,Normalized – easy-to-machine stock (cold drawn),,,,1,Steel database with labelled clusters,,,Ultimate tensile strength,MPa,Yield strength,MPa,Ductility,%,0.0,0.0,0.405,0.0,0.0,0.0,0.0,0.0,0.0,0.2249999999999999,0.025,0.02,0.0,0.0,0.0,0.0,0.8,0.75,95.7,0.0,1.825,0.0,0.0,0.0,0.0,0.0,0.0,0.25,0.0,0.0,0.0,0.0,0.0,0.0,0.0,0.0,,,"Annealed, 25 mm Round",3
317,2929,AISI E4340 Steel,"Annealed, 25 mm Round",745.0,470.0,22.0,3,Normalized – easy-to-machine stock (cold drawn),,,,1,Steel database with labelled clusters,,,Ultimate tensile strength,MPa,Yield strength,MPa,Ductility,%,0.0,0.0,0.405,0.0,0.0,0.0,0.0,0.0,0.0,0.2249999999999999,0.025,0.02,0.0,0.0,0.0,0.0,0.8,0.75,95.7,0.0,1.825,0.0,0.0,0.0,0.0,0.0,0.0,0.25,0.0,0.0,0.0,0.0,0.0,0.0,0.0,0.0,,,"Annealed, 25 mm Round",3
318,318,AISI E4340 H Steel,"Oil Quenched 800C (1470F), 595C (1100F) Temper, 50 mm (2 In.) Round",1014.0,958.0,19.0,6,Quenched (oil) & tempered – high-strength structural steel,,,,1,Steel database with labelled clusters,,,Ultimate tensile strength,MPa,Yield strength,MPa,Ductility,%,0.0,0.0,0.405,0.0,0.0,0.0,0.0,0.0,0.0,0.2249999999999999,0.025,0.02,0.0,0.0,0.0,0.0,0.8,0.7749999999999999,95.725,0.0,1.775,0.0,0.0,0.0,0.0,0.0,0.0,0.25,0.0,0.0,0.0,0.0,0.0,0.0,0.0,0.0,,,"Oil Quenched 800C (1470F), 595C (1100F) Temper, 50 mm (2 In.) Round",6
318,2899,AISI E4340 H Steel,"Oil Quenched 800C (1470F), 595C (1100F) Temper, 50 mm (2 In.) Round",1014.0,958.0,19.0,6,Quenched (oil) & tempered – high-strength structural steel,,,,1,Steel database with labelled clusters,,,Ultimate tensile strength,MPa,Yield strength,MPa,Ductility,%,0.0,0.0,0.405,0.0,0.0,0.0,0.0,0.0,0.0,0.2249999999999999,0.025,0.02,0.0,0.0,0.0,0.0,0.8,0.7749999999999999,95.725,0.0,1.775,0.0,0.0,0.0,0.0,0.0,0.0,0.25,0.0,0.0,0.0,0.0,0.0,0.0,0.0,0.0,,,"Oil Quenched 800C (1470F), 595C (1100F) Temper, 50 mm (2 In.) Round",6
319,319,AISI 4118H Steel,"Mock Carburized At 925C (1700F) For 8 Hours, Reheated To 830C (1525F), Oil Quenched, 150C (300F) Temper, 50 mm (2 In.) Round",669.0,317.0,26.0,8,Carburized – quenched (oil) – wear-resistant surface steel (variant),,,,1,Steel database with labelled clusters,,,Ultimate tensile strength,MPa,Yield strength,MPa,Ductility,%,0.0,0.0,0.2,0.0,0.0,0.0,0.0,0.0,0.0,0.2249999999999999,0.035,0.04,0.0,0.0,0.0,0.0,0.5,0.8,98.085,0.0,0.0,0.0,0.0,0.0,0.0,0.0,0.0,0.1149999999999999,0.0,0.0,0.0,0.0,0.0,0.0,0.0,0.0,,,"Mock Carburized At 925C (1700F) For 8 Hours, Reheated To 830C (1525F), Oil Quenched, 150C (300F) Temper, 50 mm (2 In.) Round",8
319,2144,AISI 4118H Steel,"Mock Carburized At 925C (1700F) For 8 Hours, Reheated To 830C (1525F), Oil Quenched, 150C (300F) Temper, 50 mm (2 In.) Round",669.0,317.0,26.0,8,Carburized – quenched (oil) – wear-resistant surface steel (variant),,,,1,Steel database with labelled clusters,,,Ultimate tensile strength,MPa,Yield strength,MPa,Ductility,%,0.0,0.0,0.2,0.0,0.0,0.0,0.0,0.0,0.0,0.2249999999999999,0.035,0.04,0.0,0.0,0.0,0.0,0.5,0.8,98.085,0.0,0.0,0.0,0.0,0.0,0.0,0.0,0.0,0.1149999999999999,0.0,0.0,0.0,0.0,0.0,0.0,0.0,0.0,,,"Mock Carburized At 925C (1700F) For 8 Hours, Reheated To 830C (1525F), Oil Quenched, 150C (300F) Temper, 50 mm (2 In.) Round",8
320,320,AISI 4419H Steel,"Normalized At 955C (1750F), 14 mm (0.55 In.) Round",540.0,360.0,33.0,4,Normalized (air cooled) – general-purpose steel,,,,1,Steel database with labelled clusters,,,Ultimate tensile strength,MPa,Yield strength,MPa,Ductility,%,0.0,0.0,0.2,0.0,0.0,0.0,0.0,0.0,0.0,0.25,0.035,0.04,0.0,0.0,0.0,0.0,0.0,0.55,98.4,0.0,0.0,0.0,0.0,0.0,0.0,0.0,0.0,0.525,0.0,0.0,0.0,0.0,0.0,0.0,0.0,0.0,,,"Normalized At 955C (1750F), 14 mm (0.55 In.) Round",4
320,2232,AISI 4419H Steel,"Normalized At 955C (1750F), 14 mm (0.55 In.) Round",540.0,360.0,33.0,4,Normalized (air cooled) – general-purpose steel,,,,1,Steel database with labelled clusters,,,Ultimate tensile strength,MPa,Yield strength,MPa,Ductility,%,0.0,0.0,0.2,0.0,0.0,0.0,0.0,0.0,0.0,0.25,0.035,0.04,0.0,0.0,0.0,0.0,0.0,0.55,98.4,0.0,0.0,0.0,0.0,0.0,0.0,0.0,0.0,0.525,0.0,0.0,0.0,0.0,0.0,0.0,0.0,0.0,,,"Normalized At 955C (1750F), 14 mm (0.55 In.) Round",4
321,321,AISI 4150 Steel,"Oil Quenched 830C (1525F), 595C (1100F) Temper, 25 mm (1 In.) Round",1145.0,1034.0,15.0,6,Quenched (oil) & tempered – high-strength structural steel,,,,1,Steel database with labelled clusters,,,Ultimate tensile strength,MPa,Yield strength,MPa,Ductility,%,0.0,0.0,0.505,0.0,0.0,0.0,0.0,0.0,0.0,0.2249999999999999,0.035,0.04,0.0,0.0,0.0,0.0,0.95,0.875,97.17,0.0,0.0,0.0,0.0,0.0,0.0,0.0,0.0,0.2,0.0,0.0,0.0,0.0,0.0,0.0,0.0,0.0,,,"Oil Quenched 830C (1525F), 595C (1100F) Temper, 25 mm (1 In.) Round",6
321,2902,AISI 4150 Steel,"Oil Quenched 830C (1525F), 595C (1100F) Temper, 25 mm (1 In.) Round",1145.0,1034.0,15.0,6,Quenched (oil) & tempered – high-strength structural steel,,,,1,Steel database with labelled clusters,,,Ultimate tensile strength,MPa,Yield strength,MPa,Ductility,%,0.0,0.0,0.505,0.0,0.0,0.0,0.0,0.0,0.0,0.2249999999999999,0.035,0.04,0.0,0.0,0.0,0.0,0.95,0.875,97.17,0.0,0.0,0.0,0.0,0.0,0.0,0.0,0.0,0.2,0.0,0.0,0.0,0.0,0.0,0.0,0.0,0.0,,,"Oil Quenched 830C (1525F), 595C (1100F) Temper, 25 mm (1 In.) Round",6
322,322,AISI 4419H Steel,"Mock Carburized, 150C (300F) Temper, 25 mm (1 In.) Round",670.0,435.0,24.0,8,Carburized – quenched (oil) – wear-resistant surface steel (variant),,,,1,Steel database with labelled clusters,,,Ultimate tensile strength,MPa,Yield strength,MPa,Ductility,%,0.0,0.0,0.2,0.0,0.0,0.0,0.0,0.0,0.0,0.25,0.035,0.04,0.0,0.0,0.0,0.0,0.0,0.55,98.4,0.0,0.0,0.0,0.0,0.0,0.0,0.0,0.0,0.525,0.0,0.0,0.0,0.0,0.0,0.0,0.0,0.0,,,"Mock Carburized, 150C (300F) Temper, 25 mm (1 In.) Round",8
322,2199,AISI 4419H Steel,"Mock Carburized, 150C (300F) Temper, 25 mm (1 In.) Round",670.0,435.0,24.0,8,Carburized – quenched (oil) – wear-resistant surface steel (variant),,,,1,Steel database with labelled clusters,,,Ultimate tensile strength,MPa,Yield strength,MPa,Ductility,%,0.0,0.0,0.2,0.0,0.0,0.0,0.0,0.0,0.0,0.25,0.035,0.04,0.0,0.0,0.0,0.0,0.0,0.55,98.4,0.0,0.0,0.0,0.0,0.0,0.0,0.0,0.0,0.525,0.0,0.0,0.0,0.0,0.0,0.0,0.0,0.0,,,"Mock Carburized, 150C (300F) Temper, 25 mm (1 In.) Round",8
323,323,AISI 4620 Steel,"Mock Carburized, 150C (300F) Temper, 13 mm (0.5 In.) Round",876.0,620.0,20.0,8,Carburized – quenched (oil) – wear-resistant surface steel (variant),,,,1,Steel database with labelled clusters,,,Ultimate tensile strength,MPa,Yield strength,MPa,Ductility,%,0.0,0.0,0.195,0.0,0.0,0.0,0.0,0.0,0.0,0.25,0.035,0.04,0.0,0.0,0.0,0.0,0.0,0.55,96.855,0.0,1.825,0.0,0.0,0.0,0.0,0.0,0.0,0.25,0.0,0.0,0.0,0.0,0.0,0.0,0.0,0.0,,,"Mock Carburized, 150C (300F) Temper, 13 mm (0.5 In.) Round",8
323,2234,AISI 4620 Steel,"Mock Carburized, 150C (300F) Temper, 13 mm (0.5 In.) Round",876.0,620.0,20.0,8,Carburized – quenched (oil) – wear-resistant surface steel (variant),,,,1,Steel database with labelled clusters,,,Ultimate tensile strength,MPa,Yield strength,MPa,Ductility,%,0.0,0.0,0.195,0.0,0.0,0.0,0.0,0.0,0.0,0.25,0.035,0.04,0.0,0.0,0.0,0.0,0.0,0.55,96.855,0.0,1.825,0.0,0.0,0.0,0.0,0.0,0.0,0.25,0.0,0.0,0.0,0.0,0.0,0.0,0.0,0.0,,,"Mock Carburized, 150C (300F) Temper, 13 mm (0.5 In.) Round",8
324,324,AISI 4419H Steel,"Normalized At 955C (1750F), 50 mm (2 In.) Round",495.0,345.0,30.0,4,Normalized (air cooled) – general-purpose steel,,,,1,Steel database with labelled clusters,,,Ultimate tensile strength,MPa,Yield strength,MPa,Ductility,%,0.0,0.0,0.2,0.0,0.0,0.0,0.0,0.0,0.0,0.25,0.035,0.04,0.0,0.0,0.0,0.0,0.0,0.55,98.4,0.0,0.0,0.0,0.0,0.0,0.0,0.0,0.0,0.525,0.0,0.0,0.0,0.0,0.0,0.0,0.0,0.0,,,"Normalized At 955C (1750F), 50 mm (2 In.) Round",4
324,2140,AISI 4419H Steel,"Normalized At 955C (1750F), 50 mm (2 In.) Round",495.0,345.0,30.0,4,Normalized (air cooled) – general-purpose steel,,,,1,Steel database with labelled clusters,,,Ultimate tensile strength,MPa,Yield strength,MPa,Ductility,%,0.0,0.0,0.2,0.0,0.0,0.0,0.0,0.0,0.0,0.25,0.035,0.04,0.0,0.0,0.0,0.0,0.0,0.55,98.4,0.0,0.0,0.0,0.0,0.0,0.0,0.0,0.0,0.525,0.0,0.0,0.0,0.0,0.0,0.0,0.0,0.0,,,"Normalized At 955C (1750F), 50 mm (2 In.) Round",4
325,325,AISI E4340 Steel,"Normalized, 50 mm (2 In.) Round",1220.0,786.0,13.0,9,Normalized – general-purpose steel (round normalized stock),,,,1,Steel database with labelled clusters,,,Ultimate tensile strength,MPa,Yield strength,MPa,Ductility,%,0.0,0.0,0.405,0.0,0.0,0.0,0.0,0.0,0.0,0.2249999999999999,0.025,0.02,0.0,0.0,0.0,0.0,0.8,0.75,95.7,0.0,1.825,0.0,0.0,0.0,0.0,0.0,0.0,0.25,0.0,0.0,0.0,0.0,0.0,0.0,0.0,0.0,,,"Normalized, 50 mm (2 In.) Round",9
325,2941,AISI E4340 Steel,"Normalized, 50 mm (2 In.) Round",1220.0,786.0,13.0,9,Normalized – general-purpose steel (round normalized stock),,,,1,Steel database with labelled clusters,,,Ultimate tensile strength,MPa,Yield strength,MPa,Ductility,%,0.0,0.0,0.405,0.0,0.0,0.0,0.0,0.0,0.0,0.2249999999999999,0.025,0.02,0.0,0.0,0.0,0.0,0.8,0.75,95.7,0.0,1.825,0.0,0.0,0.0,0.0,0.0,0.0,0.25,0.0,0.0,0.0,0.0,0.0,0.0,0.0,0.0,,,"Normalized, 50 mm (2 In.) Round",9
326,326,AISI 4340 Steel,"Oil Quenched 800C (1470F), 650C (1200F) Temper, 13 mm (0.5 In.) Round",1000.0,938.0,20.0,6,Quenched (oil) & tempered – high-strength structural steel,,,,1,Steel database with labelled clusters,,,Ultimate tensile strength,MPa,Yield strength,MPa,Ductility,%,0.0,0.0,0.4,0.0,0.0,0.0,0.0,0.0,0.0,0.2249999999999999,0.035,0.04,0.0,0.0,0.0,0.0,0.8,0.7,95.725,0.0,1.825,0.0,0.0,0.0,0.0,0.0,0.0,0.25,0.0,0.0,0.0,0.0,0.0,0.0,0.0,0.0,,,"Oil Quenched 800C (1470F), 650C (1200F) Temper, 13 mm (0.5 In.) Round",6
326,3075,AISI 4340 Steel,"Oil Quenched 800C (1470F), 650C (1200F) Temper, 13 mm (0.5 In.) Round",1000.0,938.0,20.0,6,Quenched (oil) & tempered – high-strength structural steel,,,,1,Steel database with labelled clusters,,,Ultimate tensile strength,MPa,Yield strength,MPa,Ductility,%,0.0,0.0,0.4,0.0,0.0,0.0,0.0,0.0,0.0,0.2249999999999999,0.035,0.04,0.0,0.0,0.0,0.0,0.8,0.7,95.725,0.0,1.825,0.0,0.0,0.0,0.0,0.0,0.0,0.25,0.0,0.0,0.0,0.0,0.0,0.0,0.0,0.0,,,"Oil Quenched 800C (1470F), 650C (1200F) Temper, 13 mm (0.5 In.) Round",6
327,327,AISI 4419H Steel,"Mock Carburized, 230C (450F) Temper, 14 mm (0.55 In.) Round",710.0,425.0,24.0,8,Carburized – quenched (oil) – wear-resistant surface steel (variant),,,,1,Steel database with labelled clusters,,,Ultimate tensile strength,MPa,Yield strength,MPa,Ductility,%,0.0,0.0,0.2,0.0,0.0,0.0,0.0,0.0,0.0,0.25,0.035,0.04,0.0,0.0,0.0,0.0,0.0,0.55,98.4,0.0,0.0,0.0,0.0,0.0,0.0,0.0,0.0,0.525,0.0,0.0,0.0,0.0,0.0,0.0,0.0,0.0,,,"Mock Carburized, 230C (450F) Temper, 14 mm (0.55 In.) Round",8
327,2139,AISI 4419H Steel,"Mock Carburized, 230C (450F) Temper, 14 mm (0.55 In.) Round",710.0,425.0,24.0,8,Carburized – quenched (oil) – wear-resistant surface steel (variant),,,,1,Steel database with labelled clusters,,,Ultimate tensile strength,MPa,Yield strength,MPa,Ductility,%,0.0,0.0,0.2,0.0,0.0,0.0,0.0,0.0,0.0,0.25,0.035,0.04,0.0,0.0,0.0,0.0,0.0,0.55,98.4,0.0,0.0,0.0,0.0,0.0,0.0,0.0,0.0,0.525,0.0,0.0,0.0,0.0,0.0,0.0,0.0,0.0,,,"Mock Carburized, 230C (450F) Temper, 14 mm (0.55 In.) Round",8
328,328,AISI E4340 H Steel,"Oil Quenched 800C (1470F), 650C (1200F) Temper, 50 mm Round",931.0,834.0,20.0,6,Quenched (oil) & tempered – high-strength structural steel,,,,1,Steel database with labelled clusters,,,Ultimate tensile strength,MPa,Yield strength,MPa,Ductility,%,0.0,0.0,0.405,0.0,0.0,0.0,0.0,0.0,0.0,0.2249999999999999,0.025,0.02,0.0,0.0,0.0,0.0,0.8,0.7749999999999999,95.725,0.0,1.775,0.0,0.0,0.0,0.0,0.0,0.0,0.25,0.0,0.0,0.0,0.0,0.0,0.0,0.0,0.0,,,"Oil Quenched 800C (1470F), 650C (1200F) Temper, 50 mm Round",6
328,3045,AISI E4340 H Steel,"Oil Quenched 800C (1470F), 650C (1200F) Temper, 50 mm Round",931.0,834.0,20.0,6,Quenched (oil) & tempered – high-strength structural steel,,,,1,Steel database with labelled clusters,,,Ultimate tensile strength,MPa,Yield strength,MPa,Ductility,%,0.0,0.0,0.405,0.0,0.0,0.0,0.0,0.0,0.0,0.2249999999999999,0.025,0.02,0.0,0.0,0.0,0.0,0.8,0.7749999999999999,95.725,0.0,1.775,0.0,0.0,0.0,0.0,0.0,0.0,0.25,0.0,0.0,0.0,0.0,0.0,0.0,0.0,0.0,,,"Oil Quenched 800C (1470F), 650C (1200F) Temper, 50 mm Round",6
329,329,AISI 4620 Steel,"Normalized, Machined To 13.7 mm Rounds, Pseudocarburized, Reheated To 775C (1430F), Quenched And Tempered",910.0,738.0,14.0,0,Carburized – quenched (oil) – wear-resistant surface steel,,,,1,Steel database with labelled clusters,,,Ultimate tensile strength,MPa,Yield strength,MPa,Ductility,%,0.0,0.0,0.195,0.0,0.0,0.0,0.0,0.0,0.0,0.25,0.035,0.04,0.0,0.0,0.0,0.0,0.0,0.55,96.855,0.0,1.825,0.0,0.0,0.0,0.0,0.0,0.0,0.25,0.0,0.0,0.0,0.0,0.0,0.0,0.0,0.0,,,"Normalized, Machined To 13.7 mm Rounds, Pseudocarburized, Reheated To 775C (1430F), Quenched And Tempered",0
329,2245,AISI 4620 Steel,"Normalized, Machined To 13.7 mm Rounds, Pseudocarburized, Reheated To 775C (1430F), Quenched And Tempered",910.0,738.0,14.0,0,Carburized – quenched (oil) – wear-resistant surface steel,,,,1,Steel database with labelled clusters,,,Ultimate tensile strength,MPa,Yield strength,MPa,Ductility,%,0.0,0.0,0.195,0.0,0.0,0.0,0.0,0.0,0.0,0.25,0.035,0.04,0.0,0.0,0.0,0.0,0.0,0.55,96.855,0.0,1.825,0.0,0.0,0.0,0.0,0.0,0.0,0.25,0.0,0.0,0.0,0.0,0.0,0.0,0.0,0.0,,,"Normalized, Machined To 13.7 mm Rounds, Pseudocarburized, Reheated To 775C (1430F), Quenched And Tempered",0
330,330,AISI E4340 Steel,"Oil Quenched 800C (1470F), 540C (1000F) Temper, 25 mm Round",1207.0,1145.0,14.0,6,Quenched (oil) & tempered – high-strength structural steel,,,,1,Steel database with labelled clusters,,,Ultimate tensile strength,MPa,Yield strength,MPa,Ductility,%,0.0,0.0,0.405,0.0,0.0,0.0,0.0,0.0,0.0,0.2249999999999999,0.025,0.02,0.0,0.0,0.0,0.0,0.8,0.75,95.7,0.0,1.825,0.0,0.0,0.0,0.0,0.0,0.0,0.25,0.0,0.0,0.0,0.0,0.0,0.0,0.0,0.0,,,"Oil Quenched 800C (1470F), 540C (1000F) Temper, 25 mm Round",6
330,2890,AISI E4340 Steel,"Oil Quenched 800C (1470F), 540C (1000F) Temper, 25 mm Round",1207.0,1145.0,14.0,6,Quenched (oil) & tempered – high-strength structural steel,,,,1,Steel database with labelled clusters,,,Ultimate tensile strength,MPa,Yield strength,MPa,Ductility,%,0.0,0.0,0.405,0.0,0.0,0.0,0.0,0.0,0.0,0.2249999999999999,0.025,0.02,0.0,0.0,0.0,0.0,0.8,0.75,95.7,0.0,1.825,0.0,0.0,0.0,0.0,0.0,0.0,0.25,0.0,0.0,0.0,0.0,0.0,0.0,0.0,0.0,,,"Oil Quenched 800C (1470F), 540C (1000F) Temper, 25 mm Round",6
331,331,AISI E4340 H Steel,"Annealed, 25 mm Round",745.0,470.0,22.0,3,Normalized – easy-to-machine stock (cold drawn),,,,1,Steel database with labelled clusters,,,Ultimate tensile strength,MPa,Yield strength,MPa,Ductility,%,0.0,0.0,0.405,0.0,0.0,0.0,0.0,0.0,0.0,0.2249999999999999,0.025,0.02,0.0,0.0,0.0,0.0,0.8,0.7749999999999999,95.725,0.0,1.775,0.0,0.0,0.0,0.0,0.0,0.0,0.25,0.0,0.0,0.0,0.0,0.0,0.0,0.0,0.0,,,"Annealed, 25 mm Round",3
331,2905,AISI E4340 H Steel,"Annealed, 25 mm Round",745.0,470.0,22.0,3,Normalized – easy-to-machine stock (cold drawn),,,,1,Steel database with labelled clusters,,,Ultimate tensile strength,MPa,Yield strength,MPa,Ductility,%,0.0,0.0,0.405,0.0,0.0,0.0,0.0,0.0,0.0,0.2249999999999999,0.025,0.02,0.0,0.0,0.0,0.0,0.8,0.7749999999999999,95.725,0.0,1.775,0.0,0.0,0.0,0.0,0.0,0.0,0.25,0.0,0.0,0.0,0.0,0.0,0.0,0.0,0.0,,,"Annealed, 25 mm Round",3
332,332,AISI E4340 H Steel,"Oil Quenched 800C (1470F), 540C (1000F) Temper, 50 mm (2 In.) Round",1172.0,1103.0,16.0,6,Quenched (oil) & tempered – high-strength structural steel,,,,1,Steel database with labelled clusters,,,Ultimate tensile strength,MPa,Yield strength,MPa,Ductility,%,0.0,0.0,0.405,0.0,0.0,0.0,0.0,0.0,0.0,0.2249999999999999,0.025,0.02,0.0,0.0,0.0,0.0,0.8,0.7749999999999999,95.725,0.0,1.775,0.0,0.0,0.0,0.0,0.0,0.0,0.25,0.0,0.0,0.0,0.0,0.0,0.0,0.0,0.0,,,"Oil Quenched 800C (1470F), 540C (1000F) Temper, 50 mm (2 In.) Round",6
332,2886,AISI E4340 H Steel,"Oil Quenched 800C (1470F), 540C (1000F) Temper, 50 mm (2 In.) Round",1172.0,1103.0,16.0,6,Quenched (oil) & tempered – high-strength structural steel,,,,1,Steel database with labelled clusters,,,Ultimate tensile strength,MPa,Yield strength,MPa,Ductility,%,0.0,0.0,0.405,0.0,0.0,0.0,0.0,0.0,0.0,0.2249999999999999,0.025,0.02,0.0,0.0,0.0,0.0,0.8,0.7749999999999999,95.725,0.0,1.775,0.0,0.0,0.0,0.0,0.0,0.0,0.25,0.0,0.0,0.0,0.0,0.0,0.0,0.0,0.0,,,"Oil Quenched 800C (1470F), 540C (1000F) Temper, 50 mm (2 In.) Round",6
333,333,AISI 4620 Steel,"Normalized, Machined To 13.7 mm Rounds, Pseudocarburized, Reheated To 925C (1700F), Quenched And Tempered",1014.0,841.0,16.0,0,Carburized – quenched (oil) – wear-resistant surface steel,,,,1,Steel database with labelled clusters,,,Ultimate tensile strength,MPa,Yield strength,MPa,Ductility,%,0.0,0.0,0.195,0.0,0.0,0.0,0.0,0.0,0.0,0.25,0.035,0.04,0.0,0.0,0.0,0.0,0.0,0.55,96.855,0.0,1.825,0.0,0.0,0.0,0.0,0.0,0.0,0.25,0.0,0.0,0.0,0.0,0.0,0.0,0.0,0.0,,,"Normalized, Machined To 13.7 mm Rounds, Pseudocarburized, Reheated To 925C (1700F), Quenched And Tempered",0
