Repository: Azhi-ss/SteelScientist

# Steel Labelled Clusters Dataset

This directory contains the cleaned steel labelled-clusters dataset used by
`regression/steel_labelled_clusters_regression.py`.

## Files

| File | Rows | Description |
|------|------|-------------|
| `raw/Steel database with labelled clusters.xlsx` | 3234 | Original spreadsheet. |
| `full_with_duplicates.csv` | 3234 | Raw spreadsheet mapped to the project regression schema. |
| `clean.csv` | 1943 | Strictly deduplicated regression mother table. |
| `train.csv` | 1554 | Fixed 8:2 training split generated from `clean.csv`. |
| `val.csv` | 389 | Fixed 8:2 validation split generated from `clean.csv`. |

File: datasets/steel_labelled_clusters/full_with_duplicates.csv (part 9 of 40)
DOIs,Files,problem,status,Table_topic,title,abstract,Material,Tensile_name,Tensile_value,Tensile_unit,Yield_name,Yield_value,Yield_unit,Elongation_name,Elongation_value,Elongation_unit,H,B,C,N,O,F,Na,Mg,Al,Si,P,S,Cl,Ca,Ti,V,Cr,Mn,Fe,Co,Ni,Cu,Zn,As,Y,Zr,Nb,Mo,Sn,Sb,La,Ce,Ta,W,Pb,Bi,Other_ele,Text_addition,Text,actions,source_entry,cluster_number,cluster_label,cluster_number_0_to_11
,,,1,Steel database with labelled clusters,,,AISI 51B60H Steel,Ultimate tensile strength,1000.0,MPa,Yield strength,869.0,MPa,Ductility,18.0,%,0.0,0.00175,0.6000000000000001,0.0,0.0,0.0,0.0,0.0,0.0,0.2249999999999999,0.035,0.04,0.0,0.0,0.0,0.0,0.8,0.875,97.42325,0.0,0.0,0.0,0.0,0.0,0.0,0.0,0.0,0.0,0.0,0.0,0.0,0.0,0.0,0.0,0.0,0.0,,,"Oil Quenched From 830C (1525F), 595C (1100F) Temper, 25 mm (1 In.) Round","Oil Quenched From 830C (1525F), 595C (1100F) Temper, 25 mm (1 In.) Round",600,6,Quenched (oil) & tempered – high-strength structural steel,6
,,,1,Steel database with labelled clusters,,,AISI 51B60H Steel,Ultimate tensile strength,889.0,MPa,Yield strength,615.0,MPa,Ductility,21.0,%,0.0,0.00175,0.6000000000000001,0.0,0.0,0.0,0.0,0.0,0.0,0.2249999999999999,0.035,0.04,0.0,0.0,0.0,0.0,0.8,0.875,97.42325,0.0,0.0,0.0,0.0,0.0,0.0,0.0,0.0,0.0,0.0,0.0,0.0,0.0,0.0,0.0,0.0,0.0,,,"Oil Quenched From 830C (1525F), 595C (1100F) Temper, 100 mm (4 In.) Round","Oil Quenched From 830C (1525F), 595C (1100F) Temper, 100 mm (4 In.) Round",601,6,Quenched (oil) & tempered – high-strength structural steel,6
,,,1,Steel database with labelled clusters,,,AISI 5150 Steel,Ultimate tensile strength,821.0,MPa,Yield strength,605.0,MPa,Ductility,22.0,%,0.0,0.0,0.505,0.0,0.0,0.0,0.0,0.0,0.0,0.2249999999999999,0.035,0.04,0.0,0.0,0.0,0.0,0.8,0.8,97.595,0.0,0.0,0.0,0.0,0.0,0.0,0.0,0.0,0.0,0.0,0.0,0.0,0.0,0.0,0.0,0.0,0.0,,,"Oil Quenched From 830C (1525F), 650C (1200F) Temper, 50 mm (2 In.) Round","Oil Quenched From 830C (1525F), 650C (1200F) Temper, 50 mm (2 In.) Round",602,6,Quenched (oil) & tempered – high-strength structural steel,6
,,,1,Steel database with labelled clusters,,,AISI 5120H Steel,Ultimate tensile strength,848.0,MPa,Yield strength,650.0,MPa,Ductility,14.0,%,0.0,0.0,0.2,0.0,0.0,0.0,0.0,0.0,0.0,0.2249999999999999,0.035,0.04,0.0,0.0,0.0,0.0,0.8,0.8,97.9,0.0,0.0,0.0,0.0,0.0,0.0,0.0,0.0,0.0,0.0,0.0,0.0,0.0,0.0,0.0,0.0,0.0,,,"Heat Treated, Machined To 13.7 mm, Pseudocarburized, Reheated To 775C (1430F), 150C (300F) Temper","Heat Treated, Machined To 13.7 mm, Pseudocarburized, Reheated To 775C (1430F), 150C (300F) Temper",603,0,Carburized – quenched (oil) – wear-resistant surface steel,0
,,,1,Steel database with labelled clusters,,,AISI 51B60 Steel,Ultimate tensile strength,779.0,MPa,Yield strength,580.0,MPa,Ductility,21.0,%,0.0,0.00175,0.6000000000000001,0.0,0.0,0.0,0.0,0.0,0.0,0.2249999999999999,0.035,0.04,0.0,0.0,0.0,0.0,0.8,0.875,97.42325,0.0,0.0,0.0,0.0,0.0,0.0,0.0,0.0,0.0,0.0,0.0,0.0,0.0,0.0,0.0,0.0,0.0,,,"Oil Quenched From 830C (1525F), 650C (1200F) Temper, 50 mm (2 In.) Round","Oil Quenched From 830C (1525F), 650C (1200F) Temper, 50 mm (2 In.) Round",604,6,Quenched (oil) & tempered – high-strength structural steel,6
,,,1,Steel database with labelled clusters,,,AISI 5150 Steel,Ultimate tensile strength,1055.0,MPa,Yield strength,910.0,MPa,Ductility,17.0,%,0.0,0.0,0.505,0.0,0.0,0.0,0.0,0.0,0.0,0.2249999999999999,0.035,0.04,0.0,0.0,0.0,0.0,0.8,0.8,97.595,0.0,0.0,0.0,0.0,0.0,0.0,0.0,0.0,0.0,0.0,0.0,0.0,0.0,0.0,0.0,0.0,0.0,,,"Oil Quenched From 830C (1525F), 540C (1000F) Temper, 25 mm (1 In.) Round","Oil Quenched From 830C (1525F), 540C (1000F) Temper, 25 mm (1 In.) Round",605,6,Quenched (oil) & tempered – high-strength structural steel,6
,,,1,Steel database with labelled clusters,,,AISI 4820 Steel,Ultimate tensile strength,938.0,MPa,Yield strength,640.0,MPa,Ductility,19.0,%,0.0,0.0,0.205,0.0,0.0,0.0,0.0,0.0,0.0,0.2249999999999999,0.035,0.04,0.0,0.0,0.0,0.0,0.0,0.6,95.145,0.0,3.5,0.0,0.0,0.0,0.0,0.0,0.0,0.25,0.0,0.0,0.0,0.0,0.0,0.0,0.0,0.0,,,"Mock Carburized, Reheated To 800C (1470F), 150C (300F) Temper, 50 mm (2 In.) Round","Mock Carburized, Reheated To 800C (1470F), 150C (300F) Temper, 50 mm (2 In.) Round",606,8,Carburized – quenched (oil) – wear-resistant surface steel (variant),8
,,,1,Steel database with labelled clusters,,,AISI 51B60H Steel,Ultimate tensile strength,827.0,MPa,Yield strength,540.0,MPa,Ductility,22.0,%,0.0,0.00175,0.6000000000000001,0.0,0.0,0.0,0.0,0.0,0.0,0.2249999999999999,0.035,0.04,0.0,0.0,0.0,0.0,0.8,0.875,97.42325,0.0,0.0,0.0,0.0,0.0,0.0,0.0,0.0,0.0,0.0,0.0,0.0,0.0,0.0,0.0,0.0,0.0,,,"Oil Quenched From 830C (1525F), 650C (1200F) Temper, 100 mm (4 In.) Round","Oil Quenched From 830C (1525F), 650C (1200F) Temper, 100 mm (4 In.) Round",607,6,Quenched (oil) & tempered – high-strength structural steel,6
,,,1,Steel database with labelled clusters,,,AISI 51B60 Steel,Ultimate tensile strength,827.0,MPa,Yield strength,540.0,MPa,Ductility,22.0,%,0.0,0.00175,0.6000000000000001,0.0,0.0,0.0,0.0,0.0,0.0,0.2249999999999999,0.035,0.04,0.0,0.0,0.0,0.0,0.8,0.875,97.42325,0.0,0.0,0.0,0.0,0.0,0.0,0.0,0.0,0.0,0.0,0.0,0.0,0.0,0.0,0.0,0.0,0.0,,,"Oil Quenched From 830C (1525F), 650C (1200F) Temper, 100 mm (4 In.) Round","Oil Quenched From 830C (1525F), 650C (1200F) Temper, 100 mm (4 In.) Round",608,6,Quenched (oil) & tempered – high-strength structural steel,6
,,,1,Steel database with labelled clusters,,,AISI 4620 Steel,Ultimate tensile strength,660.0,MPa,Yield strength,450.0,MPa,Ductility,27.0,%,0.0,0.0,0.195,0.0,0.0,0.0,0.0,0.0,0.0,0.25,0.035,0.04,0.0,0.0,0.0,0.0,0.0,0.55,96.855,0.0,1.825,0.0,0.0,0.0,0.0,0.0,0.0,0.25,0.0,0.0,0.0,0.0,0.0,0.0,0.0,0.0,,,"Mock Carburized, 150C (300F) Temper, 50 mm (2 In.) Round","Mock Carburized, 150C (300F) Temper, 50 mm (2 In.) Round",609,8,Carburized – quenched (oil) – wear-resistant surface steel (variant),8
,,,1,Steel database with labelled clusters,,,AISI 5120H Steel,Ultimate tensile strength,910.0,MPa,Yield strength,717.0,MPa,Ductility,15.0,%,0.0,0.0,0.2,0.0,0.0,0.0,0.0,0.0,0.0,0.2249999999999999,0.035,0.04,0.0,0.0,0.0,0.0,0.8,0.8,97.9,0.0,0.0,0.0,0.0,0.0,0.0,0.0,0.0,0.0,0.0,0.0,0.0,0.0,0.0,0.0,0.0,0.0,,,"Heat Treated, Machined To 13.7 mm, Pseudocarburized, Reheated To 800C (1470F), 150C (300F) Temper","Heat Treated, Machined To 13.7 mm, Pseudocarburized, Reheated To 800C (1470F), 150C (300F) Temper",610,0,Carburized – quenched (oil) – wear-resistant surface steel,0
,,,1,Steel database with labelled clusters,,,AISI 51B60 Steel,Ultimate tensile strength,958.0,MPa,Yield strength,530.0,MPa,Ductility,17.0,%,0.0,0.00175,0.6000000000000001,0.0,0.0,0.0,0.0,0.0,0.0,0.2249999999999999,0.035,0.04,0.0,0.0,0.0,0.0,0.8,0.875,97.42325,0.0,0.0,0.0,0.0,0.0,0.0,0.0,0.0,0.0,0.0,0.0,0.0,0.0,0.0,0.0,0.0,0.0,,,Normalized 855C (1570F),Normalized 855C (1570F),611,4,Normalized (air cooled) – general-purpose steel,4
,,,1,Steel database with labelled clusters,,,AISI 5140H Steel,Ultimate tensile strength,793.0,MPa,Yield strength,475.0,MPa,Ductility,22.0,%,0.0,0.0,0.405,0.0,0.0,0.0,0.0,0.0,0.0,0.2249999999999999,0.035,0.04,0.0,0.0,0.0,0.0,0.8,0.8,97.695,0.0,0.0,0.0,0.0,0.0,0.0,0.0,0.0,0.0,0.0,0.0,0.0,0.0,0.0,0.0,0.0,0.0,,,Normalized 870C (1600F),Normalized 870C (1600F),612,4,Normalized (air cooled) – general-purpose steel,4
,,,1,Steel database with labelled clusters,,,AISI 51B60 Steel,Ultimate tensile strength,917.0,MPa,Yield strength,793.0,MPa,Ductility,19.0,%,0.0,0.00175,0.6000000000000001,0.0,0.0,0.0,0.0,0.0,0.0,0.2249999999999999,0.035,0.04,0.0,0.0,0.0,0.0,0.8,0.875,97.42325,0.0,0.0,0.0,0.0,0.0,0.0,0.0,0.0,0.0,0.0,0.0,0.0,0.0,0.0,0.0,0.0,0.0,,,"Oil Quenched From 830C (1525F), 650C (1200F) Temper, 13 mm (0.5 In.) Round","Oil Quenched From 830C (1525F), 650C (1200F) Temper, 13 mm (0.5 In.) Round",613,6,Quenched (oil) & tempered – high-strength structural steel,6
,,,1,Steel database with labelled clusters,,,AISI 5150 Steel,Ultimate tensile strength,1095.0,MPa,Yield strength,1000.0,MPa,Ductility,16.0,%,0.0,0.0,0.505,0.0,0.0,0.0,0.0,0.0,0.0,0.2249999999999999,0.035,0.04,0.0,0.0,0.0,0.0,0.8,0.8,97.595,0.0,0.0,0.0,0.0,0.0,0.0,0.0,0.0,0.0,0.0,0.0,0.0,0.0,0.0,0.0,0.0,0.0,,,"Oil Quenched From 830C (1525F), 540C (1000F) Temper, 13 mm (0.5 In.) Round","Oil Quenched From 830C (1525F), 540C (1000F) Temper, 13 mm (0.5 In.) Round",614,6,Quenched (oil) & tempered – high-strength structural steel,6
,,,1,Steel database with labelled clusters,,,AISI 51B60H Steel,Ultimate tensile strength,1060.0,MPa,Yield strength,703.0,MPa,Ductility,17.0,%,0.0,0.00175,0.6000000000000001,0.0,0.0,0.0,0.0,0.0,0.0,0.2249999999999999,0.035,0.04,0.0,0.0,0.0,0.0,0.8,0.875,97.42325,0.0,0.0,0.0,0.0,0.0,0.0,0.0,0.0,0.0,0.0,0.0,0.0,0.0,0.0,0.0,0.0,0.0,,,"Oil Quenched From 830C (1525F), 540C (1000F) Temper, 50 mm (2 In.) Round","Oil Quenched From 830C (1525F), 540C (1000F) Temper, 50 mm (2 In.) Round",615,6,Quenched (oil) & tempered – high-strength structural steel,6
,,,1,Steel database with labelled clusters,,,AISI 5160 Steel,Ultimate tensile strength,958.0,MPa,Yield strength,530.0,MPa,Ductility,17.0,%,0.0,0.0,0.6000000000000001,0.0,0.0,0.0,0.0,0.0,0.0,0.2249999999999999,0.035,0.04,0.0,0.0,0.0,0.0,0.8,0.875,97.425,0.0,0.0,0.0,0.0,0.0,0.0,0.0,0.0,0.0,0.0,0.0,0.0,0.0,0.0,0.0,0.0,0.0,,,Normalized 855C (1570F),Normalized 855C (1570F),616,4,Normalized (air cooled) – general-purpose steel,4
,,,1,Steel database with labelled clusters,,,AISI 5150H Steel,Ultimate tensile strength,821.0,MPa,Yield strength,605.0,MPa,Ductility,22.0,%,0.0,0.0,0.505,0.0,0.0,0.0,0.0,0.0,0.0,0.2249999999999999,0.035,0.04,0.0,0.0,0.0,0.0,0.8,0.8,97.595,0.0,0.0,0.0,0.0,0.0,0.0,0.0,0.0,0.0,0.0,0.0,0.0,0.0,0.0,0.0,0.0,0.0,,,"Oil Quenched From 830C (1525F), 650C (1200F) Temper, 50 mm (2 In.) Round","Oil Quenched From 830C (1525F), 650C (1200F) Temper, 50 mm (2 In.) Round",617,6,Quenched (oil) & tempered – high-strength structural steel,6
,,,1,Steel database with labelled clusters,,,AISI 51B60H Steel,Ultimate tensile strength,958.0,MPa,Yield strength,530.0,MPa,Ductility,17.0,%,0.0,0.00175,0.6000000000000001,0.0,0.0,0.0,0.0,0.0,0.0,0.2249999999999999,0.035,0.04,0.0,0.0,0.0,0.0,0.8,0.875,97.42325,0.0,0.0,0.0,0.0,0.0,0.0,0.0,0.0,0.0,0.0,0.0,0.0,0.0,0.0,0.0,0.0,0.0,,,Normalized 855C (1570F),Normalized 855C (1570F),618,4,Normalized (air cooled) – general-purpose steel,4
,,,1,Steel database with labelled clusters,,,AISI 51B60 Steel,Ultimate tensile strength,1145.0,MPa,Yield strength,1005.0,MPa,Ductility,14.0,%,0.0,0.00175,0.6000000000000001,0.0,0.0,0.0,0.0,0.0,0.0,0.2249999999999999,0.035,0.04,0.0,0.0,0.0,0.0,0.8,0.875,97.42325,0.0,0.0,0.0,0.0,0.0,0.0,0.0,0.0,0.0,0.0,0.0,0.0,0.0,0.0,0.0,0.0,0.0,,,"Oil Quenched From 830C (1525F), 540C (1000F) Temper, 25 mm (1 In.) Round","Oil Quenched From 830C (1525F), 540C (1000F) Temper, 25 mm (1 In.) Round",619,6,Quenched (oil) & tempered – high-strength structural steel,6
,,,1,Steel database with labelled clusters,,,AISI 5140H Steel,Ultimate tensile strength,570.0,MPa,Yield strength,295.0,MPa,Ductility,28.0,%,0.0,0.0,0.405,0.0,0.0,0.0,0.0,0.0,0.0,0.2249999999999999,0.035,0.04,0.0,0.0,0.0,0.0,0.8,0.8,97.695,0.0,0.0,0.0,0.0,0.0,0.0,0.0,0.0,0.0,0.0,0.0,0.0,0.0,0.0,0.0,0.0,0.0,,,Annealed 830C,Annealed 830C,620,7,Annealed – easy-to-machine – round annealed stock,7
,,,1,Steel database with labelled clusters,,,AISI 5150H Steel,Ultimate tensile strength,903.0,MPa,Yield strength,565.0,MPa,Ductility,21.0,%,0.0,0.0,0.505,0.0,0.0,0.0,0.0,0.0,0.0,0.2249999999999999,0.035,0.04,0.0,0.0,0.0,0.0,0.8,0.8,97.595,0.0,0.0,0.0,0.0,0.0,0.0,0.0,0.0,0.0,0.0,0.0,0.0,0.0,0.0,0.0,0.0,0.0,,,"Normalized, 13 mm (0.5 In.) Round","Normalized, 13 mm (0.5 In.) Round",621,9,Normalized – general-purpose steel (round normalized stock),9
,,,1,Steel database with labelled clusters,,,AISI 5150H Steel,Ultimate tensile strength,1095.0,MPa,Yield strength,1000.0,MPa,Ductility,16.0,%,0.0,0.0,0.505,0.0,0.0,0.0,0.0,0.0,0.0,0.2249999999999999,0.035,0.04,0.0,0.0,0.0,0.0,0.8,0.8,97.595,0.0,0.0,0.0,0.0,0.0,0.0,0.0,0.0,0.0,0.0,0.0,0.0,0.0,0.0,0.0,0.0,0.0,,,"Oil Quenched From 830C (1525F), 540C (1000F) Temper, 13 mm (0.5 In.) Round","Oil Quenched From 830C (1525F), 540C (1000F) Temper, 13 mm (0.5 In.) Round",622,6,Quenched (oil) & tempered – high-strength structural steel,6
,,,1,Steel database with labelled clusters,,,AISI 5160H Steel,Ultimate tensile strength,1025.0,MPa,Yield strength,650.0,MPa,Ductility,18.0,%,0.0,0.0,0.6000000000000001,0.0,0.0,0.0,0.0,0.0,0.0,0.2249999999999999,0.035,0.04,0.0,0.0,0.0,0.0,0.8,0.875,97.425,0.0,0.0,0.0,0.0,0.0,0.0,0.0,0.0,0.0,0.0,0.0,0.0,0.0,0.0,0.0,0.0,0.0,,,"Normalized, 13 mm (0.5 In.) Round","Normalized, 13 mm (0.5 In.) Round",623,9,Normalized – general-purpose steel (round normalized stock),9
,,,1,Steel database with labelled clusters,,,AISI 5160H Steel,Ultimate tensile strength,779.0,MPa,Yield strength,580.0,MPa,Ductility,21.0,%,0.0,0.0,0.6000000000000001,0.0,0.0,0.0,0.0,0.0,0.0,0.2249999999999999,0.035,0.04,0.0,0.0,0.0,0.0,0.8,0.875,97.425,0.0,0.0,0.0,0.0,0.0,0.0,0.0,0.0,0.0,0.0,0.0,0.0,0.0,0.0,0.0,0.0,0.0,,,"Oil Quenched From 830C (1525F), 650C (1200F) Temper, 50 mm (2 In.) Round","Oil Quenched From 830C (1525F), 650C (1200F) Temper, 50 mm (2 In.) Round",624,6,Quenched (oil) & tempered – high-strength structural steel,6
,,,1,Steel database with labelled clusters,,,AISI 5160 Steel,Ultimate tensile strength,965.0,MPa,Yield strength,703.0,MPa,Ductility,18.0,%,0.0,0.0,0.6000000000000001,0.0,0.0,0.0,0.0,0.0,0.0,0.2249999999999999,0.035,0.04,0.0,0.0,0.0,0.0,0.8,0.875,97.425,0.0,0.0,0.0,0.0,0.0,0.0,0.0,0.0,0.0,0.0,0.0,0.0,0.0,0.0,0.0,0.0,0.0,,,"Oil Quenched From 830C (1525F), 540C (1000F) Temper, 100 mm (4 In.) Round","Oil Quenched From 830C (1525F), 540C (1000F) Temper, 100 mm (4 In.) Round",625,6,Quenched (oil) & tempered – high-strength structural steel,6
,,,1,Steel database with labelled clusters,,,AISI 4820 Steel,Ultimate tensile strength,1422.0,MPa,Yield strength,1051.0,MPa,Ductility,13.0,%,0.0,0.0,0.205,0.0,0.0,0.0,0.0,0.0,0.0,0.2249999999999999,0.035,0.04,0.0,0.0,0.0,0.0,0.0,0.6,95.145,0.0,3.5,0.0,0.0,0.0,0.0,0.0,0.0,0.25,0.0,0.0,0.0,0.0,0.0,0.0,0.0,0.0,,,"Heat Treated, Machined To 13.7 mm, Pseudocarburized, Reheated To 835C, 150C (300F) Temper","Heat Treated, Machined To 13.7 mm, Pseudocarburized, Reheated To 835C, 150C (300F) Temper",626,0,Carburized – quenched (oil) – wear-resistant surface steel,0
,,,1,Steel database with labelled clusters,,,AISI 5150 Steel,Ultimate tensile strength,675.0,MPa,Yield strength,360.0,MPa,Ductility,22.0,%,0.0,0.0,0.505,0.0,0.0,0.0,0.0,0.0,0.0,0.2249999999999999,0.035,0.04,0.0,0.0,0.0,0.0,0.8,0.8,97.595,0.0,0.0,0.0,0.0,0.0,0.0,0.0,0.0,0.0,0.0,0.0,0.0,0.0,0.0,0.0,0.0,0.0,,,"Annealed, 25 mm (1 In.) Round","Annealed, 25 mm (1 In.) Round",627,3,Normalized – easy-to-machine stock (cold drawn),3
,,,1,Steel database with labelled clusters,,,AISI 51B60 Steel,Ultimate tensile strength,924.0,MPa,Yield strength,485.0,MPa,Ductility,14.0,%,0.0,0.00175,0.6000000000000001,0.0,0.0,0.0,0.0,0.0,0.0,0.2249999999999999,0.035,0.04,0.0,0.0,0.0,0.0,0.8,0.875,97.42325,0.0,0.0,0.0,0.0,0.0,0.0,0.0,0.0,0.0,0.0,0.0,0.0,0.0,0.0,0.0,0.0,0.0,,,"Normalized, 100 mm (4 In.) Round","Normalized, 100 mm (4 In.) Round",628,9,Normalized – general-purpose steel (round normalized stock),9
,,,1,Steel database with labelled clusters,,,AISI 51B60 Steel,Ultimate tensile strength,1025.0,MPa,Yield strength,650.0,MPa,Ductility,18.0,%,0.0,0.00175,0.6000000000000001,0.0,0.0,0.0,0.0,0.0,0.0,0.2249999999999999,0.035,0.04,0.0,0.0,0.0,0.0,0.8,0.875,97.42325,0.0,0.0,0.0,0.0,0.0,0.0,0.0,0.0,0.0,0.0,0.0,0.0,0.0,0.0,0.0,0.0,0.0,,,"Normalized, 13 mm (0.5 In.) Round","Normalized, 13 mm (0.5 In.) Round",629,9,Normalized – general-purpose steel (round normalized stock),9
,,,1,Steel database with labelled clusters,,,AISI 51B60 Steel,Ultimate tensile strength,931.0,MPa,Yield strength,635.0,MPa,Ductility,20.0,%,0.0,0.00175,0.6000000000000001,0.0,0.0,0.0,0.0,0.0,0.0,0.2249999999999999,0.035,0.04,0.0,0.0,0.0,0.0,0.8,0.875,97.42325,0.0,0.0,0.0,0.0,0.0,0.0,0.0,0.0,0.0,0.0,0.0,0.0,0.0,0.0,0.0,0.0,0.0,,,"Oil Quenched From 830C (1525F), 595C (1100F) Temper, 50 mm (2 In.) Round","Oil Quenched From 830C (1525F), 595C (1100F) Temper, 50 mm (2 In.) Round",630,6,Quenched (oil) & tempered – high-strength structural steel,6
,,,1,Steel database with labelled clusters,,,AISI 5160 Steel,Ultimate tensile strength,889.0,MPa,Yield strength,765.0,MPa,Ductility,20.0,%,0.0,0.0,0.6000000000000001,0.0,0.0,0.0,0.0,0.0,0.0,0.2249999999999999,0.035,0.04,0.0,0.0,0.0,0.0,0.8,0.875,97.425,0.0,0.0,0.0,0.0,0.0,0.0,0.0,0.0,0.0,0.0,0.0,0.0,0.0,0.0,0.0,0.0,0.0,,,"Oil Quenched From 830C (1525F), 650C (1200F) Temper, 25 mm (1 In.) Round","Oil Quenched From 830C (1525F), 650C (1200F) Temper, 25 mm (1 In.) Round",631,6,Quenched (oil) & tempered – high-strength structural steel,6
,,,1,Steel database with labelled clusters,,,AISI 5140H Steel,Ultimate tensile strength,800.0,MPa,Yield strength,510.0,MPa,Ductility,22.0,%,0.0,0.0,0.405,0.0,0.0,0.0,0.0,0.0,0.0,0.2249999999999999,0.035,0.04,0.0,0.0,0.0,0.0,0.8,0.8,97.695,0.0,0.0,0.0,0.0,0.0,0.0,0.0,0.0,0.0,0.0,0.0,0.0,0.0,0.0,0.0,0.0,0.0,,,"Oil Quenched 845C (1550F), 595C (1100F) Temper, 100 mm (4 In.) Round","Oil Quenched 845C (1550F), 595C (1100F) Temper, 100 mm (4 In.) Round",632,6,Quenched (oil) & tempered – high-strength structural steel,6
,,,1,Steel database with labelled clusters,,,AISI 5150H Steel,Ultimate tensile strength,945.0,MPa,Yield strength,793.0,MPa,Ductility,20.0,%,0.0,0.0,0.505,0.0,0.0,0.0,0.0,0.0,0.0,0.2249999999999999,0.035,0.04,0.0,0.0,0.0,0.0,0.8,0.8,97.595,0.0,0.0,0.0,0.0,0.0,0.0,0.0,0.0,0.0,0.0,0.0,0.0,0.0,0.0,0.0,0.0,0.0,,,"Oil Quenched From 830C (1525F), 595C (1100F) Temper, 25 mm (1 In.) Round","Oil Quenched From 830C (1525F), 595C (1100F) Temper, 25 mm (1 In.) Round",633,6,Quenched (oil) & tempered – high-strength structural steel,6
,,,1,Steel database with labelled clusters,,,AISI 5140H Steel,Ultimate tensile strength,758.0,MPa,Yield strength,565.0,MPa,Ductility,24.0,%,0.0,0.0,0.405,0.0,0.0,0.0,0.0,0.0,0.0,0.2249999999999999,0.035,0.04,0.0,0.0,0.0,0.0,0.8,0.8,97.695,0.0,0.0,0.0,0.0,0.0,0.0,0.0,0.0,0.0,0.0,0.0,0.0,0.0,0.0,0.0,0.0,0.0,,,"Oil Quenched 845C (1550F), 650C (1200F) Temper, 50 mm (2 In.) Round","Oil Quenched 845C (1550F), 650C (1200F) Temper, 50 mm (2 In.) Round",634,6,Quenched (oil) & tempered – high-strength structural steel,6
,,,1,Steel database with labelled clusters,,,AISI 5140 Steel,Ultimate tensile strength,807.0,MPa,Yield strength,650.0,MPa,Ductility,22.0,%,0.0,0.0,0.405,0.0,0.0,0.0,0.0,0.0,0.0,0.2249999999999999,0.035,0.04,0.0,0.0,0.0,0.0,0.8,0.8,97.695,0.0,0.0,0.0,0.0,0.0,0.0,0.0,0.0,0.0,0.0,0.0,0.0,0.0,0.0,0.0,0.0,0.0,,,"Oil Quenched 845C (1550F), 650C (1200F) Temper, 25 mm (1 In.) Round","Oil Quenched 845C (1550F), 650C (1200F) Temper, 25 mm (1 In.) Round",635,6,Quenched (oil) & tempered – high-strength structural steel,6
,,,1,Steel database with labelled clusters,,,AISI 5140H Steel,Ultimate tensile strength,896.0,MPa,Yield strength,779.0,MPa,Ductility,20.0,%,0.0,0.0,0.405,0.0,0.0,0.0,0.0,0.0,0.0,0.2249999999999999,0.035,0.04,0.0,0.0,0.0,0.0,0.8,0.8,97.695,0.0,0.0,0.0,0.0,0.0,0.0,0.0,0.0,0.0,0.0,0.0,0.0,0.0,0.0,0.0,0.0,0.0,,,"Oil Quenched 845C (1550F), 595C (1100F) Temper, 13 mm (0.5 In.) Round","Oil Quenched 845C (1550F), 595C (1100F) Temper, 13 mm (0.5 In.) Round",636,6,Quenched (oil) & tempered – high-strength structural steel,6
,,,1,Steel database with labelled clusters,,,AISI 6150 Steel,Ultimate tensile strength,883.0,MPa,Yield strength,460.0,MPa,Ductility,18.0,%,0.0,0.0,0.505,0.0,0.0,0.0,0.0,0.0,0.0,0.2249999999999999,0.035,0.04,0.0,0.0,0.0,0.15,0.95,0.8,97.295,0.0,0.0,0.0,0.0,0.0,0.0,0.0,0.0,0.0,0.0,0.0,0.0,0.0,0.0,0.0,0.0,0.0,,,"Normalized, 100 mm (4 In.) Round","Normalized, 100 mm (4 In.) Round",637,9,Normalized – general-purpose steel (round normalized stock),9
,,,1,Steel database with labelled clusters,,,AISI 51B60H Steel,Ultimate tensile strength,889.0,MPa,Yield strength,765.0,MPa,Ductility,20.0,%,0.0,0.00175,0.6000000000000001,0.0,0.0,0.0,0.0,0.0,0.0,0.2249999999999999,0.035,0.04,0.0,0.0,0.0,0.0,0.8,0.875,97.42325,0.0,0.0,0.0,0.0,0.0,0.0,0.0,0.0,0.0,0.0,0.0,0.0,0.0,0.0,0.0,0.0,0.0,,,"Oil Quenched From 830C (1525F), 650C (1200F) Temper, 25 mm (1 In.) Round","Oil Quenched From 830C (1525F), 650C (1200F) Temper, 25 mm (1 In.) Round",638,6,Quenched (oil) & tempered – high-strength structural steel,6
,,,1,Steel database with labelled clusters,,,AISI 5140 Steel,Ultimate tensile strength,1015.0,MPa,Yield strength,910.0,MPa,Ductility,17.0,%,0.0,0.0,0.405,0.0,0.0,0.0,0.0,0.0,0.0,0.2249999999999999,0.035,0.04,0.0,0.0,0.0,0.0,0.8,0.8,97.695,0.0,0.0,0.0,0.0,0.0,0.0,0.0,0.0,0.0,0.0,0.0,0.0,0.0,0.0,0.0,0.0,0.0,,,"Oil Quenched 845C (1550F), 540C (1000F) Temper, 13 mm (0.5 In.) Round","Oil Quenched 845C (1550F), 540C (1000F) Temper, 13 mm (0.5 In.) Round",639,6,Quenched (oil) & tempered – high-strength structural steel,6
,,,1,Steel database with labelled clusters,,,AISI 51B60H Steel,Ultimate tensile strength,1145.0,MPa,Yield strength,1005.0,MPa,Ductility,14.0,%,0.0,0.00175,0.6000000000000001,0.0,0.0,0.0,0.0,0.0,0.0,0.2249999999999999,0.035,0.04,0.0,0.0,0.0,0.0,0.8,0.875,97.42325,0.0,0.0,0.0,0.0,0.0,0.0,0.0,0.0,0.0,0.0,0.0,0.0,0.0,0.0,0.0,0.0,0.0,,,"Oil Quenched From 830C (1525F), 540C (1000F) Temper, 25 mm (1 In.) Round","Oil Quenched From 830C (1525F), 540C (1000F) Temper, 25 mm (1 In.) Round",640,6,Quenched (oil) & tempered – high-strength structural steel,6
,,,1,Steel database with labelled clusters,,,AISI 6150 Steel,Ultimate tensile strength,896.0,MPa,Yield strength,515.0,MPa,Ductility,20.0,%,0.0,0.0,0.505,0.0,0.0,0.0,0.0,0.0,0.0,0.2249999999999999,0.035,0.04,0.0,0.0,0.0,0.15,0.95,0.8,97.295,0.0,0.0,0.0,0.0,0.0,0.0,0.0,0.0,0.0,0.0,0.0,0.0,0.0,0.0,0.0,0.0,0.0,,,"Normalized, 50 mm (2 In.) Round","Normalized, 50 mm (2 In.) Round",641,9,Normalized – general-purpose steel (round normalized stock),9
,,,1,Steel database with labelled clusters,,,AISI 5140H Steel,Ultimate tensile strength,765.0,MPa,Yield strength,415.0,MPa,Ductility,21.0,%,0.0,0.0,0.405,0.0,0.0,0.0,0.0,0.0,0.0,0.2249999999999999,0.035,0.04,0.0,0.0,0.0,0.0,0.8,0.8,97.695,0.0,0.0,0.0,0.0,0.0,0.0,0.0,0.0,0.0,0.0,0.0,0.0,0.0,0.0,0.0,0.0,0.0,,,"Normalized, 100 mm (4 In.) Round","Normalized, 100 mm (4 In.) Round",642,9,Normalized – general-purpose steel (round normalized stock),9
,,,1,Steel database with labelled clusters,,,AISI 5160 Steel,Ultimate tensile strength,924.0,MPa,Yield strength,485.0,MPa,Ductility,14.0,%,0.0,0.0,0.6000000000000001,0.0,0.0,0.0,0.0,0.0,0.0,0.2249999999999999,0.035,0.04,0.0,0.0,0.0,0.0,0.8,0.875,97.425,0.0,0.0,0.0,0.0,0.0,0.0,0.0,0.0,0.0,0.0,0.0,0.0,0.0,0.0,0.0,0.0,0.0,,,"Normalized, 100 mm (4 In.) Round","Normalized, 100 mm (4 In.) Round",643,9,Normalized – general-purpose steel (round normalized stock),9
,,,1,Steel database with labelled clusters,,,AISI 6150 Steel,Ultimate tensile strength,1050.0,MPa,Yield strength,876.0,MPa,Ductility,16.0,%,0.0,0.0,0.505,0.0,0.0,0.0,0.0,0.0,0.0,0.2249999999999999,0.035,0.04,0.0,0.0,0.0,0.15,0.95,0.8,97.295,0.0,0.0,0.0,0.0,0.0,0.0,0.0,0.0,0.0,0.0,0.0,0.0,0.0,0.0,0.0,0.0,0.0,,,"Oil Quenched 845C (1550F), 540C (1000F) Temper, 100 mm (4 In.) Round","Oil Quenched 845C (1550F), 540C (1000F) Temper, 100 mm (4 In.) Round",644,6,Quenched (oil) & tempered – high-strength structural steel,6
,,,1,Steel database with labelled clusters,,,AISI 6150 Steel,Ultimate tensile strength,972.0,MPa,Yield strength,640.0,MPa,Ductility,20.0,%,0.0,0.0,0.505,0.0,0.0,0.0,0.0,0.0,0.0,0.2249999999999999,0.035,0.04,0.0,0.0,0.0,0.15,0.95,0.8,97.295,0.0,0.0,0.0,0.0,0.0,0.0,0.0,0.0,0.0,0.0,0.0,0.0,0.0,0.0,0.0,0.0,0.0,,,"Normalized, 13 mm (0.5 In.) Round","Normalized, 13 mm (0.5 In.) Round",645,9,Normalized – general-purpose steel (round normalized stock),9
,,,1,Steel database with labelled clusters,,,AISI 5140H Steel,Ultimate tensile strength,862.0,MPa,Yield strength,565.0,MPa,Ductility,20.0,%,0.0,0.0,0.405,0.0,0.0,0.0,0.0,0.0,0.0,0.2249999999999999,0.035,0.04,0.0,0.0,0.0,0.0,0.8,0.8,97.695,0.0,0.0,0.0,0.0,0.0,0.0,0.0,0.0,0.0,0.0,0.0,0.0,0.0,0.0,0.0,0.0,0.0,,,"Oil Quenched 845C (1550F), 540C (1000F) Temper, 100 mm (4 In.) Round","Oil Quenched 845C (1550F), 540C (1000F) Temper, 100 mm (4 In.) Round",646,6,Quenched (oil) & tempered – high-strength structural steel,6
,,,1,Steel database with labelled clusters,,,AISI 4820H Steel,Ultimate tensile strength,1328.0,MPa,Yield strength,920.0,MPa,Ductility,13.0,%,0.0,0.0,0.2,0.0,0.0,0.0,0.0,0.0,0.0,0.2249999999999999,0.035,0.04,0.0,0.0,0.0,0.0,0.0,0.6000000000000001,95.15,0.0,3.5,0.0,0.0,0.0,0.0,0.0,0.0,0.25,0.0,0.0,0.0,0.0,0.0,0.0,0.0,0.0,,,"Heat Treated, Machined To 25 mm, Pseudocarburized, Reheated To 755C (1390F), 150C (300F) Temper","Heat Treated, Machined To 25 mm, Pseudocarburized, Reheated To 755C (1390F), 150C (300F) Temper",647,0,Carburized – quenched (oil) – wear-resistant surface steel,0
,,,1,Steel database with labelled clusters,,,AISI 4150 Steel,Ultimate tensile strength,1205.0,MPa,Yield strength,1105.0,MPa,Ductility,14.0,%,0.0,0.0,0.505,0.0,0.0,0.0,0.0,0.0,0.0,0.2249999999999999,0.035,0.04,0.0,0.0,0.0,0.0,0.95,0.875,97.17,0.0,0.0,0.0,0.0,0.0,0.0,0.0,0.0,0.2,0.0,0.0,0.0,0.0,0.0,0.0,0.0,0.0,,,"Oil Quenched 830C (1525F), 540C (1000F) Temper, 25 mm (1 In.) Round","Oil Quenched 830C (1525F), 540C (1000F) Temper, 25 mm (1 In.) Round",648,6,Quenched (oil) & tempered – high-strength structural steel,6
,,,1,Steel database with labelled clusters,,,AISI 4427 Steel,Ultimate tensile strength,1096.0,MPa,Yield strength,540.0,MPa,Ductility,10.0,%,0.0,0.0,0.265,0.0,0.0,0.0,0.0,0.0,0.0,0.2249999999999999,0.035,0.04,0.0,0.0,0.0,0.0,0.0,0.8,98.235,0.0,0.0,0.0,0.0,0.0,0.0,0.0,0.0,0.4,0.0,0.0,0.0,0.0,0.0,0.0,0.0,0.0,,,"Heat Treated In 13.7 mm Rounds, Reheated To 765C (1410F), 150C (300F) Temper","Heat Treated In 13.7 mm Rounds, Reheated To 765C (1410F), 150C (300F) Temper",649,0,Carburized – quenched (oil) – wear-resistant surface steel,0
,,,1,Steel database with labelled clusters,,,AISI 5150H Steel,Ultimate tensile strength,876.0,MPa,Yield strength,600.0,MPa,Ductility,20.0,%,0.0,0.0,0.505,0.0,0.0,0.0,0.0,0.0,0.0,0.2249999999999999,0.035,0.04,0.0,0.0,0.0,0.0,0.8,0.8,97.595,0.0,0.0,0.0,0.0,0.0,0.0,0.0,0.0,0.0,0.0,0.0,0.0,0.0,0.0,0.0,0.0,0.0,,,"Oil Quenched From 830C (1525F), 595C (1100F) Temper, 50 mm (2 In.) Round","Oil Quenched From 830C (1525F), 595C (1100F) Temper, 50 mm (2 In.) Round",650,6,Quenched (oil) & tempered – high-strength structural steel,6
,,,1,Steel database with labelled clusters,,,AISI 5160H Steel,Ultimate tensile strength,965.0,MPa,Yield strength,703.0,MPa,Ductility,18.0,%,0.0,0.0,0.6000000000000001,0.0,0.0,0.0,0.0,0.0,0.0,0.2249999999999999,0.035,0.04,0.0,0.0,0.0,0.0,0.8,0.875,97.425,0.0,0.0,0.0,0.0,0.0,0.0,0.0,0.0,0.0,0.0,0.0,0.0,0.0,0.0,0.0,0.0,0.0,,,"Oil Quenched From 830C (1525F), 540C (1000F) Temper, 100 mm (4 In.) Round","Oil Quenched From 830C (1525F), 540C (1000F) Temper, 100 mm (4 In.) Round",651,6,Quenched (oil) & tempered – high-strength structural steel,6
,,,1,Steel database with labelled clusters,,,AISI 5160H Steel,Ultimate tensile strength,917.0,MPa,Yield strength,793.0,MPa,Ductility,19.0,%,0.0,0.0,0.6000000000000001,0.0,0.0,0.0,0.0,0.0,0.0,0.2249999999999999,0.035,0.04,0.0,0.0,0.0,0.0,0.8,0.875,97.425,0.0,0.0,0.0,0.0,0.0,0.0,0.0,0.0,0.0,0.0,0.0,0.0,0.0,0.0,0.0,0.0,0.0,,,"Oil Quenched From 830C (1525F), 650C (1200F) Temper, 13 mm (0.5 In.) Round","Oil Quenched From 830C (1525F), 650C (1200F) Temper, 13 mm (0.5 In.) Round",652,6,Quenched (oil) & tempered – high-strength structural steel,6
,,,1,Steel database with labelled clusters,,,AISI 5160H Steel,Ultimate tensile strength,1000.0,MPa,Yield strength,869.0,MPa,Ductility,18.0,%,0.0,0.0,0.6000000000000001,0.0,0.0,0.0,0.0,0.0,0.0,0.2249999999999999,0.035,0.04,0.0,0.0,0.0,0.0,0.8,0.875,97.425,0.0,0.0,0.0,0.0,0.0,0.0,0.0,0.0,0.0,0.0,0.0,0.0,0.0,0.0,0.0,0.0,0.0,,,"Oil Quenched From 830C (1525F), 595C (1100F) Temper, 25 mm (1 In.) Round","Oil Quenched From 830C (1525F), 595C (1100F) Temper, 25 mm (1 In.) Round",653,6,Quenched (oil) & tempered – high-strength structural steel,6
,,,1,Steel database with labelled clusters,,,AISI 51B60H Steel,Ultimate tensile strength,965.0,MPa,Yield strength,703.0,MPa,Ductility,18.0,%,0.0,0.00175,0.6000000000000001,0.0,0.0,0.0,0.0,0.0,0.0,0.2249999999999999,0.035,0.04,0.0,0.0,0.0,0.0,0.8,0.875,97.42325,0.0,0.0,0.0,0.0,0.0,0.0,0.0,0.0,0.0,0.0,0.0,0.0,0.0,0.0,0.0,0.0,0.0,,,"Oil Quenched From 830C (1525F), 540C (1000F) Temper, 100 mm (4 In.) Round","Oil Quenched From 830C (1525F), 540C (1000F) Temper, 100 mm (4 In.) Round",654,6,Quenched (oil) & tempered – high-strength structural steel,6
,,,1,Steel database with labelled clusters,,,AISI 6150 Steel,Ultimate tensile strength,841.0,MPa,Yield strength,650.0,MPa,Ductility,21.0,%,0.0,0.0,0.505,0.0,0.0,0.0,0.0,0.0,0.0,0.2249999999999999,0.035,0.04,0.0,0.0,0.0,0.15,0.95,0.8,97.295,0.0,0.0,0.0,0.0,0.0,0.0,0.0,0.0,0.0,0.0,0.0,0.0,0.0,0.0,0.0,0.0,0.0,,,"Oil Quenched 845C (1550F), 650C (1200F) Temper, 100 mm (4 In.) Round","Oil Quenched 845C (1550F), 650C (1200F) Temper, 100 mm (4 In.) Round",655,6,Quenched (oil) & tempered – high-strength structural steel,6
,,,1,Steel database with labelled clusters,,,AISI 6150H Steel,Ultimate tensile strength,1050.0,MPa,Yield strength,876.0,MPa,Ductility,16.0,%,0.0,0.0,0.505,0.0,0.0,0.0,0.0,0.0,0.0,0.2249999999999999,0.035,0.04,0.0,0.0,0.0,0.15,0.975,0.8,97.27,0.0,0.0,0.0,0.0,0.0,0.0,0.0,0.0,0.0,0.0,0.0,0.0,0.0,0.0,0.0,0.0,0.0,,,"Oil Quenched 845C (1550F), 540C (1000F) Temper, 100 mm (4 In.) Round","Oil Quenched 845C (1550F), 540C (1000F) Temper, 100 mm (4 In.) Round",656,6,Quenched (oil) & tempered – high-strength structural steel,6
,,,1,Steel database with labelled clusters,,,AISI 6150 Steel,Ultimate tensile strength,1200.0,MPa,Yield strength,1160.0,MPa,Ductility,14.0,%,0.0,0.0,0.505,0.0,0.0,0.0,0.0,0.0,0.0,0.2249999999999999,0.035,0.04,0.0,0.0,0.0,0.15,0.95,0.8,97.295,0.0,0.0,0.0,0.0,0.0,0.0,0.0,0.0,0.0,0.0,0.0,0.0,0.0,0.0,0.0,0.0,0.0,,,"Oil Quenched 845C (1550F), 540C (1000F) Temper, 25 mm (1 In.) Round","Oil Quenched 845C (1550F), 540C (1000F) Temper, 25 mm (1 In.) Round",657,6,Quenched (oil) & tempered – high-strength structural steel,6
,,,1,Steel database with labelled clusters,,,AISI 51B60 Steel,Ultimate tensile strength,924.0,MPa,Yield strength,510.0,MPa,Ductility,16.0,%,0.0,0.00175,0.6000000000000001,0.0,0.0,0.0,0.0,0.0,0.0,0.2249999999999999,0.035,0.04,0.0,0.0,0.0,0.0,0.8,0.875,97.42325,0.0,0.0,0.0,0.0,0.0,0.0,0.0,0.0,0.0,0.0,0.0,0.0,0.0,0.0,0.0,0.0,0.0,,,"Normalized, 50 mm (2 In.) Round","Normalized, 50 mm (2 In.) Round",658,9,Normalized – general-purpose steel (round normalized stock),9
,,,1,Steel database with labelled clusters,,,AISI 51B60 Steel,Ultimate tensile strength,724.0,MPa,Yield strength,275.0,MPa,Ductility,17.0,%,0.0,0.00175,0.6000000000000001,0.0,0.0,0.0,0.0,0.0,0.0,0.2249999999999999,0.035,0.04,0.0,0.0,0.0,0.0,0.8,0.875,97.42325,0.0,0.0,0.0,0.0,0.0,0.0,0.0,0.0,0.0,0.0,0.0,0.0,0.0,0.0,0.0,0.0,0.0,,,Annealed 815C (1500F),Annealed 815C (1500F),659,7,Annealed – easy-to-machine – round annealed stock,7
,,,1,Steel database with labelled clusters,,,AISI 5160H Steel,Ultimate tensile strength,958.0,MPa,Yield strength,530.0,MPa,Ductility,17.0,%,0.0,0.0,0.6000000000000001,0.0,0.0,0.0,0.0,0.0,0.0,0.2249999999999999,0.035,0.04,0.0,0.0,0.0,0.0,0.8,0.875,97.425,0.0,0.0,0.0,0.0,0.0,0.0,0.0,0.0,0.0,0.0,0.0,0.0,0.0,0.0,0.0,0.0,0.0,,,Normalized 855C (1570F),Normalized 855C (1570F),660,4,Normalized (air cooled) – general-purpose steel,4
,,,1,Steel database with labelled clusters,,,AISI 6150H Steel,Ultimate tensile strength,938.0,MPa,Yield strength,615.0,MPa,Ductility,21.0,%,0.0,0.0,0.505,0.0,0.0,0.0,0.0,0.0,0.0,0.2249999999999999,0.035,0.04,0.0,0.0,0.0,0.15,0.975,0.8,97.27,0.0,0.0,0.0,0.0,0.0,0.0,0.0,0.0,0.0,0.0,0.0,0.0,0.0,0.0,0.0,0.0,0.0,,,"Normalized, 25 mm (1 In.) Round","Normalized, 25 mm (1 In.) Round",661,9,Normalized – general-purpose steel (round normalized stock),9
,,,1,Steel database with labelled clusters,,,AISI 6150 Steel,Ultimate tensile strength,1090.0,MPa,Yield strength,1035.0,MPa,Ductility,16.0,%,0.0,0.0,0.505,0.0,0.0,0.0,0.0,0.0,0.0,0.2249999999999999,0.035,0.04,0.0,0.0,0.0,0.15,0.95,0.8,97.295,0.0,0.0,0.0,0.0,0.0,0.0,0.0,0.0,0.0,0.0,0.0,0.0,0.0,0.0,0.0,0.0,0.0,,,"Oil Quenched 845C (1550F), 595C (1100F) Temper, 25 mm (1 In.) Round","Oil Quenched 845C (1550F), 595C (1100F) Temper, 25 mm (1 In.) Round",662,6,Quenched (oil) & tempered – high-strength structural steel,6
,,,1,Steel database with labelled clusters,,,AISI 6150 Steel,Ultimate tensile strength,938.0,MPa,Yield strength,615.0,MPa,Ductility,21.0,%,0.0,0.0,0.505,0.0,0.0,0.0,0.0,0.0,0.0,0.2249999999999999,0.035,0.04,0.0,0.0,0.0,0.15,0.95,0.8,97.295,0.0,0.0,0.0,0.0,0.0,0.0,0.0,0.0,0.0,0.0,0.0,0.0,0.0,0.0,0.0,0.0,0.0,,,"Normalized, 25 mm (1 In.) Round","Normalized, 25 mm (1 In.) Round",663,9,Normalized – general-purpose steel (round normalized stock),9
,,,1,Steel database with labelled clusters,,,AISI 6150H Steel,Ultimate tensile strength,1200.0,MPa,Yield strength,1160.0,MPa,Ductility,14.0,%,0.0,0.0,0.505,0.0,0.0,0.0,0.0,0.0,0.0,0.2249999999999999,0.035,0.04,0.0,0.0,0.0,0.15,0.975,0.8,97.27,0.0,0.0,0.0,0.0,0.0,0.0,0.0,0.0,0.0,0.0,0.0,0.0,0.0,0.0,0.0,0.0,0.0,,,"Oil Quenched 845C (1550F), 540C (1000F) Temper, 25 mm (1 In.) Round","Oil Quenched 845C (1550F), 540C (1000F) Temper, 25 mm (1 In.) Round",664,6,Quenched (oil) & tempered – high-strength structural steel,6
,,,1,Steel database with labelled clusters,,,AISI 5150H Steel,Ultimate tensile strength,848.0,MPa,Yield strength,495.0,MPa,Ductility,20.0,%,0.0,0.0,0.505,0.0,0.0,0.0,0.0,0.0,0.0,0.2249999999999999,0.035,0.04,0.0,0.0,0.0,0.0,0.8,0.8,97.595,0.0,0.0,0.0,0.0,0.0,0.0,0.0,0.0,0.0,0.0,0.0,0.0,0.0,0.0,0.0,0.0,0.0,,,"Normalized, 50 mm (2 In.) Round","Normalized, 50 mm (2 In.) Round",665,9,Normalized – general-purpose steel (round normalized stock),9
,,,1,Steel database with labelled clusters,,,AISI 51B60 Steel,Ultimate tensile strength,958.0,MPa,Yield strength,530.0,MPa,Ductility,17.0,%,0.0,0.00175,0.6000000000000001,0.0,0.0,0.0,0.0,0.0,0.0,0.2249999999999999,0.035,0.04,0.0,0.0,0.0,0.0,0.8,0.875,97.42325,0.0,0.0,0.0,0.0,0.0,0.0,0.0,0.0,0.0,0.0,0.0,0.0,0.0,0.0,0.0,0.0,0.0,,,"Normalized, 25 mm (1 In.) Round","Normalized, 25 mm (1 In.) Round",666,9,Normalized – general-purpose steel (round normalized stock),9
,,,1,Steel database with labelled clusters,,,AISI 6150 Steel,Ultimate tensile strength,972.0,MPa,Yield strength,896.0,MPa,Ductility,18.0,%,0.0,0.0,0.505,0.0,0.0,0.0,0.0,0.0,0.0,0.2249999999999999,0.035,0.04,0.0,0.0,0.0,0.15,0.95,0.8,97.295,0.0,0.0,0.0,0.0,0.0,0.0,0.0,0.0,0.0,0.0,0.0,0.0,0.0,0.0,0.0,0.0,0.0,,,"Oil Quenched 845C (1550F), 650C (1200F) Temper, 25 mm (1 In.) Round","Oil Quenched 845C (1550F), 650C (1200F) Temper, 25 mm (1 In.) Round",667,6,Quenched (oil) & tempered – high-strength structural steel,6
,,,1,Steel database with labelled clusters,,,AISI 5160 Steel,Ultimate tensile strength,958.0,MPa,Yield strength,530.0,MPa,Ductility,17.0,%,0.0,0.0,0.6000000000000001,0.0,0.0,0.0,0.0,0.0,0.0,0.2249999999999999,0.035,0.04,0.0,0.0,0.0,0.0,0.8,0.875,97.425,0.0,0.0,0.0,0.0,0.0,0.0,0.0,0.0,0.0,0.0,0.0,0.0,0.0,0.0,0.0,0.0,0.0,,,"Normalized, 25 mm (1 In.) Round","Normalized, 25 mm (1 In.) Round",668,9,Normalized – general-purpose steel (round normalized stock),9
,,,1,Steel database with labelled clusters,,,AISI 51B60H Steel,Ultimate tensile strength,1025.0,MPa,Yield strength,650.0,MPa,Ductility,18.0,%,0.0,0.00175,0.6000000000000001,0.0,0.0,0.0,0.0,0.0,0.0,0.2249999999999999,0.035,0.04,0.0,0.0,0.0,0.0,0.8,0.875,97.42325,0.0,0.0,0.0,0.0,0.0,0.0,0.0,0.0,0.0,0.0,0.0,0.0,0.0,0.0,0.0,0.0,0.0,,,"Normalized, 13 mm (0.5 In.) Round","Normalized, 13 mm (0.5 In.) Round",669,9,Normalized – general-purpose steel (round normalized stock),9
,,,1,Steel database with labelled clusters,,,AISI 6150H Steel,Ultimate tensile strength,924.0,MPa,Yield strength,800.0,MPa,Ductility,19.0,%,0.0,0.0,0.505,0.0,0.0,0.0,0.0,0.0,0.0,0.2249999999999999,0.035,0.04,0.0,0.0,0.0,0.15,0.975,0.8,97.27,0.0,0.0,0.0,0.0,0.0,0.0,0.0,0.0,0.0,0.0,0.0,0.0,0.0,0.0,0.0,0.0,0.0,,,"Oil Quenched 845C (1550F), 650C (1200F) Temper, 50 mm (2 In.) Round","Oil Quenched 845C (1550F), 650C (1200F) Temper, 50 mm (2 In.) Round",670,6,Quenched (oil) & tempered – high-strength structural steel,6
,,,1,Steel database with labelled clusters,,,AISI 6150 Steel,Ultimate tensile strength,1145.0,MPa,Yield strength,1000.0,MPa,Ductility,14.0,%,0.0,0.0,0.505,0.0,0.0,0.0,0.0,0.0,0.0,0.2249999999999999,0.035,0.04,0.0,0.0,0.0,0.15,0.95,0.8,97.295,0.0,0.0,0.0,0.0,0.0,0.0,0.0,0.0,0.0,0.0,0.0,0.0,0.0,0.0,0.0,0.0,0.0,,,"Oil Quenched 845C (1550F), 540C (1000F) Temper, 50 mm (2 In.) Round","Oil Quenched 845C (1550F), 540C (1000F) Temper, 50 mm (2 In.) Round",671,6,Quenched (oil) & tempered – high-strength structural steel,6
,,,1,Steel database with labelled clusters,,,AISI 5140 Steel,Ultimate tensile strength,731.0,MPa,Yield strength,470.0,MPa,Ductility,24.0,%,0.0,0.0,0.405,0.0,0.0,0.0,0.0,0.0,0.0,0.2249999999999999,0.035,0.04,0.0,0.0,0.0,0.0,0.8,0.8,97.695,0.0,0.0,0.0,0.0,0.0,0.0,0.0,0.0,0.0,0.0,0.0,0.0,0.0,0.0,0.0,0.0,0.0,,,"Oil Quenched 845C (1550F), 650C (1200F) Temper, 100 mm (4 In.) Round","Oil Quenched 845C (1550F), 650C (1200F) Temper, 100 mm (4 In.) Round",672,6,Quenched (oil) & tempered – high-strength structural steel,6
,,,1,Steel database with labelled clusters,,,AISI 8620 Steel,Ultimate tensile strength,1325.0,MPa,Yield strength,1035.0,MPa,Ductility,12.0,%,0.0,0.0,0.205,0.0,0.0,0.0,0.0,0.0,0.0,0.25,0.035,0.04,0.0,0.0,0.0,0.0,0.5,0.8,97.42,0.0,0.55,0.0,0.0,0.0,0.0,0.0,0.0,0.2,0.0,0.0,0.0,0.0,0.0,0.0,0.0,0.0,,,"Quenched From Carburizing Box, 13 mm (0.5 In.) Round","Quenched From Carburizing Box, 13 mm (0.5 In.) Round",673,2,Quenched (oil) – general-purpose steel (tested),2
,,,1,Steel database with labelled clusters,,,AISI 8617 Steel,Ultimate tensile strength,883.0,MPa,Yield strength,650.0,MPa,Ductility,19.0,%,0.0,0.0,0.175,0.0,0.0,0.0,0.0,0.0,0.0,0.2249999999999999,0.035,0.04,0.0,0.0,0.0,0.0,0.5,0.8,97.475,0.0,0.55,0.0,0.0,0.0,0.0,0.0,0.0,0.2,0.0,0.0,0.0,0.0,0.0,0.0,0.0,0.0,,,"Heat Treated, Machined, Pseudocarburized, 150C (300F) Temper","Heat Treated, Machined, Pseudocarburized, 150C (300F) Temper",674,0,Carburized – quenched (oil) – wear-resistant surface steel,0
,,,1,Steel database with labelled clusters,,,AISI 51B60H Steel,Ultimate tensile strength,1050.0,MPa,Yield strength,924.0,MPa,Ductility,16.0,%,0.0,0.00175,0.6000000000000001,0.0,0.0,0.0,0.0,0.0,0.0,0.2249999999999999,0.035,0.04,0.0,0.0,0.0,0.0,0.8,0.875,97.42325,0.0,0.0,0.0,0.0,0.0,0.0,0.0,0.0,0.0,0.0,0.0,0.0,0.0,0.0,0.0,0.0,0.0,,,"Oil Quenched From 830C (1525F), 595C (1100F) Temper, 13 mm (0.5 In.) Round","Oil Quenched From 830C (1525F), 595C (1100F) Temper, 13 mm (0.5 In.) Round",675,6,Quenched (oil) & tempered – high-strength structural steel,6
,,,1,Steel database with labelled clusters,,,AISI 8620 Steel,Ultimate tensile strength,958.0,MPa,Yield strength,814.0,MPa,Ductility,19.0,%,0.0,0.0,0.205,0.0,0.0,0.0,0.0,0.0,0.0,0.25,0.035,0.04,0.0,0.0,0.0,0.0,0.5,0.8,97.42,0.0,0.55,0.0,0.0,0.0,0.0,0.0,0.0,0.2,0.0,0.0,0.0,0.0,0.0,0.0,0.0,0.0,,,"Carburized, Box Cooled, Reheated And Quenched, 150C (300F) Temper, 25 mm (1 In.) Round","Carburized, Box Cooled, Reheated And Quenched, 150C (300F) Temper, 25 mm (1 In.) Round",676,8,Carburized – quenched (oil) – wear-resistant surface steel (variant),8
,,,1,Steel database with labelled clusters,,,AISI 6150H Steel,Ultimate tensile strength,1015.0,MPa,Yield strength,979.0,MPa,Ductility,17.0,%,0.0,0.0,0.505,0.0,0.0,0.0,0.0,0.0,0.0,0.2249999999999999,0.035,0.04,0.0,0.0,0.0,0.15,0.975,0.8,97.27,0.0,0.0,0.0,0.0,0.0,0.0,0.0,0.0,0.0,0.0,0.0,0.0,0.0,0.0,0.0,0.0,0.0,,,"Oil Quenched 845C (1550F), 650C (1200F) Temper, 13 mm (0.5 In.) Round","Oil Quenched 845C (1550F), 650C (1200F) Temper, 13 mm (0.5 In.) Round",677,6,Quenched (oil) & tempered – high-strength structural steel,6
