Repository: Azhi-ss/SteelScientist

# Steel Labelled Clusters Dataset

This directory contains the cleaned steel labelled-clusters dataset used by
`regression/steel_labelled_clusters_regression.py`.

## Files

| File | Rows | Description |
|------|------|-------------|
| `raw/Steel database with labelled clusters.xlsx` | 3234 | Original spreadsheet. |
| `full_with_duplicates.csv` | 3234 | Raw spreadsheet mapped to the project regression schema. |
| `clean.csv` | 1943 | Strictly deduplicated regression mother table. |
| `train.csv` | 1554 | Fixed 8:2 training split generated from `clean.csv`. |
| `val.csv` | 389 | Fixed 8:2 validation split generated from `clean.csv`. |

File: datasets/steel_labelled_clusters/train.csv (part 9 of 19)
DOIs,Files,problem,status,Table_topic,title,abstract,Material,Tensile_name,Tensile_value,Tensile_unit,Yield_name,Yield_value,Yield_unit,Elongation_name,Elongation_value,Elongation_unit,H,B,C,N,O,F,Na,Mg,Al,Si,P,S,Cl,Ca,Ti,V,Cr,Mn,Fe,Co,Ni,Cu,Zn,As,Y,Zr,Nb,Mo,Sn,Sb,La,Ce,Ta,W,Pb,Bi,Other_ele,Text_addition,Text,actions,source_entry,cluster_number,cluster_label,cluster_number_0_to_11
,,,1,Steel database with labelled clusters,,,ASTM A514 Steel,Ultimate tensile strength,760.0,MPa,Yield strength,690.0,MPa,Ductility,18.0,%,0.0,0.003,0.16,0.0,0.0,0.0,0.0,0.0,0.0,0.3,0.04,0.04,0.0,0.0,0.055,0.0,1.7,0.55,96.652,0.0,0.0,0.0,0.0,0.0,0.0,0.0,0.0,0.5,0.0,0.0,0.0,0.0,0.0,0.0,0.0,0.0,,,"Grade E, Plate Thickness 19 - 64 mm","Grade E, Plate Thickness 19 - 64 mm",1223,11,plate – no special treatment – general-purpose steel,11
,,,1,Steel database with labelled clusters,,,AISI 1340H Steel,Ultimate tensile strength,814.0,MPa,Yield strength,745.0,MPa,Ductility,22.0,%,0.0,0.0,0.405,0.0,0.0,0.0,0.0,0.0,0.0,0.25,0.035,0.04,0.0,0.0,0.0,0.0,0.0,1.75,97.52,0.0,0.0,0.0,0.0,0.0,0.0,0.0,0.0,0.0,0.0,0.0,0.0,0.0,0.0,0.0,0.0,0.0,,,"Oil Quenched From 830C (1525F), 650C (1200F) Temper, 13 mm (0.5 In.) Round","Oil Quenched From 830C (1525F), 650C (1200F) Temper, 13 mm (0.5 In.) Round",1051,6,Quenched (oil) & tempered – high-strength structural steel,6
,,,1,Steel database with labelled clusters,,,AISI 86B30H Steel,Ultimate tensile strength,780.0,MPa,Yield strength,595.0,MPa,Ductility,21.0,%,0.0,0.00175,0.3,0.0,0.0,0.0,0.0,0.0,0.0,0.2249999999999999,0.035,0.04,0.0,0.0,0.0,0.0,0.5,0.8,97.34825,0.0,0.55,0.0,0.0,0.0,0.0,0.0,0.0,0.2,0.0,0.0,0.0,0.0,0.0,0.0,0.0,0.0,,,"Water Quenched 845C (1550F), 480C (900F) Temper, 100 mm (4 In.) Round","Water Quenched 845C (1550F), 480C (900F) Temper, 100 mm (4 In.) Round",874,10,Quenched (water) & tempered – high-strength structural steel,10
,,,1,Steel database with labelled clusters,,,ASTM A302 Alloy Steel,Ultimate tensile strength,550.0,MPa,Yield strength,345.0,MPa,Ductility,17.0,%,0.0,0.0,0.25,0.0,0.0,0.0,0.0,0.0,0.0,0.275,0.04,0.04,0.0,0.0,0.0,0.0,0.0,1.325,96.695,0.0,0.85,0.0,0.0,0.0,0.0,0.0,0.0,0.525,0.0,0.0,0.0,0.0,0.0,0.0,0.0,0.0,,,Grade D,Grade D,1253,1,Hot rolled – general construction steel,1
,,,1,Steel database with labelled clusters,,,AISI 4419H Steel,Ultimate tensile strength,595.0,MPa,Yield strength,365.0,MPa,Ductility,27.0,%,0.0,0.0,0.2,0.0,0.0,0.0,0.0,0.0,0.0,0.25,0.035,0.04,0.0,0.0,0.0,0.0,0.0,0.55,98.4,0.0,0.0,0.0,0.0,0.0,0.0,0.0,0.0,0.525,0.0,0.0,0.0,0.0,0.0,0.0,0.0,0.0,,,"Mock Carburized, 150C (300F) Temper, 100 mm (4 In.) Round","Mock Carburized, 150C (300F) Temper, 100 mm (4 In.) Round",178,8,Carburized – quenched (oil) – wear-resistant surface steel (variant),8
,,,1,Steel database with labelled clusters,,,AISI 1340H Steel,Ultimate tensile strength,800.0,MPa,Yield strength,572.0,MPa,Ductility,21.0,%,0.0,0.0,0.405,0.0,0.0,0.0,0.0,0.0,0.0,0.25,0.035,0.04,0.0,0.0,0.0,0.0,0.0,1.75,97.52,0.0,0.0,0.0,0.0,0.0,0.0,0.0,0.0,0.0,0.0,0.0,0.0,0.0,0.0,0.0,0.0,0.0,,,"Oil Quenched From 830C (1525F), 540C (1000F) Temper, 100 mm (4 In.) Round","Oil Quenched From 830C (1525F), 540C (1000F) Temper, 100 mm (4 In.) Round",1037,6,Quenched (oil) & tempered – high-strength structural steel,6
,,,1,Steel database with labelled clusters,,,AISI 1022 Steel,Ultimate tensile strength,425.0,MPa,Yield strength,235.0,MPa,Ductility,23.0,%,0.0,0.0,0.2,0.0,0.0,0.0,0.0,0.0,0.0,0.0,0.04,0.05,0.0,0.0,0.0,0.0,0.0,0.85,98.86,0.0,0.0,0.0,0.0,0.0,0.0,0.0,0.0,0.0,0.0,0.0,0.0,0.0,0.0,0.0,0.0,0.0,,,"Hot Rolled, 19-32 mm (0.75-1.25 In) Round","Hot Rolled, 19-32 mm (0.75-1.25 In) Round",1613,3,Normalized – easy-to-machine stock (cold drawn),3
,,,1,Steel database with labelled clusters,,,AISI 4140H Steel,Ultimate tensile strength,965.0,MPa,Yield strength,931.0,MPa,Ductility,19.0,%,0.0,0.0,0.405,0.0,0.0,0.0,0.0,0.0,0.0,0.2249999999999999,0.035,0.04,0.0,0.0,0.0,0.0,0.975,0.875,97.22,0.0,0.0,0.0,0.0,0.0,0.0,0.0,0.0,0.2249999999999999,0.0,0.0,0.0,0.0,0.0,0.0,0.0,0.0,,,"Oil Quenched 845C (1550F), 595C (1100F) Temper, 25 mm (1 In.) Round","Oil Quenched 845C (1550F), 595C (1100F) Temper, 25 mm (1 In.) Round",87,6,Quenched (oil) & tempered – high-strength structural steel,6
,,,1,Steel database with labelled clusters,,,ASTM A736 Low Alloy Steel,Ultimate tensile strength,485.0,MPa,Yield strength,415.0,MPa,Ductility,20.0,%,0.0,0.0,0.07,0.0,0.0,0.0,0.0,0.0,0.0,0.4,0.03,0.03,0.0,0.0,0.0,0.0,0.75,0.55,96.15,0.0,0.85,1.15,0.0,0.0,0.0,0.0,0.02,0.0,0.0,0.0,0.0,0.0,0.0,0.0,0.0,0.0,,,"Grade A, Class 3","Grade A, Class 3",1389,1,Hot rolled – general construction steel,1
,,,1,Steel database with labelled clusters,,,AISI 1144 Steel,Ultimate tensile strength,655.0,MPa,Yield strength,585.0,MPa,Ductility,10.0,%,0.0,0.0,0.44,0.0,0.0,0.0,0.0,0.0,0.0,0.0,0.04,0.285,0.0,0.0,0.0,0.0,0.0,1.5,97.735,0.0,0.0,0.0,0.0,0.0,0.0,0.0,0.0,0.0,0.0,0.0,0.0,0.0,0.0,0.0,0.0,0.0,,,"As Cold Drawn, 50-75 mm (2-3 In) Round","As Cold Drawn, 50-75 mm (2-3 In) Round",1871,3,Normalized – easy-to-machine stock (cold drawn),3
,,,1,Steel database with labelled clusters,,,AISI E4340 H Steel,Ultimate tensile strength,1255.0,MPa,Yield strength,1165.0,MPa,Ductility,13.0,%,0.0,0.0,0.405,0.0,0.0,0.0,0.0,0.0,0.0,0.2249999999999999,0.025,0.02,0.0,0.0,0.0,0.0,0.8,0.7749999999999999,95.725,0.0,1.775,0.0,0.0,0.0,0.0,0.0,0.0,0.25,0.0,0.0,0.0,0.0,0.0,0.0,0.0,0.0,,,"Oil Quenched 800C (1470F), 540C (1000F) Temper, 13 mm (0.5 In.) Round","Oil Quenched 800C (1470F), 540C (1000F) Temper, 13 mm (0.5 In.) Round",458,6,Quenched (oil) & tempered – high-strength structural steel,6
,,,1,Steel database with labelled clusters,,,AISI 1095 Steel,Ultimate tensile strength,882.0,MPa,Yield strength,395.0,MPa,Ductility,10.0,%,0.0,0.0,0.965,0.0,0.0,0.0,0.0,0.0,0.0,0.0,0.04,0.05,0.0,0.0,0.0,0.0,0.0,0.4,98.545,0.0,0.0,0.0,0.0,0.0,0.0,0.0,0.0,0.0,0.0,0.0,0.0,0.0,0.0,0.0,0.0,0.0,,,"Normalized At 900C (1650F), Air Cooled, 100 mm (4 In.) Round","Normalized At 900C (1650F), Air Cooled, 100 mm (4 In.) Round",1801,4,Normalized (air cooled) – general-purpose steel,4
,,,1,Steel database with labelled clusters,,,AISI 4130H Steel,Ultimate tensile strength,703.0,MPa,Yield strength,540.0,MPa,Ductility,24.0,%,0.0,0.0,0.3,0.0,0.0,0.0,0.0,0.0,0.0,0.25,0.035,0.04,0.0,0.0,0.0,0.0,0.975,0.5,97.7,0.0,0.0,0.0,0.0,0.0,0.0,0.0,0.0,0.2,0.0,0.0,0.0,0.0,0.0,0.0,0.0,0.0,,,"Water Quenched 855C (1570F), 595C (1100F) Temper, 100 mm (4 In.) Round","Water Quenched 855C (1570F), 595C (1100F) Temper, 100 mm (4 In.) Round",55,10,Quenched (water) & tempered – high-strength structural steel,10
,,,1,Steel database with labelled clusters,,,AISI Type W2 Tool Steel,Ultimate tensile strength,1185.0,MPa,Yield strength,1090.0,MPa,Ductility,11.0,%,0.0,0.0,1.0,0.0,0.0,0.0,0.0,0.0,0.0,0.25,0.03,0.03,0.0,0.0,0.0,0.25,0.15,0.25,98.04,0.0,0.0,0.0,0.0,0.0,0.0,0.0,0.0,0.0,0.0,0.0,0.0,0.0,0.0,0.0,0.0,0.0,,,"Water Quenched 775C (1425F), Tempered 500C (925F)","Water Quenched 775C (1425F), Tempered 500C (925F)",2075,10,Quenched (water) & tempered – high-strength structural steel,10
,,,1,Steel database with labelled clusters,,,AISI 6150 Steel,Ultimate tensile strength,1050.0,MPa,Yield strength,876.0,MPa,Ductility,16.0,%,0.0,0.0,0.505,0.0,0.0,0.0,0.0,0.0,0.0,0.2249999999999999,0.035,0.04,0.0,0.0,0.0,0.15,0.95,0.8,97.295,0.0,0.0,0.0,0.0,0.0,0.0,0.0,0.0,0.0,0.0,0.0,0.0,0.0,0.0,0.0,0.0,0.0,,,"Oil Quenched 845C (1550F), 540C (1000F) Temper, 100 mm (4 In.) Round","Oil Quenched 845C (1550F), 540C (1000F) Temper, 100 mm (4 In.) Round",644,6,Quenched (oil) & tempered – high-strength structural steel,6
,,,1,Steel database with labelled clusters,,,AISI 4340 Steel,Ultimate tensile strength,1172.0,MPa,Yield strength,1103.0,MPa,Ductility,16.0,%,0.0,0.0,0.4,0.0,0.0,0.0,0.0,0.0,0.0,0.2249999999999999,0.035,0.04,0.0,0.0,0.0,0.0,0.8,0.7,95.725,0.0,1.825,0.0,0.0,0.0,0.0,0.0,0.0,0.25,0.0,0.0,0.0,0.0,0.0,0.0,0.0,0.0,,,"Oil Quenched 800C (1470F), 540C (1000F) Temper, 50 mm (2 In.) Round","Oil Quenched 800C (1470F), 540C (1000F) Temper, 50 mm (2 In.) Round",222,6,Quenched (oil) & tempered – high-strength structural steel,6
,,,1,Steel database with labelled clusters,,,AISI 4150H Steel,Ultimate tensile strength,731.0,MPa,Yield strength,380.0,MPa,Ductility,20.0,%,0.0,0.0,0.505,0.0,0.0,0.0,0.0,0.0,0.0,0.2249999999999999,0.035,0.04,0.0,0.0,0.0,0.0,0.975,0.875,97.145,0.0,0.0,0.0,0.0,0.0,0.0,0.0,0.0,0.2,0.0,0.0,0.0,0.0,0.0,0.0,0.0,0.0,,,"Annealed At 830C (1525F), Furnace Cooled 11C (20F)/Hour, Air Cooled, 25 mm (1 In.) Round","Annealed At 830C (1525F), Furnace Cooled 11C (20F)/Hour, Air Cooled, 25 mm (1 In.) Round",114,7,Annealed – easy-to-machine – round annealed stock,7
,,,1,Steel database with labelled clusters,,,AISI 8640H Steel,Ultimate tensile strength,889.0,MPa,Yield strength,752.0,MPa,Ductility,23.0,%,0.0,0.0,0.405,0.0,0.0,0.0,0.0,0.0,0.0,0.2249999999999999,0.035,0.04,0.0,0.0,0.0,0.0,0.5,0.875,97.17,0.0,0.55,0.0,0.0,0.0,0.0,0.0,0.0,0.2,0.0,0.0,0.0,0.0,0.0,0.0,0.0,0.0,,,"Oil Quenched 845C (1550F), 540C (1000F) Temper, 100 mm (4 In.) Round","Oil Quenched 845C (1550F), 540C (1000F) Temper, 100 mm (4 In.) Round",926,6,Quenched (oil) & tempered – high-strength structural steel,6
,,,1,Steel database with labelled clusters,,,ASTM A131 Steel,Ultimate tensile strength,400.0,MPa,Yield strength,220.0,MPa,Ductility,21.0,%,0.0,0.0,0.18,0.0,0.0,0.0,0.0,0.0,0.0,0.2249999999999999,0.04,0.04,0.0,0.0,0.0,0.0,0.0,1.025,98.49,0.0,0.0,0.0,0.0,0.0,0.0,0.0,0.0,0.0,0.0,0.0,0.0,0.0,0.0,0.0,0.0,0.0,,,Grade E,Grade E,1205,1,Hot rolled – general construction steel,1
,,,1,Steel database with labelled clusters,,,AISI E9310 Steel,Ultimate tensile strength,1227.0,MPa,Yield strength,1010.0,MPa,Ductility,15.0,%,0.0,0.0,0.105,0.0,0.0,0.0,0.0,0.0,0.0,0.275,0.025,0.025,0.0,0.0,0.0,0.0,1.2,0.55,94.455,0.0,3.25,0.0,0.0,0.0,0.0,0.0,0.0,0.1149999999999999,0.0,0.0,0.0,0.0,0.0,0.0,0.0,0.0,,,"Direct Quenched From Pot, Tempered At 230C (450F), 0.99 mm Case Depth","Direct Quenched From Pot, Tempered At 230C (450F), 0.99 mm Case Depth",943,5,Carburized – quenched (oil) – wear-resistant surface steel (variant),5
,,,1,Steel database with labelled clusters,,,AISI 4118H Steel,Ultimate tensile strength,1220.0,MPa,Yield strength,896.0,MPa,Ductility,13.0,%,0.0,0.0,0.2,0.0,0.0,0.0,0.0,0.0,0.0,0.2249999999999999,0.035,0.04,0.0,0.0,0.0,0.0,0.5,0.8,98.085,0.0,0.0,0.0,0.0,0.0,0.0,0.0,0.0,0.1149999999999999,0.0,0.0,0.0,0.0,0.0,0.0,0.0,0.0,,,"Direct Quench, 230C (450F) Temper, 1.6 mm Case Depth","Direct Quench, 230C (450F) Temper, 1.6 mm Case Depth",175,5,Carburized – quenched (oil) – wear-resistant surface steel (variant),5
,,,1,Steel database with labelled clusters,,,AISI 1137 Steel,Ultimate tensile strength,605.0,MPa,Yield strength,330.0,MPa,Ductility,15.0,%,0.0,0.0,0.355,0.0,0.0,0.0,0.0,0.0,0.0,0.0,0.04,0.105,0.0,0.0,0.0,0.0,0.0,1.5,98.0,0.0,0.0,0.0,0.0,0.0,0.0,0.0,0.0,0.0,0.0,0.0,0.0,0.0,0.0,0.0,0.0,0.0,,,"Hot Rolled, 19-32 mm (0.75-1.25 In) Round","Hot Rolled, 19-32 mm (0.75-1.25 In) Round",1784,3,Normalized – easy-to-machine stock (cold drawn),3
,,,1,Steel database with labelled clusters,,,AISI 5150H Steel,Ultimate tensile strength,841.0,MPa,Yield strength,435.0,MPa,Ductility,18.0,%,0.0,0.0,0.505,0.0,0.0,0.0,0.0,0.0,0.0,0.2249999999999999,0.035,0.04,0.0,0.0,0.0,0.0,0.8,0.8,97.595,0.0,0.0,0.0,0.0,0.0,0.0,0.0,0.0,0.0,0.0,0.0,0.0,0.0,0.0,0.0,0.0,0.0,,,"Normalized, 100 mm (4 In.) Round","Normalized, 100 mm (4 In.) Round",590,9,Normalized – general-purpose steel (round normalized stock),9
,,,1,Steel database with labelled clusters,,,AISI 1552 Steel,Ultimate tensile strength,745.0,MPa,Yield strength,410.0,MPa,Ductility,12.0,%,0.0,0.0,0.51,0.0,0.0,0.0,0.0,0.0,0.0,0.0,0.04,0.05,0.0,0.0,0.0,0.0,0.0,1.35,98.05,0.0,0.0,0.0,0.0,0.0,0.0,0.0,0.0,0.0,0.0,0.0,0.0,0.0,0.0,0.0,0.0,0.0,,,Hot Rolled Bar (Uns G15520),Hot Rolled Bar (Uns G15520),1968,2,Quenched (oil) – general-purpose steel (tested),2
,,,1,Steel database with labelled clusters,,,AISI 4130 Steel,Ultimate tensile strength,615.0,MPa,Yield strength,400.0,MPa,Ductility,27.0,%,0.0,0.0,0.305,0.0,0.0,0.0,0.0,0.0,0.0,0.2249999999999999,0.035,0.04,0.0,0.0,0.0,0.0,0.95,0.5,97.745,0.0,0.0,0.0,0.0,0.0,0.0,0.0,0.0,0.2,0.0,0.0,0.0,0.0,0.0,0.0,0.0,0.0,,,"Normalized At 870C (1600F), Air Cooled, 100 mm (4 In.) Round","Normalized At 870C (1600F), Air Cooled, 100 mm (4 In.) Round",19,4,Normalized (air cooled) – general-purpose steel,4
,,,1,Steel database with labelled clusters,,,AISI 4620 Steel,Ultimate tensile strength,1017.0,MPa,Yield strength,798.0,MPa,Ductility,16.0,%,0.0,0.0,0.195,0.0,0.0,0.0,0.0,0.0,0.0,0.25,0.035,0.04,0.0,0.0,0.0,0.0,0.0,0.55,96.855,0.0,1.825,0.0,0.0,0.0,0.0,0.0,0.0,0.25,0.0,0.0,0.0,0.0,0.0,0.0,0.0,0.0,,,"Direct Quench From Pot, Carburized, Oil Quenched, 230C (450F) Temper","Direct Quench From Pot, Carburized, Oil Quenched, 230C (450F) Temper",424,5,Carburized – quenched (oil) – wear-resistant surface steel (variant),5
,,,1,Steel database with labelled clusters,,,ASTM A533 Low Alloy Steel,Ultimate tensile strength,690.0,MPa,Yield strength,570.0,MPa,Ductility,16.0,%,0.0,0.0,0.25,0.0,0.0,0.0,0.0,0.0,0.0,0.275,0.04,0.04,0.0,0.0,0.0,0.0,0.0,1.325,96.695,0.0,0.85,0.0,0.0,0.0,0.0,0.0,0.0,0.525,0.0,0.0,0.0,0.0,0.0,0.0,0.0,0.0,,,"Grade C, Class 3","Grade C, Class 3",1320,1,Hot rolled – general construction steel,1
,,,1,Steel database with labelled clusters,,,AISI 4340 Steel,Ultimate tensile strength,924.0,MPa,Yield strength,786.0,MPa,Ductility,19.0,%,0.0,0.0,0.4,0.0,0.0,0.0,0.0,0.0,0.0,0.2249999999999999,0.035,0.04,0.0,0.0,0.0,0.0,0.8,0.7,95.725,0.0,1.825,0.0,0.0,0.0,0.0,0.0,0.0,0.25,0.0,0.0,0.0,0.0,0.0,0.0,0.0,0.0,,,"Oil Quenched 800C (1470F), 595C (1100F) Temper, 100 mm (4 In.) Round","Oil Quenched 800C (1470F), 595C (1100F) Temper, 100 mm (4 In.) Round",286,6,Quenched (oil) & tempered – high-strength structural steel,6
,,,1,Steel database with labelled clusters,,,AISI 1040 Steel,Ultimate tensile strength,585.0,MPa,Yield strength,515.0,MPa,Ductility,12.0,%,0.0,0.0,0.405,0.0,0.0,0.0,0.0,0.0,0.0,0.0,0.04,0.05,0.0,0.0,0.0,0.0,0.0,0.75,98.755,0.0,0.0,0.0,0.0,0.0,0.0,0.0,0.0,0.0,0.0,0.0,0.0,0.0,0.0,0.0,0.0,0.0,,,"As Cold Drawn, 22-32 mm (0.875-1.25 In) Round","As Cold Drawn, 22-32 mm (0.875-1.25 In) Round",1573,3,Normalized – easy-to-machine stock (cold drawn),3
,,,1,Steel database with labelled clusters,,,AISI 4820H Steel,Ultimate tensile strength,1422.0,MPa,Yield strength,1051.0,MPa,Ductility,13.0,%,0.0,0.0,0.2,0.0,0.0,0.0,0.0,0.0,0.0,0.2249999999999999,0.035,0.04,0.0,0.0,0.0,0.0,0.0,0.6000000000000001,95.15,0.0,3.5,0.0,0.0,0.0,0.0,0.0,0.0,0.25,0.0,0.0,0.0,0.0,0.0,0.0,0.0,0.0,,,"Heat Treated, Machined To 25 mm, Pseudocarburized, Reheated To 835C, 150C (300F) Temper","Heat Treated, Machined To 25 mm, Pseudocarburized, Reheated To 835C, 150C (300F) Temper",429,0,Carburized – quenched (oil) – wear-resistant surface steel,0
,,,1,Steel database with labelled clusters,,,ASTM A542/A542M Alloy Steel,Ultimate tensile strength,585.0,MPa,Yield strength,380.0,MPa,Ductility,20.0,%,0.0,0.002,0.125,0.0,0.0,0.0,0.0,0.0,0.0,0.13,0.025,0.025,0.0,0.0,0.025,0.25,3.0,0.4499999999999999,94.468,0.0,0.25,0.25,0.0,0.0,0.0,0.0,0.0,1.0,0.0,0.0,0.0,0.0,0.0,0.0,0.0,0.0,,,Chromium Molybdenum,Chromium Molybdenum,1491,2,Quenched (oil) – general-purpose steel (tested),2
,,,1,Steel database with labelled clusters,,,AISI 1060 Steel,Ultimate tensile strength,814.0,MPa,Yield strength,485.0,MPa,Ductility,17.0,%,0.0,0.0,0.605,0.0,0.0,0.0,0.0,0.0,0.0,0.0,0.04,0.05,0.0,0.0,0.0,0.0,0.0,0.75,98.555,0.0,0.0,0.0,0.0,0.0,0.0,0.0,0.0,0.0,0.0,0.0,0.0,0.0,0.0,0.0,0.0,0.0,,,As Rolled,As Rolled,1659,2,Quenched (oil) – general-purpose steel (tested),2
,,,1,Steel database with labelled clusters,,,AISI 6150H Steel,Ultimate tensile strength,924.0,MPa,Yield strength,800.0,MPa,Ductility,19.0,%,0.0,0.0,0.505,0.0,0.0,0.0,0.0,0.0,0.0,0.2249999999999999,0.035,0.04,0.0,0.0,0.0,0.15,0.975,0.8,97.27,0.0,0.0,0.0,0.0,0.0,0.0,0.0,0.0,0.0,0.0,0.0,0.0,0.0,0.0,0.0,0.0,0.0,,,"Oil Quenched 845C (1550F), 650C (1200F) Temper, 50 mm (2 In.) Round","Oil Quenched 845C (1550F), 650C (1200F) Temper, 50 mm (2 In.) Round",670,6,Quenched (oil) & tempered – high-strength structural steel,6
,,,1,Steel database with labelled clusters,,,AISI 4027 Steel,Ultimate tensile strength,958.0,MPa,Yield strength,841.0,MPa,Ductility,18.0,%,0.0,0.0,0.275,0.0,0.0,0.0,0.0,0.0,0.0,0.25,0.035,0.04,0.0,0.0,0.0,0.0,0.0,0.8,98.35,0.0,0.0,0.0,0.0,0.0,0.0,0.0,0.0,0.25,0.0,0.0,0.0,0.0,0.0,0.0,0.0,0.0,,,"Water Quenched 865C (1590F), 540C (1000F) Temper, 25 mm (1 In.) Round","Water Quenched 865C (1590F), 540C (1000F) Temper, 25 mm (1 In.) Round",32,10,Quenched (water) & tempered – high-strength structural steel,10
,,,1,Steel database with labelled clusters,,,AISI 8630 Steel,Ultimate tensile strength,931.0,MPa,Yield strength,850.0,MPa,Ductility,18.0,%,0.0,0.0,0.305,0.0,0.0,0.0,0.0,0.0,0.0,0.2249999999999999,0.035,0.04,0.0,0.0,0.0,0.0,0.5,0.8,97.345,0.0,0.55,0.0,0.0,0.0,0.0,0.0,0.0,0.2,0.0,0.0,0.0,0.0,0.0,0.0,0.0,0.0,,,"Water Quenched 845C (1550F), 540C (1000F) Temper, 25 mm (1 In.) Round","Water Quenched 845C (1550F), 540C (1000F) Temper, 25 mm (1 In.) Round",887,10,Quenched (water) & tempered – high-strength structural steel,10
,,,1,Steel database with labelled clusters,,,AISI 8740 Steel,Ultimate tensile strength,695.0,MPa,Yield strength,415.0,MPa,Ductility,22.0,%,0.0,0.0,0.405,0.0,0.0,0.0,0.0,0.0,0.0,0.2249999999999999,0.035,0.04,0.0,0.0,0.0,0.0,0.5,0.875,97.12,0.0,0.55,0.0,0.0,0.0,0.0,0.0,0.0,0.25,0.0,0.0,0.0,0.0,0.0,0.0,0.0,0.0,,,Annealed 815C (1500F),Annealed 815C (1500F),938,7,Annealed – easy-to-machine – round annealed stock,7
,,,1,Steel database with labelled clusters,,,AISI 4320 Steel,Ultimate tensile strength,703.0,MPa,Yield strength,395.0,MPa,Ductility,22.0,%,0.0,0.0,0.195,0.0,0.0,0.0,0.0,0.0,0.0,0.2249999999999999,0.035,0.04,0.0,0.0,0.0,0.0,0.5,0.55,96.38,0.0,1.825,0.0,0.0,0.0,0.0,0.0,0.0,0.25,0.0,0.0,0.0,0.0,0.0,0.0,0.0,0.0,,,"Normalized 895C (1640F), Air Cooled, 100 mm (4 In.) Round","Normalized 895C (1640F), Air Cooled, 100 mm (4 In.) Round",215,4,Normalized (air cooled) – general-purpose steel,4
,,,1,Steel database with labelled clusters,,,AISI 8620H Steel,Ultimate tensile strength,931.0,MPa,Yield strength,758.0,MPa,Ductility,16.0,%,0.0,0.0,0.205,0.0,0.0,0.0,0.0,0.0,0.0,0.25,0.035,0.04,0.0,0.0,0.0,0.0,0.5,0.7749999999999999,97.445,0.0,0.55,0.0,0.0,0.0,0.0,0.0,0.0,0.2,0.0,0.0,0.0,0.0,0.0,0.0,0.0,0.0,,,"Quenched From Carburizing Box, 25 mm (1 In.) Round","Quenched From Carburizing Box, 25 mm (1 In.) Round",772,2,Quenched (oil) – general-purpose steel (tested),2
,,,1,Steel database with labelled clusters,,,AISI 4419H Steel,Ultimate tensile strength,710.0,MPa,Yield strength,425.0,MPa,Ductility,24.0,%,0.0,0.0,0.2,0.0,0.0,0.0,0.0,0.0,0.0,0.25,0.035,0.04,0.0,0.0,0.0,0.0,0.0,0.55,98.4,0.0,0.0,0.0,0.0,0.0,0.0,0.0,0.0,0.525,0.0,0.0,0.0,0.0,0.0,0.0,0.0,0.0,,,"Mock Carburized, 230C (450F) Temper, 14 mm (0.55 In.) Round","Mock Carburized, 230C (450F) Temper, 14 mm (0.55 In.) Round",327,8,Carburized – quenched (oil) – wear-resistant surface steel (variant),8
,,,1,Steel database with labelled clusters,,,AISI 5150H Steel,Ultimate tensile strength,993.0,MPa,Yield strength,903.0,MPa,Ductility,19.0,%,0.0,0.0,0.505,0.0,0.0,0.0,0.0,0.0,0.0,0.2249999999999999,0.035,0.04,0.0,0.0,0.0,0.0,0.8,0.8,97.595,0.0,0.0,0.0,0.0,0.0,0.0,0.0,0.0,0.0,0.0,0.0,0.0,0.0,0.0,0.0,0.0,0.0,,,"Oil Quenched From 830C (1525F), 595C (1100F) Temper, 13 mm (0.5 In.) Round","Oil Quenched From 830C (1525F), 595C (1100F) Temper, 13 mm (0.5 In.) Round",561,6,Quenched (oil) & tempered – high-strength structural steel,6
,,,1,Steel database with labelled clusters,,,AISI E9310H Steel,Ultimate tensile strength,1089.0,MPa,Yield strength,848.0,MPa,Ductility,16.0,%,0.0,0.0,0.1,0.0,0.0,0.0,0.0,0.0,0.0,0.2249999999999999,0.0,0.05,0.0,0.0,0.0,0.0,1.225,0.55,94.485,0.0,3.25,0.0,0.0,0.0,0.0,0.0,0.0,0.1149999999999999,0.0,0.0,0.0,0.0,0.0,0.0,0.0,0.0,,,"Mock Carburized, 790C (1450F) Reheat, 230C (450F) Temper, 25 mm (1 In.) Round","Mock Carburized, 790C (1450F) Reheat, 230C (450F) Temper, 25 mm (1 In.) Round",1081,8,Carburized – quenched (oil) – wear-resistant surface steel (variant),8
,,,1,Steel database with labelled clusters,,,AISI 4815H Steel,Ultimate tensile strength,1025.0,MPa,Yield strength,855.0,MPa,Ductility,15.0,%,0.0,0.0,0.15,0.0,0.0,0.0,0.0,0.0,0.0,0.2249999999999999,0.035,0.04,0.0,0.0,0.0,0.0,0.0,0.5,95.3,0.0,3.5,0.0,0.0,0.0,0.0,0.0,0.0,0.25,0.0,0.0,0.0,0.0,0.0,0.0,0.0,0.0,,,"Pseudocarburized, Reheated To 775C (1430F) And Oil Quenched, 150C (300F) Temper, 25 mm (1 In.) Round","Pseudocarburized, Reheated To 775C (1430F) And Oil Quenched, 150C (300F) Temper, 25 mm (1 In.) Round",711,0,Carburized – quenched (oil) – wear-resistant surface steel,0
,,,1,Steel database with labelled clusters,,,ASTM A678 Steel,Ultimate tensile strength,585.0,MPa,Yield strength,450.0,MPa,Ductility,19.0,%,0.0,0.0,0.22,0.0,0.0,0.0,0.0,0.0,0.0,0.35,0.04,0.05,0.0,0.0,0.0,0.0,0.25,1.3,97.185,0.0,0.25,0.275,0.0,0.0,0.0,0.0,0.0,0.08,0.0,0.0,0.0,0.0,0.0,0.0,0.0,0.0,,,Grade C,Grade C,1269,1,Hot rolled – general construction steel,1
,,,1,Steel database with labelled clusters,,,AISI 4620 Steel,Ultimate tensile strength,660.0,MPa,Yield strength,425.0,MPa,Ductility,26.0,%,0.0,0.0,0.195,0.0,0.0,0.0,0.0,0.0,0.0,0.25,0.035,0.04,0.0,0.0,0.0,0.0,0.0,0.55,96.855,0.0,1.825,0.0,0.0,0.0,0.0,0.0,0.0,0.25,0.0,0.0,0.0,0.0,0.0,0.0,0.0,0.0,,,"Mock Carburized, 230C (450F) Temper, 50 mm (2 In.) Round","Mock Carburized, 230C (450F) Temper, 50 mm (2 In.) Round",342,8,Carburized – quenched (oil) – wear-resistant surface steel (variant),8
,,,1,Steel database with labelled clusters,,,AISI 51B60 Steel,Ultimate tensile strength,931.0,MPa,Yield strength,635.0,MPa,Ductility,20.0,%,0.0,0.00175,0.6000000000000001,0.0,0.0,0.0,0.0,0.0,0.0,0.2249999999999999,0.035,0.04,0.0,0.0,0.0,0.0,0.8,0.875,97.42325,0.0,0.0,0.0,0.0,0.0,0.0,0.0,0.0,0.0,0.0,0.0,0.0,0.0,0.0,0.0,0.0,0.0,,,"Oil Quenched From 830C (1525F), 595C (1100F) Temper, 50 mm (2 In.) Round","Oil Quenched From 830C (1525F), 595C (1100F) Temper, 50 mm (2 In.) Round",630,6,Quenched (oil) & tempered – high-strength structural steel,6
,,,1,Steel database with labelled clusters,,,AISI 4130 Steel,Ultimate tensile strength,800.0,MPa,Yield strength,635.0,MPa,Ductility,21.0,%,0.0,0.0,0.305,0.0,0.0,0.0,0.0,0.0,0.0,0.2249999999999999,0.035,0.04,0.0,0.0,0.0,0.0,0.95,0.5,97.745,0.0,0.0,0.0,0.0,0.0,0.0,0.0,0.0,0.2,0.0,0.0,0.0,0.0,0.0,0.0,0.0,0.0,,,"Water Quenched 855C (1570F), 540C (1000F) Temper, 100 mm (4 In.) Round","Water Quenched 855C (1570F), 540C (1000F) Temper, 100 mm (4 In.) Round",148,10,Quenched (water) & tempered – high-strength structural steel,10
,,,1,Steel database with labelled clusters,,,ASTM A131 Steel,Ultimate tensile strength,470.0,MPa,Yield strength,315.0,MPa,Ductility,19.0,%,0.0,0.0,0.18,0.0,0.0,0.0,0.0,0.0,0.0,0.3,0.04,0.05,0.0,0.0,0.0,0.1,0.25,1.25,96.95,0.0,0.4,0.35,0.0,0.0,0.0,0.0,0.05,0.08,0.0,0.0,0.0,0.0,0.0,0.0,0.0,0.0,,,Grade Dh32,Grade Dh32,1173,1,Hot rolled – general construction steel,1
,,,1,Steel database with labelled clusters,,,AISI 4320 Steel,Ultimate tensile strength,793.0,MPa,Yield strength,460.0,MPa,Ductility,20.0,%,0.0,0.0,0.195,0.0,0.0,0.0,0.0,0.0,0.0,0.2249999999999999,0.035,0.04,0.0,0.0,0.0,0.0,0.5,0.55,96.38,0.0,1.825,0.0,0.0,0.0,0.0,0.0,0.0,0.25,0.0,0.0,0.0,0.0,0.0,0.0,0.0,0.0,,,"Normalized 895C (1640F), Air Cooled, 25 mm (1 In.) Round","Normalized 895C (1640F), Air Cooled, 25 mm (1 In.) Round",361,4,Normalized (air cooled) – general-purpose steel,4
,,,1,Steel database with labelled clusters,,,AISI 4130H Steel,Ultimate tensile strength,731.0,MPa,Yield strength,460.0,MPa,Ductility,25.0,%,0.0,0.0,0.3,0.0,0.0,0.0,0.0,0.0,0.0,0.25,0.035,0.04,0.0,0.0,0.0,0.0,0.975,0.5,97.7,0.0,0.0,0.0,0.0,0.0,0.0,0.0,0.0,0.2,0.0,0.0,0.0,0.0,0.0,0.0,0.0,0.0,,,"Normalized At 870C (1600F), Air Cooled, 13 mm (0.5 In.) Round","Normalized At 870C (1600F), Air Cooled, 13 mm (0.5 In.) Round",84,4,Normalized (air cooled) – general-purpose steel,4
,,,1,Steel database with labelled clusters,,,AISI 4140 Steel,Ultimate tensile strength,1860.0,MPa,Yield strength,1655.0,MPa,Ductility,11.0,%,0.0,0.0,0.405,0.0,0.0,0.0,0.0,0.0,0.0,0.2249999999999999,0.035,0.04,0.0,0.0,0.0,0.0,0.95,0.875,97.27,0.0,0.0,0.0,0.0,0.0,0.0,0.0,0.0,0.2,0.0,0.0,0.0,0.0,0.0,0.0,0.0,0.0,,,"Normalized At 870C (1600F), Reheated To 845C (1550F), Oil Quenched, 260C (500F) Temper, 25 mm (1 In.) Round","Normalized At 870C (1600F), Reheated To 845C (1550F), Oil Quenched, 260C (500F) Temper, 25 mm (1 In.) Round",49,0,Carburized – quenched (oil) – wear-resistant surface steel,0
,,,1,Steel database with labelled clusters,,,AISI 4620H Steel,Ultimate tensile strength,1022.0,MPa,Yield strength,802.0,MPa,Ductility,17.0,%,0.0,0.0,0.2,0.0,0.0,0.0,0.0,0.0,0.0,0.25,0.035,0.04,0.0,0.0,0.0,0.0,0.0,0.55,96.9,0.0,1.775,0.0,0.0,0.0,0.0,0.0,0.0,0.25,0.0,0.0,0.0,0.0,0.0,0.0,0.0,0.0,,,"Direct Quench From Pot, Carburized, Oil Quenched, 150C (300F) Temper","Direct Quench From Pot, Carburized, Oil Quenched, 150C (300F) Temper",469,5,Carburized – quenched (oil) – wear-resistant surface steel (variant),5
,,,1,Steel database with labelled clusters,,,AISI 4118 Steel,Ultimate tensile strength,951.0,MPa,Yield strength,620.0,MPa,Ductility,18.0,%,0.0,0.0,0.205,0.0,0.0,0.0,0.0,0.0,0.0,0.25,0.035,0.04,0.0,0.0,0.0,0.0,0.5,0.8,98.055,0.0,0.0,0.0,0.0,0.0,0.0,0.0,0.0,0.1149999999999999,0.0,0.0,0.0,0.0,0.0,0.0,0.0,0.0,,,"Single Quenched And Tempered, Carburized, 230C (450F) Temper","Single Quenched And Tempered, Carburized, 230C (450F) Temper",156,5,Carburized – quenched (oil) – wear-resistant surface steel (variant),5
,,,1,Steel database with labelled clusters,,,AISI 6150H Steel,Ultimate tensile strength,972.0,MPa,Yield strength,640.0,MPa,Ductility,20.0,%,0.0,0.0,0.505,0.0,0.0,0.0,0.0,0.0,0.0,0.2249999999999999,0.035,0.04,0.0,0.0,0.0,0.15,0.975,0.8,97.27,0.0,0.0,0.0,0.0,0.0,0.0,0.0,0.0,0.0,0.0,0.0,0.0,0.0,0.0,0.0,0.0,0.0,,,"Normalized, 13 mm (0.5 In.) Round","Normalized, 13 mm (0.5 In.) Round",734,9,Normalized – general-purpose steel (round normalized stock),9
,,,1,Steel database with labelled clusters,,,AISI 1050 Steel,Ultimate tensile strength,721.0,MPa,Yield strength,450.0,MPa,Ductility,25.0,%,0.0,0.0,0.51,0.0,0.0,0.0,0.0,0.0,0.0,0.0,0.04,0.05,0.0,0.0,0.0,0.0,0.0,0.75,98.65,0.0,0.0,0.0,0.0,0.0,0.0,0.0,0.0,0.0,0.0,0.0,0.0,0.0,0.0,0.0,0.0,0.0,,,"Water Quenched From 830C (1525F), 650C (1200F) Temper, 100 mm (4 In.) Round","Water Quenched From 830C (1525F), 650C (1200F) Temper, 100 mm (4 In.) Round",1683,10,Quenched (water) & tempered – high-strength structural steel,10
,,,1,Steel database with labelled clusters,,,AISI 1040 Steel,Ultimate tensile strength,550.0,MPa,Yield strength,485.0,MPa,Ductility,10.0,%,0.0,0.0,0.405,0.0,0.0,0.0,0.0,0.0,0.0,0.0,0.04,0.05,0.0,0.0,0.0,0.0,0.0,0.75,98.755,0.0,0.0,0.0,0.0,0.0,0.0,0.0,0.0,0.0,0.0,0.0,0.0,0.0,0.0,0.0,0.0,0.0,,,"As Cold Drawn, 32-50 mm (1.25-2 In) Round","As Cold Drawn, 32-50 mm (1.25-2 In) Round",1571,3,Normalized – easy-to-machine stock (cold drawn),3
,,,1,Steel database with labelled clusters,,,ASTM A533 Low Alloy Steel,Ultimate tensile strength,550.0,MPa,Yield strength,345.0,MPa,Ductility,18.0,%,0.0,0.0,0.25,0.0,0.0,0.0,0.0,0.0,0.0,0.275,0.04,0.04,0.0,0.0,0.0,0.0,0.0,1.325,96.995,0.0,0.55,0.0,0.0,0.0,0.0,0.0,0.0,0.525,0.0,0.0,0.0,0.0,0.0,0.0,0.0,0.0,,,"Grade B, Class 1","Grade B, Class 1",1383,1,Hot rolled – general construction steel,1
,,,1,Steel database with labelled clusters,,,BS 970/3(91) 070M55 Nonresulfurized Carbon Steel,Ultimate tensile strength,700.0,MPa,Yield strength,415.0,MPa,Ductility,14.0,%,0.0,0.0,0.55,0.0,0.0,0.0,0.0,0.0,0.0,0.25,0.0,0.05,0.0,0.0,0.0,0.0,0.0,0.7,98.3,0.0,0.0,0.0,0.0,0.0,0.0,0.0,0.0,0.15,0.0,0.0,0.0,0.0,0.0,0.0,0.0,0.0,,,29-100 mm (1.125 - 4.0 In) Hot Rolled Cold Drawn,29-100 mm (1.125 - 4.0 In) Hot Rolled Cold Drawn,1933,3,Normalized – easy-to-machine stock (cold drawn),3
,,,1,Steel database with labelled clusters,,,AISI 1049 Steel,Ultimate tensile strength,634.0,MPa,Yield strength,531.0,MPa,Ductility,10.0,%,0.0,0.0,0.495,0.0,0.0,0.0,0.0,0.0,0.0,0.0,0.04,0.05,0.0,0.0,0.0,0.0,0.0,0.75,98.665,0.0,0.0,0.0,0.0,0.0,0.0,0.0,0.0,0.0,0.0,0.0,0.0,0.0,0.0,0.0,0.0,0.0,,,Annealed Cold Drawn Bar (Uns G10490),Annealed Cold Drawn Bar (Uns G10490),1893,2,Quenched (oil) – general-purpose steel (tested),2
,,,1,Steel database with labelled clusters,,,AISI E4340 Steel,Ultimate tensile strength,1110.0,MPa,Yield strength,710.0,MPa,Ductility,13.0,%,0.0,0.0,0.405,0.0,0.0,0.0,0.0,0.0,0.0,0.2249999999999999,0.025,0.02,0.0,0.0,0.0,0.0,0.8,0.75,95.7,0.0,1.825,0.0,0.0,0.0,0.0,0.0,0.0,0.25,0.0,0.0,0.0,0.0,0.0,0.0,0.0,0.0,,,"Normalized, 100 mm (4 In.) Round","Normalized, 100 mm (4 In.) Round",501,9,Normalized – general-purpose steel (round normalized stock),9
,,,1,Steel database with labelled clusters,,,AISI E9310 Steel,Ultimate tensile strength,1200.0,MPa,Yield strength,1034.0,MPa,Ductility,15.0,%,0.0,0.0,0.105,0.0,0.0,0.0,0.0,0.0,0.0,0.275,0.025,0.025,0.0,0.0,0.0,0.0,1.2,0.55,94.455,0.0,3.25,0.0,0.0,0.0,0.0,0.0,0.0,0.1149999999999999,0.0,0.0,0.0,0.0,0.0,0.0,0.0,0.0,,,"Normalized, Machined To 25 mm (1 In.) Rounds, Pseudocarburized, 150C (300F) Temper","Normalized, Machined To 25 mm (1 In.) Rounds, Pseudocarburized, 150C (300F) Temper",980,0,Carburized – quenched (oil) – wear-resistant surface steel,0
,,,1,Steel database with labelled clusters,,,AISI 4140H Steel,Ultimate tensile strength,814.0,MPa,Yield strength,485.0,MPa,Ductility,22.0,%,0.0,0.0,0.405,0.0,0.0,0.0,0.0,0.0,0.0,0.2249999999999999,0.035,0.04,0.0,0.0,0.0,0.0,0.975,0.875,97.22,0.0,0.0,0.0,0.0,0.0,0.0,0.0,0.0,0.2249999999999999,0.0,0.0,0.0,0.0,0.0,0.0,0.0,0.0,,,"Normalized At 870C (1600F), Air Cooled, 100 mm (4 In.) Round","Normalized At 870C (1600F), Air Cooled, 100 mm (4 In.) Round",180,4,Normalized (air cooled) – general-purpose steel,4
,,,1,Steel database with labelled clusters,,,AISI 1050 Steel,Ultimate tensile strength,786.0,MPa,Yield strength,486.0,MPa,Ductility,23.0,%,0.0,0.0,0.51,0.0,0.0,0.0,0.0,0.0,0.0,0.0,0.04,0.05,0.0,0.0,0.0,0.0,0.0,0.75,98.65,0.0,0.0,0.0,0.0,0.0,0.0,0.0,0.0,0.0,0.0,0.0,0.0,0.0,0.0,0.0,0.0,0.0,,,"Oil Quenched 845C (1550F), 595C (1100F) Temper, 25 mm (1 In.) Round","Oil Quenched 845C (1550F), 595C (1100F) Temper, 25 mm (1 In.) Round",1649,6,Quenched (oil) & tempered – high-strength structural steel,6
,,,1,Steel database with labelled clusters,,,AISI 8822H Steel,Ultimate tensile strength,1176.0,MPa,Yield strength,654.0,MPa,Ductility,12.0,%,0.0,0.0,0.22,0.0,0.0,0.0,0.0,0.0,0.0,0.2249999999999999,0.035,0.04,0.0,0.0,0.0,0.0,0.5,0.875,97.205,0.0,0.55,0.0,0.0,0.0,0.0,0.0,0.0,0.35,0.0,0.0,0.0,0.0,0.0,0.0,0.0,0.0,,,"Normalized, Machined To 25 mm (1 In.) Rounds, Pseudocarburized, 775C (1430F) Reheat, 150C (300F) Temper","Normalized, Machined To 25 mm (1 In.) Rounds, Pseudocarburized, 775C (1430F) Reheat, 150C (300F) Temper",969,0,Carburized – quenched (oil) – wear-resistant surface steel,0
,,,1,Steel database with labelled clusters,,,AISI 8620H Steel,Ultimate tensile strength,807.0,MPa,Yield strength,505.0,MPa,Ductility,23.0,%,0.0,0.0,0.205,0.0,0.0,0.0,0.0,0.0,0.0,0.25,0.035,0.04,0.0,0.0,0.0,0.0,0.5,0.7749999999999999,97.445,0.0,0.55,0.0,0.0,0.0,0.0,0.0,0.0,0.2,0.0,0.0,0.0,0.0,0.0,0.0,0.0,0.0,,,"Mock Carburized, Reheated And Quenched, 150C (300F) Temper, 50 mm (2 In.) Round","Mock Carburized, Reheated And Quenched, 150C (300F) Temper, 50 mm (2 In.) Round",746,8,Carburized – quenched (oil) – wear-resistant surface steel (variant),8
,,,1,Steel database with labelled clusters,,,ASTM A514 Steel,Ultimate tensile strength,760.0,MPa,Yield strength,690.0,MPa,Ductility,18.0,%,0.0,0.003,0.1649999999999999,0.0,0.0,0.0,0.0,0.0,0.0,0.275,0.04,0.04,0.0,0.0,0.0,0.0,0.0,0.575,97.027,0.0,1.35,0.0,0.0,0.0,0.0,0.0,0.0,0.525,0.0,0.0,0.0,0.0,0.0,0.0,0.0,0.0,,,"Grade M, Plate Thickness 19-64 mm","Grade M, Plate Thickness 19-64 mm",1208,11,plate – no special treatment – general-purpose steel,11
,,,1,Steel database with labelled clusters,,,AISI 1040 Steel,Ultimate tensile strength,525.0,MPa,Yield strength,290.0,MPa,Ductility,18.0,%,0.0,0.0,0.405,0.0,0.0,0.0,0.0,0.0,0.0,0.0,0.04,0.05,0.0,0.0,0.0,0.0,0.0,0.75,98.755,0.0,0.0,0.0,0.0,0.0,0.0,0.0,0.0,0.0,0.0,0.0,0.0,0.0,0.0,0.0,0.0,0.0,,,"Hot Rolled, 19-32 mm (0.75-1.25 In) Round","Hot Rolled, 19-32 mm (0.75-1.25 In) Round",1600,3,Normalized – easy-to-machine stock (cold drawn),3
,,,1,Steel database with labelled clusters,,,AISI 5140 Steel,Ultimate tensile strength,827.0,MPa,Yield strength,525.0,MPa,Ductility,22.0,%,0.0,0.0,0.405,0.0,0.0,0.0,0.0,0.0,0.0,0.2249999999999999,0.035,0.04,0.0,0.0,0.0,0.0,0.8,0.8,97.695,0.0,0.0,0.0,0.0,0.0,0.0,0.0,0.0,0.0,0.0,0.0,0.0,0.0,0.0,0.0,0.0,0.0,,,"Normalized, 13 mm (0.5 In.) Round","Normalized, 13 mm (0.5 In.) Round",529,9,Normalized – general-purpose steel (round normalized stock),9
,,,1,Steel database with labelled clusters,,,AISI 4620H Steel,Ultimate tensile strength,883.0,MPa,Yield strength,758.0,MPa,Ductility,16.0,%,0.0,0.0,0.2,0.0,0.0,0.0,0.0,0.0,0.0,0.25,0.035,0.04,0.0,0.0,0.0,0.0,0.0,0.55,96.9,0.0,1.775,0.0,0.0,0.0,0.0,0.0,0.0,0.25,0.0,0.0,0.0,0.0,0.0,0.0,0.0,0.0,,,"Normalized, Machined To 25 mm (1 In.) Rounds, Pseudocarburized, Reheated To 775C (1430F), Quenched And Tempered","Normalized, Machined To 25 mm (1 In.) Rounds, Pseudocarburized, Reheated To 775C (1430F), Quenched And Tempered",347,0,Carburized – quenched (oil) – wear-resistant surface steel,0
,,,1,Steel database with labelled clusters,,,ASTM A736 Low Alloy Steel,Ultimate tensile strength,690.0,MPa,Yield strength,620.0,MPa,Ductility,20.0,%,0.0,0.0,0.07,0.0,0.0,0.0,0.0,0.0,0.0,0.4,0.03,0.03,0.0,0.0,0.0,0.0,0.0,1.475,95.975,0.0,0.85,1.15,0.0,0.0,0.0,0.0,0.02,0.0,0.0,0.0,0.0,0.0,0.0,0.0,0.0,0.0,,,"Grade C, Class 1","Grade C, Class 1",1367,1,Hot rolled – general construction steel,1
,,,1,Steel database with labelled clusters,,,AISI 1541 Steel,Ultimate tensile strength,648.0,MPa,Yield strength,552.0,MPa,Ductility,10.0,%,0.0,0.0,0.4,0.0,0.0,0.0,0.0,0.0,0.0,0.0,0.04,0.05,0.0,0.0,0.0,0.0,0.0,1.5,98.01,0.0,0.0,0.0,0.0,0.0,0.0,0.0,0.0,0.0,0.0,0.0,0.0,0.0,0.0,0.0,0.0,0.0,,,Annealed And Cold Drawn Bar (Uns G15410),Annealed And Cold Drawn Bar (Uns G15410),1950,2,Quenched (oil) – general-purpose steel (tested),2
,,,1,Steel database with labelled clusters,,,BS 970/1(83) 070M55 Nonresulfurized Carbon Steel,Ultimate tensile strength,700.0,MPa,Yield strength,355.0,MPa,Ductility,12.0,%,0.0,0.0,0.55,0.0,0.0,0.0,0.0,0.0,0.0,0.0,0.05,0.05,0.0,0.0,0.0,0.0,0.0,0.7,98.65,0.0,0.0,0.0,0.0,0.0,0.0,0.0,0.0,0.0,0.0,0.0,0.0,0.0,0.0,0.0,0.0,0.0,,,6-63 mm (0.25-2.5 In),6-63 mm (0.25-2.5 In),1970,3,Normalized – easy-to-machine stock (cold drawn),3
,,,1,Steel database with labelled clusters,,,AISI 1141 Steel,Ultimate tensile strength,745.0,MPa,Yield strength,515.0,MPa,Ductility,21.0,%,0.0,0.0,0.41,0.0,0.0,0.0,0.0,0.0,0.0,0.0,0.04,0.105,0.0,0.0,0.0,0.0,0.0,1.5,97.945,0.0,0.0,0.0,0.0,0.0,0.0,0.0,0.0,0.0,0.0,0.0,0.0,0.0,0.0,0.0,0.0,0.0,,,"Oil Quenched From 815C, 540C (1000F) Temper, 50 mm (2 In.) Round","Oil Quenched From 815C, 540C (1000F) Temper, 50 mm (2 In.) Round",1964,6,Quenched (oil) & tempered – high-strength structural steel,6
,,,1,Steel database with labelled clusters,,,AISI E9310H Steel,Ultimate tensile strength,1203.0,MPa,Yield strength,958.0,MPa,Ductility,15.0,%,0.0,0.0,0.1,0.0,0.0,0.0,0.0,0.0,0.0,0.2249999999999999,0.0,0.05,0.0,0.0,0.0,0.0,1.225,0.55,94.485,0.0,3.25,0.0,0.0,0.0,0.0,0.0,0.0,0.1149999999999999,0.0,0.0,0.0,0.0,0.0,0.0,0.0,0.0,,,"Double Quenched And Tempered At 150C (300F), 1.4 mm Case Depth","Double Quenched And Tempered At 150C (300F), 1.4 mm Case Depth",953,5,Carburized – quenched (oil) – wear-resistant surface steel (variant),5
,,,1,Steel database with labelled clusters,,,AISI 5150 Steel,Ultimate tensile strength,821.0,MPa,Yield strength,605.0,MPa,Ductility,22.0,%,0.0,0.0,0.505,0.0,0.0,0.0,0.0,0.0,0.0,0.2249999999999999,0.035,0.04,0.0,0.0,0.0,0.0,0.8,0.8,97.595,0.0,0.0,0.0,0.0,0.0,0.0,0.0,0.0,0.0,0.0,0.0,0.0,0.0,0.0,0.0,0.0,0.0,,,"Oil Quenched From 830C (1525F), 650C (1200F) Temper, 50 mm (2 In.) Round","Oil Quenched From 830C (1525F), 650C (1200F) Temper, 50 mm (2 In.) Round",602,6,Quenched (oil) & tempered – high-strength structural steel,6
,,,1,Steel database with labelled clusters,,,ASTM A573 Steel,Ultimate tensile strength,400.0,MPa,Yield strength,220.0,MPa,Ductility,21.0,%,0.0,0.0,0.23,0.0,0.0,0.0,0.0,0.0,0.0,0.2249999999999999,0.04,0.05,0.0,0.0,0.0,0.0,0.0,0.75,98.705,0.0,0.0,0.0,0.0,0.0,0.0,0.0,0.0,0.0,0.0,0.0,0.0,0.0,0.0,0.0,0.0,0.0,,,Grade 58,Grade 58,1356,1,Hot rolled – general construction steel,1
,,,1,Steel database with labelled clusters,,,AISI 4340 Steel,Ultimate tensile strength,855.0,MPa,Yield strength,731.0,MPa,Ductility,21.0,%,0.0,0.0,0.4,0.0,0.0,0.0,0.0,0.0,0.0,0.2249999999999999,0.035,0.04,0.0,0.0,0.0,0.0,0.8,0.7,95.725,0.0,1.825,0.0,0.0,0.0,0.0,0.0,0.0,0.25,0.0,0.0,0.0,0.0,0.0,0.0,0.0,0.0,,,"Oil Quenched 800C (1470F), 650C (1200F) Temper, 100 mm","Oil Quenched 800C (1470F), 650C (1200F) Temper, 100 mm",244,6,Quenched (oil) & tempered – high-strength structural steel,6
,,,1,Steel database with labelled clusters,,,AISI 86B30H Steel,Ultimate tensile strength,660.0,MPa,Yield strength,495.0,MPa,Ductility,25.0,%,0.0,0.00175,0.3,0.0,0.0,0.0,0.0,0.0,0.0,0.2249999999999999,0.035,0.04,0.0,0.0,0.0,0.0,0.5,0.8,97.34825,0.0,0.55,0.0,0.0,0.0,0.0,0.0,0.0,0.2,0.0,0.0,0.0,0.0,0.0,0.0,0.0,0.0,,,"Water Quenched 845C (1550F), 595C (1100F) Temper, 100 mm (4 In.) Round","Water Quenched 845C (1550F), 595C (1100F) Temper, 100 mm (4 In.) Round",842,10,Quenched (water) & tempered – high-strength structural steel,10
,,,1,Steel database with labelled clusters,,,AISI 1117 Steel,Ultimate tensile strength,465.0,MPa,Yield strength,305.0,MPa,Ductility,34.0,%,0.0,0.0,0.17,0.0,0.0,0.0,0.0,0.0,0.0,0.0,0.04,0.105,0.0,0.0,0.0,0.0,0.0,1.15,98.535,0.0,0.0,0.0,0.0,0.0,0.0,0.0,0.0,0.0,0.0,0.0,0.0,0.0,0.0,0.0,0.0,0.0,,,Normalized At 900C (1650F),Normalized At 900C (1650F),1791,4,Normalized (air cooled) – general-purpose steel,4
,,,1,Steel database with labelled clusters,,,AISI 1018 Steel,Ultimate tensile strength,415.0,MPa,Yield strength,310.0,MPa,Ductility,20.0,%,0.0,0.0,0.17,0.0,0.0,0.0,0.0,0.0,0.0,0.0,0.04,0.05,0.0,0.0,0.0,0.0,0.0,0.75,98.99,0.0,0.0,0.0,0.0,0.0,0.0,0.0,0.0,0.0,0.0,0.0,0.0,0.0,0.0,0.0,0.0,0.0,,,"Cold Drawn, High Temperature, Stress Relieved, 22-32 mm (0.875-1.25 In) Round","Cold Drawn, High Temperature, Stress Relieved, 22-32 mm (0.875-1.25 In) Round",1457,0,Carburized – quenched (oil) – wear-resistant surface steel,0
,,,1,Steel database with labelled clusters,,,AISI 4320 Steel,Ultimate tensile strength,580.0,MPa,Yield strength,425.0,MPa,Ductility,29.0,%,0.0,0.0,0.195,0.0,0.0,0.0,0.0,0.0,0.0,0.2249999999999999,0.035,0.04,0.0,0.0,0.0,0.0,0.5,0.55,96.38,0.0,1.825,0.0,0.0,0.0,0.0,0.0,0.0,0.25,0.0,0.0,0.0,0.0,0.0,0.0,0.0,0.0,,,"Annealed (Heated To 850C (1560F), Furnace Cooled 15C/Hr. To 420C, Air Cooled), 25 mm (1 In.) Round","Annealed (Heated To 850C (1560F), Furnace Cooled 15C/Hr. To 420C, Air Cooled), 25 mm (1 In.) Round",313,7,Annealed – easy-to-machine – round annealed stock,7
,,,1,Steel database with labelled clusters,,,AISI 4620H Steel,Ultimate tensile strength,1000.0,MPa,Yield strength,807.0,MPa,Ductility,17.0,%,0.0,0.0,0.2,0.0,0.0,0.0,0.0,0.0,0.0,0.25,0.035,0.04,0.0,0.0,0.0,0.0,0.0,0.55,96.9,0.0,1.775,0.0,0.0,0.0,0.0,0.0,0.0,0.25,0.0,0.0,0.0,0.0,0.0,0.0,0.0,0.0,,,"Normalized, Machined To 13.7 mm Rounds, Pseudocarburized, Reheated To 830C (1525F), Quenched And Tempered","Normalized, Machined To 13.7 mm Rounds, Pseudocarburized, Reheated To 830C (1525F), Quenched And Tempered",436,0,Carburized – quenched (oil) – wear-resistant surface steel,0
,,,1,Steel database with labelled clusters,,,AISI 1060 Steel,Ultimate tensile strength,745.0,MPa,Yield strength,353.0,MPa,Ductility,18.0,%,0.0,0.0,0.605,0.0,0.0,0.0,0.0,0.0,0.0,0.0,0.04,0.05,0.0,0.0,0.0,0.0,0.0,0.75,98.555,0.0,0.0,0.0,0.0,0.0,0.0,0.0,0.0,0.0,0.0,0.0,0.0,0.0,0.0,0.0,0.0,0.0,,,"Normalized At 900C (1650F), Air Cooled, 100 mm (4 In.) Round","Normalized At 900C (1650F), Air Cooled, 100 mm (4 In.) Round",1870,4,Normalized (air cooled) – general-purpose steel,4
