Repository: Azhi-ss/SteelScientist

# Steel Labelled Clusters Dataset

This directory contains the cleaned steel labelled-clusters dataset used by
`regression/steel_labelled_clusters_regression.py`.

## Files

| File | Rows | Description |
|------|------|-------------|
| `raw/Steel database with labelled clusters.xlsx` | 3234 | Original spreadsheet. |
| `full_with_duplicates.csv` | 3234 | Raw spreadsheet mapped to the project regression schema. |
| `clean.csv` | 1943 | Strictly deduplicated regression mother table. |
| `train.csv` | 1554 | Fixed 8:2 training split generated from `clean.csv`. |
| `val.csv` | 389 | Fixed 8:2 validation split generated from `clean.csv`. |

File: datasets/steel_labelled_clusters/duplicate_rows.csv (part 10 of 33)
duplicate_group_id,source_entry,Material,Text,Tensile_value,Yield_value,Elongation_value,cluster_number,cluster_label,DOIs,Files,problem,status,Table_topic,title,abstract,Tensile_name,Tensile_unit,Yield_name,Yield_unit,Elongation_name,Elongation_unit,H,B,C,N,O,F,Na,Mg,Al,Si,P,S,Cl,Ca,Ti,V,Cr,Mn,Fe,Co,Ni,Cu,Zn,As,Y,Zr,Nb,Mo,Sn,Sb,La,Ce,Ta,W,Pb,Bi,Other_ele,Text_addition,actions,cluster_number_0_to_11
333,2380,AISI 4620 Steel,"Normalized, Machined To 13.7 mm Rounds, Pseudocarburized, Reheated To 925C (1700F), Quenched And Tempered",1014.0,841.0,16.0,0,Carburized – quenched (oil) – wear-resistant surface steel,,,,1,Steel database with labelled clusters,,,Ultimate tensile strength,MPa,Yield strength,MPa,Ductility,%,0.0,0.0,0.195,0.0,0.0,0.0,0.0,0.0,0.0,0.25,0.035,0.04,0.0,0.0,0.0,0.0,0.0,0.55,96.855,0.0,1.825,0.0,0.0,0.0,0.0,0.0,0.0,0.25,0.0,0.0,0.0,0.0,0.0,0.0,0.0,0.0,,,"Normalized, Machined To 13.7 mm Rounds, Pseudocarburized, Reheated To 925C (1700F), Quenched And Tempered",0
334,334,AISI 4427 Steel,"Heat Treated In 13.7 mm Rounds, Reheated To 865C (1590F), 150C (300F) Temper",1255.0,896.0,13.0,0,Carburized – quenched (oil) – wear-resistant surface steel,,,,1,Steel database with labelled clusters,,,Ultimate tensile strength,MPa,Yield strength,MPa,Ductility,%,0.0,0.0,0.265,0.0,0.0,0.0,0.0,0.0,0.0,0.2249999999999999,0.035,0.04,0.0,0.0,0.0,0.0,0.0,0.8,98.235,0.0,0.0,0.0,0.0,0.0,0.0,0.0,0.0,0.4,0.0,0.0,0.0,0.0,0.0,0.0,0.0,0.0,,,"Heat Treated In 13.7 mm Rounds, Reheated To 865C (1590F), 150C (300F) Temper",0
334,2226,AISI 4427 Steel,"Heat Treated In 13.7 mm Rounds, Reheated To 865C (1590F), 150C (300F) Temper",1255.0,896.0,13.0,0,Carburized – quenched (oil) – wear-resistant surface steel,,,,1,Steel database with labelled clusters,,,Ultimate tensile strength,MPa,Yield strength,MPa,Ductility,%,0.0,0.0,0.265,0.0,0.0,0.0,0.0,0.0,0.0,0.2249999999999999,0.035,0.04,0.0,0.0,0.0,0.0,0.0,0.8,98.235,0.0,0.0,0.0,0.0,0.0,0.0,0.0,0.0,0.4,0.0,0.0,0.0,0.0,0.0,0.0,0.0,0.0,,,"Heat Treated In 13.7 mm Rounds, Reheated To 865C (1590F), 150C (300F) Temper",0
335,335,AISI 4320 Steel,"Mock Carburized 925C (1700F) For 8 Hrs., Reheated To 815C (1500F), Oil Quenched, 150C (300F) Temper, 13 mm (0.5 In.) Round",1460.0,1125.0,11.0,8,Carburized – quenched (oil) – wear-resistant surface steel (variant),,,,1,Steel database with labelled clusters,,,Ultimate tensile strength,MPa,Yield strength,MPa,Ductility,%,0.0,0.0,0.195,0.0,0.0,0.0,0.0,0.0,0.0,0.2249999999999999,0.035,0.04,0.0,0.0,0.0,0.0,0.5,0.55,96.38,0.0,1.825,0.0,0.0,0.0,0.0,0.0,0.0,0.25,0.0,0.0,0.0,0.0,0.0,0.0,0.0,0.0,,,"Mock Carburized 925C (1700F) For 8 Hrs., Reheated To 815C (1500F), Oil Quenched, 150C (300F) Temper, 13 mm (0.5 In.) Round",8
335,2178,AISI 4320 Steel,"Mock Carburized 925C (1700F) For 8 Hrs., Reheated To 815C (1500F), Oil Quenched, 150C (300F) Temper, 13 mm (0.5 In.) Round",1460.0,1125.0,11.0,8,Carburized – quenched (oil) – wear-resistant surface steel (variant),,,,1,Steel database with labelled clusters,,,Ultimate tensile strength,MPa,Yield strength,MPa,Ductility,%,0.0,0.0,0.195,0.0,0.0,0.0,0.0,0.0,0.0,0.2249999999999999,0.035,0.04,0.0,0.0,0.0,0.0,0.5,0.55,96.38,0.0,1.825,0.0,0.0,0.0,0.0,0.0,0.0,0.25,0.0,0.0,0.0,0.0,0.0,0.0,0.0,0.0,,,"Mock Carburized 925C (1700F) For 8 Hrs., Reheated To 815C (1500F), Oil Quenched, 150C (300F) Temper, 13 mm (0.5 In.) Round",8
336,336,AISI 4620 Steel,"Mock Carburized, 230C (450F) Temper, 25 mm (1 In.) Round",675.0,455.0,27.0,8,Carburized – quenched (oil) – wear-resistant surface steel (variant),,,,1,Steel database with labelled clusters,,,Ultimate tensile strength,MPa,Yield strength,MPa,Ductility,%,0.0,0.0,0.195,0.0,0.0,0.0,0.0,0.0,0.0,0.25,0.035,0.04,0.0,0.0,0.0,0.0,0.0,0.55,96.855,0.0,1.825,0.0,0.0,0.0,0.0,0.0,0.0,0.25,0.0,0.0,0.0,0.0,0.0,0.0,0.0,0.0,,,"Mock Carburized, 230C (450F) Temper, 25 mm (1 In.) Round",8
336,2280,AISI 4620 Steel,"Mock Carburized, 230C (450F) Temper, 25 mm (1 In.) Round",675.0,455.0,27.0,8,Carburized – quenched (oil) – wear-resistant surface steel (variant),,,,1,Steel database with labelled clusters,,,Ultimate tensile strength,MPa,Yield strength,MPa,Ductility,%,0.0,0.0,0.195,0.0,0.0,0.0,0.0,0.0,0.0,0.25,0.035,0.04,0.0,0.0,0.0,0.0,0.0,0.55,96.855,0.0,1.825,0.0,0.0,0.0,0.0,0.0,0.0,0.25,0.0,0.0,0.0,0.0,0.0,0.0,0.0,0.0,,,"Mock Carburized, 230C (450F) Temper, 25 mm (1 In.) Round",8
337,337,AISI E4340 H Steel,"Oil Quenched 845C, 650C (1200F) Temper",1005.0,938.0,20.0,6,Quenched (oil) & tempered – high-strength structural steel,,,,1,Steel database with labelled clusters,,,Ultimate tensile strength,MPa,Yield strength,MPa,Ductility,%,0.0,0.0,0.405,0.0,0.0,0.0,0.0,0.0,0.0,0.2249999999999999,0.025,0.02,0.0,0.0,0.0,0.0,0.8,0.7749999999999999,95.725,0.0,1.775,0.0,0.0,0.0,0.0,0.0,0.0,0.25,0.0,0.0,0.0,0.0,0.0,0.0,0.0,0.0,,,"Oil Quenched 845C, 650C (1200F) Temper",6
337,2900,AISI E4340 H Steel,"Oil Quenched 845C, 650C (1200F) Temper",1005.0,938.0,20.0,6,Quenched (oil) & tempered – high-strength structural steel,,,,1,Steel database with labelled clusters,,,Ultimate tensile strength,MPa,Yield strength,MPa,Ductility,%,0.0,0.0,0.405,0.0,0.0,0.0,0.0,0.0,0.0,0.2249999999999999,0.025,0.02,0.0,0.0,0.0,0.0,0.8,0.7749999999999999,95.725,0.0,1.775,0.0,0.0,0.0,0.0,0.0,0.0,0.25,0.0,0.0,0.0,0.0,0.0,0.0,0.0,0.0,,,"Oil Quenched 845C, 650C (1200F) Temper",6
338,338,AISI 4620 Steel,"Annealed, 25 mm Round",510.0,370.0,31.0,3,Normalized – easy-to-machine stock (cold drawn),,,,1,Steel database with labelled clusters,,,Ultimate tensile strength,MPa,Yield strength,MPa,Ductility,%,0.0,0.0,0.195,0.0,0.0,0.0,0.0,0.0,0.0,0.25,0.035,0.04,0.0,0.0,0.0,0.0,0.0,0.55,96.855,0.0,1.825,0.0,0.0,0.0,0.0,0.0,0.0,0.25,0.0,0.0,0.0,0.0,0.0,0.0,0.0,0.0,,,"Annealed, 25 mm Round",3
338,2194,AISI 4620 Steel,"Annealed, 25 mm Round",510.0,370.0,31.0,3,Normalized – easy-to-machine stock (cold drawn),,,,1,Steel database with labelled clusters,,,Ultimate tensile strength,MPa,Yield strength,MPa,Ductility,%,0.0,0.0,0.195,0.0,0.0,0.0,0.0,0.0,0.0,0.25,0.035,0.04,0.0,0.0,0.0,0.0,0.0,0.55,96.855,0.0,1.825,0.0,0.0,0.0,0.0,0.0,0.0,0.25,0.0,0.0,0.0,0.0,0.0,0.0,0.0,0.0,,,"Annealed, 25 mm Round",3
339,339,AISI E4340 Steel,Annealed 810C (1490F),745.0,475.0,22.0,7,Annealed – easy-to-machine – round annealed stock,,,,1,Steel database with labelled clusters,,,Ultimate tensile strength,MPa,Yield strength,MPa,Ductility,%,0.0,0.0,0.405,0.0,0.0,0.0,0.0,0.0,0.0,0.2249999999999999,0.025,0.02,0.0,0.0,0.0,0.0,0.8,0.75,95.7,0.0,1.825,0.0,0.0,0.0,0.0,0.0,0.0,0.25,0.0,0.0,0.0,0.0,0.0,0.0,0.0,0.0,,,Annealed 810C (1490F),7
339,2950,AISI E4340 Steel,Annealed 810C (1490F),745.0,475.0,22.0,7,Annealed – easy-to-machine – round annealed stock,,,,1,Steel database with labelled clusters,,,Ultimate tensile strength,MPa,Yield strength,MPa,Ductility,%,0.0,0.0,0.405,0.0,0.0,0.0,0.0,0.0,0.0,0.2249999999999999,0.025,0.02,0.0,0.0,0.0,0.0,0.8,0.75,95.7,0.0,1.825,0.0,0.0,0.0,0.0,0.0,0.0,0.25,0.0,0.0,0.0,0.0,0.0,0.0,0.0,0.0,,,Annealed 810C (1490F),7
340,340,AISI 4620 Steel,"Normalized, Machined To 25 mm (1 In.) Rounds, Pseudocarburized, Reheated To 830C (1525F), Quenched And Tempered",945.0,752.0,17.0,0,Carburized – quenched (oil) – wear-resistant surface steel,,,,1,Steel database with labelled clusters,,,Ultimate tensile strength,MPa,Yield strength,MPa,Ductility,%,0.0,0.0,0.195,0.0,0.0,0.0,0.0,0.0,0.0,0.25,0.035,0.04,0.0,0.0,0.0,0.0,0.0,0.55,96.855,0.0,1.825,0.0,0.0,0.0,0.0,0.0,0.0,0.25,0.0,0.0,0.0,0.0,0.0,0.0,0.0,0.0,,,"Normalized, Machined To 25 mm (1 In.) Rounds, Pseudocarburized, Reheated To 830C (1525F), Quenched And Tempered",0
340,2430,AISI 4620 Steel,"Normalized, Machined To 25 mm (1 In.) Rounds, Pseudocarburized, Reheated To 830C (1525F), Quenched And Tempered",945.0,752.0,17.0,0,Carburized – quenched (oil) – wear-resistant surface steel,,,,1,Steel database with labelled clusters,,,Ultimate tensile strength,MPa,Yield strength,MPa,Ductility,%,0.0,0.0,0.195,0.0,0.0,0.0,0.0,0.0,0.0,0.25,0.035,0.04,0.0,0.0,0.0,0.0,0.0,0.55,96.855,0.0,1.825,0.0,0.0,0.0,0.0,0.0,0.0,0.25,0.0,0.0,0.0,0.0,0.0,0.0,0.0,0.0,,,"Normalized, Machined To 25 mm (1 In.) Rounds, Pseudocarburized, Reheated To 830C (1525F), Quenched And Tempered",0
341,341,AISI 4427 Steel,"Heat Treated In 25 mm Rounds, Reheated To 765C (1410F), 150C (300F) Temper",951.0,560.0,17.0,0,Carburized – quenched (oil) – wear-resistant surface steel,,,,1,Steel database with labelled clusters,,,Ultimate tensile strength,MPa,Yield strength,MPa,Ductility,%,0.0,0.0,0.265,0.0,0.0,0.0,0.0,0.0,0.0,0.2249999999999999,0.035,0.04,0.0,0.0,0.0,0.0,0.0,0.8,98.235,0.0,0.0,0.0,0.0,0.0,0.0,0.0,0.0,0.4,0.0,0.0,0.0,0.0,0.0,0.0,0.0,0.0,,,"Heat Treated In 25 mm Rounds, Reheated To 765C (1410F), 150C (300F) Temper",0
341,2233,AISI 4427 Steel,"Heat Treated In 25 mm Rounds, Reheated To 765C (1410F), 150C (300F) Temper",951.0,560.0,17.0,0,Carburized – quenched (oil) – wear-resistant surface steel,,,,1,Steel database with labelled clusters,,,Ultimate tensile strength,MPa,Yield strength,MPa,Ductility,%,0.0,0.0,0.265,0.0,0.0,0.0,0.0,0.0,0.0,0.2249999999999999,0.035,0.04,0.0,0.0,0.0,0.0,0.0,0.8,98.235,0.0,0.0,0.0,0.0,0.0,0.0,0.0,0.0,0.4,0.0,0.0,0.0,0.0,0.0,0.0,0.0,0.0,,,"Heat Treated In 25 mm Rounds, Reheated To 765C (1410F), 150C (300F) Temper",0
342,342,AISI 4620 Steel,"Mock Carburized, 230C (450F) Temper, 50 mm (2 In.) Round",660.0,425.0,26.0,8,Carburized – quenched (oil) – wear-resistant surface steel (variant),,,,1,Steel database with labelled clusters,,,Ultimate tensile strength,MPa,Yield strength,MPa,Ductility,%,0.0,0.0,0.195,0.0,0.0,0.0,0.0,0.0,0.0,0.25,0.035,0.04,0.0,0.0,0.0,0.0,0.0,0.55,96.855,0.0,1.825,0.0,0.0,0.0,0.0,0.0,0.0,0.25,0.0,0.0,0.0,0.0,0.0,0.0,0.0,0.0,,,"Mock Carburized, 230C (450F) Temper, 50 mm (2 In.) Round",8
342,2292,AISI 4620 Steel,"Mock Carburized, 230C (450F) Temper, 50 mm (2 In.) Round",660.0,425.0,26.0,8,Carburized – quenched (oil) – wear-resistant surface steel (variant),,,,1,Steel database with labelled clusters,,,Ultimate tensile strength,MPa,Yield strength,MPa,Ductility,%,0.0,0.0,0.195,0.0,0.0,0.0,0.0,0.0,0.0,0.25,0.035,0.04,0.0,0.0,0.0,0.0,0.0,0.55,96.855,0.0,1.825,0.0,0.0,0.0,0.0,0.0,0.0,0.25,0.0,0.0,0.0,0.0,0.0,0.0,0.0,0.0,,,"Mock Carburized, 230C (450F) Temper, 50 mm (2 In.) Round",8
343,343,AISI 4620 Steel,"Mock Carburized, 150C (300F) Temper, 25 mm (1 In.) Round",675.0,460.0,25.0,8,Carburized – quenched (oil) – wear-resistant surface steel (variant),,,,1,Steel database with labelled clusters,,,Ultimate tensile strength,MPa,Yield strength,MPa,Ductility,%,0.0,0.0,0.195,0.0,0.0,0.0,0.0,0.0,0.0,0.25,0.035,0.04,0.0,0.0,0.0,0.0,0.0,0.55,96.855,0.0,1.825,0.0,0.0,0.0,0.0,0.0,0.0,0.25,0.0,0.0,0.0,0.0,0.0,0.0,0.0,0.0,,,"Mock Carburized, 150C (300F) Temper, 25 mm (1 In.) Round",8
343,2217,AISI 4620 Steel,"Mock Carburized, 150C (300F) Temper, 25 mm (1 In.) Round",675.0,460.0,25.0,8,Carburized – quenched (oil) – wear-resistant surface steel (variant),,,,1,Steel database with labelled clusters,,,Ultimate tensile strength,MPa,Yield strength,MPa,Ductility,%,0.0,0.0,0.195,0.0,0.0,0.0,0.0,0.0,0.0,0.25,0.035,0.04,0.0,0.0,0.0,0.0,0.0,0.55,96.855,0.0,1.825,0.0,0.0,0.0,0.0,0.0,0.0,0.25,0.0,0.0,0.0,0.0,0.0,0.0,0.0,0.0,,,"Mock Carburized, 150C (300F) Temper, 25 mm (1 In.) Round",8
344,344,AISI 4320 Steel,"Mock Carburized 925C (1700F) For 8 Hrs., Reheated To 815C (1500F), Oil Quenched, 150C (300F) Temper, 100 mm (4 In.) Round",827.0,515.0,24.0,8,Carburized – quenched (oil) – wear-resistant surface steel (variant),,,,1,Steel database with labelled clusters,,,Ultimate tensile strength,MPa,Yield strength,MPa,Ductility,%,0.0,0.0,0.195,0.0,0.0,0.0,0.0,0.0,0.0,0.2249999999999999,0.035,0.04,0.0,0.0,0.0,0.0,0.5,0.55,96.38,0.0,1.825,0.0,0.0,0.0,0.0,0.0,0.0,0.25,0.0,0.0,0.0,0.0,0.0,0.0,0.0,0.0,,,"Mock Carburized 925C (1700F) For 8 Hrs., Reheated To 815C (1500F), Oil Quenched, 150C (300F) Temper, 100 mm (4 In.) Round",8
344,2165,AISI 4320 Steel,"Mock Carburized 925C (1700F) For 8 Hrs., Reheated To 815C (1500F), Oil Quenched, 150C (300F) Temper, 100 mm (4 In.) Round",827.0,515.0,24.0,8,Carburized – quenched (oil) – wear-resistant surface steel (variant),,,,1,Steel database with labelled clusters,,,Ultimate tensile strength,MPa,Yield strength,MPa,Ductility,%,0.0,0.0,0.195,0.0,0.0,0.0,0.0,0.0,0.0,0.2249999999999999,0.035,0.04,0.0,0.0,0.0,0.0,0.5,0.55,96.38,0.0,1.825,0.0,0.0,0.0,0.0,0.0,0.0,0.25,0.0,0.0,0.0,0.0,0.0,0.0,0.0,0.0,,,"Mock Carburized 925C (1700F) For 8 Hrs., Reheated To 815C (1500F), Oil Quenched, 150C (300F) Temper, 100 mm (4 In.) Round",8
345,345,AISI 4150H Steel,"Oil Quenched 830C (1525F), 650C (1200F) Temper, 50 mm (2 In.) Round",931.0,814.0,20.0,6,Quenched (oil) & tempered – high-strength structural steel,,,,1,Steel database with labelled clusters,,,Ultimate tensile strength,MPa,Yield strength,MPa,Ductility,%,0.0,0.0,0.505,0.0,0.0,0.0,0.0,0.0,0.0,0.2249999999999999,0.035,0.04,0.0,0.0,0.0,0.0,0.975,0.875,97.145,0.0,0.0,0.0,0.0,0.0,0.0,0.0,0.0,0.2,0.0,0.0,0.0,0.0,0.0,0.0,0.0,0.0,,,"Oil Quenched 830C (1525F), 650C (1200F) Temper, 50 mm (2 In.) Round",6
345,2942,AISI 4150H Steel,"Oil Quenched 830C (1525F), 650C (1200F) Temper, 50 mm (2 In.) Round",931.0,814.0,20.0,6,Quenched (oil) & tempered – high-strength structural steel,,,,1,Steel database with labelled clusters,,,Ultimate tensile strength,MPa,Yield strength,MPa,Ductility,%,0.0,0.0,0.505,0.0,0.0,0.0,0.0,0.0,0.0,0.2249999999999999,0.035,0.04,0.0,0.0,0.0,0.0,0.975,0.875,97.145,0.0,0.0,0.0,0.0,0.0,0.0,0.0,0.0,0.2,0.0,0.0,0.0,0.0,0.0,0.0,0.0,0.0,,,"Oil Quenched 830C (1525F), 650C (1200F) Temper, 50 mm (2 In.) Round",6
346,346,AISI E4340 H Steel,"Oil Quenched 855C (1570F), 230C (450F) Temper For 4 Hrs",1855.0,1550.0,12.0,6,Quenched (oil) & tempered – high-strength structural steel,,,,1,Steel database with labelled clusters,,,Ultimate tensile strength,MPa,Yield strength,MPa,Ductility,%,0.0,0.0,0.405,0.0,0.0,0.0,0.0,0.0,0.0,0.2249999999999999,0.025,0.02,0.0,0.0,0.0,0.0,0.8,0.7749999999999999,95.725,0.0,1.775,0.0,0.0,0.0,0.0,0.0,0.0,0.25,0.0,0.0,0.0,0.0,0.0,0.0,0.0,0.0,,,"Oil Quenched 855C (1570F), 230C (450F) Temper For 4 Hrs",6
346,2953,AISI E4340 H Steel,"Oil Quenched 855C (1570F), 230C (450F) Temper For 4 Hrs",1855.0,1550.0,12.0,6,Quenched (oil) & tempered – high-strength structural steel,,,,1,Steel database with labelled clusters,,,Ultimate tensile strength,MPa,Yield strength,MPa,Ductility,%,0.0,0.0,0.405,0.0,0.0,0.0,0.0,0.0,0.0,0.2249999999999999,0.025,0.02,0.0,0.0,0.0,0.0,0.8,0.7749999999999999,95.725,0.0,1.775,0.0,0.0,0.0,0.0,0.0,0.0,0.25,0.0,0.0,0.0,0.0,0.0,0.0,0.0,0.0,,,"Oil Quenched 855C (1570F), 230C (450F) Temper For 4 Hrs",6
347,347,AISI 4620H Steel,"Normalized, Machined To 25 mm (1 In.) Rounds, Pseudocarburized, Reheated To 775C (1430F), Quenched And Tempered",883.0,758.0,16.0,0,Carburized – quenched (oil) – wear-resistant surface steel,,,,1,Steel database with labelled clusters,,,Ultimate tensile strength,MPa,Yield strength,MPa,Ductility,%,0.0,0.0,0.2,0.0,0.0,0.0,0.0,0.0,0.0,0.25,0.035,0.04,0.0,0.0,0.0,0.0,0.0,0.55,96.9,0.0,1.775,0.0,0.0,0.0,0.0,0.0,0.0,0.25,0.0,0.0,0.0,0.0,0.0,0.0,0.0,0.0,,,"Normalized, Machined To 25 mm (1 In.) Rounds, Pseudocarburized, Reheated To 775C (1430F), Quenched And Tempered",0
347,2321,AISI 4620H Steel,"Normalized, Machined To 25 mm (1 In.) Rounds, Pseudocarburized, Reheated To 775C (1430F), Quenched And Tempered",883.0,758.0,16.0,0,Carburized – quenched (oil) – wear-resistant surface steel,,,,1,Steel database with labelled clusters,,,Ultimate tensile strength,MPa,Yield strength,MPa,Ductility,%,0.0,0.0,0.2,0.0,0.0,0.0,0.0,0.0,0.0,0.25,0.035,0.04,0.0,0.0,0.0,0.0,0.0,0.55,96.9,0.0,1.775,0.0,0.0,0.0,0.0,0.0,0.0,0.25,0.0,0.0,0.0,0.0,0.0,0.0,0.0,0.0,,,"Normalized, Machined To 25 mm (1 In.) Rounds, Pseudocarburized, Reheated To 775C (1430F), Quenched And Tempered",0
348,348,AISI 4427 Steel,"Heat Treated In 13.7 mm Rounds, Oil Quenched, 150C (300F) Temper",1434.0,903.0,11.0,0,Carburized – quenched (oil) – wear-resistant surface steel,,,,1,Steel database with labelled clusters,,,Ultimate tensile strength,MPa,Yield strength,MPa,Ductility,%,0.0,0.0,0.265,0.0,0.0,0.0,0.0,0.0,0.0,0.2249999999999999,0.035,0.04,0.0,0.0,0.0,0.0,0.0,0.8,98.235,0.0,0.0,0.0,0.0,0.0,0.0,0.0,0.0,0.4,0.0,0.0,0.0,0.0,0.0,0.0,0.0,0.0,,,"Heat Treated In 13.7 mm Rounds, Oil Quenched, 150C (300F) Temper",0
348,2249,AISI 4427 Steel,"Heat Treated In 13.7 mm Rounds, Oil Quenched, 150C (300F) Temper",1434.0,903.0,11.0,0,Carburized – quenched (oil) – wear-resistant surface steel,,,,1,Steel database with labelled clusters,,,Ultimate tensile strength,MPa,Yield strength,MPa,Ductility,%,0.0,0.0,0.265,0.0,0.0,0.0,0.0,0.0,0.0,0.2249999999999999,0.035,0.04,0.0,0.0,0.0,0.0,0.0,0.8,98.235,0.0,0.0,0.0,0.0,0.0,0.0,0.0,0.0,0.4,0.0,0.0,0.0,0.0,0.0,0.0,0.0,0.0,,,"Heat Treated In 13.7 mm Rounds, Oil Quenched, 150C (300F) Temper",0
349,349,AISI 4620H Steel,"Normalized, 25 mm (1 In.) Round",570.0,365.0,29.0,9,Normalized – general-purpose steel (round normalized stock),,,,1,Steel database with labelled clusters,,,Ultimate tensile strength,MPa,Yield strength,MPa,Ductility,%,0.0,0.0,0.2,0.0,0.0,0.0,0.0,0.0,0.0,0.25,0.035,0.04,0.0,0.0,0.0,0.0,0.0,0.55,96.9,0.0,1.775,0.0,0.0,0.0,0.0,0.0,0.0,0.25,0.0,0.0,0.0,0.0,0.0,0.0,0.0,0.0,,,"Normalized, 25 mm (1 In.) Round",9
349,2440,AISI 4620H Steel,"Normalized, 25 mm (1 In.) Round",570.0,365.0,29.0,9,Normalized – general-purpose steel (round normalized stock),,,,1,Steel database with labelled clusters,,,Ultimate tensile strength,MPa,Yield strength,MPa,Ductility,%,0.0,0.0,0.2,0.0,0.0,0.0,0.0,0.0,0.0,0.25,0.035,0.04,0.0,0.0,0.0,0.0,0.0,0.55,96.9,0.0,1.775,0.0,0.0,0.0,0.0,0.0,0.0,0.25,0.0,0.0,0.0,0.0,0.0,0.0,0.0,0.0,,,"Normalized, 25 mm (1 In.) Round",9
350,350,AISI E4340 H Steel,"Oil Quenched 800C (1470F), 650C (1200F) Temper, 13 mm (0.5 In.) Round",1000.0,938.0,20.0,6,Quenched (oil) & tempered – high-strength structural steel,,,,1,Steel database with labelled clusters,,,Ultimate tensile strength,MPa,Yield strength,MPa,Ductility,%,0.0,0.0,0.405,0.0,0.0,0.0,0.0,0.0,0.0,0.2249999999999999,0.025,0.02,0.0,0.0,0.0,0.0,0.8,0.7749999999999999,95.725,0.0,1.775,0.0,0.0,0.0,0.0,0.0,0.0,0.25,0.0,0.0,0.0,0.0,0.0,0.0,0.0,0.0,,,"Oil Quenched 800C (1470F), 650C (1200F) Temper, 13 mm (0.5 In.) Round",6
350,3095,AISI E4340 H Steel,"Oil Quenched 800C (1470F), 650C (1200F) Temper, 13 mm (0.5 In.) Round",1000.0,938.0,20.0,6,Quenched (oil) & tempered – high-strength structural steel,,,,1,Steel database with labelled clusters,,,Ultimate tensile strength,MPa,Yield strength,MPa,Ductility,%,0.0,0.0,0.405,0.0,0.0,0.0,0.0,0.0,0.0,0.2249999999999999,0.025,0.02,0.0,0.0,0.0,0.0,0.8,0.7749999999999999,95.725,0.0,1.775,0.0,0.0,0.0,0.0,0.0,0.0,0.25,0.0,0.0,0.0,0.0,0.0,0.0,0.0,0.0,,,"Oil Quenched 800C (1470F), 650C (1200F) Temper, 13 mm (0.5 In.) Round",6
351,351,AISI 4150 Steel,"Oil Quenched 830C (1525F), 595C (1100F) Temper, 13 mm (0.5 In.) Round",1170.0,1076.0,14.0,6,Quenched (oil) & tempered – high-strength structural steel,,,,1,Steel database with labelled clusters,,,Ultimate tensile strength,MPa,Yield strength,MPa,Ductility,%,0.0,0.0,0.505,0.0,0.0,0.0,0.0,0.0,0.0,0.2249999999999999,0.035,0.04,0.0,0.0,0.0,0.0,0.95,0.875,97.17,0.0,0.0,0.0,0.0,0.0,0.0,0.0,0.0,0.2,0.0,0.0,0.0,0.0,0.0,0.0,0.0,0.0,,,"Oil Quenched 830C (1525F), 595C (1100F) Temper, 13 mm (0.5 In.) Round",6
351,2878,AISI 4150 Steel,"Oil Quenched 830C (1525F), 595C (1100F) Temper, 13 mm (0.5 In.) Round",1170.0,1076.0,14.0,6,Quenched (oil) & tempered – high-strength structural steel,,,,1,Steel database with labelled clusters,,,Ultimate tensile strength,MPa,Yield strength,MPa,Ductility,%,0.0,0.0,0.505,0.0,0.0,0.0,0.0,0.0,0.0,0.2249999999999999,0.035,0.04,0.0,0.0,0.0,0.0,0.95,0.875,97.17,0.0,0.0,0.0,0.0,0.0,0.0,0.0,0.0,0.2,0.0,0.0,0.0,0.0,0.0,0.0,0.0,0.0,,,"Oil Quenched 830C (1525F), 595C (1100F) Temper, 13 mm (0.5 In.) Round",6
352,352,AISI E4340 H Steel,"Normalized, 13 mm (0.5 In.) Round",1448.0,972.0,12.0,9,Normalized – general-purpose steel (round normalized stock),,,,1,Steel database with labelled clusters,,,Ultimate tensile strength,MPa,Yield strength,MPa,Ductility,%,0.0,0.0,0.405,0.0,0.0,0.0,0.0,0.0,0.0,0.2249999999999999,0.025,0.02,0.0,0.0,0.0,0.0,0.8,0.7749999999999999,95.725,0.0,1.775,0.0,0.0,0.0,0.0,0.0,0.0,0.25,0.0,0.0,0.0,0.0,0.0,0.0,0.0,0.0,,,"Normalized, 13 mm (0.5 In.) Round",9
352,2979,AISI E4340 H Steel,"Normalized, 13 mm (0.5 In.) Round",1448.0,972.0,12.0,9,Normalized – general-purpose steel (round normalized stock),,,,1,Steel database with labelled clusters,,,Ultimate tensile strength,MPa,Yield strength,MPa,Ductility,%,0.0,0.0,0.405,0.0,0.0,0.0,0.0,0.0,0.0,0.2249999999999999,0.025,0.02,0.0,0.0,0.0,0.0,0.8,0.7749999999999999,95.725,0.0,1.775,0.0,0.0,0.0,0.0,0.0,0.0,0.25,0.0,0.0,0.0,0.0,0.0,0.0,0.0,0.0,,,"Normalized, 13 mm (0.5 In.) Round",9
353,353,AISI 4620 Steel,"Mock Carburized, 150C (300F) Temper, 100 mm (4 In.) Round",585.0,360.0,29.0,8,Carburized – quenched (oil) – wear-resistant surface steel (variant),,,,1,Steel database with labelled clusters,,,Ultimate tensile strength,MPa,Yield strength,MPa,Ductility,%,0.0,0.0,0.195,0.0,0.0,0.0,0.0,0.0,0.0,0.25,0.035,0.04,0.0,0.0,0.0,0.0,0.0,0.55,96.855,0.0,1.825,0.0,0.0,0.0,0.0,0.0,0.0,0.25,0.0,0.0,0.0,0.0,0.0,0.0,0.0,0.0,,,"Mock Carburized, 150C (300F) Temper, 100 mm (4 In.) Round",8
353,2308,AISI 4620 Steel,"Mock Carburized, 150C (300F) Temper, 100 mm (4 In.) Round",585.0,360.0,29.0,8,Carburized – quenched (oil) – wear-resistant surface steel (variant),,,,1,Steel database with labelled clusters,,,Ultimate tensile strength,MPa,Yield strength,MPa,Ductility,%,0.0,0.0,0.195,0.0,0.0,0.0,0.0,0.0,0.0,0.25,0.035,0.04,0.0,0.0,0.0,0.0,0.0,0.55,96.855,0.0,1.825,0.0,0.0,0.0,0.0,0.0,0.0,0.25,0.0,0.0,0.0,0.0,0.0,0.0,0.0,0.0,,,"Mock Carburized, 150C (300F) Temper, 100 mm (4 In.) Round",8
354,354,AISI 4620H Steel,"Mock Carburized, 230C (450F) Temper, 25 mm (1 In.) Round",675.0,455.0,27.0,8,Carburized – quenched (oil) – wear-resistant surface steel (variant),,,,1,Steel database with labelled clusters,,,Ultimate tensile strength,MPa,Yield strength,MPa,Ductility,%,0.0,0.0,0.2,0.0,0.0,0.0,0.0,0.0,0.0,0.25,0.035,0.04,0.0,0.0,0.0,0.0,0.0,0.55,96.9,0.0,1.775,0.0,0.0,0.0,0.0,0.0,0.0,0.25,0.0,0.0,0.0,0.0,0.0,0.0,0.0,0.0,,,"Mock Carburized, 230C (450F) Temper, 25 mm (1 In.) Round",8
354,2273,AISI 4620H Steel,"Mock Carburized, 230C (450F) Temper, 25 mm (1 In.) Round",675.0,455.0,27.0,8,Carburized – quenched (oil) – wear-resistant surface steel (variant),,,,1,Steel database with labelled clusters,,,Ultimate tensile strength,MPa,Yield strength,MPa,Ductility,%,0.0,0.0,0.2,0.0,0.0,0.0,0.0,0.0,0.0,0.25,0.035,0.04,0.0,0.0,0.0,0.0,0.0,0.55,96.9,0.0,1.775,0.0,0.0,0.0,0.0,0.0,0.0,0.25,0.0,0.0,0.0,0.0,0.0,0.0,0.0,0.0,,,"Mock Carburized, 230C (450F) Temper, 25 mm (1 In.) Round",8
355,355,AISI 4620H Steel,"Normalized, Machined To 25 mm (1 In.) Rounds, Pseudocarburized, Reheated To 830C (1525F), Quenched And Tempered",945.0,752.0,17.0,0,Carburized – quenched (oil) – wear-resistant surface steel,,,,1,Steel database with labelled clusters,,,Ultimate tensile strength,MPa,Yield strength,MPa,Ductility,%,0.0,0.0,0.2,0.0,0.0,0.0,0.0,0.0,0.0,0.25,0.035,0.04,0.0,0.0,0.0,0.0,0.0,0.55,96.9,0.0,1.775,0.0,0.0,0.0,0.0,0.0,0.0,0.25,0.0,0.0,0.0,0.0,0.0,0.0,0.0,0.0,,,"Normalized, Machined To 25 mm (1 In.) Rounds, Pseudocarburized, Reheated To 830C (1525F), Quenched And Tempered",0
355,2487,AISI 4620H Steel,"Normalized, Machined To 25 mm (1 In.) Rounds, Pseudocarburized, Reheated To 830C (1525F), Quenched And Tempered",945.0,752.0,17.0,0,Carburized – quenched (oil) – wear-resistant surface steel,,,,1,Steel database with labelled clusters,,,Ultimate tensile strength,MPa,Yield strength,MPa,Ductility,%,0.0,0.0,0.2,0.0,0.0,0.0,0.0,0.0,0.0,0.25,0.035,0.04,0.0,0.0,0.0,0.0,0.0,0.55,96.9,0.0,1.775,0.0,0.0,0.0,0.0,0.0,0.0,0.25,0.0,0.0,0.0,0.0,0.0,0.0,0.0,0.0,,,"Normalized, Machined To 25 mm (1 In.) Rounds, Pseudocarburized, Reheated To 830C (1525F), Quenched And Tempered",0
356,356,AISI 4422 Steel,"Heat Treated In 13.7 mm Rounds, Oil Quenched, 150C (300F) Temper",965.0,670.0,14.0,0,Carburized – quenched (oil) – wear-resistant surface steel,,,,1,Steel database with labelled clusters,,,Ultimate tensile strength,MPa,Yield strength,MPa,Ductility,%,0.0,0.0,0.225,0.0,0.0,0.0,0.0,0.0,0.0,0.2249999999999999,0.035,0.04,0.0,0.0,0.0,0.0,0.0,0.75,98.325,0.0,0.0,0.0,0.0,0.0,0.0,0.0,0.0,0.4,0.0,0.0,0.0,0.0,0.0,0.0,0.0,0.0,,,"Heat Treated In 13.7 mm Rounds, Oil Quenched, 150C (300F) Temper",0
356,2241,AISI 4422 Steel,"Heat Treated In 13.7 mm Rounds, Oil Quenched, 150C (300F) Temper",965.0,670.0,14.0,0,Carburized – quenched (oil) – wear-resistant surface steel,,,,1,Steel database with labelled clusters,,,Ultimate tensile strength,MPa,Yield strength,MPa,Ductility,%,0.0,0.0,0.225,0.0,0.0,0.0,0.0,0.0,0.0,0.2249999999999999,0.035,0.04,0.0,0.0,0.0,0.0,0.0,0.75,98.325,0.0,0.0,0.0,0.0,0.0,0.0,0.0,0.0,0.4,0.0,0.0,0.0,0.0,0.0,0.0,0.0,0.0,,,"Heat Treated In 13.7 mm Rounds, Oil Quenched, 150C (300F) Temper",0
357,357,AISI 4620 Steel,"Mock Carburized, 230C (450F) Temper, 100 mm (4 In.) Round",580.0,365.0,29.0,8,Carburized – quenched (oil) – wear-resistant surface steel (variant),,,,1,Steel database with labelled clusters,,,Ultimate tensile strength,MPa,Yield strength,MPa,Ductility,%,0.0,0.0,0.195,0.0,0.0,0.0,0.0,0.0,0.0,0.25,0.035,0.04,0.0,0.0,0.0,0.0,0.0,0.55,96.855,0.0,1.825,0.0,0.0,0.0,0.0,0.0,0.0,0.25,0.0,0.0,0.0,0.0,0.0,0.0,0.0,0.0,,,"Mock Carburized, 230C (450F) Temper, 100 mm (4 In.) Round",8
357,2330,AISI 4620 Steel,"Mock Carburized, 230C (450F) Temper, 100 mm (4 In.) Round",580.0,365.0,29.0,8,Carburized – quenched (oil) – wear-resistant surface steel (variant),,,,1,Steel database with labelled clusters,,,Ultimate tensile strength,MPa,Yield strength,MPa,Ductility,%,0.0,0.0,0.195,0.0,0.0,0.0,0.0,0.0,0.0,0.25,0.035,0.04,0.0,0.0,0.0,0.0,0.0,0.55,96.855,0.0,1.825,0.0,0.0,0.0,0.0,0.0,0.0,0.25,0.0,0.0,0.0,0.0,0.0,0.0,0.0,0.0,,,"Mock Carburized, 230C (450F) Temper, 100 mm (4 In.) Round",8
358,358,AISI 4620 Steel,"Single Quenched And Tempered, Carburized, Oil Quenched, 230C (450F) Temper",796.0,557.0,20.0,5,Carburized – quenched (oil) – wear-resistant surface steel (variant),,,,1,Steel database with labelled clusters,,,Ultimate tensile strength,MPa,Yield strength,MPa,Ductility,%,0.0,0.0,0.195,0.0,0.0,0.0,0.0,0.0,0.0,0.25,0.035,0.04,0.0,0.0,0.0,0.0,0.0,0.55,96.855,0.0,1.825,0.0,0.0,0.0,0.0,0.0,0.0,0.25,0.0,0.0,0.0,0.0,0.0,0.0,0.0,0.0,,,"Single Quenched And Tempered, Carburized, Oil Quenched, 230C (450F) Temper",5
358,2225,AISI 4620 Steel,"Single Quenched And Tempered, Carburized, Oil Quenched, 230C (450F) Temper",796.0,557.0,20.0,5,Carburized – quenched (oil) – wear-resistant surface steel (variant),,,,1,Steel database with labelled clusters,,,Ultimate tensile strength,MPa,Yield strength,MPa,Ductility,%,0.0,0.0,0.195,0.0,0.0,0.0,0.0,0.0,0.0,0.25,0.035,0.04,0.0,0.0,0.0,0.0,0.0,0.55,96.855,0.0,1.825,0.0,0.0,0.0,0.0,0.0,0.0,0.25,0.0,0.0,0.0,0.0,0.0,0.0,0.0,0.0,,,"Single Quenched And Tempered, Carburized, Oil Quenched, 230C (450F) Temper",5
359,359,AISI 4620H Steel,"Mock Carburized, 150C (300F) Temper, 25 mm (1 In.) Round",675.0,460.0,25.0,8,Carburized – quenched (oil) – wear-resistant surface steel (variant),,,,1,Steel database with labelled clusters,,,Ultimate tensile strength,MPa,Yield strength,MPa,Ductility,%,0.0,0.0,0.2,0.0,0.0,0.0,0.0,0.0,0.0,0.25,0.035,0.04,0.0,0.0,0.0,0.0,0.0,0.55,96.9,0.0,1.775,0.0,0.0,0.0,0.0,0.0,0.0,0.25,0.0,0.0,0.0,0.0,0.0,0.0,0.0,0.0,,,"Mock Carburized, 150C (300F) Temper, 25 mm (1 In.) Round",8
359,2377,AISI 4620H Steel,"Mock Carburized, 150C (300F) Temper, 25 mm (1 In.) Round",675.0,460.0,25.0,8,Carburized – quenched (oil) – wear-resistant surface steel (variant),,,,1,Steel database with labelled clusters,,,Ultimate tensile strength,MPa,Yield strength,MPa,Ductility,%,0.0,0.0,0.2,0.0,0.0,0.0,0.0,0.0,0.0,0.25,0.035,0.04,0.0,0.0,0.0,0.0,0.0,0.55,96.9,0.0,1.775,0.0,0.0,0.0,0.0,0.0,0.0,0.25,0.0,0.0,0.0,0.0,0.0,0.0,0.0,0.0,,,"Mock Carburized, 150C (300F) Temper, 25 mm (1 In.) Round",8
360,360,AISI 4620H Steel,"Normalized, Machined To 13.7 mm Rounds, Pseudocarburized, Reheated To 800C (1470F), Quenched And Tempered",958.0,786.0,16.0,0,Carburized – quenched (oil) – wear-resistant surface steel,,,,1,Steel database with labelled clusters,,,Ultimate tensile strength,MPa,Yield strength,MPa,Ductility,%,0.0,0.0,0.2,0.0,0.0,0.0,0.0,0.0,0.0,0.25,0.035,0.04,0.0,0.0,0.0,0.0,0.0,0.55,96.9,0.0,1.775,0.0,0.0,0.0,0.0,0.0,0.0,0.25,0.0,0.0,0.0,0.0,0.0,0.0,0.0,0.0,,,"Normalized, Machined To 13.7 mm Rounds, Pseudocarburized, Reheated To 800C (1470F), Quenched And Tempered",0
360,2272,AISI 4620H Steel,"Normalized, Machined To 13.7 mm Rounds, Pseudocarburized, Reheated To 800C (1470F), Quenched And Tempered",958.0,786.0,16.0,0,Carburized – quenched (oil) – wear-resistant surface steel,,,,1,Steel database with labelled clusters,,,Ultimate tensile strength,MPa,Yield strength,MPa,Ductility,%,0.0,0.0,0.2,0.0,0.0,0.0,0.0,0.0,0.0,0.25,0.035,0.04,0.0,0.0,0.0,0.0,0.0,0.55,96.9,0.0,1.775,0.0,0.0,0.0,0.0,0.0,0.0,0.25,0.0,0.0,0.0,0.0,0.0,0.0,0.0,0.0,,,"Normalized, Machined To 13.7 mm Rounds, Pseudocarburized, Reheated To 800C (1470F), Quenched And Tempered",0
361,361,AISI 4320 Steel,"Normalized 895C (1640F), Air Cooled, 25 mm (1 In.) Round",793.0,460.0,20.0,4,Normalized (air cooled) – general-purpose steel,,,,1,Steel database with labelled clusters,,,Ultimate tensile strength,MPa,Yield strength,MPa,Ductility,%,0.0,0.0,0.195,0.0,0.0,0.0,0.0,0.0,0.0,0.2249999999999999,0.035,0.04,0.0,0.0,0.0,0.0,0.5,0.55,96.38,0.0,1.825,0.0,0.0,0.0,0.0,0.0,0.0,0.25,0.0,0.0,0.0,0.0,0.0,0.0,0.0,0.0,,,"Normalized 895C (1640F), Air Cooled, 25 mm (1 In.) Round",4
361,2152,AISI 4320 Steel,"Normalized 895C (1640F), Air Cooled, 25 mm (1 In.) Round",793.0,460.0,20.0,4,Normalized (air cooled) – general-purpose steel,,,,1,Steel database with labelled clusters,,,Ultimate tensile strength,MPa,Yield strength,MPa,Ductility,%,0.0,0.0,0.195,0.0,0.0,0.0,0.0,0.0,0.0,0.2249999999999999,0.035,0.04,0.0,0.0,0.0,0.0,0.5,0.55,96.38,0.0,1.825,0.0,0.0,0.0,0.0,0.0,0.0,0.25,0.0,0.0,0.0,0.0,0.0,0.0,0.0,0.0,,,"Normalized 895C (1640F), Air Cooled, 25 mm (1 In.) Round",4
362,362,AISI 4620H Steel,"Normalized, 13 mm (0.5 In.) Round",600.0,380.0,30.0,9,Normalized – general-purpose steel (round normalized stock),,,,1,Steel database with labelled clusters,,,Ultimate tensile strength,MPa,Yield strength,MPa,Ductility,%,0.0,0.0,0.2,0.0,0.0,0.0,0.0,0.0,0.0,0.25,0.035,0.04,0.0,0.0,0.0,0.0,0.0,0.55,96.9,0.0,1.775,0.0,0.0,0.0,0.0,0.0,0.0,0.25,0.0,0.0,0.0,0.0,0.0,0.0,0.0,0.0,,,"Normalized, 13 mm (0.5 In.) Round",9
362,2327,AISI 4620H Steel,"Normalized, 13 mm (0.5 In.) Round",600.0,380.0,30.0,9,Normalized – general-purpose steel (round normalized stock),,,,1,Steel database with labelled clusters,,,Ultimate tensile strength,MPa,Yield strength,MPa,Ductility,%,0.0,0.0,0.2,0.0,0.0,0.0,0.0,0.0,0.0,0.25,0.035,0.04,0.0,0.0,0.0,0.0,0.0,0.55,96.9,0.0,1.775,0.0,0.0,0.0,0.0,0.0,0.0,0.25,0.0,0.0,0.0,0.0,0.0,0.0,0.0,0.0,,,"Normalized, 13 mm (0.5 In.) Round",9
363,363,AISI 4620 Steel,"Normalized, 25 mm (1 In.) Round",570.0,365.0,29.0,9,Normalized – general-purpose steel (round normalized stock),,,,1,Steel database with labelled clusters,,,Ultimate tensile strength,MPa,Yield strength,MPa,Ductility,%,0.0,0.0,0.195,0.0,0.0,0.0,0.0,0.0,0.0,0.25,0.035,0.04,0.0,0.0,0.0,0.0,0.0,0.55,96.855,0.0,1.825,0.0,0.0,0.0,0.0,0.0,0.0,0.25,0.0,0.0,0.0,0.0,0.0,0.0,0.0,0.0,,,"Normalized, 25 mm (1 In.) Round",9
363,2263,AISI 4620 Steel,"Normalized, 25 mm (1 In.) Round",570.0,365.0,29.0,9,Normalized – general-purpose steel (round normalized stock),,,,1,Steel database with labelled clusters,,,Ultimate tensile strength,MPa,Yield strength,MPa,Ductility,%,0.0,0.0,0.195,0.0,0.0,0.0,0.0,0.0,0.0,0.25,0.035,0.04,0.0,0.0,0.0,0.0,0.0,0.55,96.855,0.0,1.825,0.0,0.0,0.0,0.0,0.0,0.0,0.25,0.0,0.0,0.0,0.0,0.0,0.0,0.0,0.0,,,"Normalized, 25 mm (1 In.) Round",9
364,364,AISI 4427 Steel,"Heat Treated In 25 mm Rounds, Oil Quenched, 150C (300F) Temper",1076.0,670.0,14.0,0,Carburized – quenched (oil) – wear-resistant surface steel,,,,1,Steel database with labelled clusters,,,Ultimate tensile strength,MPa,Yield strength,MPa,Ductility,%,0.0,0.0,0.265,0.0,0.0,0.0,0.0,0.0,0.0,0.2249999999999999,0.035,0.04,0.0,0.0,0.0,0.0,0.0,0.8,98.235,0.0,0.0,0.0,0.0,0.0,0.0,0.0,0.0,0.4,0.0,0.0,0.0,0.0,0.0,0.0,0.0,0.0,,,"Heat Treated In 25 mm Rounds, Oil Quenched, 150C (300F) Temper",0
364,2209,AISI 4427 Steel,"Heat Treated In 25 mm Rounds, Oil Quenched, 150C (300F) Temper",1076.0,670.0,14.0,0,Carburized – quenched (oil) – wear-resistant surface steel,,,,1,Steel database with labelled clusters,,,Ultimate tensile strength,MPa,Yield strength,MPa,Ductility,%,0.0,0.0,0.265,0.0,0.0,0.0,0.0,0.0,0.0,0.2249999999999999,0.035,0.04,0.0,0.0,0.0,0.0,0.0,0.8,98.235,0.0,0.0,0.0,0.0,0.0,0.0,0.0,0.0,0.4,0.0,0.0,0.0,0.0,0.0,0.0,0.0,0.0,,,"Heat Treated In 25 mm Rounds, Oil Quenched, 150C (300F) Temper",0
365,365,AISI 4320H Steel,"Mock Carburized, Oil Quenched, 230C (450F) Temper, 13 mm (0.5 In.) Round",1295.0,1035.0,13.0,8,Carburized – quenched (oil) – wear-resistant surface steel (variant),,,,1,Steel database with labelled clusters,,,Ultimate tensile strength,MPa,Yield strength,MPa,Ductility,%,0.0,0.0,0.2,0.0,0.0,0.0,0.0,0.0,0.0,0.2249999999999999,0.035,0.04,0.0,0.0,0.0,0.0,0.5,0.55,96.425,0.0,1.775,0.0,0.0,0.0,0.0,0.0,0.0,0.25,0.0,0.0,0.0,0.0,0.0,0.0,0.0,0.0,,,"Mock Carburized, Oil Quenched, 230C (450F) Temper, 13 mm (0.5 In.) Round",8
365,2205,AISI 4320H Steel,"Mock Carburized, Oil Quenched, 230C (450F) Temper, 13 mm (0.5 In.) Round",1295.0,1035.0,13.0,8,Carburized – quenched (oil) – wear-resistant surface steel (variant),,,,1,Steel database with labelled clusters,,,Ultimate tensile strength,MPa,Yield strength,MPa,Ductility,%,0.0,0.0,0.2,0.0,0.0,0.0,0.0,0.0,0.0,0.2249999999999999,0.035,0.04,0.0,0.0,0.0,0.0,0.5,0.55,96.425,0.0,1.775,0.0,0.0,0.0,0.0,0.0,0.0,0.25,0.0,0.0,0.0,0.0,0.0,0.0,0.0,0.0,,,"Mock Carburized, Oil Quenched, 230C (450F) Temper, 13 mm (0.5 In.) Round",8
366,366,AISI E4340 H Steel,"Oil Quenched 800C (1470F), 540C (1000F) Temper, 100 mm (4 In.) Round",1138.0,1000.0,15.0,6,Quenched (oil) & tempered – high-strength structural steel,,,,1,Steel database with labelled clusters,,,Ultimate tensile strength,MPa,Yield strength,MPa,Ductility,%,0.0,0.0,0.405,0.0,0.0,0.0,0.0,0.0,0.0,0.2249999999999999,0.025,0.02,0.0,0.0,0.0,0.0,0.8,0.7749999999999999,95.725,0.0,1.775,0.0,0.0,0.0,0.0,0.0,0.0,0.25,0.0,0.0,0.0,0.0,0.0,0.0,0.0,0.0,,,"Oil Quenched 800C (1470F), 540C (1000F) Temper, 100 mm (4 In.) Round",6
366,2915,AISI E4340 H Steel,"Oil Quenched 800C (1470F), 540C (1000F) Temper, 100 mm (4 In.) Round",1138.0,1000.0,15.0,6,Quenched (oil) & tempered – high-strength structural steel,,,,1,Steel database with labelled clusters,,,Ultimate tensile strength,MPa,Yield strength,MPa,Ductility,%,0.0,0.0,0.405,0.0,0.0,0.0,0.0,0.0,0.0,0.2249999999999999,0.025,0.02,0.0,0.0,0.0,0.0,0.8,0.7749999999999999,95.725,0.0,1.775,0.0,0.0,0.0,0.0,0.0,0.0,0.25,0.0,0.0,0.0,0.0,0.0,0.0,0.0,0.0,,,"Oil Quenched 800C (1470F), 540C (1000F) Temper, 100 mm (4 In.) Round",6
367,367,AISI 4620 Steel,"Single Quenched And Tempered, Carburized, Oil Quenched, 150C (300F) Temper",822.0,576.0,19.0,5,Carburized – quenched (oil) – wear-resistant surface steel (variant),,,,1,Steel database with labelled clusters,,,Ultimate tensile strength,MPa,Yield strength,MPa,Ductility,%,0.0,0.0,0.195,0.0,0.0,0.0,0.0,0.0,0.0,0.25,0.035,0.04,0.0,0.0,0.0,0.0,0.0,0.55,96.855,0.0,1.825,0.0,0.0,0.0,0.0,0.0,0.0,0.25,0.0,0.0,0.0,0.0,0.0,0.0,0.0,0.0,,,"Single Quenched And Tempered, Carburized, Oil Quenched, 150C (300F) Temper",5
367,2301,AISI 4620 Steel,"Single Quenched And Tempered, Carburized, Oil Quenched, 150C (300F) Temper",822.0,576.0,19.0,5,Carburized – quenched (oil) – wear-resistant surface steel (variant),,,,1,Steel database with labelled clusters,,,Ultimate tensile strength,MPa,Yield strength,MPa,Ductility,%,0.0,0.0,0.195,0.0,0.0,0.0,0.0,0.0,0.0,0.25,0.035,0.04,0.0,0.0,0.0,0.0,0.0,0.55,96.855,0.0,1.825,0.0,0.0,0.0,0.0,0.0,0.0,0.25,0.0,0.0,0.0,0.0,0.0,0.0,0.0,0.0,,,"Single Quenched And Tempered, Carburized, Oil Quenched, 150C (300F) Temper",5
368,368,AISI 4620H Steel,"Double Quenched And Tempered, Carburized, Oil Quenched, 230C (450F) Temper",795.0,531.0,22.0,5,Carburized – quenched (oil) – wear-resistant surface steel (variant),,,,1,Steel database with labelled clusters,,,Ultimate tensile strength,MPa,Yield strength,MPa,Ductility,%,0.0,0.0,0.2,0.0,0.0,0.0,0.0,0.0,0.0,0.25,0.035,0.04,0.0,0.0,0.0,0.0,0.0,0.55,96.9,0.0,1.775,0.0,0.0,0.0,0.0,0.0,0.0,0.25,0.0,0.0,0.0,0.0,0.0,0.0,0.0,0.0,,,"Double Quenched And Tempered, Carburized, Oil Quenched, 230C (450F) Temper",5
368,2299,AISI 4620H Steel,"Double Quenched And Tempered, Carburized, Oil Quenched, 230C (450F) Temper",795.0,531.0,22.0,5,Carburized – quenched (oil) – wear-resistant surface steel (variant),,,,1,Steel database with labelled clusters,,,Ultimate tensile strength,MPa,Yield strength,MPa,Ductility,%,0.0,0.0,0.2,0.0,0.0,0.0,0.0,0.0,0.0,0.25,0.035,0.04,0.0,0.0,0.0,0.0,0.0,0.55,96.9,0.0,1.775,0.0,0.0,0.0,0.0,0.0,0.0,0.25,0.0,0.0,0.0,0.0,0.0,0.0,0.0,0.0,,,"Double Quenched And Tempered, Carburized, Oil Quenched, 230C (450F) Temper",5
369,369,AISI 4620H Steel,"Normalized, Machined To 13.7 mm Rounds, Pseudocarburized, Reheated To 925C (1700F), Quenched And Tempered",1014.0,841.0,16.0,0,Carburized – quenched (oil) – wear-resistant surface steel,,,,1,Steel database with labelled clusters,,,Ultimate tensile strength,MPa,Yield strength,MPa,Ductility,%,0.0,0.0,0.2,0.0,0.0,0.0,0.0,0.0,0.0,0.25,0.035,0.04,0.0,0.0,0.0,0.0,0.0,0.55,96.9,0.0,1.775,0.0,0.0,0.0,0.0,0.0,0.0,0.25,0.0,0.0,0.0,0.0,0.0,0.0,0.0,0.0,,,"Normalized, Machined To 13.7 mm Rounds, Pseudocarburized, Reheated To 925C (1700F), Quenched And Tempered",0
369,2342,AISI 4620H Steel,"Normalized, Machined To 13.7 mm Rounds, Pseudocarburized, Reheated To 925C (1700F), Quenched And Tempered",1014.0,841.0,16.0,0,Carburized – quenched (oil) – wear-resistant surface steel,,,,1,Steel database with labelled clusters,,,Ultimate tensile strength,MPa,Yield strength,MPa,Ductility,%,0.0,0.0,0.2,0.0,0.0,0.0,0.0,0.0,0.0,0.25,0.035,0.04,0.0,0.0,0.0,0.0,0.0,0.55,96.9,0.0,1.775,0.0,0.0,0.0,0.0,0.0,0.0,0.25,0.0,0.0,0.0,0.0,0.0,0.0,0.0,0.0,,,"Normalized, Machined To 13.7 mm Rounds, Pseudocarburized, Reheated To 925C (1700F), Quenched And Tempered",0
370,370,AISI 4340 Steel,"Oil Quenched 845C, 650C (1200F) Temper",1005.0,938.0,20.0,6,Quenched (oil) & tempered – high-strength structural steel,,,,1,Steel database with labelled clusters,,,Ultimate tensile strength,MPa,Yield strength,MPa,Ductility,%,0.0,0.0,0.4,0.0,0.0,0.0,0.0,0.0,0.0,0.2249999999999999,0.035,0.04,0.0,0.0,0.0,0.0,0.8,0.7,95.725,0.0,1.825,0.0,0.0,0.0,0.0,0.0,0.0,0.25,0.0,0.0,0.0,0.0,0.0,0.0,0.0,0.0,,,"Oil Quenched 845C, 650C (1200F) Temper",6
370,2955,AISI 4340 Steel,"Oil Quenched 845C, 650C (1200F) Temper",1005.0,938.0,20.0,6,Quenched (oil) & tempered – high-strength structural steel,,,,1,Steel database with labelled clusters,,,Ultimate tensile strength,MPa,Yield strength,MPa,Ductility,%,0.0,0.0,0.4,0.0,0.0,0.0,0.0,0.0,0.0,0.2249999999999999,0.035,0.04,0.0,0.0,0.0,0.0,0.8,0.7,95.725,0.0,1.825,0.0,0.0,0.0,0.0,0.0,0.0,0.25,0.0,0.0,0.0,0.0,0.0,0.0,0.0,0.0,,,"Oil Quenched 845C, 650C (1200F) Temper",6
371,371,AISI E4340 H Steel,"Normalized, 50 mm (2 In.) Round",1220.0,786.0,13.0,9,Normalized – general-purpose steel (round normalized stock),,,,1,Steel database with labelled clusters,,,Ultimate tensile strength,MPa,Yield strength,MPa,Ductility,%,0.0,0.0,0.405,0.0,0.0,0.0,0.0,0.0,0.0,0.2249999999999999,0.025,0.02,0.0,0.0,0.0,0.0,0.8,0.7749999999999999,95.725,0.0,1.775,0.0,0.0,0.0,0.0,0.0,0.0,0.25,0.0,0.0,0.0,0.0,0.0,0.0,0.0,0.0,,,"Normalized, 50 mm (2 In.) Round",9
371,2937,AISI E4340 H Steel,"Normalized, 50 mm (2 In.) Round",1220.0,786.0,13.0,9,Normalized – general-purpose steel (round normalized stock),,,,1,Steel database with labelled clusters,,,Ultimate tensile strength,MPa,Yield strength,MPa,Ductility,%,0.0,0.0,0.405,0.0,0.0,0.0,0.0,0.0,0.0,0.2249999999999999,0.025,0.02,0.0,0.0,0.0,0.0,0.8,0.7749999999999999,95.725,0.0,1.775,0.0,0.0,0.0,0.0,0.0,0.0,0.25,0.0,0.0,0.0,0.0,0.0,0.0,0.0,0.0,,,"Normalized, 50 mm (2 In.) Round",9
