Repository: Azhi-ss/SteelScientist

# Steel Labelled Clusters Dataset

This directory contains the cleaned steel labelled-clusters dataset used by
`regression/steel_labelled_clusters_regression.py`.

## Files

| File | Rows | Description |
|------|------|-------------|
| `raw/Steel database with labelled clusters.xlsx` | 3234 | Original spreadsheet. |
| `full_with_duplicates.csv` | 3234 | Raw spreadsheet mapped to the project regression schema. |
| `clean.csv` | 1943 | Strictly deduplicated regression mother table. |
| `train.csv` | 1554 | Fixed 8:2 training split generated from `clean.csv`. |
| `val.csv` | 389 | Fixed 8:2 validation split generated from `clean.csv`. |

File: datasets/steel_labelled_clusters/full_with_duplicates.csv (part 10 of 40)
DOIs,Files,problem,status,Table_topic,title,abstract,Material,Tensile_name,Tensile_value,Tensile_unit,Yield_name,Yield_value,Yield_unit,Elongation_name,Elongation_value,Elongation_unit,H,B,C,N,O,F,Na,Mg,Al,Si,P,S,Cl,Ca,Ti,V,Cr,Mn,Fe,Co,Ni,Cu,Zn,As,Y,Zr,Nb,Mo,Sn,Sb,La,Ce,Ta,W,Pb,Bi,Other_ele,Text_addition,Text,actions,source_entry,cluster_number,cluster_label,cluster_number_0_to_11
,,,1,Steel database with labelled clusters,,,AISI 5160H Steel,Ultimate tensile strength,1060.0,MPa,Yield strength,703.0,MPa,Ductility,17.0,%,0.0,0.0,0.6000000000000001,0.0,0.0,0.0,0.0,0.0,0.0,0.2249999999999999,0.035,0.04,0.0,0.0,0.0,0.0,0.8,0.875,97.425,0.0,0.0,0.0,0.0,0.0,0.0,0.0,0.0,0.0,0.0,0.0,0.0,0.0,0.0,0.0,0.0,0.0,,,"Oil Quenched From 830C (1525F), 540C (1000F) Temper, 50 mm (2 In.) Round","Oil Quenched From 830C (1525F), 540C (1000F) Temper, 50 mm (2 In.) Round",678,6,Quenched (oil) & tempered – high-strength structural steel,6
,,,1,Steel database with labelled clusters,,,AISI 8620 Steel,Ultimate tensile strength,917.0,MPa,Yield strength,572.0,MPa,Ductility,20.0,%,0.0,0.0,0.205,0.0,0.0,0.0,0.0,0.0,0.0,0.25,0.035,0.04,0.0,0.0,0.0,0.0,0.5,0.8,97.42,0.0,0.55,0.0,0.0,0.0,0.0,0.0,0.0,0.2,0.0,0.0,0.0,0.0,0.0,0.0,0.0,0.0,,,"Double Quenched And Tempered (150C (300F)), Carburized","Double Quenched And Tempered (150C (300F)), Carburized",679,5,Carburized – quenched (oil) – wear-resistant surface steel (variant),5
,,,1,Steel database with labelled clusters,,,AISI 8620 Steel,Ultimate tensile strength,1075.0,MPa,Yield strength,876.0,MPa,Ductility,14.0,%,0.0,0.0,0.205,0.0,0.0,0.0,0.0,0.0,0.0,0.25,0.035,0.04,0.0,0.0,0.0,0.0,0.5,0.8,97.42,0.0,0.55,0.0,0.0,0.0,0.0,0.0,0.0,0.2,0.0,0.0,0.0,0.0,0.0,0.0,0.0,0.0,,,"Normalized, Machined To 25 mm, Pseudocarburized, Oil Quenched, 150C Temper","Normalized, Machined To 25 mm, Pseudocarburized, Oil Quenched, 150C Temper",680,0,Carburized – quenched (oil) – wear-resistant surface steel,0
,,,1,Steel database with labelled clusters,,,AISI 8620 Steel,Ultimate tensile strength,1296.0,MPa,Yield strength,1035.0,MPa,Ductility,11.0,%,0.0,0.0,0.205,0.0,0.0,0.0,0.0,0.0,0.0,0.25,0.035,0.04,0.0,0.0,0.0,0.0,0.5,0.8,97.42,0.0,0.55,0.0,0.0,0.0,0.0,0.0,0.0,0.2,0.0,0.0,0.0,0.0,0.0,0.0,0.0,0.0,,,"Cooled In Carburizing Box, Reheated And Quenched, 13 mm (0.5 In.) Round","Cooled In Carburizing Box, Reheated And Quenched, 13 mm (0.5 In.) Round",681,8,Carburized – quenched (oil) – wear-resistant surface steel (variant),8
,,,1,Steel database with labelled clusters,,,AISI 51B60H Steel,Ultimate tensile strength,924.0,MPa,Yield strength,485.0,MPa,Ductility,14.0,%,0.0,0.00175,0.6000000000000001,0.0,0.0,0.0,0.0,0.0,0.0,0.2249999999999999,0.035,0.04,0.0,0.0,0.0,0.0,0.8,0.875,97.42325,0.0,0.0,0.0,0.0,0.0,0.0,0.0,0.0,0.0,0.0,0.0,0.0,0.0,0.0,0.0,0.0,0.0,,,"Normalized, 100 mm (4 In.) Round","Normalized, 100 mm (4 In.) Round",682,9,Normalized – general-purpose steel (round normalized stock),9
,,,1,Steel database with labelled clusters,,,AISI 5160 Steel,Ultimate tensile strength,1145.0,MPa,Yield strength,1005.0,MPa,Ductility,14.0,%,0.0,0.0,0.6000000000000001,0.0,0.0,0.0,0.0,0.0,0.0,0.2249999999999999,0.035,0.04,0.0,0.0,0.0,0.0,0.8,0.875,97.425,0.0,0.0,0.0,0.0,0.0,0.0,0.0,0.0,0.0,0.0,0.0,0.0,0.0,0.0,0.0,0.0,0.0,,,"Oil Quenched From 830C (1525F), 540C (1000F) Temper, 25 mm (1 In.) Round","Oil Quenched From 830C (1525F), 540C (1000F) Temper, 25 mm (1 In.) Round",683,6,Quenched (oil) & tempered – high-strength structural steel,6
,,,1,Steel database with labelled clusters,,,AISI 51B60H Steel,Ultimate tensile strength,724.0,MPa,Yield strength,275.0,MPa,Ductility,17.0,%,0.0,0.00175,0.6000000000000001,0.0,0.0,0.0,0.0,0.0,0.0,0.2249999999999999,0.035,0.04,0.0,0.0,0.0,0.0,0.8,0.875,97.42325,0.0,0.0,0.0,0.0,0.0,0.0,0.0,0.0,0.0,0.0,0.0,0.0,0.0,0.0,0.0,0.0,0.0,,,"Annealed, 25 mm (1 In.) Round","Annealed, 25 mm (1 In.) Round",684,3,Normalized – easy-to-machine stock (cold drawn),3
,,,1,Steel database with labelled clusters,,,AISI 6150 Steel,Ultimate tensile strength,1015.0,MPa,Yield strength,979.0,MPa,Ductility,17.0,%,0.0,0.0,0.505,0.0,0.0,0.0,0.0,0.0,0.0,0.2249999999999999,0.035,0.04,0.0,0.0,0.0,0.15,0.95,0.8,97.295,0.0,0.0,0.0,0.0,0.0,0.0,0.0,0.0,0.0,0.0,0.0,0.0,0.0,0.0,0.0,0.0,0.0,,,"Oil Quenched 845C (1550F), 650C (1200F) Temper, 13 mm (0.5 In.) Round","Oil Quenched 845C (1550F), 650C (1200F) Temper, 13 mm (0.5 In.) Round",685,6,Quenched (oil) & tempered – high-strength structural steel,6
,,,1,Steel database with labelled clusters,,,AISI 6150 Steel,Ultimate tensile strength,670.0,MPa,Yield strength,415.0,MPa,Ductility,23.0,%,0.0,0.0,0.505,0.0,0.0,0.0,0.0,0.0,0.0,0.2249999999999999,0.035,0.04,0.0,0.0,0.0,0.15,0.95,0.8,97.295,0.0,0.0,0.0,0.0,0.0,0.0,0.0,0.0,0.0,0.0,0.0,0.0,0.0,0.0,0.0,0.0,0.0,,,"Annealed, 25 mm (1 In.) Round","Annealed, 25 mm (1 In.) Round",686,3,Normalized – easy-to-machine stock (cold drawn),3
,,,1,Steel database with labelled clusters,,,AISI 8617H Steel,Ultimate tensile strength,820.0,MPa,Yield strength,550.0,MPa,Ductility,23.0,%,0.0,0.0,0.17,0.0,0.0,0.0,0.0,0.0,0.0,0.2249999999999999,0.035,0.04,0.0,0.0,0.0,0.0,0.5,0.8,97.48,0.0,0.55,0.0,0.0,0.0,0.0,0.0,0.0,0.2,0.0,0.0,0.0,0.0,0.0,0.0,0.0,0.0,,,"Double Quenched, 150C (300F) Temper","Double Quenched, 150C (300F) Temper",687,5,Carburized – quenched (oil) – wear-resistant surface steel (variant),5
,,,1,Steel database with labelled clusters,,,AISI 6150H Steel,Ultimate tensile strength,670.0,MPa,Yield strength,415.0,MPa,Ductility,23.0,%,0.0,0.0,0.505,0.0,0.0,0.0,0.0,0.0,0.0,0.2249999999999999,0.035,0.04,0.0,0.0,0.0,0.15,0.975,0.8,97.27,0.0,0.0,0.0,0.0,0.0,0.0,0.0,0.0,0.0,0.0,0.0,0.0,0.0,0.0,0.0,0.0,0.0,,,"Annealed, 25 mm (1 In.) Round","Annealed, 25 mm (1 In.) Round",688,3,Normalized – easy-to-machine stock (cold drawn),3
,,,1,Steel database with labelled clusters,,,AISI 51B60H Steel,Ultimate tensile strength,779.0,MPa,Yield strength,580.0,MPa,Ductility,21.0,%,0.0,0.00175,0.6000000000000001,0.0,0.0,0.0,0.0,0.0,0.0,0.2249999999999999,0.035,0.04,0.0,0.0,0.0,0.0,0.8,0.875,97.42325,0.0,0.0,0.0,0.0,0.0,0.0,0.0,0.0,0.0,0.0,0.0,0.0,0.0,0.0,0.0,0.0,0.0,,,"Oil Quenched From 830C (1525F), 650C (1200F) Temper, 50 mm (2 In.) Round","Oil Quenched From 830C (1525F), 650C (1200F) Temper, 50 mm (2 In.) Round",689,6,Quenched (oil) & tempered – high-strength structural steel,6
,,,1,Steel database with labelled clusters,,,AISI 8620 Steel,Ultimate tensile strength,600.0,MPa,Yield strength,360.0,MPa,Ductility,27.0,%,0.0,0.0,0.205,0.0,0.0,0.0,0.0,0.0,0.0,0.25,0.035,0.04,0.0,0.0,0.0,0.0,0.5,0.8,97.42,0.0,0.55,0.0,0.0,0.0,0.0,0.0,0.0,0.2,0.0,0.0,0.0,0.0,0.0,0.0,0.0,0.0,,,"Normalized, 50 mm (2 In.) Round","Normalized, 50 mm (2 In.) Round",690,9,Normalized – general-purpose steel (round normalized stock),9
,,,1,Steel database with labelled clusters,,,AISI 8620 Steel,Ultimate tensile strength,938.0,MPa,Yield strength,772.0,MPa,Ductility,15.0,%,0.0,0.0,0.205,0.0,0.0,0.0,0.0,0.0,0.0,0.25,0.035,0.04,0.0,0.0,0.0,0.0,0.5,0.8,97.42,0.0,0.55,0.0,0.0,0.0,0.0,0.0,0.0,0.2,0.0,0.0,0.0,0.0,0.0,0.0,0.0,0.0,,,"Normalized, Machined To 13.7 mm, Pseudocarburized, Reheated To 775C, 150C Temper","Normalized, Machined To 13.7 mm, Pseudocarburized, Reheated To 775C, 150C Temper",691,0,Carburized – quenched (oil) – wear-resistant surface steel,0
,,,1,Steel database with labelled clusters,,,AISI 6150 Steel,Ultimate tensile strength,896.0,MPa,Yield strength,745.0,MPa,Ductility,19.0,%,0.0,0.0,0.505,0.0,0.0,0.0,0.0,0.0,0.0,0.2249999999999999,0.035,0.04,0.0,0.0,0.0,0.15,0.95,0.8,97.295,0.0,0.0,0.0,0.0,0.0,0.0,0.0,0.0,0.0,0.0,0.0,0.0,0.0,0.0,0.0,0.0,0.0,,,"Oil Quenched 845C (1550F), 595C (1100F) Temper, 100 mm (4 In.) Round","Oil Quenched 845C (1550F), 595C (1100F) Temper, 100 mm (4 In.) Round",692,6,Quenched (oil) & tempered – high-strength structural steel,6
,,,1,Steel database with labelled clusters,,,AISI 5150 Steel,Ultimate tensile strength,993.0,MPa,Yield strength,903.0,MPa,Ductility,19.0,%,0.0,0.0,0.505,0.0,0.0,0.0,0.0,0.0,0.0,0.2249999999999999,0.035,0.04,0.0,0.0,0.0,0.0,0.8,0.8,97.595,0.0,0.0,0.0,0.0,0.0,0.0,0.0,0.0,0.0,0.0,0.0,0.0,0.0,0.0,0.0,0.0,0.0,,,"Oil Quenched From 830C (1525F), 595C (1100F) Temper, 13 mm (0.5 In.) Round","Oil Quenched From 830C (1525F), 595C (1100F) Temper, 13 mm (0.5 In.) Round",693,6,Quenched (oil) & tempered – high-strength structural steel,6
,,,1,Steel database with labelled clusters,,,AISI 8620 Steel,Ultimate tensile strength,958.0,MPa,Yield strength,765.0,MPa,Ductility,16.0,%,0.0,0.0,0.205,0.0,0.0,0.0,0.0,0.0,0.0,0.25,0.035,0.04,0.0,0.0,0.0,0.0,0.5,0.8,97.42,0.0,0.55,0.0,0.0,0.0,0.0,0.0,0.0,0.2,0.0,0.0,0.0,0.0,0.0,0.0,0.0,0.0,,,"Normalized, Machined To 25 mm, Pseudocarburized, Reheated To 800C, 150C Temper","Normalized, Machined To 25 mm, Pseudocarburized, Reheated To 800C, 150C Temper",694,0,Carburized – quenched (oil) – wear-resistant surface steel,0
,,,1,Steel database with labelled clusters,,,AISI 8620 Steel,Ultimate tensile strength,1225.0,MPa,Yield strength,965.0,MPa,Ductility,14.0,%,0.0,0.0,0.205,0.0,0.0,0.0,0.0,0.0,0.0,0.25,0.035,0.04,0.0,0.0,0.0,0.0,0.5,0.8,97.42,0.0,0.55,0.0,0.0,0.0,0.0,0.0,0.0,0.2,0.0,0.0,0.0,0.0,0.0,0.0,0.0,0.0,,,"Mock Carburized, Reheated And Oil Quenched, 230C (450F) Temper, 13 mm (0.5 In.) Round","Mock Carburized, Reheated And Oil Quenched, 230C (450F) Temper, 13 mm (0.5 In.) Round",695,8,Carburized – quenched (oil) – wear-resistant surface steel (variant),8
,,,1,Steel database with labelled clusters,,,AISI 8620 Steel,Ultimate tensile strength,876.0,MPa,Yield strength,580.0,MPa,Ductility,20.0,%,0.0,0.0,0.205,0.0,0.0,0.0,0.0,0.0,0.0,0.25,0.035,0.04,0.0,0.0,0.0,0.0,0.5,0.8,97.42,0.0,0.55,0.0,0.0,0.0,0.0,0.0,0.0,0.2,0.0,0.0,0.0,0.0,0.0,0.0,0.0,0.0,,,"Mock Carburized, Reheated And Oil Quenched, 150C (300F) Temper, 25 mm (1 In.) Round","Mock Carburized, Reheated And Oil Quenched, 150C (300F) Temper, 25 mm (1 In.) Round",696,8,Carburized – quenched (oil) – wear-resistant surface steel (variant),8
,,,1,Steel database with labelled clusters,,,AISI 5160 Steel,Ultimate tensile strength,889.0,MPa,Yield strength,615.0,MPa,Ductility,21.0,%,0.0,0.0,0.6000000000000001,0.0,0.0,0.0,0.0,0.0,0.0,0.2249999999999999,0.035,0.04,0.0,0.0,0.0,0.0,0.8,0.875,97.425,0.0,0.0,0.0,0.0,0.0,0.0,0.0,0.0,0.0,0.0,0.0,0.0,0.0,0.0,0.0,0.0,0.0,,,"Oil Quenched From 830C (1525F), 595C (1100F) Temper, 100 mm (4 In.) Round","Oil Quenched From 830C (1525F), 595C (1100F) Temper, 100 mm (4 In.) Round",697,6,Quenched (oil) & tempered – high-strength structural steel,6
,,,1,Steel database with labelled clusters,,,AISI 8620 Steel,Ultimate tensile strength,1250.0,MPa,Yield strength,926.0,MPa,Ductility,12.0,%,0.0,0.0,0.205,0.0,0.0,0.0,0.0,0.0,0.0,0.25,0.035,0.04,0.0,0.0,0.0,0.0,0.5,0.8,97.42,0.0,0.55,0.0,0.0,0.0,0.0,0.0,0.0,0.2,0.0,0.0,0.0,0.0,0.0,0.0,0.0,0.0,,,"Direct Quenched From Pot, 230C (450F) Temper, Carburized","Direct Quenched From Pot, 230C (450F) Temper, Carburized",698,5,Carburized – quenched (oil) – wear-resistant surface steel (variant),5
,,,1,Steel database with labelled clusters,,,AISI 8620 Steel,Ultimate tensile strength,745.0,MPa,Yield strength,560.0,MPa,Ductility,25.0,%,0.0,0.0,0.205,0.0,0.0,0.0,0.0,0.0,0.0,0.25,0.035,0.04,0.0,0.0,0.0,0.0,0.5,0.8,97.42,0.0,0.55,0.0,0.0,0.0,0.0,0.0,0.0,0.2,0.0,0.0,0.0,0.0,0.0,0.0,0.0,0.0,,,"Quenched From Carburizing Box, 50 mm (2 In.) Round","Quenched From Carburizing Box, 50 mm (2 In.) Round",699,2,Quenched (oil) – general-purpose steel (tested),2
,,,1,Steel database with labelled clusters,,,AISI 8620 Steel,Ultimate tensile strength,855.0,MPa,Yield strength,560.0,MPa,Ductility,19.0,%,0.0,0.0,0.205,0.0,0.0,0.0,0.0,0.0,0.0,0.25,0.035,0.04,0.0,0.0,0.0,0.0,0.5,0.8,97.42,0.0,0.55,0.0,0.0,0.0,0.0,0.0,0.0,0.2,0.0,0.0,0.0,0.0,0.0,0.0,0.0,0.0,,,"Mock Carburized, Reheated And Oil Quenched, 230C (450F) Temper, 25 mm (1 In.) Round","Mock Carburized, Reheated And Oil Quenched, 230C (450F) Temper, 25 mm (1 In.) Round",700,8,Carburized – quenched (oil) – wear-resistant surface steel (variant),8
,,,1,Steel database with labelled clusters,,,AISI 8620H Steel,Ultimate tensile strength,530.0,MPa,Yield strength,385.0,MPa,Ductility,31.0,%,0.0,0.0,0.205,0.0,0.0,0.0,0.0,0.0,0.0,0.25,0.035,0.04,0.0,0.0,0.0,0.0,0.5,0.7749999999999999,97.445,0.0,0.55,0.0,0.0,0.0,0.0,0.0,0.0,0.2,0.0,0.0,0.0,0.0,0.0,0.0,0.0,0.0,,,Annealed 13 mm (0.5 In.) Round,Annealed 13 mm (0.5 In.) Round,701,3,Normalized – easy-to-machine stock (cold drawn),3
,,,1,Steel database with labelled clusters,,,AISI 6150H Steel,Ultimate tensile strength,972.0,MPa,Yield strength,896.0,MPa,Ductility,18.0,%,0.0,0.0,0.505,0.0,0.0,0.0,0.0,0.0,0.0,0.2249999999999999,0.035,0.04,0.0,0.0,0.0,0.15,0.975,0.8,97.27,0.0,0.0,0.0,0.0,0.0,0.0,0.0,0.0,0.0,0.0,0.0,0.0,0.0,0.0,0.0,0.0,0.0,,,"Oil Quenched 845C (1550F), 650C (1200F) Temper, 25 mm (1 In.) Round","Oil Quenched 845C (1550F), 650C (1200F) Temper, 25 mm (1 In.) Round",702,6,Quenched (oil) & tempered – high-strength structural steel,6
,,,1,Steel database with labelled clusters,,,AISI 8620 Steel,Ultimate tensile strength,903.0,MPa,Yield strength,710.0,MPa,Ductility,15.0,%,0.0,0.0,0.205,0.0,0.0,0.0,0.0,0.0,0.0,0.25,0.035,0.04,0.0,0.0,0.0,0.0,0.5,0.8,97.42,0.0,0.55,0.0,0.0,0.0,0.0,0.0,0.0,0.2,0.0,0.0,0.0,0.0,0.0,0.0,0.0,0.0,,,"Normalized, Machined To 25 mm, Pseudocarburized, Reheated To 775C, 150C Temper","Normalized, Machined To 25 mm, Pseudocarburized, Reheated To 775C, 150C Temper",703,0,Carburized – quenched (oil) – wear-resistant surface steel,0
,,,1,Steel database with labelled clusters,,,AISI 8620 Steel,Ultimate tensile strength,660.0,MPa,Yield strength,370.0,MPa,Ductility,26.0,%,0.0,0.0,0.205,0.0,0.0,0.0,0.0,0.0,0.0,0.25,0.035,0.04,0.0,0.0,0.0,0.0,0.5,0.8,97.42,0.0,0.55,0.0,0.0,0.0,0.0,0.0,0.0,0.2,0.0,0.0,0.0,0.0,0.0,0.0,0.0,0.0,,,"Normalized (Heated To 915C Air Cooled), 13 mm (0.5 In.) Round","Normalized (Heated To 915C Air Cooled), 13 mm (0.5 In.) Round",704,4,Normalized (air cooled) – general-purpose steel,4
,,,1,Steel database with labelled clusters,,,AISI 8620H Steel,Ultimate tensile strength,1324.0,MPa,Yield strength,1036.0,MPa,Ductility,12.0,%,0.0,0.0,0.205,0.0,0.0,0.0,0.0,0.0,0.0,0.25,0.035,0.04,0.0,0.0,0.0,0.0,0.5,0.7749999999999999,97.445,0.0,0.55,0.0,0.0,0.0,0.0,0.0,0.0,0.2,0.0,0.0,0.0,0.0,0.0,0.0,0.0,0.0,,,"Direct Quenched From Pot, 150C (300F) Temper, Carburized","Direct Quenched From Pot, 150C (300F) Temper, Carburized",705,5,Carburized – quenched (oil) – wear-resistant surface steel (variant),5
,,,1,Steel database with labelled clusters,,,AISI 8620 Steel,Ultimate tensile strength,807.0,MPa,Yield strength,505.0,MPa,Ductility,23.0,%,0.0,0.0,0.205,0.0,0.0,0.0,0.0,0.0,0.0,0.25,0.035,0.04,0.0,0.0,0.0,0.0,0.5,0.8,97.42,0.0,0.55,0.0,0.0,0.0,0.0,0.0,0.0,0.2,0.0,0.0,0.0,0.0,0.0,0.0,0.0,0.0,,,"Mock Carburized, Reheated And Quenched, 150C (300F) Temper, 50 mm (2 In.) Round","Mock Carburized, Reheated And Quenched, 150C (300F) Temper, 50 mm (2 In.) Round",706,8,Carburized – quenched (oil) – wear-resistant surface steel (variant),8
,,,1,Steel database with labelled clusters,,,AISI 6150H Steel,Ultimate tensile strength,1240.0,MPa,Yield strength,1225.0,MPa,Ductility,14.0,%,0.0,0.0,0.505,0.0,0.0,0.0,0.0,0.0,0.0,0.2249999999999999,0.035,0.04,0.0,0.0,0.0,0.15,0.975,0.8,97.27,0.0,0.0,0.0,0.0,0.0,0.0,0.0,0.0,0.0,0.0,0.0,0.0,0.0,0.0,0.0,0.0,0.0,,,"Oil Quenched 845C (1550F), 540C (1000F) Temper, 13 mm (0.5 In.) Round","Oil Quenched 845C (1550F), 540C (1000F) Temper, 13 mm (0.5 In.) Round",707,6,Quenched (oil) & tempered – high-strength structural steel,6
,,,1,Steel database with labelled clusters,,,AISI 6150 Steel,Ultimate tensile strength,1020.0,MPa,Yield strength,910.0,MPa,Ductility,17.0,%,0.0,0.0,0.505,0.0,0.0,0.0,0.0,0.0,0.0,0.2249999999999999,0.035,0.04,0.0,0.0,0.0,0.15,0.95,0.8,97.295,0.0,0.0,0.0,0.0,0.0,0.0,0.0,0.0,0.0,0.0,0.0,0.0,0.0,0.0,0.0,0.0,0.0,,,"Oil Quenched 845C (1550F), 595C (1100F) Temper, 50 mm (2 In.) Round","Oil Quenched 845C (1550F), 595C (1100F) Temper, 50 mm (2 In.) Round",708,6,Quenched (oil) & tempered – high-strength structural steel,6
,,,1,Steel database with labelled clusters,,,AISI 51B60 Steel,Ultimate tensile strength,965.0,MPa,Yield strength,703.0,MPa,Ductility,18.0,%,0.0,0.00175,0.6000000000000001,0.0,0.0,0.0,0.0,0.0,0.0,0.2249999999999999,0.035,0.04,0.0,0.0,0.0,0.0,0.8,0.875,97.42325,0.0,0.0,0.0,0.0,0.0,0.0,0.0,0.0,0.0,0.0,0.0,0.0,0.0,0.0,0.0,0.0,0.0,,,"Oil Quenched From 830C (1525F), 540C (1000F) Temper, 100 mm (4 In.) Round","Oil Quenched From 830C (1525F), 540C (1000F) Temper, 100 mm (4 In.) Round",709,6,Quenched (oil) & tempered – high-strength structural steel,6
,,,1,Steel database with labelled clusters,,,AISI 8620 Steel,Ultimate tensile strength,675.0,MPa,Yield strength,385.0,MPa,Ductility,25.0,%,0.0,0.0,0.205,0.0,0.0,0.0,0.0,0.0,0.0,0.25,0.035,0.04,0.0,0.0,0.0,0.0,0.5,0.8,97.42,0.0,0.55,0.0,0.0,0.0,0.0,0.0,0.0,0.2,0.0,0.0,0.0,0.0,0.0,0.0,0.0,0.0,,,"Mock Carburized, Reheated And Oil Quenched, 230C (450F) Temper, 100 mm (4 In.) Round","Mock Carburized, Reheated And Oil Quenched, 230C (450F) Temper, 100 mm (4 In.) Round",710,8,Carburized – quenched (oil) – wear-resistant surface steel (variant),8
,,,1,Steel database with labelled clusters,,,AISI 4815H Steel,Ultimate tensile strength,1025.0,MPa,Yield strength,855.0,MPa,Ductility,15.0,%,0.0,0.0,0.15,0.0,0.0,0.0,0.0,0.0,0.0,0.2249999999999999,0.035,0.04,0.0,0.0,0.0,0.0,0.0,0.5,95.3,0.0,3.5,0.0,0.0,0.0,0.0,0.0,0.0,0.25,0.0,0.0,0.0,0.0,0.0,0.0,0.0,0.0,,,"Pseudocarburized, Reheated To 775C (1430F) And Oil Quenched, 150C (300F) Temper, 25 mm (1 In.) Round","Pseudocarburized, Reheated To 775C (1430F) And Oil Quenched, 150C (300F) Temper, 25 mm (1 In.) Round",711,0,Carburized – quenched (oil) – wear-resistant surface steel,0
,,,1,Steel database with labelled clusters,,,AISI 5150H Steel,Ultimate tensile strength,938.0,MPa,Yield strength,834.0,MPa,Ductility,21.0,%,0.0,0.0,0.505,0.0,0.0,0.0,0.0,0.0,0.0,0.2249999999999999,0.035,0.04,0.0,0.0,0.0,0.0,0.8,0.8,97.595,0.0,0.0,0.0,0.0,0.0,0.0,0.0,0.0,0.0,0.0,0.0,0.0,0.0,0.0,0.0,0.0,0.0,,,"Oil Quenched From 830C (1525F), 650C (1200F) Temper, 13 mm (0.5 In.) Round","Oil Quenched From 830C (1525F), 650C (1200F) Temper, 13 mm (0.5 In.) Round",712,6,Quenched (oil) & tempered – high-strength structural steel,6
,,,1,Steel database with labelled clusters,,,AISI 8620H Steel,Ultimate tensile strength,938.0,MPa,Yield strength,772.0,MPa,Ductility,15.0,%,0.0,0.0,0.205,0.0,0.0,0.0,0.0,0.0,0.0,0.25,0.035,0.04,0.0,0.0,0.0,0.0,0.5,0.7749999999999999,97.445,0.0,0.55,0.0,0.0,0.0,0.0,0.0,0.0,0.2,0.0,0.0,0.0,0.0,0.0,0.0,0.0,0.0,,,"Normalized, Machined To 13.7 mm, Pseudocarburized, Reheated To 775C, 150C Temper","Normalized, Machined To 13.7 mm, Pseudocarburized, Reheated To 775C, 150C Temper",713,0,Carburized – quenched (oil) – wear-resistant surface steel,0
,,,1,Steel database with labelled clusters,,,AISI 8620H Steel,Ultimate tensile strength,1300.0,MPa,Yield strength,1033.0,MPa,Ductility,11.0,%,0.0,0.0,0.205,0.0,0.0,0.0,0.0,0.0,0.0,0.25,0.035,0.04,0.0,0.0,0.0,0.0,0.5,0.7749999999999999,97.445,0.0,0.55,0.0,0.0,0.0,0.0,0.0,0.0,0.2,0.0,0.0,0.0,0.0,0.0,0.0,0.0,0.0,,,"Single Quenched And Tempered (150C (300F)), Carburized","Single Quenched And Tempered (150C (300F)), Carburized",714,5,Carburized – quenched (oil) – wear-resistant surface steel (variant),5
,,,1,Steel database with labelled clusters,,,AISI 8620H Steel,Ultimate tensile strength,903.0,MPa,Yield strength,710.0,MPa,Ductility,15.0,%,0.0,0.0,0.205,0.0,0.0,0.0,0.0,0.0,0.0,0.25,0.035,0.04,0.0,0.0,0.0,0.0,0.5,0.7749999999999999,97.445,0.0,0.55,0.0,0.0,0.0,0.0,0.0,0.0,0.2,0.0,0.0,0.0,0.0,0.0,0.0,0.0,0.0,,,"Normalized, Machined To 25 mm, Pseudocarburized, Reheated To 775C, 150C Temper","Normalized, Machined To 25 mm, Pseudocarburized, Reheated To 775C, 150C Temper",715,0,Carburized – quenched (oil) – wear-resistant surface steel,0
,,,1,Steel database with labelled clusters,,,AISI 8620H Steel,Ultimate tensile strength,540.0,MPa,Yield strength,385.0,MPa,Ductility,31.0,%,0.0,0.0,0.205,0.0,0.0,0.0,0.0,0.0,0.0,0.25,0.035,0.04,0.0,0.0,0.0,0.0,0.5,0.7749999999999999,97.445,0.0,0.55,0.0,0.0,0.0,0.0,0.0,0.0,0.2,0.0,0.0,0.0,0.0,0.0,0.0,0.0,0.0,,,Annealed 25 mm (1 In.) Round,Annealed 25 mm (1 In.) Round,716,3,Normalized – easy-to-machine stock (cold drawn),3
,,,1,Steel database with labelled clusters,,,AISI 8620 Steel,Ultimate tensile strength,917.0,MPa,Yield strength,570.0,MPa,Ductility,20.0,%,0.0,0.0,0.205,0.0,0.0,0.0,0.0,0.0,0.0,0.25,0.035,0.04,0.0,0.0,0.0,0.0,0.5,0.8,97.42,0.0,0.55,0.0,0.0,0.0,0.0,0.0,0.0,0.2,0.0,0.0,0.0,0.0,0.0,0.0,0.0,0.0,,,"Carburized, Box Cooled, Reheated And Double Quenched, 150C (300F) Temper, 13 mm (0.5 In.) Round","Carburized, Box Cooled, Reheated And Double Quenched, 150C (300F) Temper, 13 mm (0.5 In.) Round",717,8,Carburized – quenched (oil) – wear-resistant surface steel (variant),8
,,,1,Steel database with labelled clusters,,,AISI 8620 Steel,Ultimate tensile strength,675.0,MPa,Yield strength,400.0,MPa,Ductility,24.0,%,0.0,0.0,0.205,0.0,0.0,0.0,0.0,0.0,0.0,0.25,0.035,0.04,0.0,0.0,0.0,0.0,0.5,0.8,97.42,0.0,0.55,0.0,0.0,0.0,0.0,0.0,0.0,0.2,0.0,0.0,0.0,0.0,0.0,0.0,0.0,0.0,,,"Mock Carburized, Reheated And Oil Quenched, 150C (300F) Temper, 100 mm (4 In.) Round","Mock Carburized, Reheated And Oil Quenched, 150C (300F) Temper, 100 mm (4 In.) Round",718,8,Carburized – quenched (oil) – wear-resistant surface steel (variant),8
,,,1,Steel database with labelled clusters,,,AISI 8617 Steel,Ultimate tensile strength,786.0,MPa,Yield strength,530.0,MPa,Ductility,22.0,%,0.0,0.0,0.175,0.0,0.0,0.0,0.0,0.0,0.0,0.2249999999999999,0.035,0.04,0.0,0.0,0.0,0.0,0.5,0.8,97.475,0.0,0.55,0.0,0.0,0.0,0.0,0.0,0.0,0.2,0.0,0.0,0.0,0.0,0.0,0.0,0.0,0.0,,,"Heat Treated, Machined, Pseudocarburized, Reheated To 800C (1470F), 150C (300F) Temper","Heat Treated, Machined, Pseudocarburized, Reheated To 800C (1470F), 150C (300F) Temper",719,0,Carburized – quenched (oil) – wear-resistant surface steel,0
,,,1,Steel database with labelled clusters,,,AISI 8620 Steel,Ultimate tensile strength,1050.0,MPa,Yield strength,855.0,MPa,Ductility,17.0,%,0.0,0.0,0.205,0.0,0.0,0.0,0.0,0.0,0.0,0.25,0.035,0.04,0.0,0.0,0.0,0.0,0.5,0.8,97.42,0.0,0.55,0.0,0.0,0.0,0.0,0.0,0.0,0.2,0.0,0.0,0.0,0.0,0.0,0.0,0.0,0.0,,,"Normalized, Machined To 25 mm, Pseudocarburized, Reheated To 845C, 150C Temper","Normalized, Machined To 25 mm, Pseudocarburized, Reheated To 845C, 150C Temper",720,0,Carburized – quenched (oil) – wear-resistant surface steel,0
,,,1,Steel database with labelled clusters,,,AISI 5150 Steel,Ultimate tensile strength,841.0,MPa,Yield strength,435.0,MPa,Ductility,18.0,%,0.0,0.0,0.505,0.0,0.0,0.0,0.0,0.0,0.0,0.2249999999999999,0.035,0.04,0.0,0.0,0.0,0.0,0.8,0.8,97.595,0.0,0.0,0.0,0.0,0.0,0.0,0.0,0.0,0.0,0.0,0.0,0.0,0.0,0.0,0.0,0.0,0.0,,,"Normalized, 100 mm (4 In.) Round","Normalized, 100 mm (4 In.) Round",721,9,Normalized – general-purpose steel (round normalized stock),9
,,,1,Steel database with labelled clusters,,,AISI 8620 Steel,Ultimate tensile strength,530.0,MPa,Yield strength,385.0,MPa,Ductility,31.0,%,0.0,0.0,0.205,0.0,0.0,0.0,0.0,0.0,0.0,0.25,0.035,0.04,0.0,0.0,0.0,0.0,0.5,0.8,97.42,0.0,0.55,0.0,0.0,0.0,0.0,0.0,0.0,0.2,0.0,0.0,0.0,0.0,0.0,0.0,0.0,0.0,,,Annealed 13 mm (0.5 In.) Round,Annealed 13 mm (0.5 In.) Round,722,3,Normalized – easy-to-machine stock (cold drawn),3
,,,1,Steel database with labelled clusters,,,AISI 8620H Steel,Ultimate tensile strength,635.0,MPa,Yield strength,360.0,MPa,Ductility,26.0,%,0.0,0.0,0.205,0.0,0.0,0.0,0.0,0.0,0.0,0.25,0.035,0.04,0.0,0.0,0.0,0.0,0.5,0.7749999999999999,97.445,0.0,0.55,0.0,0.0,0.0,0.0,0.0,0.0,0.2,0.0,0.0,0.0,0.0,0.0,0.0,0.0,0.0,,,"Normalized, 13 mm (0.5 In.) Round","Normalized, 13 mm (0.5 In.) Round",723,9,Normalized – general-purpose steel (round normalized stock),9
,,,1,Steel database with labelled clusters,,,AISI 8620H Steel,Ultimate tensile strength,600.0,MPa,Yield strength,360.0,MPa,Ductility,27.0,%,0.0,0.0,0.205,0.0,0.0,0.0,0.0,0.0,0.0,0.25,0.035,0.04,0.0,0.0,0.0,0.0,0.5,0.7749999999999999,97.445,0.0,0.55,0.0,0.0,0.0,0.0,0.0,0.0,0.2,0.0,0.0,0.0,0.0,0.0,0.0,0.0,0.0,,,"Normalized, 50 mm (2 In.) Round","Normalized, 50 mm (2 In.) Round",724,9,Normalized – general-purpose steel (round normalized stock),9
,,,1,Steel database with labelled clusters,,,AISI 6150H Steel,Ultimate tensile strength,896.0,MPa,Yield strength,745.0,MPa,Ductility,19.0,%,0.0,0.0,0.505,0.0,0.0,0.0,0.0,0.0,0.0,0.2249999999999999,0.035,0.04,0.0,0.0,0.0,0.15,0.975,0.8,97.27,0.0,0.0,0.0,0.0,0.0,0.0,0.0,0.0,0.0,0.0,0.0,0.0,0.0,0.0,0.0,0.0,0.0,,,"Oil Quenched 845C (1550F), 595C (1100F) Temper, 100 mm (4 In.) Round","Oil Quenched 845C (1550F), 595C (1100F) Temper, 100 mm (4 In.) Round",725,6,Quenched (oil) & tempered – high-strength structural steel,6
,,,1,Steel database with labelled clusters,,,AISI 8620H Steel,Ultimate tensile strength,745.0,MPa,Yield strength,560.0,MPa,Ductility,25.0,%,0.0,0.0,0.205,0.0,0.0,0.0,0.0,0.0,0.0,0.25,0.035,0.04,0.0,0.0,0.0,0.0,0.5,0.7749999999999999,97.445,0.0,0.55,0.0,0.0,0.0,0.0,0.0,0.0,0.2,0.0,0.0,0.0,0.0,0.0,0.0,0.0,0.0,,,"Quenched From Carburizing Box, 50 mm (2 In.) Round","Quenched From Carburizing Box, 50 mm (2 In.) Round",726,2,Quenched (oil) – general-purpose steel (tested),2
,,,1,Steel database with labelled clusters,,,AISI 6150H Steel,Ultimate tensile strength,841.0,MPa,Yield strength,650.0,MPa,Ductility,21.0,%,0.0,0.0,0.505,0.0,0.0,0.0,0.0,0.0,0.0,0.2249999999999999,0.035,0.04,0.0,0.0,0.0,0.15,0.975,0.8,97.27,0.0,0.0,0.0,0.0,0.0,0.0,0.0,0.0,0.0,0.0,0.0,0.0,0.0,0.0,0.0,0.0,0.0,,,"Oil Quenched 845C (1550F), 650C (1200F) Temper, 100 mm (4 In.) Round","Oil Quenched 845C (1550F), 650C (1200F) Temper, 100 mm (4 In.) Round",727,6,Quenched (oil) & tempered – high-strength structural steel,6
,,,1,Steel database with labelled clusters,,,AISI 6150 Steel,Ultimate tensile strength,924.0,MPa,Yield strength,800.0,MPa,Ductility,19.0,%,0.0,0.0,0.505,0.0,0.0,0.0,0.0,0.0,0.0,0.2249999999999999,0.035,0.04,0.0,0.0,0.0,0.15,0.95,0.8,97.295,0.0,0.0,0.0,0.0,0.0,0.0,0.0,0.0,0.0,0.0,0.0,0.0,0.0,0.0,0.0,0.0,0.0,,,"Oil Quenched 845C (1550F), 650C (1200F) Temper, 50 mm (2 In.) Round","Oil Quenched 845C (1550F), 650C (1200F) Temper, 50 mm (2 In.) Round",728,6,Quenched (oil) & tempered – high-strength structural steel,6
,,,1,Steel database with labelled clusters,,,AISI 8622 Steel,Ultimate tensile strength,1510.0,MPa,Yield strength,1093.0,MPa,Ductility,13.0,%,0.0,0.0,0.225,0.0,0.0,0.0,0.0,0.0,0.0,0.2249999999999999,0.035,0.04,0.0,0.0,0.0,0.0,0.5,0.8,97.425,0.0,0.55,0.0,0.0,0.0,0.0,0.0,0.0,0.2,0.0,0.0,0.0,0.0,0.0,0.0,0.0,0.0,,,"Heat Treated, Machined To 13.7 mm Rounds, Pseudocarburized, 865C (1590F) Reheat, 150C (300F) Temper","Heat Treated, Machined To 13.7 mm Rounds, Pseudocarburized, 865C (1590F) Reheat, 150C (300F) Temper",729,0,Carburized – quenched (oil) – wear-resistant surface steel,0
,,,1,Steel database with labelled clusters,,,AISI 8620H Steel,Ultimate tensile strength,635.0,MPa,Yield strength,360.0,MPa,Ductility,26.0,%,0.0,0.0,0.205,0.0,0.0,0.0,0.0,0.0,0.0,0.25,0.035,0.04,0.0,0.0,0.0,0.0,0.5,0.7749999999999999,97.445,0.0,0.55,0.0,0.0,0.0,0.0,0.0,0.0,0.2,0.0,0.0,0.0,0.0,0.0,0.0,0.0,0.0,,,"Normalized, 25 mm (1 In.) Round","Normalized, 25 mm (1 In.) Round",730,9,Normalized – general-purpose steel (round normalized stock),9
,,,1,Steel database with labelled clusters,,,AISI 8617 Steel,Ultimate tensile strength,820.0,MPa,Yield strength,550.0,MPa,Ductility,23.0,%,0.0,0.0,0.175,0.0,0.0,0.0,0.0,0.0,0.0,0.2249999999999999,0.035,0.04,0.0,0.0,0.0,0.0,0.5,0.8,97.475,0.0,0.55,0.0,0.0,0.0,0.0,0.0,0.0,0.2,0.0,0.0,0.0,0.0,0.0,0.0,0.0,0.0,,,"Double Quenched, 150C (300F) Temper","Double Quenched, 150C (300F) Temper",731,5,Carburized – quenched (oil) – wear-resistant surface steel (variant),5
,,,1,Steel database with labelled clusters,,,AISI 8620H Steel,Ultimate tensile strength,786.0,MPa,Yield strength,495.0,MPa,Ductility,22.0,%,0.0,0.0,0.205,0.0,0.0,0.0,0.0,0.0,0.0,0.25,0.035,0.04,0.0,0.0,0.0,0.0,0.5,0.7749999999999999,97.445,0.0,0.55,0.0,0.0,0.0,0.0,0.0,0.0,0.2,0.0,0.0,0.0,0.0,0.0,0.0,0.0,0.0,,,"Mock Carburized, Reheated And Oil Quenched, 230C (450F) Temper, 50 mm (2 In.) Round","Mock Carburized, Reheated And Oil Quenched, 230C (450F) Temper, 50 mm (2 In.) Round",732,8,Carburized – quenched (oil) – wear-resistant surface steel (variant),8
,,,1,Steel database with labelled clusters,,,AISI 5140 Steel,Ultimate tensile strength,570.0,MPa,Yield strength,290.0,MPa,Ductility,28.0,%,0.0,0.0,0.405,0.0,0.0,0.0,0.0,0.0,0.0,0.2249999999999999,0.035,0.04,0.0,0.0,0.0,0.0,0.8,0.8,97.695,0.0,0.0,0.0,0.0,0.0,0.0,0.0,0.0,0.0,0.0,0.0,0.0,0.0,0.0,0.0,0.0,0.0,,,"Annealed 830C (1525F), 25 mm (1 In.) Round","Annealed 830C (1525F), 25 mm (1 In.) Round",733,7,Annealed – easy-to-machine – round annealed stock,7
,,,1,Steel database with labelled clusters,,,AISI 6150H Steel,Ultimate tensile strength,972.0,MPa,Yield strength,640.0,MPa,Ductility,20.0,%,0.0,0.0,0.505,0.0,0.0,0.0,0.0,0.0,0.0,0.2249999999999999,0.035,0.04,0.0,0.0,0.0,0.15,0.975,0.8,97.27,0.0,0.0,0.0,0.0,0.0,0.0,0.0,0.0,0.0,0.0,0.0,0.0,0.0,0.0,0.0,0.0,0.0,,,"Normalized, 13 mm (0.5 In.) Round","Normalized, 13 mm (0.5 In.) Round",734,9,Normalized – general-purpose steel (round normalized stock),9
,,,1,Steel database with labelled clusters,,,AISI 8622H Steel,Ultimate tensile strength,1451.0,MPa,Yield strength,1041.0,MPa,Ductility,13.0,%,0.0,0.0,0.22,0.0,0.0,0.0,0.0,0.0,0.0,0.2249999999999999,0.035,0.04,0.0,0.0,0.0,0.0,0.495,0.7749999999999999,97.46,0.0,0.55,0.0,0.0,0.0,0.0,0.0,0.0,0.2,0.0,0.0,0.0,0.0,0.0,0.0,0.0,0.0,,,"Heat Treated, Machined To 13.7 mm Rounds, Pseudocarburized, 820C (1510F) Reheat, 150C (300F) Temper","Heat Treated, Machined To 13.7 mm Rounds, Pseudocarburized, 820C (1510F) Reheat, 150C (300F) Temper",735,0,Carburized – quenched (oil) – wear-resistant surface steel,0
,,,1,Steel database with labelled clusters,,,AISI 4150 Steel,Ultimate tensile strength,1160.0,MPa,Yield strength,731.0,MPa,Ductility,11.0,%,0.0,0.0,0.505,0.0,0.0,0.0,0.0,0.0,0.0,0.2249999999999999,0.035,0.04,0.0,0.0,0.0,0.0,0.95,0.875,97.17,0.0,0.0,0.0,0.0,0.0,0.0,0.0,0.0,0.2,0.0,0.0,0.0,0.0,0.0,0.0,0.0,0.0,,,"Normalized At 870C (1600F), Air Cooled, 25 mm (1 In.) Round","Normalized At 870C (1600F), Air Cooled, 25 mm (1 In.) Round",736,4,Normalized (air cooled) – general-purpose steel,4
,,,1,Steel database with labelled clusters,,,AISI 8622 Steel,Ultimate tensile strength,1524.0,MPa,Yield strength,1149.0,MPa,Ductility,13.0,%,0.0,0.0,0.225,0.0,0.0,0.0,0.0,0.0,0.0,0.2249999999999999,0.035,0.04,0.0,0.0,0.0,0.0,0.5,0.8,97.425,0.0,0.55,0.0,0.0,0.0,0.0,0.0,0.0,0.2,0.0,0.0,0.0,0.0,0.0,0.0,0.0,0.0,,,"Heat Treated, Machined To 13.7 mm Rounds, Pseudocarburized, 150C (300F) Temper","Heat Treated, Machined To 13.7 mm Rounds, Pseudocarburized, 150C (300F) Temper",737,0,Carburized – quenched (oil) – wear-resistant surface steel,0
,,,1,Steel database with labelled clusters,,,AISI 8620 Steel,Ultimate tensile strength,635.0,MPa,Yield strength,360.0,MPa,Ductility,26.0,%,0.0,0.0,0.205,0.0,0.0,0.0,0.0,0.0,0.0,0.25,0.035,0.04,0.0,0.0,0.0,0.0,0.5,0.8,97.42,0.0,0.55,0.0,0.0,0.0,0.0,0.0,0.0,0.2,0.0,0.0,0.0,0.0,0.0,0.0,0.0,0.0,,,"Normalized, 25 mm (1 In.) Round","Normalized, 25 mm (1 In.) Round",738,9,Normalized – general-purpose steel (round normalized stock),9
,,,1,Steel database with labelled clusters,,,AISI 51B60H Steel,Ultimate tensile strength,1170.0,MPa,Yield strength,1070.0,MPa,Ductility,14.0,%,0.0,0.00175,0.6000000000000001,0.0,0.0,0.0,0.0,0.0,0.0,0.2249999999999999,0.035,0.04,0.0,0.0,0.0,0.0,0.8,0.875,97.42325,0.0,0.0,0.0,0.0,0.0,0.0,0.0,0.0,0.0,0.0,0.0,0.0,0.0,0.0,0.0,0.0,0.0,,,"Oil Quenched From 830C (1525F), 540C (1000F) Temper, 13 mm (0.5 In.) Round","Oil Quenched From 830C (1525F), 540C (1000F) Temper, 13 mm (0.5 In.) Round",739,6,Quenched (oil) & tempered – high-strength structural steel,6
,,,1,Steel database with labelled clusters,,,AISI 6150 Steel,Ultimate tensile strength,1105.0,MPa,Yield strength,1090.0,MPa,Ductility,16.0,%,0.0,0.0,0.505,0.0,0.0,0.0,0.0,0.0,0.0,0.2249999999999999,0.035,0.04,0.0,0.0,0.0,0.15,0.95,0.8,97.295,0.0,0.0,0.0,0.0,0.0,0.0,0.0,0.0,0.0,0.0,0.0,0.0,0.0,0.0,0.0,0.0,0.0,,,"Oil Quenched 845C (1550F), 595C (1100F) Temper, 13 mm (0.5 In.) Round","Oil Quenched 845C (1550F), 595C (1100F) Temper, 13 mm (0.5 In.) Round",740,6,Quenched (oil) & tempered – high-strength structural steel,6
,,,1,Steel database with labelled clusters,,,AISI 6150 Steel,Ultimate tensile strength,1240.0,MPa,Yield strength,1225.0,MPa,Ductility,14.0,%,0.0,0.0,0.505,0.0,0.0,0.0,0.0,0.0,0.0,0.2249999999999999,0.035,0.04,0.0,0.0,0.0,0.15,0.95,0.8,97.295,0.0,0.0,0.0,0.0,0.0,0.0,0.0,0.0,0.0,0.0,0.0,0.0,0.0,0.0,0.0,0.0,0.0,,,"Oil Quenched 845C (1550F), 540C (1000F) Temper, 13 mm (0.5 In.) Round","Oil Quenched 845C (1550F), 540C (1000F) Temper, 13 mm (0.5 In.) Round",741,6,Quenched (oil) & tempered – high-strength structural steel,6
,,,1,Steel database with labelled clusters,,,AISI 8620H Steel,Ultimate tensile strength,1225.0,MPa,Yield strength,965.0,MPa,Ductility,14.0,%,0.0,0.0,0.205,0.0,0.0,0.0,0.0,0.0,0.0,0.25,0.035,0.04,0.0,0.0,0.0,0.0,0.5,0.7749999999999999,97.445,0.0,0.55,0.0,0.0,0.0,0.0,0.0,0.0,0.2,0.0,0.0,0.0,0.0,0.0,0.0,0.0,0.0,,,"Mock Carburized, Reheated And Oil Quenched, 230C (450F) Temper, 13 mm (0.5 In.) Round","Mock Carburized, Reheated And Oil Quenched, 230C (450F) Temper, 13 mm (0.5 In.) Round",742,8,Carburized – quenched (oil) – wear-resistant surface steel (variant),8
,,,1,Steel database with labelled clusters,,,AISI 8620H Steel,Ultimate tensile strength,1075.0,MPa,Yield strength,876.0,MPa,Ductility,14.0,%,0.0,0.0,0.205,0.0,0.0,0.0,0.0,0.0,0.0,0.25,0.035,0.04,0.0,0.0,0.0,0.0,0.5,0.7749999999999999,97.445,0.0,0.55,0.0,0.0,0.0,0.0,0.0,0.0,0.2,0.0,0.0,0.0,0.0,0.0,0.0,0.0,0.0,,,"Normalized, Machined To 25 mm, Pseudocarburized, Oil Quenched, 150C Temper","Normalized, Machined To 25 mm, Pseudocarburized, Oil Quenched, 150C Temper",743,0,Carburized – quenched (oil) – wear-resistant surface steel,0
,,,1,Steel database with labelled clusters,,,AISI 8620H Steel,Ultimate tensile strength,958.0,MPa,Yield strength,765.0,MPa,Ductility,16.0,%,0.0,0.0,0.205,0.0,0.0,0.0,0.0,0.0,0.0,0.25,0.035,0.04,0.0,0.0,0.0,0.0,0.5,0.7749999999999999,97.445,0.0,0.55,0.0,0.0,0.0,0.0,0.0,0.0,0.2,0.0,0.0,0.0,0.0,0.0,0.0,0.0,0.0,,,"Normalized, Machined To 25 mm, Pseudocarburized, Reheated To 800C, 150C Temper","Normalized, Machined To 25 mm, Pseudocarburized, Reheated To 800C, 150C Temper",744,0,Carburized – quenched (oil) – wear-resistant surface steel,0
,,,1,Steel database with labelled clusters,,,AISI 8622H Steel,Ultimate tensile strength,1250.0,MPa,Yield strength,900.0,MPa,Ductility,13.0,%,0.0,0.0,0.22,0.0,0.0,0.0,0.0,0.0,0.0,0.2249999999999999,0.035,0.04,0.0,0.0,0.0,0.0,0.495,0.7749999999999999,97.46,0.0,0.55,0.0,0.0,0.0,0.0,0.0,0.0,0.2,0.0,0.0,0.0,0.0,0.0,0.0,0.0,0.0,,,"Heat Treated, Machined To 25 mm (1 In.) Rounds, Pseudocarburized, 865C (1590F) Reheat, 150C (300F) Temper","Heat Treated, Machined To 25 mm (1 In.) Rounds, Pseudocarburized, 865C (1590F) Reheat, 150C (300F) Temper",745,0,Carburized – quenched (oil) – wear-resistant surface steel,0
,,,1,Steel database with labelled clusters,,,AISI 8620H Steel,Ultimate tensile strength,807.0,MPa,Yield strength,505.0,MPa,Ductility,23.0,%,0.0,0.0,0.205,0.0,0.0,0.0,0.0,0.0,0.0,0.25,0.035,0.04,0.0,0.0,0.0,0.0,0.5,0.7749999999999999,97.445,0.0,0.55,0.0,0.0,0.0,0.0,0.0,0.0,0.2,0.0,0.0,0.0,0.0,0.0,0.0,0.0,0.0,,,"Mock Carburized, Reheated And Quenched, 150C (300F) Temper, 50 mm (2 In.) Round","Mock Carburized, Reheated And Quenched, 150C (300F) Temper, 50 mm (2 In.) Round",746,8,Carburized – quenched (oil) – wear-resistant surface steel (variant),8
,,,1,Steel database with labelled clusters,,,AISI 5160 Steel,Ultimate tensile strength,724.0,MPa,Yield strength,275.0,MPa,Ductility,17.0,%,0.0,0.0,0.6000000000000001,0.0,0.0,0.0,0.0,0.0,0.0,0.2249999999999999,0.035,0.04,0.0,0.0,0.0,0.0,0.8,0.875,97.425,0.0,0.0,0.0,0.0,0.0,0.0,0.0,0.0,0.0,0.0,0.0,0.0,0.0,0.0,0.0,0.0,0.0,,,"Annealed, 25 mm (1 In.) Round","Annealed, 25 mm (1 In.) Round",747,3,Normalized – easy-to-machine stock (cold drawn),3
,,,1,Steel database with labelled clusters,,,AISI 8620 Steel,Ultimate tensile strength,1110.0,MPa,Yield strength,924.0,MPa,Ductility,15.0,%,0.0,0.0,0.205,0.0,0.0,0.0,0.0,0.0,0.0,0.25,0.035,0.04,0.0,0.0,0.0,0.0,0.5,0.8,97.42,0.0,0.55,0.0,0.0,0.0,0.0,0.0,0.0,0.2,0.0,0.0,0.0,0.0,0.0,0.0,0.0,0.0,,,"Normalized, Machined To 13.7 mm, Pseudocarburized, Oil Quenched, 150C Temper","Normalized, Machined To 13.7 mm, Pseudocarburized, Oil Quenched, 150C Temper",748,0,Carburized – quenched (oil) – wear-resistant surface steel,0
,,,1,Steel database with labelled clusters,,,AISI 8620H Steel,Ultimate tensile strength,917.0,MPa,Yield strength,572.0,MPa,Ductility,20.0,%,0.0,0.0,0.205,0.0,0.0,0.0,0.0,0.0,0.0,0.25,0.035,0.04,0.0,0.0,0.0,0.0,0.5,0.7749999999999999,97.445,0.0,0.55,0.0,0.0,0.0,0.0,0.0,0.0,0.2,0.0,0.0,0.0,0.0,0.0,0.0,0.0,0.0,,,"Double Quenched And Tempered (150C (300F)), Carburized","Double Quenched And Tempered (150C (300F)), Carburized",749,5,Carburized – quenched (oil) – wear-resistant surface steel (variant),5
,,,1,Steel database with labelled clusters,,,AISI 8622 Steel,Ultimate tensile strength,1204.0,MPa,Yield strength,805.0,MPa,Ductility,14.0,%,0.0,0.0,0.225,0.0,0.0,0.0,0.0,0.0,0.0,0.2249999999999999,0.035,0.04,0.0,0.0,0.0,0.0,0.5,0.8,97.425,0.0,0.55,0.0,0.0,0.0,0.0,0.0,0.0,0.2,0.0,0.0,0.0,0.0,0.0,0.0,0.0,0.0,,,"Heat Treated, Machined To 25 mm (1 In.) Rounds, Pseudocarburized, 820C (1510F) Reheat, 150C (300F) Temper","Heat Treated, Machined To 25 mm (1 In.) Rounds, Pseudocarburized, 820C (1510F) Reheat, 150C (300F) Temper",750,0,Carburized – quenched (oil) – wear-resistant surface steel,0
,,,1,Steel database with labelled clusters,,,AISI 8620 Steel,Ultimate tensile strength,565.0,MPa,Yield strength,360.0,MPa,Ductility,28.0,%,0.0,0.0,0.205,0.0,0.0,0.0,0.0,0.0,0.0,0.25,0.035,0.04,0.0,0.0,0.0,0.0,0.5,0.8,97.42,0.0,0.55,0.0,0.0,0.0,0.0,0.0,0.0,0.2,0.0,0.0,0.0,0.0,0.0,0.0,0.0,0.0,,,"Normalized, 100 mm (4 In.) Round","Normalized, 100 mm (4 In.) Round",751,9,Normalized – general-purpose steel (round normalized stock),9
,,,1,Steel database with labelled clusters,,,AISI 8620 Steel,Ultimate tensile strength,540.0,MPa,Yield strength,385.0,MPa,Ductility,31.0,%,0.0,0.0,0.205,0.0,0.0,0.0,0.0,0.0,0.0,0.25,0.035,0.04,0.0,0.0,0.0,0.0,0.5,0.8,97.42,0.0,0.55,0.0,0.0,0.0,0.0,0.0,0.0,0.2,0.0,0.0,0.0,0.0,0.0,0.0,0.0,0.0,,,Annealed 25 mm (1 In.) Round,Annealed 25 mm (1 In.) Round,752,3,Normalized – easy-to-machine stock (cold drawn),3
,,,1,Steel database with labelled clusters,,,AISI 8630 Steel,Ultimate tensile strength,958.0,MPa,Yield strength,910.0,MPa,Ductility,18.0,%,0.0,0.0,0.305,0.0,0.0,0.0,0.0,0.0,0.0,0.2249999999999999,0.035,0.04,0.0,0.0,0.0,0.0,0.5,0.8,97.345,0.0,0.55,0.0,0.0,0.0,0.0,0.0,0.0,0.2,0.0,0.0,0.0,0.0,0.0,0.0,0.0,0.0,,,"Water Quenched 845C (1550F), 540C (1000F) Temper, 13 mm (0.5 In.) Round","Water Quenched 845C (1550F), 540C (1000F) Temper, 13 mm (0.5 In.) Round",753,10,Quenched (water) & tempered – high-strength structural steel,10
,,,1,Steel database with labelled clusters,,,AISI 8630 Steel,Ultimate tensile strength,979.0,MPa,Yield strength,841.0,MPa,Ductility,16.0,%,0.0,0.0,0.305,0.0,0.0,0.0,0.0,0.0,0.0,0.2249999999999999,0.035,0.04,0.0,0.0,0.0,0.0,0.5,0.8,97.345,0.0,0.55,0.0,0.0,0.0,0.0,0.0,0.0,0.2,0.0,0.0,0.0,0.0,0.0,0.0,0.0,0.0,,,"Oil Quenched 845C (1550F), 455C (850F) Temper","Oil Quenched 845C (1550F), 455C (850F) Temper",754,6,Quenched (oil) & tempered – high-strength structural steel,6
,,,1,Steel database with labelled clusters,,,AISI 8620 Steel,Ultimate tensile strength,1300.0,MPa,Yield strength,1033.0,MPa,Ductility,11.0,%,0.0,0.0,0.205,0.0,0.0,0.0,0.0,0.0,0.0,0.25,0.035,0.04,0.0,0.0,0.0,0.0,0.5,0.8,97.42,0.0,0.55,0.0,0.0,0.0,0.0,0.0,0.0,0.2,0.0,0.0,0.0,0.0,0.0,0.0,0.0,0.0,,,"Single Quenched And Tempered (150C (300F)), Carburized","Single Quenched And Tempered (150C (300F)), Carburized",755,5,Carburized – quenched (oil) – wear-resistant surface steel (variant),5
