Repository: Azhi-ss/SteelScientist

# Steel Labelled Clusters Dataset

This directory contains the cleaned steel labelled-clusters dataset used by
`regression/steel_labelled_clusters_regression.py`.

## Files

| File | Rows | Description |
|------|------|-------------|
| `raw/Steel database with labelled clusters.xlsx` | 3234 | Original spreadsheet. |
| `full_with_duplicates.csv` | 3234 | Raw spreadsheet mapped to the project regression schema. |
| `clean.csv` | 1943 | Strictly deduplicated regression mother table. |
| `train.csv` | 1554 | Fixed 8:2 training split generated from `clean.csv`. |
| `val.csv` | 389 | Fixed 8:2 validation split generated from `clean.csv`. |

File: datasets/steel_labelled_clusters/train.csv (part 10 of 19)
DOIs,Files,problem,status,Table_topic,title,abstract,Material,Tensile_name,Tensile_value,Tensile_unit,Yield_name,Yield_value,Yield_unit,Elongation_name,Elongation_value,Elongation_unit,H,B,C,N,O,F,Na,Mg,Al,Si,P,S,Cl,Ca,Ti,V,Cr,Mn,Fe,Co,Ni,Cu,Zn,As,Y,Zr,Nb,Mo,Sn,Sb,La,Ce,Ta,W,Pb,Bi,Other_ele,Text_addition,Text,actions,source_entry,cluster_number,cluster_label,cluster_number_0_to_11
,,,1,Steel database with labelled clusters,,,AISI 8650 Steel,Ultimate tensile strength,958.0,MPa,Yield strength,640.0,MPa,Ductility,15.0,%,0.0,0.0,0.505,0.0,0.0,0.0,0.0,0.0,0.0,0.2249999999999999,0.035,0.045,0.0,0.0,0.0,0.0,0.5,0.875,97.065,0.0,0.55,0.0,0.0,0.0,0.0,0.0,0.0,0.2,0.0,0.0,0.0,0.0,0.0,0.0,0.0,0.0,,,"Normalized, 100 mm (4 In.) Round","Normalized, 100 mm (4 In.) Round",882,9,Normalized – general-purpose steel (round normalized stock),9
,,,1,Steel database with labelled clusters,,,AISI 4320 Steel,Ultimate tensile strength,841.0,MPa,Yield strength,510.0,MPa,Ductility,23.0,%,0.0,0.0,0.195,0.0,0.0,0.0,0.0,0.0,0.0,0.2249999999999999,0.035,0.04,0.0,0.0,0.0,0.0,0.5,0.55,96.38,0.0,1.825,0.0,0.0,0.0,0.0,0.0,0.0,0.25,0.0,0.0,0.0,0.0,0.0,0.0,0.0,0.0,,,"Normalized 895C (1640F), Air Cooled, 13 mm (0.5 In.) Round","Normalized 895C (1640F), Air Cooled, 13 mm (0.5 In.) Round",309,4,Normalized (air cooled) – general-purpose steel,4
,,,1,Steel database with labelled clusters,,,AISI 4820H Steel,Ultimate tensile strength,820.0,MPa,Yield strength,560.0,MPa,Ductility,23.0,%,0.0,0.0,0.2,0.0,0.0,0.0,0.0,0.0,0.0,0.2249999999999999,0.035,0.04,0.0,0.0,0.0,0.0,0.0,0.6000000000000001,95.15,0.0,3.5,0.0,0.0,0.0,0.0,0.0,0.0,0.25,0.0,0.0,0.0,0.0,0.0,0.0,0.0,0.0,,,"Mock Carburized, Reheated To 800C (1470F), 150C (300F) Temper, 100 mm (4 In.) Round","Mock Carburized, Reheated To 800C (1470F), 150C (300F) Temper, 100 mm (4 In.) Round",431,8,Carburized – quenched (oil) – wear-resistant surface steel (variant),8
,,,1,Steel database with labelled clusters,,,AISI 6150H Steel,Ultimate tensile strength,938.0,MPa,Yield strength,615.0,MPa,Ductility,21.0,%,0.0,0.0,0.505,0.0,0.0,0.0,0.0,0.0,0.0,0.2249999999999999,0.035,0.04,0.0,0.0,0.0,0.15,0.975,0.8,97.27,0.0,0.0,0.0,0.0,0.0,0.0,0.0,0.0,0.0,0.0,0.0,0.0,0.0,0.0,0.0,0.0,0.0,,,"Normalized, 25 mm (1 In.) Round","Normalized, 25 mm (1 In.) Round",661,9,Normalized – general-purpose steel (round normalized stock),9
,,,1,Steel database with labelled clusters,,,AISI E4340 H Steel,Ultimate tensile strength,1220.0,MPa,Yield strength,786.0,MPa,Ductility,13.0,%,0.0,0.0,0.405,0.0,0.0,0.0,0.0,0.0,0.0,0.2249999999999999,0.025,0.02,0.0,0.0,0.0,0.0,0.8,0.7749999999999999,95.725,0.0,1.775,0.0,0.0,0.0,0.0,0.0,0.0,0.25,0.0,0.0,0.0,0.0,0.0,0.0,0.0,0.0,,,"Normalized, 50 mm (2 In.) Round","Normalized, 50 mm (2 In.) Round",371,9,Normalized – general-purpose steel (round normalized stock),9
,,,1,Steel database with labelled clusters,,,AISI 5160 Steel,Ultimate tensile strength,917.0,MPa,Yield strength,793.0,MPa,Ductility,19.0,%,0.0,0.0,0.6000000000000001,0.0,0.0,0.0,0.0,0.0,0.0,0.2249999999999999,0.035,0.04,0.0,0.0,0.0,0.0,0.8,0.875,97.425,0.0,0.0,0.0,0.0,0.0,0.0,0.0,0.0,0.0,0.0,0.0,0.0,0.0,0.0,0.0,0.0,0.0,,,"Oil Quenched From 830C (1525F), 650C (1200F) Temper, 13 mm (0.5 In.) Round","Oil Quenched From 830C (1525F), 650C (1200F) Temper, 13 mm (0.5 In.) Round",567,6,Quenched (oil) & tempered – high-strength structural steel,6
,,,1,Steel database with labelled clusters,,,AISI 51B60 Steel,Ultimate tensile strength,724.0,MPa,Yield strength,275.0,MPa,Ductility,17.0,%,0.0,0.00175,0.6000000000000001,0.0,0.0,0.0,0.0,0.0,0.0,0.2249999999999999,0.035,0.04,0.0,0.0,0.0,0.0,0.8,0.875,97.42325,0.0,0.0,0.0,0.0,0.0,0.0,0.0,0.0,0.0,0.0,0.0,0.0,0.0,0.0,0.0,0.0,0.0,,,"Annealed, 25 mm (1 In.) Round","Annealed, 25 mm (1 In.) Round",923,3,Normalized – easy-to-machine stock (cold drawn),3
,,,1,Steel database with labelled clusters,,,AISI 4419H Steel,Ultimate tensile strength,679.0,MPa,Yield strength,376.0,MPa,Ductility,23.0,%,0.0,0.0,0.2,0.0,0.0,0.0,0.0,0.0,0.0,0.25,0.035,0.04,0.0,0.0,0.0,0.0,0.0,0.55,98.4,0.0,0.0,0.0,0.0,0.0,0.0,0.0,0.0,0.525,0.0,0.0,0.0,0.0,0.0,0.0,0.0,0.0,,,"Double Quenched And Tempered, 230C (450F)","Double Quenched And Tempered, 230C (450F)",182,5,Carburized – quenched (oil) – wear-resistant surface steel (variant),5
,,,1,Steel database with labelled clusters,,,AISI 51B60 Steel,Ultimate tensile strength,1050.0,MPa,Yield strength,924.0,MPa,Ductility,16.0,%,0.0,0.00175,0.6000000000000001,0.0,0.0,0.0,0.0,0.0,0.0,0.2249999999999999,0.035,0.04,0.0,0.0,0.0,0.0,0.8,0.875,97.42325,0.0,0.0,0.0,0.0,0.0,0.0,0.0,0.0,0.0,0.0,0.0,0.0,0.0,0.0,0.0,0.0,0.0,,,"Oil Quenched From 830C (1525F), 595C (1100F) Temper, 13 mm (0.5 In.) Round","Oil Quenched From 830C (1525F), 595C (1100F) Temper, 13 mm (0.5 In.) Round",818,6,Quenched (oil) & tempered – high-strength structural steel,6
,,,1,Steel database with labelled clusters,,,AISI 5150H Steel,Ultimate tensile strength,1095.0,MPa,Yield strength,1000.0,MPa,Ductility,16.0,%,0.0,0.0,0.505,0.0,0.0,0.0,0.0,0.0,0.0,0.2249999999999999,0.035,0.04,0.0,0.0,0.0,0.0,0.8,0.8,97.595,0.0,0.0,0.0,0.0,0.0,0.0,0.0,0.0,0.0,0.0,0.0,0.0,0.0,0.0,0.0,0.0,0.0,,,"Oil Quenched From 830C (1525F), 540C (1000F) Temper, 13 mm (0.5 In.) Round","Oil Quenched From 830C (1525F), 540C (1000F) Temper, 13 mm (0.5 In.) Round",622,6,Quenched (oil) & tempered – high-strength structural steel,6
,,,1,Steel database with labelled clusters,,,AISI 8620H Steel,Ultimate tensile strength,898.0,MPa,Yield strength,533.0,MPa,Ductility,22.0,%,0.0,0.0,0.205,0.0,0.0,0.0,0.0,0.0,0.0,0.25,0.035,0.04,0.0,0.0,0.0,0.0,0.5,0.7749999999999999,97.445,0.0,0.55,0.0,0.0,0.0,0.0,0.0,0.0,0.2,0.0,0.0,0.0,0.0,0.0,0.0,0.0,0.0,,,"Double Quenched And Tempered (230C (450F)), Carburized","Double Quenched And Tempered (230C (450F)), Carburized",917,5,Carburized – quenched (oil) – wear-resistant surface steel (variant),5
,,,1,Steel database with labelled clusters,,,AISI 1020 Steel,Ultimate tensile strength,889.0,MPa,Yield strength,495.0,MPa,Ductility,11.0,%,0.0,0.0,0.2,0.0,0.0,0.0,0.0,0.0,0.0,0.0,0.04,0.05,0.0,0.0,0.0,0.0,0.0,0.4499999999999999,99.26,0.0,0.0,0.0,0.0,0.0,0.0,0.0,0.0,0.0,0.0,0.0,0.0,0.0,0.0,0.0,0.0,0.0,,,"Mock Carburized At 915C (1680F) For 8 Hours, 775C (1430F) Reheat, Water Quenched, 175C (350F) Temper, 13 mm (0.5 In.) Round","Mock Carburized At 915C (1680F) For 8 Hours, 775C (1430F) Reheat, Water Quenched, 175C (350F) Temper, 13 mm (0.5 In.) Round",1603,8,Carburized – quenched (oil) – wear-resistant surface steel (variant),8
,,,1,Steel database with labelled clusters,,,AISI 1015 Steel,Ultimate tensile strength,436.0,MPa,Yield strength,330.0,MPa,Ductility,38.0,%,0.0,0.0,0.155,0.0,0.0,0.0,0.0,0.0,0.0,0.0,0.04,0.05,0.0,0.0,0.0,0.0,0.0,0.4499999999999999,99.305,0.0,0.0,0.0,0.0,0.0,0.0,0.0,0.0,0.0,0.0,0.0,0.0,0.0,0.0,0.0,0.0,0.0,,,"Normalized At 925C (1700F), 13 mm (0.5 In.) Round","Normalized At 925C (1700F), 13 mm (0.5 In.) Round",1443,4,Normalized (air cooled) – general-purpose steel,4
,,,1,Steel database with labelled clusters,,,AISI 1065 Steel,Ultimate tensile strength,690.0,MPa,Yield strength,380.0,MPa,Ductility,12.0,%,0.0,0.0,0.6499999999999999,0.0,0.0,0.0,0.0,0.0,0.0,0.0,0.04,0.05,0.0,0.0,0.0,0.0,0.0,0.75,98.51,0.0,0.0,0.0,0.0,0.0,0.0,0.0,0.0,0.0,0.0,0.0,0.0,0.0,0.0,0.0,0.0,0.0,,,"Hot Rolled, 19-32 mm (0.75-1.25 In) Round","Hot Rolled, 19-32 mm (0.75-1.25 In) Round",1813,3,Normalized – easy-to-machine stock (cold drawn),3
,,,1,Steel database with labelled clusters,,,AISI Type W1 Tool Steel,Ultimate tensile strength,1680.0,MPa,Yield strength,1500.0,MPa,Ductility,3.0,%,0.0,0.0,1.1,0.0,0.0,0.0,0.0,0.0,0.0,0.25,0.025,0.025,0.0,0.0,0.0,0.1,0.15,0.25,98.0,0.0,0.0,0.0,0.0,0.0,0.0,0.0,0.0,0.1,0.0,0.0,0.0,0.0,0.0,0.0,0.0,0.0,,,"Water Quenched At 775C (1425F), Tempered 350C (660F)","Water Quenched At 775C (1425F), Tempered 350C (660F)",2054,10,Quenched (water) & tempered – high-strength structural steel,10
,,,1,Steel database with labelled clusters,,,AISI 4130 Steel,Ultimate tensile strength,1110.0,MPa,Yield strength,951.0,MPa,Ductility,14.0,%,0.0,0.0,0.305,0.0,0.0,0.0,0.0,0.0,0.0,0.2249999999999999,0.035,0.04,0.0,0.0,0.0,0.0,0.95,0.5,97.745,0.0,0.0,0.0,0.0,0.0,0.0,0.0,0.0,0.2,0.0,0.0,0.0,0.0,0.0,0.0,0.0,0.0,,,"Water Quenched 855C (1570F), 480C (900F) Temper, 25 mm (1 In.) Round","Water Quenched 855C (1570F), 480C (900F) Temper, 25 mm (1 In.) Round",297,10,Quenched (water) & tempered – high-strength structural steel,10
,,,1,Steel database with labelled clusters,,,ASTM A735 Low Alloy Steel,Ultimate tensile strength,620.0,MPa,Yield strength,515.0,MPa,Ductility,12.0,%,0.0,0.0,0.06,0.0,0.0,0.0,0.0,0.0,0.0,0.4,0.04,0.03,0.0,0.0,0.0,0.0,0.0,1.7,97.435,0.0,0.0,0.275,0.0,0.0,0.0,0.0,0.06,0.0,0.0,0.0,0.0,0.0,0.0,0.0,0.0,0.0,,,Class 3,Class 3,1391,1,Hot rolled – general construction steel,1
,,,1,Steel database with labelled clusters,,,AISI 4820H Steel,Ultimate tensile strength,760.0,MPa,Yield strength,485.0,MPa,Ductility,24.0,%,0.0,0.0,0.2,0.0,0.0,0.0,0.0,0.0,0.0,0.2249999999999999,0.035,0.04,0.0,0.0,0.0,0.0,0.0,0.6000000000000001,95.15,0.0,3.5,0.0,0.0,0.0,0.0,0.0,0.0,0.25,0.0,0.0,0.0,0.0,0.0,0.0,0.0,0.0,,,Annealed 815C (1500F),Annealed 815C (1500F),462,7,Annealed – easy-to-machine – round annealed stock,7
,,,1,Steel database with labelled clusters,,,ASTM A678 Steel,Ultimate tensile strength,620.0,MPa,Yield strength,485.0,MPa,Ductility,19.0,%,0.0,0.0,0.22,0.0,0.0,0.0,0.0,0.0,0.0,0.35,0.04,0.05,0.0,0.0,0.0,0.0,0.25,1.3,97.185,0.0,0.25,0.275,0.0,0.0,0.0,0.0,0.0,0.08,0.0,0.0,0.0,0.0,0.0,0.0,0.0,0.0,,,"Grade C, Plate Thickness 19 - 38 mm","Grade C, Plate Thickness 19 - 38 mm",1275,11,plate – no special treatment – general-purpose steel,11
,,,1,Steel database with labelled clusters,,,AISI 1040 Steel,Ultimate tensile strength,515.0,MPa,Yield strength,450.0,MPa,Ductility,10.0,%,0.0,0.0,0.405,0.0,0.0,0.0,0.0,0.0,0.0,0.0,0.04,0.05,0.0,0.0,0.0,0.0,0.0,0.75,98.755,0.0,0.0,0.0,0.0,0.0,0.0,0.0,0.0,0.0,0.0,0.0,0.0,0.0,0.0,0.0,0.0,0.0,,,"As Cold Drawn, 50-75 mm (2-3 In) Round","As Cold Drawn, 50-75 mm (2-3 In) Round",1629,3,Normalized – easy-to-machine stock (cold drawn),3
,,,1,Steel database with labelled clusters,,,AISI 4718H Steel,Ultimate tensile strength,1096.0,MPa,Yield strength,601.0,MPa,Ductility,14.0,%,0.0,0.0,0.18,0.0,0.0,0.0,0.0,0.0,0.0,0.2249999999999999,0.04,0.04,0.0,0.0,0.0,0.0,0.4499999999999999,0.7749999999999999,96.89,0.0,1.05,0.0,0.0,0.0,0.0,0.0,0.0,0.35,0.0,0.0,0.0,0.0,0.0,0.0,0.0,0.0,,,"Pseudocarburized, Reheated To 765C (1700F) And Oil Quenched, 150C (300F) Temper, 25 mm Round","Pseudocarburized, Reheated To 765C (1700F) And Oil Quenched, 150C (300F) Temper, 25 mm Round",378,0,Carburized – quenched (oil) – wear-resistant surface steel,0
,,,1,Steel database with labelled clusters,,,AISI 1080 Steel,Ultimate tensile strength,931.0,MPa,Yield strength,440.0,MPa,Ductility,10.0,%,0.0,0.0,0.815,0.0,0.0,0.0,0.0,0.0,0.0,0.0,0.04,0.05,0.0,0.0,0.0,0.0,0.0,0.75,98.345,0.0,0.0,0.0,0.0,0.0,0.0,0.0,0.0,0.0,0.0,0.0,0.0,0.0,0.0,0.0,0.0,0.0,,,"Normalized At 900C (1650F), Air Cooled, 100 mm (4 In.) Round","Normalized At 900C (1650F), Air Cooled, 100 mm (4 In.) Round",1815,4,Normalized (air cooled) – general-purpose steel,4
,,,1,Steel database with labelled clusters,,,AISI 4118 Steel,Ultimate tensile strength,1220.0,MPa,Yield strength,896.0,MPa,Ductility,13.0,%,0.0,0.0,0.205,0.0,0.0,0.0,0.0,0.0,0.0,0.25,0.035,0.04,0.0,0.0,0.0,0.0,0.5,0.8,98.055,0.0,0.0,0.0,0.0,0.0,0.0,0.0,0.0,0.1149999999999999,0.0,0.0,0.0,0.0,0.0,0.0,0.0,0.0,,,"Direct Quenched From Pot, Carburized, 230C (450F) Temper","Direct Quenched From Pot, Carburized, 230C (450F) Temper",106,5,Carburized – quenched (oil) – wear-resistant surface steel (variant),5
,,,1,Steel database with labelled clusters,,,AISI 4140H Steel,Ultimate tensile strength,1595.0,MPa,Yield strength,1460.0,MPa,Ductility,12.0,%,0.0,0.0,0.405,0.0,0.0,0.0,0.0,0.0,0.0,0.2249999999999999,0.035,0.04,0.0,0.0,0.0,0.0,0.975,0.875,97.22,0.0,0.0,0.0,0.0,0.0,0.0,0.0,0.0,0.2249999999999999,0.0,0.0,0.0,0.0,0.0,0.0,0.0,0.0,,,"Heat Treated, Tempered 370C (700F), 25 mm (1 In.) Round","Heat Treated, Tempered 370C (700F), 25 mm (1 In.) Round",127,0,Carburized – quenched (oil) – wear-resistant surface steel,0
,,,1,Steel database with labelled clusters,,,ASTM A542 Low Alloy Steel,Ultimate tensile strength,655.0,MPa,Yield strength,515.0,MPa,Ductility,20.0,%,0.0,0.0,0.13,0.0,0.0,0.0,0.0,0.0,0.0,0.5,0.02,0.02,0.0,0.0,0.0,0.02,2.25,0.4499999999999999,96.11,0.0,0.25,0.25,0.0,0.0,0.0,0.0,0.0,0.0,0.0,0.0,0.0,0.0,0.0,0.0,0.0,0.0,,,"Grade B, Class 3","Grade B, Class 3",1361,1,Hot rolled – general construction steel,1
,,,1,Steel database with labelled clusters,,,ASTM A387 Alloy Steel,Ultimate tensile strength,415.0,MPa,Yield strength,205.0,MPa,Ductility,18.0,%,0.0,0.0,0.15,0.0,0.0,0.0,0.0,0.0,0.0,0.5,0.04,0.04,0.0,0.0,0.0,0.0,2.25,0.4499999999999999,95.57,0.0,0.0,0.0,0.0,0.0,0.0,0.0,0.0,1.0,0.0,0.0,0.0,0.0,0.0,0.0,0.0,0.0,,,"Grade 22, Class 1","Grade 22, Class 1",1309,1,Hot rolled – general construction steel,1
,,,1,Steel database with labelled clusters,,,AISI 4422 Steel,Ultimate tensile strength,965.0,MPa,Yield strength,670.0,MPa,Ductility,14.0,%,0.0,0.0,0.225,0.0,0.0,0.0,0.0,0.0,0.0,0.2249999999999999,0.035,0.04,0.0,0.0,0.0,0.0,0.0,0.75,98.325,0.0,0.0,0.0,0.0,0.0,0.0,0.0,0.0,0.4,0.0,0.0,0.0,0.0,0.0,0.0,0.0,0.0,,,"Heat Treated In 13.7 mm Rounds, Oil Quenched, 150C (300F) Temper","Heat Treated In 13.7 mm Rounds, Oil Quenched, 150C (300F) Temper",356,0,Carburized – quenched (oil) – wear-resistant surface steel,0
,,,1,Steel database with labelled clusters,,,AISI 1021 Steel,Ultimate tensile strength,420.0,MPa,Yield strength,230.0,MPa,Ductility,24.0,%,0.0,0.0,0.2,0.0,0.0,0.0,0.0,0.0,0.0,0.0,0.04,0.05,0.0,0.0,0.0,0.0,0.0,0.75,98.96,0.0,0.0,0.0,0.0,0.0,0.0,0.0,0.0,0.0,0.0,0.0,0.0,0.0,0.0,0.0,0.0,0.0,,,"Hot Rolled, 19-32 mm (0.75-1.25 In) Round","Hot Rolled, 19-32 mm (0.75-1.25 In) Round",1597,3,Normalized – easy-to-machine stock (cold drawn),3
,,,1,Steel database with labelled clusters,,,AISI 5160 Steel,Ultimate tensile strength,1145.0,MPa,Yield strength,1005.0,MPa,Ductility,14.0,%,0.0,0.0,0.6000000000000001,0.0,0.0,0.0,0.0,0.0,0.0,0.2249999999999999,0.035,0.04,0.0,0.0,0.0,0.0,0.8,0.875,97.425,0.0,0.0,0.0,0.0,0.0,0.0,0.0,0.0,0.0,0.0,0.0,0.0,0.0,0.0,0.0,0.0,0.0,,,"Oil Quenched From 830C (1525F), 540C (1000F) Temper, 25 mm (1 In.) Round","Oil Quenched From 830C (1525F), 540C (1000F) Temper, 25 mm (1 In.) Round",683,6,Quenched (oil) & tempered – high-strength structural steel,6
,,,1,Steel database with labelled clusters,,,AISI 1018 Steel,Ultimate tensile strength,415.0,MPa,Yield strength,345.0,MPa,Ductility,15.0,%,0.0,0.0,0.17,0.0,0.0,0.0,0.0,0.0,0.0,0.0,0.04,0.05,0.0,0.0,0.0,0.0,0.0,0.75,98.99,0.0,0.0,0.0,0.0,0.0,0.0,0.0,0.0,0.0,0.0,0.0,0.0,0.0,0.0,0.0,0.0,0.0,,,"As Cold Drawn, 32-50 mm (1.25-2 In) Round","As Cold Drawn, 32-50 mm (1.25-2 In) Round",1464,3,Normalized – easy-to-machine stock (cold drawn),3
,,,1,Steel database with labelled clusters,,,ASTM A500 Steel,Ultimate tensile strength,400.0,MPa,Yield strength,290.0,MPa,Ductility,23.0,%,0.0,0.0,0.3,0.0,0.0,0.0,0.0,0.0,0.0,0.0,0.05,0.063,0.0,0.0,0.0,0.0,0.0,0.0,99.407,0.0,0.0,0.18,0.0,0.0,0.0,0.0,0.0,0.0,0.0,0.0,0.0,0.0,0.0,0.0,0.0,0.0,,,"Grade B, Round Structural Tubing","Grade B, Round Structural Tubing",1221,2,Quenched (oil) – general-purpose steel (tested),2
,,,1,Steel database with labelled clusters,,,AISI 4320H Steel,Ultimate tensile strength,841.0,MPa,Yield strength,510.0,MPa,Ductility,23.0,%,0.0,0.0,0.2,0.0,0.0,0.0,0.0,0.0,0.0,0.2249999999999999,0.035,0.04,0.0,0.0,0.0,0.0,0.5,0.55,96.425,0.0,1.775,0.0,0.0,0.0,0.0,0.0,0.0,0.25,0.0,0.0,0.0,0.0,0.0,0.0,0.0,0.0,,,"Normalized, Heated To 895C (1640F), Air Cooled, 13 mm (0.5 In.) Rounds","Normalized, Heated To 895C (1640F), Air Cooled, 13 mm (0.5 In.) Rounds",210,0,Carburized – quenched (oil) – wear-resistant surface steel,0
,,,1,Steel database with labelled clusters,,,AISI 8650 Steel,Ultimate tensile strength,931.0,MPa,Yield strength,834.0,MPa,Ductility,21.0,%,0.0,0.0,0.505,0.0,0.0,0.0,0.0,0.0,0.0,0.2249999999999999,0.035,0.045,0.0,0.0,0.0,0.0,0.5,0.875,97.065,0.0,0.55,0.0,0.0,0.0,0.0,0.0,0.0,0.2,0.0,0.0,0.0,0.0,0.0,0.0,0.0,0.0,,,"Oil Quenched 800C (1470F), 650C (1200F) Temper, 50 mm (2 In.) Round","Oil Quenched 800C (1470F), 650C (1200F) Temper, 50 mm (2 In.) Round",835,6,Quenched (oil) & tempered – high-strength structural steel,6
,,,1,Steel database with labelled clusters,,,AISI 4118 Steel,Ultimate tensile strength,669.0,MPa,Yield strength,317.0,MPa,Ductility,26.0,%,0.0,0.0,0.205,0.0,0.0,0.0,0.0,0.0,0.0,0.25,0.035,0.04,0.0,0.0,0.0,0.0,0.5,0.8,98.055,0.0,0.0,0.0,0.0,0.0,0.0,0.0,0.0,0.1149999999999999,0.0,0.0,0.0,0.0,0.0,0.0,0.0,0.0,,,"Mock Carburized At 925C (1700F) For 8 Hours, Reheated To 830C (1525F), Oil Quenched, 150C (300F) Temper, 150C (300F) Temper, 50 mm (2 In.) Round","Mock Carburized At 925C (1700F) For 8 Hours, Reheated To 830C (1525F), Oil Quenched, 150C (300F) Temper, 150C (300F) Temper, 50 mm (2 In.) Round",141,8,Carburized – quenched (oil) – wear-resistant surface steel (variant),8
,,,1,Steel database with labelled clusters,,,ASTM A542 Low Alloy Steel,Ultimate tensile strength,795.0,MPa,Yield strength,690.0,MPa,Ductility,13.0,%,0.0,0.002,0.125,0.0,0.0,0.0,0.0,0.0,0.0,0.13,0.03,0.03,0.0,0.0,0.025,0.25,3.0,0.4499999999999999,95.458,0.0,0.25,0.25,0.0,0.0,0.0,0.0,0.0,0.0,0.0,0.0,0.0,0.0,0.0,0.0,0.0,0.0,,,"Grade C, Class 2","Grade C, Class 2",1419,1,Hot rolled – general construction steel,1
,,,1,Steel database with labelled clusters,,,AISI 1548 Steel,Ultimate tensile strength,660.0,MPa,Yield strength,365.0,MPa,Ductility,14.0,%,0.0,0.0,0.48,0.0,0.0,0.0,0.0,0.0,0.0,0.0,0.04,0.05,0.0,0.0,0.0,0.0,0.0,1.225,98.205,0.0,0.0,0.0,0.0,0.0,0.0,0.0,0.0,0.0,0.0,0.0,0.0,0.0,0.0,0.0,0.0,0.0,,,"Hot Rolled, 19-32 mm (0.75-1.25 In) Round","Hot Rolled, 19-32 mm (0.75-1.25 In) Round",1919,3,Normalized – easy-to-machine stock (cold drawn),3
,,,1,Steel database with labelled clusters,,,AISI 9255 Steel,Ultimate tensile strength,770.0,MPa,Yield strength,490.0,MPa,Ductility,21.0,%,0.0,0.0,0.55,0.0,0.0,0.0,0.0,0.0,0.0,2.0,0.035,0.04,0.0,0.0,0.0,0.0,0.0,0.825,96.55,0.0,0.0,0.0,0.0,0.0,0.0,0.0,0.0,0.0,0.0,0.0,0.0,0.0,0.0,0.0,0.0,0.0,,,Annealed At 845C (1550F),Annealed At 845C (1550F),1035,7,Annealed – easy-to-machine – round annealed stock,7
,,,1,Steel database with labelled clusters,,,AISI 1022 Steel,Ultimate tensile strength,450.0,MPa,Yield strength,315.0,MPa,Ductility,35.0,%,0.0,0.0,0.2,0.0,0.0,0.0,0.0,0.0,0.0,0.0,0.04,0.05,0.0,0.0,0.0,0.0,0.0,0.85,98.86,0.0,0.0,0.0,0.0,0.0,0.0,0.0,0.0,0.0,0.0,0.0,0.0,0.0,0.0,0.0,0.0,0.0,,,"Annealed At 870C (1600F), Furnace Cooled 17C (31F) Per Hour To 675C, Air Cooled, 25 mm (1 In.) Round","Annealed At 870C (1600F), Furnace Cooled 17C (31F) Per Hour To 675C, Air Cooled, 25 mm (1 In.) Round",1555,7,Annealed – easy-to-machine – round annealed stock,7
,,,1,Steel database with labelled clusters,,,AISI 1080 Steel,Ultimate tensile strength,1080.0,MPa,Yield strength,620.0,MPa,Ductility,11.0,%,0.0,0.0,0.815,0.0,0.0,0.0,0.0,0.0,0.0,0.0,0.04,0.05,0.0,0.0,0.0,0.0,0.0,0.75,98.345,0.0,0.0,0.0,0.0,0.0,0.0,0.0,0.0,0.0,0.0,0.0,0.0,0.0,0.0,0.0,0.0,0.0,,,"Oil Quenched From 815C (1500F), 540C (1000F) Temper, 100 mm (4 In.) Round","Oil Quenched From 815C (1500F), 540C (1000F) Temper, 100 mm (4 In.) Round",1844,6,Quenched (oil) & tempered – high-strength structural steel,6
,,,1,Steel database with labelled clusters,,,AISI E9310H Steel,Ultimate tensile strength,1193.0,MPa,Yield strength,931.0,MPa,Ductility,15.0,%,0.0,0.0,0.1,0.0,0.0,0.0,0.0,0.0,0.0,0.2249999999999999,0.0,0.05,0.0,0.0,0.0,0.0,1.225,0.55,94.485,0.0,3.25,0.0,0.0,0.0,0.0,0.0,0.0,0.1149999999999999,0.0,0.0,0.0,0.0,0.0,0.0,0.0,0.0,,,"Single Quenched And Tempered At 150C (300F), 1.2 mm Case Depth","Single Quenched And Tempered At 150C (300F), 1.2 mm Case Depth",974,5,Carburized – quenched (oil) – wear-resistant surface steel (variant),5
,,,1,Steel database with labelled clusters,,,AISI 5150H Steel,Ultimate tensile strength,938.0,MPa,Yield strength,834.0,MPa,Ductility,21.0,%,0.0,0.0,0.505,0.0,0.0,0.0,0.0,0.0,0.0,0.2249999999999999,0.035,0.04,0.0,0.0,0.0,0.0,0.8,0.8,97.595,0.0,0.0,0.0,0.0,0.0,0.0,0.0,0.0,0.0,0.0,0.0,0.0,0.0,0.0,0.0,0.0,0.0,,,"Oil Quenched From 830C (1525F), 650C (1200F) Temper, 13 mm (0.5 In.) Round","Oil Quenched From 830C (1525F), 650C (1200F) Temper, 13 mm (0.5 In.) Round",712,6,Quenched (oil) & tempered – high-strength structural steel,6
,,,1,Steel database with labelled clusters,,,AISI 1040 Steel,Ultimate tensile strength,614.0,MPa,Yield strength,413.0,MPa,Ductility,28.0,%,0.0,0.0,0.405,0.0,0.0,0.0,0.0,0.0,0.0,0.0,0.04,0.05,0.0,0.0,0.0,0.0,0.0,0.75,98.755,0.0,0.0,0.0,0.0,0.0,0.0,0.0,0.0,0.0,0.0,0.0,0.0,0.0,0.0,0.0,0.0,0.0,,,"Water Quenched From 845C (1550F), 650C (1200F) Temper, 50 mm (2 In.) Round","Water Quenched From 845C (1550F), 650C (1200F) Temper, 50 mm (2 In.) Round",1729,10,Quenched (water) & tempered – high-strength structural steel,10
,,,1,Steel database with labelled clusters,,,AISI 1040 Steel,Ultimate tensile strength,620.0,MPa,Yield strength,550.0,MPa,Ductility,12.0,%,0.0,0.0,0.405,0.0,0.0,0.0,0.0,0.0,0.0,0.0,0.04,0.05,0.0,0.0,0.0,0.0,0.0,0.75,98.755,0.0,0.0,0.0,0.0,0.0,0.0,0.0,0.0,0.0,0.0,0.0,0.0,0.0,0.0,0.0,0.0,0.0,,,"Cold Drawn, Low Temperature, Stress Relieved, 22-32 mm (0.875-1.25 In) Round","Cold Drawn, Low Temperature, Stress Relieved, 22-32 mm (0.875-1.25 In) Round",1575,0,Carburized – quenched (oil) – wear-resistant surface steel,0
,,,1,Steel database with labelled clusters,,,AISI 5160H Steel,Ultimate tensile strength,1170.0,MPa,Yield strength,1070.0,MPa,Ductility,14.0,%,0.0,0.0,0.6000000000000001,0.0,0.0,0.0,0.0,0.0,0.0,0.2249999999999999,0.035,0.04,0.0,0.0,0.0,0.0,0.8,0.875,97.425,0.0,0.0,0.0,0.0,0.0,0.0,0.0,0.0,0.0,0.0,0.0,0.0,0.0,0.0,0.0,0.0,0.0,,,"Oil Quenched From 830C (1525F), 540C (1000F) Temper, 13 mm (0.5 In.) Round","Oil Quenched From 830C (1525F), 540C (1000F) Temper, 13 mm (0.5 In.) Round",811,6,Quenched (oil) & tempered – high-strength structural steel,6
,,,1,Steel database with labelled clusters,,,AISI 4118 Steel,Ultimate tensile strength,793.0,MPa,Yield strength,441.0,MPa,Ductility,22.0,%,0.0,0.0,0.205,0.0,0.0,0.0,0.0,0.0,0.0,0.25,0.035,0.04,0.0,0.0,0.0,0.0,0.5,0.8,98.055,0.0,0.0,0.0,0.0,0.0,0.0,0.0,0.0,0.1149999999999999,0.0,0.0,0.0,0.0,0.0,0.0,0.0,0.0,,,"Mock Carburized At 925C (1700F) For 8 Hours, Reheated To 830C (1525F), Oil Quenched, 150C (300F) Temper, 230C (450F) Temper, 25 mm (1 In.) Round","Mock Carburized At 925C (1700F) For 8 Hours, Reheated To 830C (1525F), Oil Quenched, 150C (300F) Temper, 230C (450F) Temper, 25 mm (1 In.) Round",11,8,Carburized – quenched (oil) – wear-resistant surface steel (variant),8
,,,1,Steel database with labelled clusters,,,AISI 1045 Steel,Ultimate tensile strength,655.0,MPa,Yield strength,585.0,MPa,Ductility,12.0,%,0.0,0.0,0.4599999999999999,0.0,0.0,0.0,0.0,0.0,0.0,0.0,0.04,0.05,0.0,0.0,0.0,0.0,0.0,0.75,98.7,0.0,0.0,0.0,0.0,0.0,0.0,0.0,0.0,0.0,0.0,0.0,0.0,0.0,0.0,0.0,0.0,0.0,,,"As Cold Drawn, 16-22 mm (0.625-0.875 In) Round","As Cold Drawn, 16-22 mm (0.625-0.875 In) Round",1672,3,Normalized – easy-to-machine stock (cold drawn),3
,,,1,Steel database with labelled clusters,,,AISI 8740H Steel,Ultimate tensile strength,931.0,MPa,Yield strength,605.0,MPa,Ductility,16.0,%,0.0,0.0,0.405,0.0,0.0,0.0,0.0,0.0,0.0,0.2249999999999999,0.035,0.04,0.0,0.0,0.0,0.0,0.5,0.875,97.12,0.0,0.55,0.0,0.0,0.0,0.0,0.0,0.0,0.25,0.0,0.0,0.0,0.0,0.0,0.0,0.0,0.0,,,"Normalized 870C (1600F), 25 mm (1 In.) Round","Normalized 870C (1600F), 25 mm (1 In.) Round",1092,4,Normalized (air cooled) – general-purpose steel,4
,,,1,Steel database with labelled clusters,,,AISI 4320H Steel,Ultimate tensile strength,1460.0,MPa,Yield strength,1195.0,MPa,Ductility,12.0,%,0.0,0.0,0.2,0.0,0.0,0.0,0.0,0.0,0.0,0.2249999999999999,0.035,0.04,0.0,0.0,0.0,0.0,0.5,0.55,96.425,0.0,1.775,0.0,0.0,0.0,0.0,0.0,0.0,0.25,0.0,0.0,0.0,0.0,0.0,0.0,0.0,0.0,,,"Single Quenched And Tempered: (Carburized 925C (1700F) For 8 Hrs., Pot Cooled, Reheated To 830C (1525F), Quenched In Agitated Oil, 230C (450F) Temper); 1.9 mm Case Depth","Single Quenched And Tempered: (Carburized 925C (1700F) For 8 Hrs., Pot Cooled, Reheated To 830C (1525F), Quenched In Agitated Oil, 230C (450F) Temper); 1.9 mm Case Depth",283,5,Carburized – quenched (oil) – wear-resistant surface steel (variant),5
,,,1,Steel database with labelled clusters,,,AISI 4340 Steel,Ultimate tensile strength,1138.0,MPa,Yield strength,1096.0,MPa,Ductility,16.0,%,0.0,0.0,0.4,0.0,0.0,0.0,0.0,0.0,0.0,0.2249999999999999,0.035,0.04,0.0,0.0,0.0,0.0,0.8,0.7,95.725,0.0,1.825,0.0,0.0,0.0,0.0,0.0,0.0,0.25,0.0,0.0,0.0,0.0,0.0,0.0,0.0,0.0,,,"Oil Quenched 800C (1470F), 595C (1100F) Temper, 25 mm Round","Oil Quenched 800C (1470F), 595C (1100F) Temper, 25 mm Round",292,6,Quenched (oil) & tempered – high-strength structural steel,6
,,,1,Steel database with labelled clusters,,,AISI 8620 Steel,Ultimate tensile strength,1300.0,MPa,Yield strength,1033.0,MPa,Ductility,11.0,%,0.0,0.0,0.205,0.0,0.0,0.0,0.0,0.0,0.0,0.25,0.035,0.04,0.0,0.0,0.0,0.0,0.5,0.8,97.42,0.0,0.55,0.0,0.0,0.0,0.0,0.0,0.0,0.2,0.0,0.0,0.0,0.0,0.0,0.0,0.0,0.0,,,"Single Quenched And Tempered (150C (300F)), Carburized","Single Quenched And Tempered (150C (300F)), Carburized",755,5,Carburized – quenched (oil) – wear-resistant surface steel (variant),5
,,,1,Steel database with labelled clusters,,,AISI 5150 Steel,Ultimate tensile strength,675.0,MPa,Yield strength,360.0,MPa,Ductility,22.0,%,0.0,0.0,0.505,0.0,0.0,0.0,0.0,0.0,0.0,0.2249999999999999,0.035,0.04,0.0,0.0,0.0,0.0,0.8,0.8,97.595,0.0,0.0,0.0,0.0,0.0,0.0,0.0,0.0,0.0,0.0,0.0,0.0,0.0,0.0,0.0,0.0,0.0,,,"Annealed, 25 mm (1 In.) Round","Annealed, 25 mm (1 In.) Round",627,3,Normalized – easy-to-machine stock (cold drawn),3
,,,1,Steel database with labelled clusters,,,AISI 86B50 Steel,Ultimate tensile strength,715.0,MPa,Yield strength,385.0,MPa,Ductility,22.0,%,0.0,0.00175,0.505,0.0,0.0,0.0,0.0,0.0,0.0,0.25,0.035,0.045,0.0,0.0,0.0,0.0,0.5,0.875,97.03825,0.0,0.55,0.0,0.0,0.0,0.0,0.0,0.0,0.2,0.0,0.0,0.0,0.0,0.0,0.0,0.0,0.0,,,Annealed 795C (1460F),Annealed 795C (1460F),890,7,Annealed – easy-to-machine – round annealed stock,7
,,,1,Steel database with labelled clusters,,,AISI 8640 Steel,Ultimate tensile strength,889.0,MPa,Yield strength,752.0,MPa,Ductility,23.0,%,0.0,0.0,0.405,0.0,0.0,0.0,0.0,0.0,0.0,0.2249999999999999,0.035,0.04,0.0,0.0,0.0,0.0,0.5,0.875,97.17,0.0,0.55,0.0,0.0,0.0,0.0,0.0,0.0,0.2,0.0,0.0,0.0,0.0,0.0,0.0,0.0,0.0,,,"Oil Quenched 845C (1550F), 540C (1000F) Temper, 100 mm (4 In.) Round","Oil Quenched 845C (1550F), 540C (1000F) Temper, 100 mm (4 In.) Round",813,6,Quenched (oil) & tempered – high-strength structural steel,6
,,,1,Steel database with labelled clusters,,,AISI 4118H Steel,Ultimate tensile strength,586.0,MPa,Yield strength,393.0,MPa,Ductility,31.0,%,0.0,0.0,0.2,0.0,0.0,0.0,0.0,0.0,0.0,0.2249999999999999,0.035,0.04,0.0,0.0,0.0,0.0,0.5,0.8,98.085,0.0,0.0,0.0,0.0,0.0,0.0,0.0,0.0,0.1149999999999999,0.0,0.0,0.0,0.0,0.0,0.0,0.0,0.0,,,"Normalized At 910C (1670F), Air Cooled, 14 mm (0.55 In.) Round","Normalized At 910C (1670F), Air Cooled, 14 mm (0.55 In.) Round",130,4,Normalized (air cooled) – general-purpose steel,4
,,,1,Steel database with labelled clusters,,,ASTM A500 Steel,Ultimate tensile strength,310.0,MPa,Yield strength,270.0,MPa,Ductility,25.0,%,0.0,0.0,0.3,0.0,0.0,0.0,0.0,0.0,0.0,0.0,0.05,0.063,0.0,0.0,0.0,0.0,0.0,0.0,99.407,0.0,0.0,0.18,0.0,0.0,0.0,0.0,0.0,0.0,0.0,0.0,0.0,0.0,0.0,0.0,0.0,0.0,,,"Grade A, Shaped Structural Tubing","Grade A, Shaped Structural Tubing",1312,2,Quenched (oil) – general-purpose steel (tested),2
,,,1,Steel database with labelled clusters,,,AISI 4419H Steel,Ultimate tensile strength,495.0,MPa,Yield strength,345.0,MPa,Ductility,30.0,%,0.0,0.0,0.2,0.0,0.0,0.0,0.0,0.0,0.0,0.25,0.035,0.04,0.0,0.0,0.0,0.0,0.0,0.55,98.4,0.0,0.0,0.0,0.0,0.0,0.0,0.0,0.0,0.525,0.0,0.0,0.0,0.0,0.0,0.0,0.0,0.0,,,"Normalized At 955C (1750F), 50 mm (2 In.) Round","Normalized At 955C (1750F), 50 mm (2 In.) Round",324,4,Normalized (air cooled) – general-purpose steel,4
,,,1,Steel database with labelled clusters,,,AISI 1060 Steel,Ultimate tensile strength,1005.0,MPa,Yield strength,641.0,MPa,Ductility,16.0,%,0.0,0.0,0.605,0.0,0.0,0.0,0.0,0.0,0.0,0.0,0.04,0.05,0.0,0.0,0.0,0.0,0.0,0.75,98.555,0.0,0.0,0.0,0.0,0.0,0.0,0.0,0.0,0.0,0.0,0.0,0.0,0.0,0.0,0.0,0.0,0.0,,,"Oil Quenched 845C (1550F), 480C (900F) Temper, 25 mm (1 In.) Round","Oil Quenched 845C (1550F), 480C (900F) Temper, 25 mm (1 In.) Round",1667,6,Quenched (oil) & tempered – high-strength structural steel,6
,,,1,Steel database with labelled clusters,,,AISI 8620H Steel,Ultimate tensile strength,1157.0,MPa,Yield strength,833.0,MPa,Ductility,14.0,%,0.0,0.0,0.205,0.0,0.0,0.0,0.0,0.0,0.0,0.25,0.035,0.04,0.0,0.0,0.0,0.0,0.5,0.7749999999999999,97.445,0.0,0.55,0.0,0.0,0.0,0.0,0.0,0.0,0.2,0.0,0.0,0.0,0.0,0.0,0.0,0.0,0.0,,,"Single Quenched And Tempered (230C (450F)), Carburized","Single Quenched And Tempered (230C (450F)), Carburized",799,5,Carburized – quenched (oil) – wear-resistant surface steel (variant),5
,,,1,Steel database with labelled clusters,,,AISI 8615 Steel,Ultimate tensile strength,690.0,MPa,Yield strength,500.0,MPa,Ductility,20.0,%,0.0,0.0,0.155,0.0,0.0,0.0,0.0,0.0,0.0,0.2249999999999999,0.035,0.04,0.0,0.0,0.0,0.0,0.5,0.8,97.495,0.0,0.55,0.0,0.0,0.0,0.0,0.0,0.0,0.2,0.0,0.0,0.0,0.0,0.0,0.0,0.0,0.0,,,"Heat Treated, 150C (300F) Temper, 25 mm Bar","Heat Treated, 150C (300F) Temper, 25 mm Bar",907,0,Carburized – quenched (oil) – wear-resistant surface steel,0
,,,1,Steel database with labelled clusters,,,AISI 1144 Steel,Ultimate tensile strength,690.0,MPa,Yield strength,620.0,MPa,Ductility,10.0,%,0.0,0.0,0.44,0.0,0.0,0.0,0.0,0.0,0.0,0.0,0.04,0.285,0.0,0.0,0.0,0.0,0.0,1.5,97.735,0.0,0.0,0.0,0.0,0.0,0.0,0.0,0.0,0.0,0.0,0.0,0.0,0.0,0.0,0.0,0.0,0.0,,,"As Cold Drawn, 32-50 mm (1.25-2 In) Round","As Cold Drawn, 32-50 mm (1.25-2 In) Round",1837,3,Normalized – easy-to-machine stock (cold drawn),3
,,,1,Steel database with labelled clusters,,,AISI 8740 Steel,Ultimate tensile strength,965.0,MPa,Yield strength,876.0,MPa,Ductility,19.0,%,0.0,0.0,0.405,0.0,0.0,0.0,0.0,0.0,0.0,0.2249999999999999,0.035,0.04,0.0,0.0,0.0,0.0,0.5,0.875,97.12,0.0,0.55,0.0,0.0,0.0,0.0,0.0,0.0,0.25,0.0,0.0,0.0,0.0,0.0,0.0,0.0,0.0,,,"Oil Quenched 830C (1525F), 650C (1200F) Temper, 13 mm (0.5 In.) Round","Oil Quenched 830C (1525F), 650C (1200F) Temper, 13 mm (0.5 In.) Round",889,6,Quenched (oil) & tempered – high-strength structural steel,6
,,,1,Steel database with labelled clusters,,,ASTM A514 Steel,Ultimate tensile strength,760.0,MPa,Yield strength,690.0,MPa,Ductility,18.0,%,0.0,0.00325,0.15,0.0,0.0,0.0,0.0,0.0,0.0,0.25,0.04,0.04,0.0,0.0,0.0,0.055,0.525,0.8,96.46175,0.0,0.85,0.325,0.0,0.0,0.0,0.0,0.0,0.5,0.0,0.0,0.0,0.0,0.0,0.0,0.0,0.0,,,"Grade F, Plate Thickness _ 19 mm","Grade F, Plate Thickness _ 19 mm",1190,11,plate – no special treatment – general-purpose steel,11
,,,1,Steel database with labelled clusters,,,AISI 8620 Steel,Ultimate tensile strength,876.0,MPa,Yield strength,580.0,MPa,Ductility,20.0,%,0.0,0.0,0.205,0.0,0.0,0.0,0.0,0.0,0.0,0.25,0.035,0.04,0.0,0.0,0.0,0.0,0.5,0.8,97.42,0.0,0.55,0.0,0.0,0.0,0.0,0.0,0.0,0.2,0.0,0.0,0.0,0.0,0.0,0.0,0.0,0.0,,,"Mock Carburized, Reheated And Oil Quenched, 150C (300F) Temper, 25 mm (1 In.) Round","Mock Carburized, Reheated And Oil Quenched, 150C (300F) Temper, 25 mm (1 In.) Round",696,8,Carburized – quenched (oil) – wear-resistant surface steel (variant),8
,,,1,Steel database with labelled clusters,,,AISI 4419 Steel,Ultimate tensile strength,817.0,MPa,Yield strength,596.0,MPa,Ductility,18.0,%,0.0,0.0,0.205,0.0,0.0,0.0,0.0,0.0,0.0,0.25,0.035,0.04,0.0,0.0,0.0,0.0,0.0,0.55,98.395,0.0,0.0,0.0,0.0,0.0,0.0,0.0,0.0,0.525,0.0,0.0,0.0,0.0,0.0,0.0,0.0,0.0,,,"Direct Quenched From Pot, 230C (450F) Temper","Direct Quenched From Pot, 230C (450F) Temper",216,5,Carburized – quenched (oil) – wear-resistant surface steel (variant),5
,,,1,Steel database with labelled clusters,,,AISI 1040 Steel,Ultimate tensile strength,608.0,MPa,Yield strength,403.0,MPa,Ductility,30.0,%,0.0,0.0,0.405,0.0,0.0,0.0,0.0,0.0,0.0,0.0,0.04,0.05,0.0,0.0,0.0,0.0,0.0,0.75,98.755,0.0,0.0,0.0,0.0,0.0,0.0,0.0,0.0,0.0,0.0,0.0,0.0,0.0,0.0,0.0,0.0,0.0,,,"Normalized At 900C (1650F), Air Cooled, 13 mm (0.5 In.) Round","Normalized At 900C (1650F), Air Cooled, 13 mm (0.5 In.) Round",1644,4,Normalized (air cooled) – general-purpose steel,4
,,,1,Steel database with labelled clusters,,,AISI 4419H Steel,Ultimate tensile strength,635.0,MPa,Yield strength,400.0,MPa,Ductility,26.0,%,0.0,0.0,0.2,0.0,0.0,0.0,0.0,0.0,0.0,0.25,0.035,0.04,0.0,0.0,0.0,0.0,0.0,0.55,98.4,0.0,0.0,0.0,0.0,0.0,0.0,0.0,0.0,0.525,0.0,0.0,0.0,0.0,0.0,0.0,0.0,0.0,,,"Mock Carburized, 230C (450F) Temper, 50 mm (2 In.) Round","Mock Carburized, 230C (450F) Temper, 50 mm (2 In.) Round",159,8,Carburized – quenched (oil) – wear-resistant surface steel (variant),8
,,,1,Steel database with labelled clusters,,,AISI 8740H Steel,Ultimate tensile strength,910.0,MPa,Yield strength,600.0,MPa,Ductility,15.0,%,0.0,0.0,0.405,0.0,0.0,0.0,0.0,0.0,0.0,0.2249999999999999,0.035,0.04,0.0,0.0,0.0,0.0,0.5,0.875,97.12,0.0,0.55,0.0,0.0,0.0,0.0,0.0,0.0,0.25,0.0,0.0,0.0,0.0,0.0,0.0,0.0,0.0,,,"Normalized 870C (1600F), 100 mm (4 In.) Round","Normalized 870C (1600F), 100 mm (4 In.) Round",932,4,Normalized (air cooled) – general-purpose steel,4
,,,1,Steel database with labelled clusters,,,AISI 5140 Steel,Ultimate tensile strength,807.0,MPa,Yield strength,650.0,MPa,Ductility,22.0,%,0.0,0.0,0.405,0.0,0.0,0.0,0.0,0.0,0.0,0.2249999999999999,0.035,0.04,0.0,0.0,0.0,0.0,0.8,0.8,97.695,0.0,0.0,0.0,0.0,0.0,0.0,0.0,0.0,0.0,0.0,0.0,0.0,0.0,0.0,0.0,0.0,0.0,,,"Oil Quenched 845C (1550F), 650C (1200F) Temper, 25 mm (1 In.) Round","Oil Quenched 845C (1550F), 650C (1200F) Temper, 25 mm (1 In.) Round",635,6,Quenched (oil) & tempered – high-strength structural steel,6
,,,1,Steel database with labelled clusters,,,AISI 5140 Steel,Ultimate tensile strength,758.0,MPa,Yield strength,565.0,MPa,Ductility,24.0,%,0.0,0.0,0.405,0.0,0.0,0.0,0.0,0.0,0.0,0.2249999999999999,0.035,0.04,0.0,0.0,0.0,0.0,0.8,0.8,97.695,0.0,0.0,0.0,0.0,0.0,0.0,0.0,0.0,0.0,0.0,0.0,0.0,0.0,0.0,0.0,0.0,0.0,,,"Oil Quenched 845C (1550F), 650C (1200F) Temper, 50 mm (2 In.) Round","Oil Quenched 845C (1550F), 650C (1200F) Temper, 50 mm (2 In.) Round",517,6,Quenched (oil) & tempered – high-strength structural steel,6
,,,1,Steel database with labelled clusters,,,ASTM A515 Carbon Steel,Ultimate tensile strength,450.0,MPa,Yield strength,240.0,MPa,Ductility,19.0,%,0.0,0.0,0.33,0.0,0.0,0.0,0.0,0.0,0.0,0.275,0.04,0.04,0.0,0.0,0.0,0.0,0.0,0.9,98.415,0.0,0.0,0.0,0.0,0.0,0.0,0.0,0.0,0.0,0.0,0.0,0.0,0.0,0.0,0.0,0.0,0.0,,,Grade 65,Grade 65,1409,1,Hot rolled – general construction steel,1
,,,1,Steel database with labelled clusters,,,AISI 51B60 Steel,Ultimate tensile strength,889.0,MPa,Yield strength,615.0,MPa,Ductility,21.0,%,0.0,0.00175,0.6000000000000001,0.0,0.0,0.0,0.0,0.0,0.0,0.2249999999999999,0.035,0.04,0.0,0.0,0.0,0.0,0.8,0.875,97.42325,0.0,0.0,0.0,0.0,0.0,0.0,0.0,0.0,0.0,0.0,0.0,0.0,0.0,0.0,0.0,0.0,0.0,,,"Oil Quenched From 830C (1525F), 595C (1100F) Temper, 100 mm (4 In.) Round","Oil Quenched From 830C (1525F), 595C (1100F) Temper, 100 mm (4 In.) Round",598,6,Quenched (oil) & tempered – high-strength structural steel,6
,,,1,Steel database with labelled clusters,,,AISI 4140H Steel,Ultimate tensile strength,1020.0,MPa,Yield strength,655.0,MPa,Ductility,17.0,%,0.0,0.0,0.405,0.0,0.0,0.0,0.0,0.0,0.0,0.2249999999999999,0.035,0.04,0.0,0.0,0.0,0.0,0.975,0.875,97.22,0.0,0.0,0.0,0.0,0.0,0.0,0.0,0.0,0.2249999999999999,0.0,0.0,0.0,0.0,0.0,0.0,0.0,0.0,,,Normalized At 870C,Normalized At 870C,196,4,Normalized (air cooled) – general-purpose steel,4
,,,1,Steel database with labelled clusters,,,AISI 1080 Steel,Ultimate tensile strength,1050.0,MPa,Yield strength,738.0,MPa,Ductility,17.0,%,0.0,0.0,0.815,0.0,0.0,0.0,0.0,0.0,0.0,0.0,0.04,0.05,0.0,0.0,0.0,0.0,0.0,0.75,98.345,0.0,0.0,0.0,0.0,0.0,0.0,0.0,0.0,0.0,0.0,0.0,0.0,0.0,0.0,0.0,0.0,0.0,,,"Oil Quenched From 815C (1500F), 595C (1100F) Temper","Oil Quenched From 815C (1500F), 595C (1100F) Temper",1786,6,Quenched (oil) & tempered – high-strength structural steel,6
,,,1,Steel database with labelled clusters,,,AISI 5160 Steel,Ultimate tensile strength,779.0,MPa,Yield strength,580.0,MPa,Ductility,21.0,%,0.0,0.0,0.6000000000000001,0.0,0.0,0.0,0.0,0.0,0.0,0.2249999999999999,0.035,0.04,0.0,0.0,0.0,0.0,0.8,0.875,97.425,0.0,0.0,0.0,0.0,0.0,0.0,0.0,0.0,0.0,0.0,0.0,0.0,0.0,0.0,0.0,0.0,0.0,,,"Oil Quenched From 830C (1525F), 650C (1200F) Temper, 50 mm (2 In.) Round","Oil Quenched From 830C (1525F), 650C (1200F) Temper, 50 mm (2 In.) Round",931,6,Quenched (oil) & tempered – high-strength structural steel,6
,,,1,Steel database with labelled clusters,,,AISI 4620 Steel,Ultimate tensile strength,910.0,MPa,Yield strength,724.0,MPa,Ductility,16.0,%,0.0,0.0,0.195,0.0,0.0,0.0,0.0,0.0,0.0,0.25,0.035,0.04,0.0,0.0,0.0,0.0,0.0,0.55,96.855,0.0,1.825,0.0,0.0,0.0,0.0,0.0,0.0,0.25,0.0,0.0,0.0,0.0,0.0,0.0,0.0,0.0,,,"Normalized, Machined To 25 mm (1 In.) Rounds, Pseudocarburized, Reheated To 800C (1470F), Quenched And Tempered","Normalized, Machined To 25 mm (1 In.) Rounds, Pseudocarburized, Reheated To 800C (1470F), Quenched And Tempered",411,0,Carburized – quenched (oil) – wear-resistant surface steel,0
,,,1,Steel database with labelled clusters,,,AISI 4023 Steel,Ultimate tensile strength,827.0,MPa,Yield strength,585.0,MPa,Ductility,20.0,%,0.0,0.0,0.225,0.0,0.0,0.0,0.0,0.0,0.0,0.25,0.035,0.04,0.0,0.0,0.0,0.0,0.0,0.8,98.4,0.0,0.0,0.0,0.0,0.0,0.0,0.0,0.0,0.25,0.0,0.0,0.0,0.0,0.0,0.0,0.0,0.0,,,"Normalized At 925C (1700F), Machined To 25 mm (1 In.) Rounds, Pseudocarburized At 925C (1700F) And Oil Quenched, 150C (300F) Temper","Normalized At 925C (1700F), Machined To 25 mm (1 In.) Rounds, Pseudocarburized At 925C (1700F) And Oil Quenched, 150C (300F) Temper",97,0,Carburized – quenched (oil) – wear-resistant surface steel,0
,,,1,Steel database with labelled clusters,,,AISI 8822 Steel,Ultimate tensile strength,1198.0,MPa,Yield strength,693.0,MPa,Ductility,11.0,%,0.0,0.0,0.225,0.0,0.0,0.0,0.0,0.0,0.0,0.2249999999999999,0.035,0.04,0.0,0.0,0.0,0.0,0.5,0.875,97.2,0.0,0.55,0.0,0.0,0.0,0.0,0.0,0.0,0.35,0.0,0.0,0.0,0.0,0.0,0.0,0.0,0.0,,,"Normalized, Machined To 13.7 mm Rounds, Pseudocarburized, 775C (1430F) Reheat, 150C (300F) Temper","Normalized, Machined To 13.7 mm Rounds, Pseudocarburized, 775C (1430F) Reheat, 150C (300F) Temper",944,0,Carburized – quenched (oil) – wear-resistant surface steel,0
,,,1,Steel database with labelled clusters,,,AISI 8822 Steel,Ultimate tensile strength,1250.0,MPa,Yield strength,900.0,MPa,Ductility,13.0,%,0.0,0.0,0.225,0.0,0.0,0.0,0.0,0.0,0.0,0.2249999999999999,0.035,0.04,0.0,0.0,0.0,0.0,0.5,0.875,97.2,0.0,0.55,0.0,0.0,0.0,0.0,0.0,0.0,0.35,0.0,0.0,0.0,0.0,0.0,0.0,0.0,0.0,,,"Normalized, Machined To 25 mm (1 In.) Rounds, Pseudocarburized, 865C (1590F) Reheat, 150C (300F) Temper","Normalized, Machined To 25 mm (1 In.) Rounds, Pseudocarburized, 865C (1590F) Reheat, 150C (300F) Temper",893,0,Carburized – quenched (oil) – wear-resistant surface steel,0
,,,1,Steel database with labelled clusters,,,AISI 4130H Steel,Ultimate tensile strength,560.0,MPa,Yield strength,460.0,MPa,Ductility,21.0,%,0.0,0.0,0.3,0.0,0.0,0.0,0.0,0.0,0.0,0.25,0.035,0.04,0.0,0.0,0.0,0.0,0.975,0.5,97.7,0.0,0.0,0.0,0.0,0.0,0.0,0.0,0.0,0.2,0.0,0.0,0.0,0.0,0.0,0.0,0.0,0.0,,,"Annealed, 25 mm (1 In.) Round","Annealed, 25 mm (1 In.) Round",157,3,Normalized – easy-to-machine stock (cold drawn),3
,,,1,Steel database with labelled clusters,,,AISI 4815 Steel,Ultimate tensile strength,1055.0,MPa,Yield strength,889.0,MPa,Ductility,14.0,%,0.0,0.0,0.155,0.0,0.0,0.0,0.0,0.0,0.0,0.2249999999999999,0.035,0.04,0.0,0.0,0.0,0.0,0.0,0.5,95.295,0.0,3.5,0.0,0.0,0.0,0.0,0.0,0.0,0.25,0.0,0.0,0.0,0.0,0.0,0.0,0.0,0.0,,,"Pseudocarburized, Reheated To 800C (1470F) And Oil Quenched, 150C (300F) Temper, 25 mm (1 In.) Round","Pseudocarburized, Reheated To 800C (1470F) And Oil Quenched, 150C (300F) Temper, 25 mm (1 In.) Round",420,0,Carburized – quenched (oil) – wear-resistant surface steel,0
