Repository: Azhi-ss/SteelScientist

# Steel Labelled Clusters Dataset

This directory contains the cleaned steel labelled-clusters dataset used by
`regression/steel_labelled_clusters_regression.py`.

## Files

| File | Rows | Description |
|------|------|-------------|
| `raw/Steel database with labelled clusters.xlsx` | 3234 | Original spreadsheet. |
| `full_with_duplicates.csv` | 3234 | Raw spreadsheet mapped to the project regression schema. |
| `clean.csv` | 1943 | Strictly deduplicated regression mother table. |
| `train.csv` | 1554 | Fixed 8:2 training split generated from `clean.csv`. |
| `val.csv` | 389 | Fixed 8:2 validation split generated from `clean.csv`. |

File: datasets/steel_labelled_clusters/duplicate_rows.csv (part 11 of 33)
duplicate_group_id,source_entry,Material,Text,Tensile_value,Yield_value,Elongation_value,cluster_number,cluster_label,DOIs,Files,problem,status,Table_topic,title,abstract,Tensile_name,Tensile_unit,Yield_name,Yield_unit,Elongation_name,Elongation_unit,H,B,C,N,O,F,Na,Mg,Al,Si,P,S,Cl,Ca,Ti,V,Cr,Mn,Fe,Co,Ni,Cu,Zn,As,Y,Zr,Nb,Mo,Sn,Sb,La,Ce,Ta,W,Pb,Bi,Other_ele,Text_addition,actions,cluster_number_0_to_11
372,372,AISI 4620 Steel,"Normalized, 13 mm (0.5 In.) Round",600.0,380.0,30.0,9,Normalized – general-purpose steel (round normalized stock),,,,1,Steel database with labelled clusters,,,Ultimate tensile strength,MPa,Yield strength,MPa,Ductility,%,0.0,0.0,0.195,0.0,0.0,0.0,0.0,0.0,0.0,0.25,0.035,0.04,0.0,0.0,0.0,0.0,0.0,0.55,96.855,0.0,1.825,0.0,0.0,0.0,0.0,0.0,0.0,0.25,0.0,0.0,0.0,0.0,0.0,0.0,0.0,0.0,,,"Normalized, 13 mm (0.5 In.) Round",9
372,2426,AISI 4620 Steel,"Normalized, 13 mm (0.5 In.) Round",600.0,380.0,30.0,9,Normalized – general-purpose steel (round normalized stock),,,,1,Steel database with labelled clusters,,,Ultimate tensile strength,MPa,Yield strength,MPa,Ductility,%,0.0,0.0,0.195,0.0,0.0,0.0,0.0,0.0,0.0,0.25,0.035,0.04,0.0,0.0,0.0,0.0,0.0,0.55,96.855,0.0,1.825,0.0,0.0,0.0,0.0,0.0,0.0,0.25,0.0,0.0,0.0,0.0,0.0,0.0,0.0,0.0,,,"Normalized, 13 mm (0.5 In.) Round",9
373,373,AISI E4340 Steel,"Oil Quenched 800C (1470F), 650C (1200F) Temper, 13 mm (0.5 In.) Round",1000.0,938.0,20.0,6,Quenched (oil) & tempered – high-strength structural steel,,,,1,Steel database with labelled clusters,,,Ultimate tensile strength,MPa,Yield strength,MPa,Ductility,%,0.0,0.0,0.405,0.0,0.0,0.0,0.0,0.0,0.0,0.2249999999999999,0.025,0.02,0.0,0.0,0.0,0.0,0.8,0.75,95.7,0.0,1.825,0.0,0.0,0.0,0.0,0.0,0.0,0.25,0.0,0.0,0.0,0.0,0.0,0.0,0.0,0.0,,,"Oil Quenched 800C (1470F), 650C (1200F) Temper, 13 mm (0.5 In.) Round",6
373,3022,AISI E4340 Steel,"Oil Quenched 800C (1470F), 650C (1200F) Temper, 13 mm (0.5 In.) Round",1000.0,938.0,20.0,6,Quenched (oil) & tempered – high-strength structural steel,,,,1,Steel database with labelled clusters,,,Ultimate tensile strength,MPa,Yield strength,MPa,Ductility,%,0.0,0.0,0.405,0.0,0.0,0.0,0.0,0.0,0.0,0.2249999999999999,0.025,0.02,0.0,0.0,0.0,0.0,0.8,0.75,95.7,0.0,1.825,0.0,0.0,0.0,0.0,0.0,0.0,0.25,0.0,0.0,0.0,0.0,0.0,0.0,0.0,0.0,,,"Oil Quenched 800C (1470F), 650C (1200F) Temper, 13 mm (0.5 In.) Round",6
374,374,AISI 4422 Steel,"Heat Treated In 13.7 mm Rounds, Reheated To 870C (1600F), 150C (300F) Temper",896.0,640.0,17.0,0,Carburized – quenched (oil) – wear-resistant surface steel,,,,1,Steel database with labelled clusters,,,Ultimate tensile strength,MPa,Yield strength,MPa,Ductility,%,0.0,0.0,0.225,0.0,0.0,0.0,0.0,0.0,0.0,0.2249999999999999,0.035,0.04,0.0,0.0,0.0,0.0,0.0,0.75,98.325,0.0,0.0,0.0,0.0,0.0,0.0,0.0,0.0,0.4,0.0,0.0,0.0,0.0,0.0,0.0,0.0,0.0,,,"Heat Treated In 13.7 mm Rounds, Reheated To 870C (1600F), 150C (300F) Temper",0
374,2252,AISI 4422 Steel,"Heat Treated In 13.7 mm Rounds, Reheated To 870C (1600F), 150C (300F) Temper",896.0,640.0,17.0,0,Carburized – quenched (oil) – wear-resistant surface steel,,,,1,Steel database with labelled clusters,,,Ultimate tensile strength,MPa,Yield strength,MPa,Ductility,%,0.0,0.0,0.225,0.0,0.0,0.0,0.0,0.0,0.0,0.2249999999999999,0.035,0.04,0.0,0.0,0.0,0.0,0.0,0.75,98.325,0.0,0.0,0.0,0.0,0.0,0.0,0.0,0.0,0.4,0.0,0.0,0.0,0.0,0.0,0.0,0.0,0.0,,,"Heat Treated In 13.7 mm Rounds, Reheated To 870C (1600F), 150C (300F) Temper",0
375,375,AISI 4419H Steel,"Mock Carburized, 150C (300F) Temper, 50 mm (2 In.) Round",660.0,415.0,25.0,8,Carburized – quenched (oil) – wear-resistant surface steel (variant),,,,1,Steel database with labelled clusters,,,Ultimate tensile strength,MPa,Yield strength,MPa,Ductility,%,0.0,0.0,0.2,0.0,0.0,0.0,0.0,0.0,0.0,0.25,0.035,0.04,0.0,0.0,0.0,0.0,0.0,0.55,98.4,0.0,0.0,0.0,0.0,0.0,0.0,0.0,0.0,0.525,0.0,0.0,0.0,0.0,0.0,0.0,0.0,0.0,,,"Mock Carburized, 150C (300F) Temper, 50 mm (2 In.) Round",8
375,2254,AISI 4419H Steel,"Mock Carburized, 150C (300F) Temper, 50 mm (2 In.) Round",660.0,415.0,25.0,8,Carburized – quenched (oil) – wear-resistant surface steel (variant),,,,1,Steel database with labelled clusters,,,Ultimate tensile strength,MPa,Yield strength,MPa,Ductility,%,0.0,0.0,0.2,0.0,0.0,0.0,0.0,0.0,0.0,0.25,0.035,0.04,0.0,0.0,0.0,0.0,0.0,0.55,98.4,0.0,0.0,0.0,0.0,0.0,0.0,0.0,0.0,0.525,0.0,0.0,0.0,0.0,0.0,0.0,0.0,0.0,,,"Mock Carburized, 150C (300F) Temper, 50 mm (2 In.) Round",8
376,376,AISI 4427 Steel,"Heat Treated In 25 mm Rounds, Reheated To 805C (1480F), 150C (300F) Temper",945.0,550.0,17.0,0,Carburized – quenched (oil) – wear-resistant surface steel,,,,1,Steel database with labelled clusters,,,Ultimate tensile strength,MPa,Yield strength,MPa,Ductility,%,0.0,0.0,0.265,0.0,0.0,0.0,0.0,0.0,0.0,0.2249999999999999,0.035,0.04,0.0,0.0,0.0,0.0,0.0,0.8,98.235,0.0,0.0,0.0,0.0,0.0,0.0,0.0,0.0,0.4,0.0,0.0,0.0,0.0,0.0,0.0,0.0,0.0,,,"Heat Treated In 25 mm Rounds, Reheated To 805C (1480F), 150C (300F) Temper",0
376,2218,AISI 4427 Steel,"Heat Treated In 25 mm Rounds, Reheated To 805C (1480F), 150C (300F) Temper",945.0,550.0,17.0,0,Carburized – quenched (oil) – wear-resistant surface steel,,,,1,Steel database with labelled clusters,,,Ultimate tensile strength,MPa,Yield strength,MPa,Ductility,%,0.0,0.0,0.265,0.0,0.0,0.0,0.0,0.0,0.0,0.2249999999999999,0.035,0.04,0.0,0.0,0.0,0.0,0.0,0.8,98.235,0.0,0.0,0.0,0.0,0.0,0.0,0.0,0.0,0.4,0.0,0.0,0.0,0.0,0.0,0.0,0.0,0.0,,,"Heat Treated In 25 mm Rounds, Reheated To 805C (1480F), 150C (300F) Temper",0
377,377,AISI E4340 Steel,"Oil Quenched 845C, 425C (800F) Temper",1595.0,1475.0,12.0,6,Quenched (oil) & tempered – high-strength structural steel,,,,1,Steel database with labelled clusters,,,Ultimate tensile strength,MPa,Yield strength,MPa,Ductility,%,0.0,0.0,0.405,0.0,0.0,0.0,0.0,0.0,0.0,0.2249999999999999,0.025,0.02,0.0,0.0,0.0,0.0,0.8,0.75,95.7,0.0,1.825,0.0,0.0,0.0,0.0,0.0,0.0,0.25,0.0,0.0,0.0,0.0,0.0,0.0,0.0,0.0,,,"Oil Quenched 845C, 425C (800F) Temper",6
377,2908,AISI E4340 Steel,"Oil Quenched 845C, 425C (800F) Temper",1595.0,1475.0,12.0,6,Quenched (oil) & tempered – high-strength structural steel,,,,1,Steel database with labelled clusters,,,Ultimate tensile strength,MPa,Yield strength,MPa,Ductility,%,0.0,0.0,0.405,0.0,0.0,0.0,0.0,0.0,0.0,0.2249999999999999,0.025,0.02,0.0,0.0,0.0,0.0,0.8,0.75,95.7,0.0,1.825,0.0,0.0,0.0,0.0,0.0,0.0,0.25,0.0,0.0,0.0,0.0,0.0,0.0,0.0,0.0,,,"Oil Quenched 845C, 425C (800F) Temper",6
378,378,AISI 4718H Steel,"Pseudocarburized, Reheated To 765C (1700F) And Oil Quenched, 150C (300F) Temper, 25 mm Round",1096.0,601.0,14.0,0,Carburized – quenched (oil) – wear-resistant surface steel,,,,1,Steel database with labelled clusters,,,Ultimate tensile strength,MPa,Yield strength,MPa,Ductility,%,0.0,0.0,0.18,0.0,0.0,0.0,0.0,0.0,0.0,0.2249999999999999,0.04,0.04,0.0,0.0,0.0,0.0,0.4499999999999999,0.7749999999999999,96.89,0.0,1.05,0.0,0.0,0.0,0.0,0.0,0.0,0.35,0.0,0.0,0.0,0.0,0.0,0.0,0.0,0.0,,,"Pseudocarburized, Reheated To 765C (1700F) And Oil Quenched, 150C (300F) Temper, 25 mm Round",0
378,2267,AISI 4718H Steel,"Pseudocarburized, Reheated To 765C (1700F) And Oil Quenched, 150C (300F) Temper, 25 mm Round",1096.0,601.0,14.0,0,Carburized – quenched (oil) – wear-resistant surface steel,,,,1,Steel database with labelled clusters,,,Ultimate tensile strength,MPa,Yield strength,MPa,Ductility,%,0.0,0.0,0.18,0.0,0.0,0.0,0.0,0.0,0.0,0.2249999999999999,0.04,0.04,0.0,0.0,0.0,0.0,0.4499999999999999,0.7749999999999999,96.89,0.0,1.05,0.0,0.0,0.0,0.0,0.0,0.0,0.35,0.0,0.0,0.0,0.0,0.0,0.0,0.0,0.0,,,"Pseudocarburized, Reheated To 765C (1700F) And Oil Quenched, 150C (300F) Temper, 25 mm Round",0
379,379,AISI 4422 Steel,"Heat Treated In 25 mm Rounds, Oil Quenched, 150C (300F) Temper",862.0,560.0,18.0,0,Carburized – quenched (oil) – wear-resistant surface steel,,,,1,Steel database with labelled clusters,,,Ultimate tensile strength,MPa,Yield strength,MPa,Ductility,%,0.0,0.0,0.225,0.0,0.0,0.0,0.0,0.0,0.0,0.2249999999999999,0.035,0.04,0.0,0.0,0.0,0.0,0.0,0.75,98.325,0.0,0.0,0.0,0.0,0.0,0.0,0.0,0.0,0.4,0.0,0.0,0.0,0.0,0.0,0.0,0.0,0.0,,,"Heat Treated In 25 mm Rounds, Oil Quenched, 150C (300F) Temper",0
379,2271,AISI 4422 Steel,"Heat Treated In 25 mm Rounds, Oil Quenched, 150C (300F) Temper",862.0,560.0,18.0,0,Carburized – quenched (oil) – wear-resistant surface steel,,,,1,Steel database with labelled clusters,,,Ultimate tensile strength,MPa,Yield strength,MPa,Ductility,%,0.0,0.0,0.225,0.0,0.0,0.0,0.0,0.0,0.0,0.2249999999999999,0.035,0.04,0.0,0.0,0.0,0.0,0.0,0.75,98.325,0.0,0.0,0.0,0.0,0.0,0.0,0.0,0.0,0.4,0.0,0.0,0.0,0.0,0.0,0.0,0.0,0.0,,,"Heat Treated In 25 mm Rounds, Oil Quenched, 150C (300F) Temper",0
380,380,AISI 4718H Steel,"Pseudocarburized And Oil Quenched, 150C (300F) Temper, 13.7 mm Round",1324.0,1010.0,14.0,0,Carburized – quenched (oil) – wear-resistant surface steel,,,,1,Steel database with labelled clusters,,,Ultimate tensile strength,MPa,Yield strength,MPa,Ductility,%,0.0,0.0,0.18,0.0,0.0,0.0,0.0,0.0,0.0,0.2249999999999999,0.04,0.04,0.0,0.0,0.0,0.0,0.4499999999999999,0.7749999999999999,96.89,0.0,1.05,0.0,0.0,0.0,0.0,0.0,0.0,0.35,0.0,0.0,0.0,0.0,0.0,0.0,0.0,0.0,,,"Pseudocarburized And Oil Quenched, 150C (300F) Temper, 13.7 mm Round",0
380,2275,AISI 4718H Steel,"Pseudocarburized And Oil Quenched, 150C (300F) Temper, 13.7 mm Round",1324.0,1010.0,14.0,0,Carburized – quenched (oil) – wear-resistant surface steel,,,,1,Steel database with labelled clusters,,,Ultimate tensile strength,MPa,Yield strength,MPa,Ductility,%,0.0,0.0,0.18,0.0,0.0,0.0,0.0,0.0,0.0,0.2249999999999999,0.04,0.04,0.0,0.0,0.0,0.0,0.4499999999999999,0.7749999999999999,96.89,0.0,1.05,0.0,0.0,0.0,0.0,0.0,0.0,0.35,0.0,0.0,0.0,0.0,0.0,0.0,0.0,0.0,,,"Pseudocarburized And Oil Quenched, 150C (300F) Temper, 13.7 mm Round",0
381,381,AISI 4320 Steel,"Mock Carburized 925C (1700F) For 8 Hrs., Reheated To 815C (1500F), Oil Quenched, 150C (300F) Temper, 25 mm (1 In.) Round",1050.0,738.0,17.0,8,Carburized – quenched (oil) – wear-resistant surface steel (variant),,,,1,Steel database with labelled clusters,,,Ultimate tensile strength,MPa,Yield strength,MPa,Ductility,%,0.0,0.0,0.195,0.0,0.0,0.0,0.0,0.0,0.0,0.2249999999999999,0.035,0.04,0.0,0.0,0.0,0.0,0.5,0.55,96.38,0.0,1.825,0.0,0.0,0.0,0.0,0.0,0.0,0.25,0.0,0.0,0.0,0.0,0.0,0.0,0.0,0.0,,,"Mock Carburized 925C (1700F) For 8 Hrs., Reheated To 815C (1500F), Oil Quenched, 150C (300F) Temper, 25 mm (1 In.) Round",8
381,2349,AISI 4320 Steel,"Mock Carburized 925C (1700F) For 8 Hrs., Reheated To 815C (1500F), Oil Quenched, 150C (300F) Temper, 25 mm (1 In.) Round",1050.0,738.0,17.0,8,Carburized – quenched (oil) – wear-resistant surface steel (variant),,,,1,Steel database with labelled clusters,,,Ultimate tensile strength,MPa,Yield strength,MPa,Ductility,%,0.0,0.0,0.195,0.0,0.0,0.0,0.0,0.0,0.0,0.2249999999999999,0.035,0.04,0.0,0.0,0.0,0.0,0.5,0.55,96.38,0.0,1.825,0.0,0.0,0.0,0.0,0.0,0.0,0.25,0.0,0.0,0.0,0.0,0.0,0.0,0.0,0.0,,,"Mock Carburized 925C (1700F) For 8 Hrs., Reheated To 815C (1500F), Oil Quenched, 150C (300F) Temper, 25 mm (1 In.) Round",8
382,382,AISI 4718 Steel,"Pseudocarburized, Reheated To 765C (1410F) And Oil Quenched, 150C (300F) Temper, 13.7 mm Round",1131.0,735.0,9.0,0,Carburized – quenched (oil) – wear-resistant surface steel,,,,1,Steel database with labelled clusters,,,Ultimate tensile strength,MPa,Yield strength,MPa,Ductility,%,0.0,0.0,0.185,0.0,0.0,0.0,0.0,0.0,0.0,0.275,0.04,0.04,0.0,0.0,0.0,0.0,0.45,0.8,96.81,0.0,1.05,0.0,0.0,0.0,0.0,0.0,0.0,0.35,0.0,0.0,0.0,0.0,0.0,0.0,0.0,0.0,,,"Pseudocarburized, Reheated To 765C (1410F) And Oil Quenched, 150C (300F) Temper, 13.7 mm Round",0
382,2284,AISI 4718 Steel,"Pseudocarburized, Reheated To 765C (1410F) And Oil Quenched, 150C (300F) Temper, 13.7 mm Round",1131.0,735.0,9.0,0,Carburized – quenched (oil) – wear-resistant surface steel,,,,1,Steel database with labelled clusters,,,Ultimate tensile strength,MPa,Yield strength,MPa,Ductility,%,0.0,0.0,0.185,0.0,0.0,0.0,0.0,0.0,0.0,0.275,0.04,0.04,0.0,0.0,0.0,0.0,0.45,0.8,96.81,0.0,1.05,0.0,0.0,0.0,0.0,0.0,0.0,0.35,0.0,0.0,0.0,0.0,0.0,0.0,0.0,0.0,,,"Pseudocarburized, Reheated To 765C (1410F) And Oil Quenched, 150C (300F) Temper, 13.7 mm Round",0
383,383,AISI 4620 Steel,"Mock Carburized, 230C (450F) Temper, 13 mm (0.5 In.) Round",814.0,560.0,21.0,8,Carburized – quenched (oil) – wear-resistant surface steel (variant),,,,1,Steel database with labelled clusters,,,Ultimate tensile strength,MPa,Yield strength,MPa,Ductility,%,0.0,0.0,0.195,0.0,0.0,0.0,0.0,0.0,0.0,0.25,0.035,0.04,0.0,0.0,0.0,0.0,0.0,0.55,96.855,0.0,1.825,0.0,0.0,0.0,0.0,0.0,0.0,0.25,0.0,0.0,0.0,0.0,0.0,0.0,0.0,0.0,,,"Mock Carburized, 230C (450F) Temper, 13 mm (0.5 In.) Round",8
383,2203,AISI 4620 Steel,"Mock Carburized, 230C (450F) Temper, 13 mm (0.5 In.) Round",814.0,560.0,21.0,8,Carburized – quenched (oil) – wear-resistant surface steel (variant),,,,1,Steel database with labelled clusters,,,Ultimate tensile strength,MPa,Yield strength,MPa,Ductility,%,0.0,0.0,0.195,0.0,0.0,0.0,0.0,0.0,0.0,0.25,0.035,0.04,0.0,0.0,0.0,0.0,0.0,0.55,96.855,0.0,1.825,0.0,0.0,0.0,0.0,0.0,0.0,0.25,0.0,0.0,0.0,0.0,0.0,0.0,0.0,0.0,,,"Mock Carburized, 230C (450F) Temper, 13 mm (0.5 In.) Round",8
384,384,AISI 4815H Steel,"Pseudocarburized, Reheated To 830C (1525F) And Oil Quenched, 150C (300F) Temper, 13.7 mm (1 In.) Round",1165.0,1005.0,15.0,0,Carburized – quenched (oil) – wear-resistant surface steel,,,,1,Steel database with labelled clusters,,,Ultimate tensile strength,MPa,Yield strength,MPa,Ductility,%,0.0,0.0,0.15,0.0,0.0,0.0,0.0,0.0,0.0,0.2249999999999999,0.035,0.04,0.0,0.0,0.0,0.0,0.0,0.5,95.3,0.0,3.5,0.0,0.0,0.0,0.0,0.0,0.0,0.25,0.0,0.0,0.0,0.0,0.0,0.0,0.0,0.0,,,"Pseudocarburized, Reheated To 830C (1525F) And Oil Quenched, 150C (300F) Temper, 13.7 mm (1 In.) Round",0
384,2318,AISI 4815H Steel,"Pseudocarburized, Reheated To 830C (1525F) And Oil Quenched, 150C (300F) Temper, 13.7 mm (1 In.) Round",1165.0,1005.0,15.0,0,Carburized – quenched (oil) – wear-resistant surface steel,,,,1,Steel database with labelled clusters,,,Ultimate tensile strength,MPa,Yield strength,MPa,Ductility,%,0.0,0.0,0.15,0.0,0.0,0.0,0.0,0.0,0.0,0.2249999999999999,0.035,0.04,0.0,0.0,0.0,0.0,0.0,0.5,95.3,0.0,3.5,0.0,0.0,0.0,0.0,0.0,0.0,0.25,0.0,0.0,0.0,0.0,0.0,0.0,0.0,0.0,,,"Pseudocarburized, Reheated To 830C (1525F) And Oil Quenched, 150C (300F) Temper, 13.7 mm (1 In.) Round",0
385,385,AISI 4815 Steel,"Pseudocarburized, Reheated To 775C (1430F) And Oil Quenched, 150C (300F) Temper, 13.7 mm (1 In.) Round",1115.0,951.0,15.0,0,Carburized – quenched (oil) – wear-resistant surface steel,,,,1,Steel database with labelled clusters,,,Ultimate tensile strength,MPa,Yield strength,MPa,Ductility,%,0.0,0.0,0.155,0.0,0.0,0.0,0.0,0.0,0.0,0.2249999999999999,0.035,0.04,0.0,0.0,0.0,0.0,0.0,0.5,95.295,0.0,3.5,0.0,0.0,0.0,0.0,0.0,0.0,0.25,0.0,0.0,0.0,0.0,0.0,0.0,0.0,0.0,,,"Pseudocarburized, Reheated To 775C (1430F) And Oil Quenched, 150C (300F) Temper, 13.7 mm (1 In.) Round",0
385,2386,AISI 4815 Steel,"Pseudocarburized, Reheated To 775C (1430F) And Oil Quenched, 150C (300F) Temper, 13.7 mm (1 In.) Round",1115.0,951.0,15.0,0,Carburized – quenched (oil) – wear-resistant surface steel,,,,1,Steel database with labelled clusters,,,Ultimate tensile strength,MPa,Yield strength,MPa,Ductility,%,0.0,0.0,0.155,0.0,0.0,0.0,0.0,0.0,0.0,0.2249999999999999,0.035,0.04,0.0,0.0,0.0,0.0,0.0,0.5,95.295,0.0,3.5,0.0,0.0,0.0,0.0,0.0,0.0,0.25,0.0,0.0,0.0,0.0,0.0,0.0,0.0,0.0,,,"Pseudocarburized, Reheated To 775C (1430F) And Oil Quenched, 150C (300F) Temper, 13.7 mm (1 In.) Round",0
386,386,AISI 4620H Steel,"Normalized, 50 mm (2 In.) Round",550.0,365.0,29.0,9,Normalized – general-purpose steel (round normalized stock),,,,1,Steel database with labelled clusters,,,Ultimate tensile strength,MPa,Yield strength,MPa,Ductility,%,0.0,0.0,0.2,0.0,0.0,0.0,0.0,0.0,0.0,0.25,0.035,0.04,0.0,0.0,0.0,0.0,0.0,0.55,96.9,0.0,1.775,0.0,0.0,0.0,0.0,0.0,0.0,0.25,0.0,0.0,0.0,0.0,0.0,0.0,0.0,0.0,,,"Normalized, 50 mm (2 In.) Round",9
386,2257,AISI 4620H Steel,"Normalized, 50 mm (2 In.) Round",550.0,365.0,29.0,9,Normalized – general-purpose steel (round normalized stock),,,,1,Steel database with labelled clusters,,,Ultimate tensile strength,MPa,Yield strength,MPa,Ductility,%,0.0,0.0,0.2,0.0,0.0,0.0,0.0,0.0,0.0,0.25,0.035,0.04,0.0,0.0,0.0,0.0,0.0,0.55,96.9,0.0,1.775,0.0,0.0,0.0,0.0,0.0,0.0,0.25,0.0,0.0,0.0,0.0,0.0,0.0,0.0,0.0,,,"Normalized, 50 mm (2 In.) Round",9
387,387,AISI E4340 Steel,"Oil Quenched 800C (1470F), 595C (1100F) Temper, 13 mm (0.5 In.) Round",1145.0,1117.0,17.0,6,Quenched (oil) & tempered – high-strength structural steel,,,,1,Steel database with labelled clusters,,,Ultimate tensile strength,MPa,Yield strength,MPa,Ductility,%,0.0,0.0,0.405,0.0,0.0,0.0,0.0,0.0,0.0,0.2249999999999999,0.025,0.02,0.0,0.0,0.0,0.0,0.8,0.75,95.7,0.0,1.825,0.0,0.0,0.0,0.0,0.0,0.0,0.25,0.0,0.0,0.0,0.0,0.0,0.0,0.0,0.0,,,"Oil Quenched 800C (1470F), 595C (1100F) Temper, 13 mm (0.5 In.) Round",6
387,2904,AISI E4340 Steel,"Oil Quenched 800C (1470F), 595C (1100F) Temper, 13 mm (0.5 In.) Round",1145.0,1117.0,17.0,6,Quenched (oil) & tempered – high-strength structural steel,,,,1,Steel database with labelled clusters,,,Ultimate tensile strength,MPa,Yield strength,MPa,Ductility,%,0.0,0.0,0.405,0.0,0.0,0.0,0.0,0.0,0.0,0.2249999999999999,0.025,0.02,0.0,0.0,0.0,0.0,0.8,0.75,95.7,0.0,1.825,0.0,0.0,0.0,0.0,0.0,0.0,0.25,0.0,0.0,0.0,0.0,0.0,0.0,0.0,0.0,,,"Oil Quenched 800C (1470F), 595C (1100F) Temper, 13 mm (0.5 In.) Round",6
388,388,AISI 4620H Steel,"Mock Carburized, 230C (450F) Temper, 13 mm (0.5 In.) Round",814.0,560.0,21.0,8,Carburized – quenched (oil) – wear-resistant surface steel (variant),,,,1,Steel database with labelled clusters,,,Ultimate tensile strength,MPa,Yield strength,MPa,Ductility,%,0.0,0.0,0.2,0.0,0.0,0.0,0.0,0.0,0.0,0.25,0.035,0.04,0.0,0.0,0.0,0.0,0.0,0.55,96.9,0.0,1.775,0.0,0.0,0.0,0.0,0.0,0.0,0.25,0.0,0.0,0.0,0.0,0.0,0.0,0.0,0.0,,,"Mock Carburized, 230C (450F) Temper, 13 mm (0.5 In.) Round",8
388,2236,AISI 4620H Steel,"Mock Carburized, 230C (450F) Temper, 13 mm (0.5 In.) Round",814.0,560.0,21.0,8,Carburized – quenched (oil) – wear-resistant surface steel (variant),,,,1,Steel database with labelled clusters,,,Ultimate tensile strength,MPa,Yield strength,MPa,Ductility,%,0.0,0.0,0.2,0.0,0.0,0.0,0.0,0.0,0.0,0.25,0.035,0.04,0.0,0.0,0.0,0.0,0.0,0.55,96.9,0.0,1.775,0.0,0.0,0.0,0.0,0.0,0.0,0.25,0.0,0.0,0.0,0.0,0.0,0.0,0.0,0.0,,,"Mock Carburized, 230C (450F) Temper, 13 mm (0.5 In.) Round",8
389,389,AISI 4620H Steel,"Normalized, Machined To 25 mm (1 In.) Rounds, Pseudocarburized, Reheated To 925C (1700F), Quenched And Tempered",965.0,772.0,15.0,0,Carburized – quenched (oil) – wear-resistant surface steel,,,,1,Steel database with labelled clusters,,,Ultimate tensile strength,MPa,Yield strength,MPa,Ductility,%,0.0,0.0,0.2,0.0,0.0,0.0,0.0,0.0,0.0,0.25,0.035,0.04,0.0,0.0,0.0,0.0,0.0,0.55,96.9,0.0,1.775,0.0,0.0,0.0,0.0,0.0,0.0,0.25,0.0,0.0,0.0,0.0,0.0,0.0,0.0,0.0,,,"Normalized, Machined To 25 mm (1 In.) Rounds, Pseudocarburized, Reheated To 925C (1700F), Quenched And Tempered",0
389,2338,AISI 4620H Steel,"Normalized, Machined To 25 mm (1 In.) Rounds, Pseudocarburized, Reheated To 925C (1700F), Quenched And Tempered",965.0,772.0,15.0,0,Carburized – quenched (oil) – wear-resistant surface steel,,,,1,Steel database with labelled clusters,,,Ultimate tensile strength,MPa,Yield strength,MPa,Ductility,%,0.0,0.0,0.2,0.0,0.0,0.0,0.0,0.0,0.0,0.25,0.035,0.04,0.0,0.0,0.0,0.0,0.0,0.55,96.9,0.0,1.775,0.0,0.0,0.0,0.0,0.0,0.0,0.25,0.0,0.0,0.0,0.0,0.0,0.0,0.0,0.0,,,"Normalized, Machined To 25 mm (1 In.) Rounds, Pseudocarburized, Reheated To 925C (1700F), Quenched And Tempered",0
390,390,AISI 4620H Steel,"Normalized, Machined To 25 mm (1 In.) Rounds, Pseudocarburized, Reheated To 800C (1470F), Quenched And Tempered",910.0,724.0,16.0,0,Carburized – quenched (oil) – wear-resistant surface steel,,,,1,Steel database with labelled clusters,,,Ultimate tensile strength,MPa,Yield strength,MPa,Ductility,%,0.0,0.0,0.2,0.0,0.0,0.0,0.0,0.0,0.0,0.25,0.035,0.04,0.0,0.0,0.0,0.0,0.0,0.55,96.9,0.0,1.775,0.0,0.0,0.0,0.0,0.0,0.0,0.25,0.0,0.0,0.0,0.0,0.0,0.0,0.0,0.0,,,"Normalized, Machined To 25 mm (1 In.) Rounds, Pseudocarburized, Reheated To 800C (1470F), Quenched And Tempered",0
390,2310,AISI 4620H Steel,"Normalized, Machined To 25 mm (1 In.) Rounds, Pseudocarburized, Reheated To 800C (1470F), Quenched And Tempered",910.0,724.0,16.0,0,Carburized – quenched (oil) – wear-resistant surface steel,,,,1,Steel database with labelled clusters,,,Ultimate tensile strength,MPa,Yield strength,MPa,Ductility,%,0.0,0.0,0.2,0.0,0.0,0.0,0.0,0.0,0.0,0.25,0.035,0.04,0.0,0.0,0.0,0.0,0.0,0.55,96.9,0.0,1.775,0.0,0.0,0.0,0.0,0.0,0.0,0.25,0.0,0.0,0.0,0.0,0.0,0.0,0.0,0.0,,,"Normalized, Machined To 25 mm (1 In.) Rounds, Pseudocarburized, Reheated To 800C (1470F), Quenched And Tempered",0
391,391,AISI 4718H Steel,"Pseudocarburized, Reheated To 800C (1470F) And Oil Quenched, 150C (300F) Temper, 13.7 mm Round",1159.0,834.0,13.0,0,Carburized – quenched (oil) – wear-resistant surface steel,,,,1,Steel database with labelled clusters,,,Ultimate tensile strength,MPa,Yield strength,MPa,Ductility,%,0.0,0.0,0.18,0.0,0.0,0.0,0.0,0.0,0.0,0.2249999999999999,0.04,0.04,0.0,0.0,0.0,0.0,0.4499999999999999,0.7749999999999999,96.89,0.0,1.05,0.0,0.0,0.0,0.0,0.0,0.0,0.35,0.0,0.0,0.0,0.0,0.0,0.0,0.0,0.0,,,"Pseudocarburized, Reheated To 800C (1470F) And Oil Quenched, 150C (300F) Temper, 13.7 mm Round",0
391,2565,AISI 4718H Steel,"Pseudocarburized, Reheated To 800C (1470F) And Oil Quenched, 150C (300F) Temper, 13.7 mm Round",1159.0,834.0,13.0,0,Carburized – quenched (oil) – wear-resistant surface steel,,,,1,Steel database with labelled clusters,,,Ultimate tensile strength,MPa,Yield strength,MPa,Ductility,%,0.0,0.0,0.18,0.0,0.0,0.0,0.0,0.0,0.0,0.2249999999999999,0.04,0.04,0.0,0.0,0.0,0.0,0.4499999999999999,0.7749999999999999,96.89,0.0,1.05,0.0,0.0,0.0,0.0,0.0,0.0,0.35,0.0,0.0,0.0,0.0,0.0,0.0,0.0,0.0,,,"Pseudocarburized, Reheated To 800C (1470F) And Oil Quenched, 150C (300F) Temper, 13.7 mm Round",0
392,392,AISI 4820 Steel,"Single Quenched And Tempered (230C (450F)), 1.2 mm Case Depth",1415.0,1272.0,13.0,5,Carburized – quenched (oil) – wear-resistant surface steel (variant),,,,1,Steel database with labelled clusters,,,Ultimate tensile strength,MPa,Yield strength,MPa,Ductility,%,0.0,0.0,0.205,0.0,0.0,0.0,0.0,0.0,0.0,0.2249999999999999,0.035,0.04,0.0,0.0,0.0,0.0,0.0,0.6,95.145,0.0,3.5,0.0,0.0,0.0,0.0,0.0,0.0,0.25,0.0,0.0,0.0,0.0,0.0,0.0,0.0,0.0,,,"Single Quenched And Tempered (230C (450F)), 1.2 mm Case Depth",5
392,2322,AISI 4820 Steel,"Single Quenched And Tempered (230C (450F)), 1.2 mm Case Depth",1415.0,1272.0,13.0,5,Carburized – quenched (oil) – wear-resistant surface steel (variant),,,,1,Steel database with labelled clusters,,,Ultimate tensile strength,MPa,Yield strength,MPa,Ductility,%,0.0,0.0,0.205,0.0,0.0,0.0,0.0,0.0,0.0,0.2249999999999999,0.035,0.04,0.0,0.0,0.0,0.0,0.0,0.6,95.145,0.0,3.5,0.0,0.0,0.0,0.0,0.0,0.0,0.25,0.0,0.0,0.0,0.0,0.0,0.0,0.0,0.0,,,"Single Quenched And Tempered (230C (450F)), 1.2 mm Case Depth",5
393,393,AISI 4815 Steel,"Pseudocarburized And Oil Quenched, 150C (300F) Temper, 25 mm (1 In.) Round",1095.0,917.0,16.0,0,Carburized – quenched (oil) – wear-resistant surface steel,,,,1,Steel database with labelled clusters,,,Ultimate tensile strength,MPa,Yield strength,MPa,Ductility,%,0.0,0.0,0.155,0.0,0.0,0.0,0.0,0.0,0.0,0.2249999999999999,0.035,0.04,0.0,0.0,0.0,0.0,0.0,0.5,95.295,0.0,3.5,0.0,0.0,0.0,0.0,0.0,0.0,0.25,0.0,0.0,0.0,0.0,0.0,0.0,0.0,0.0,,,"Pseudocarburized And Oil Quenched, 150C (300F) Temper, 25 mm (1 In.) Round",0
393,2473,AISI 4815 Steel,"Pseudocarburized And Oil Quenched, 150C (300F) Temper, 25 mm (1 In.) Round",1095.0,917.0,16.0,0,Carburized – quenched (oil) – wear-resistant surface steel,,,,1,Steel database with labelled clusters,,,Ultimate tensile strength,MPa,Yield strength,MPa,Ductility,%,0.0,0.0,0.155,0.0,0.0,0.0,0.0,0.0,0.0,0.2249999999999999,0.035,0.04,0.0,0.0,0.0,0.0,0.0,0.5,95.295,0.0,3.5,0.0,0.0,0.0,0.0,0.0,0.0,0.25,0.0,0.0,0.0,0.0,0.0,0.0,0.0,0.0,,,"Pseudocarburized And Oil Quenched, 150C (300F) Temper, 25 mm (1 In.) Round",0
394,394,AISI 4820 Steel,"Direct Quenched From Pot, Tempered (230C (450F)), 0.99 mm Case Depth",1382.0,1170.0,12.0,5,Carburized – quenched (oil) – wear-resistant surface steel (variant),,,,1,Steel database with labelled clusters,,,Ultimate tensile strength,MPa,Yield strength,MPa,Ductility,%,0.0,0.0,0.205,0.0,0.0,0.0,0.0,0.0,0.0,0.2249999999999999,0.035,0.04,0.0,0.0,0.0,0.0,0.0,0.6,95.145,0.0,3.5,0.0,0.0,0.0,0.0,0.0,0.0,0.25,0.0,0.0,0.0,0.0,0.0,0.0,0.0,0.0,,,"Direct Quenched From Pot, Tempered (230C (450F)), 0.99 mm Case Depth",5
394,2390,AISI 4820 Steel,"Direct Quenched From Pot, Tempered (230C (450F)), 0.99 mm Case Depth",1382.0,1170.0,12.0,5,Carburized – quenched (oil) – wear-resistant surface steel (variant),,,,1,Steel database with labelled clusters,,,Ultimate tensile strength,MPa,Yield strength,MPa,Ductility,%,0.0,0.0,0.205,0.0,0.0,0.0,0.0,0.0,0.0,0.2249999999999999,0.035,0.04,0.0,0.0,0.0,0.0,0.0,0.6,95.145,0.0,3.5,0.0,0.0,0.0,0.0,0.0,0.0,0.25,0.0,0.0,0.0,0.0,0.0,0.0,0.0,0.0,,,"Direct Quenched From Pot, Tempered (230C (450F)), 0.99 mm Case Depth",5
395,395,AISI 4422 Steel,"Heat Treated In 25 mm Rounds, Reheated To 820C (1510F), 150C (300F) Temper",758.0,400.0,18.0,0,Carburized – quenched (oil) – wear-resistant surface steel,,,,1,Steel database with labelled clusters,,,Ultimate tensile strength,MPa,Yield strength,MPa,Ductility,%,0.0,0.0,0.225,0.0,0.0,0.0,0.0,0.0,0.0,0.2249999999999999,0.035,0.04,0.0,0.0,0.0,0.0,0.0,0.75,98.325,0.0,0.0,0.0,0.0,0.0,0.0,0.0,0.0,0.4,0.0,0.0,0.0,0.0,0.0,0.0,0.0,0.0,,,"Heat Treated In 25 mm Rounds, Reheated To 820C (1510F), 150C (300F) Temper",0
395,2191,AISI 4422 Steel,"Heat Treated In 25 mm Rounds, Reheated To 820C (1510F), 150C (300F) Temper",758.0,400.0,18.0,0,Carburized – quenched (oil) – wear-resistant surface steel,,,,1,Steel database with labelled clusters,,,Ultimate tensile strength,MPa,Yield strength,MPa,Ductility,%,0.0,0.0,0.225,0.0,0.0,0.0,0.0,0.0,0.0,0.2249999999999999,0.035,0.04,0.0,0.0,0.0,0.0,0.0,0.75,98.325,0.0,0.0,0.0,0.0,0.0,0.0,0.0,0.0,0.4,0.0,0.0,0.0,0.0,0.0,0.0,0.0,0.0,,,"Heat Treated In 25 mm Rounds, Reheated To 820C (1510F), 150C (300F) Temper",0
396,396,AISI 4820 Steel,"Single Quenched And Tempered, 150C (300F), 1.2 mm Case Depth",1431.0,1150.0,13.0,5,Carburized – quenched (oil) – wear-resistant surface steel (variant),,,,1,Steel database with labelled clusters,,,Ultimate tensile strength,MPa,Yield strength,MPa,Ductility,%,0.0,0.0,0.205,0.0,0.0,0.0,0.0,0.0,0.0,0.2249999999999999,0.035,0.04,0.0,0.0,0.0,0.0,0.0,0.6,95.145,0.0,3.5,0.0,0.0,0.0,0.0,0.0,0.0,0.25,0.0,0.0,0.0,0.0,0.0,0.0,0.0,0.0,,,"Single Quenched And Tempered, 150C (300F), 1.2 mm Case Depth",5
396,2304,AISI 4820 Steel,"Single Quenched And Tempered, 150C (300F), 1.2 mm Case Depth",1431.0,1150.0,13.0,5,Carburized – quenched (oil) – wear-resistant surface steel (variant),,,,1,Steel database with labelled clusters,,,Ultimate tensile strength,MPa,Yield strength,MPa,Ductility,%,0.0,0.0,0.205,0.0,0.0,0.0,0.0,0.0,0.0,0.2249999999999999,0.035,0.04,0.0,0.0,0.0,0.0,0.0,0.6,95.145,0.0,3.5,0.0,0.0,0.0,0.0,0.0,0.0,0.25,0.0,0.0,0.0,0.0,0.0,0.0,0.0,0.0,,,"Single Quenched And Tempered, 150C (300F), 1.2 mm Case Depth",5
397,397,AISI 4340 Steel,"Oil Quenched 800C (1470F), 650C (1200F) Temper, 50 mm (2 In.) Round",931.0,834.0,20.0,6,Quenched (oil) & tempered – high-strength structural steel,,,,1,Steel database with labelled clusters,,,Ultimate tensile strength,MPa,Yield strength,MPa,Ductility,%,0.0,0.0,0.4,0.0,0.0,0.0,0.0,0.0,0.0,0.2249999999999999,0.035,0.04,0.0,0.0,0.0,0.0,0.8,0.7,95.725,0.0,1.825,0.0,0.0,0.0,0.0,0.0,0.0,0.25,0.0,0.0,0.0,0.0,0.0,0.0,0.0,0.0,,,"Oil Quenched 800C (1470F), 650C (1200F) Temper, 50 mm (2 In.) Round",6
397,2850,AISI 4340 Steel,"Oil Quenched 800C (1470F), 650C (1200F) Temper, 50 mm (2 In.) Round",931.0,834.0,20.0,6,Quenched (oil) & tempered – high-strength structural steel,,,,1,Steel database with labelled clusters,,,Ultimate tensile strength,MPa,Yield strength,MPa,Ductility,%,0.0,0.0,0.4,0.0,0.0,0.0,0.0,0.0,0.0,0.2249999999999999,0.035,0.04,0.0,0.0,0.0,0.0,0.8,0.7,95.725,0.0,1.825,0.0,0.0,0.0,0.0,0.0,0.0,0.25,0.0,0.0,0.0,0.0,0.0,0.0,0.0,0.0,,,"Oil Quenched 800C (1470F), 650C (1200F) Temper, 50 mm (2 In.) Round",6
398,398,AISI 4815H Steel,"Pseudocarburized And Oil Quenched, 150C (300F) Temper, 13.7 mm (1 In.) Round",1170.0,1070.0,14.0,0,Carburized – quenched (oil) – wear-resistant surface steel,,,,1,Steel database with labelled clusters,,,Ultimate tensile strength,MPa,Yield strength,MPa,Ductility,%,0.0,0.0,0.15,0.0,0.0,0.0,0.0,0.0,0.0,0.2249999999999999,0.035,0.04,0.0,0.0,0.0,0.0,0.0,0.5,95.3,0.0,3.5,0.0,0.0,0.0,0.0,0.0,0.0,0.25,0.0,0.0,0.0,0.0,0.0,0.0,0.0,0.0,,,"Pseudocarburized And Oil Quenched, 150C (300F) Temper, 13.7 mm (1 In.) Round",0
398,2279,AISI 4815H Steel,"Pseudocarburized And Oil Quenched, 150C (300F) Temper, 13.7 mm (1 In.) Round",1170.0,1070.0,14.0,0,Carburized – quenched (oil) – wear-resistant surface steel,,,,1,Steel database with labelled clusters,,,Ultimate tensile strength,MPa,Yield strength,MPa,Ductility,%,0.0,0.0,0.15,0.0,0.0,0.0,0.0,0.0,0.0,0.2249999999999999,0.035,0.04,0.0,0.0,0.0,0.0,0.0,0.5,95.3,0.0,3.5,0.0,0.0,0.0,0.0,0.0,0.0,0.25,0.0,0.0,0.0,0.0,0.0,0.0,0.0,0.0,,,"Pseudocarburized And Oil Quenched, 150C (300F) Temper, 13.7 mm (1 In.) Round",0
399,399,AISI 4718 Steel,"Pseudocarburized And Oil Quenched, 150C (300F) Temper, 13.7 mm Round",1324.0,1010.0,14.0,0,Carburized – quenched (oil) – wear-resistant surface steel,,,,1,Steel database with labelled clusters,,,Ultimate tensile strength,MPa,Yield strength,MPa,Ductility,%,0.0,0.0,0.185,0.0,0.0,0.0,0.0,0.0,0.0,0.275,0.04,0.04,0.0,0.0,0.0,0.0,0.45,0.8,96.81,0.0,1.05,0.0,0.0,0.0,0.0,0.0,0.0,0.35,0.0,0.0,0.0,0.0,0.0,0.0,0.0,0.0,,,"Pseudocarburized And Oil Quenched, 150C (300F) Temper, 13.7 mm Round",0
399,2276,AISI 4718 Steel,"Pseudocarburized And Oil Quenched, 150C (300F) Temper, 13.7 mm Round",1324.0,1010.0,14.0,0,Carburized – quenched (oil) – wear-resistant surface steel,,,,1,Steel database with labelled clusters,,,Ultimate tensile strength,MPa,Yield strength,MPa,Ductility,%,0.0,0.0,0.185,0.0,0.0,0.0,0.0,0.0,0.0,0.275,0.04,0.04,0.0,0.0,0.0,0.0,0.45,0.8,96.81,0.0,1.05,0.0,0.0,0.0,0.0,0.0,0.0,0.35,0.0,0.0,0.0,0.0,0.0,0.0,0.0,0.0,,,"Pseudocarburized And Oil Quenched, 150C (300F) Temper, 13.7 mm Round",0
400,400,AISI 4820 Steel,"Heat Treated, Machined To 13.7 mm, Pseudocarburized, Reheated To 730C (1350F), 150C (300F) Temper",1363.0,945.0,13.0,0,Carburized – quenched (oil) – wear-resistant surface steel,,,,1,Steel database with labelled clusters,,,Ultimate tensile strength,MPa,Yield strength,MPa,Ductility,%,0.0,0.0,0.205,0.0,0.0,0.0,0.0,0.0,0.0,0.2249999999999999,0.035,0.04,0.0,0.0,0.0,0.0,0.0,0.6,95.145,0.0,3.5,0.0,0.0,0.0,0.0,0.0,0.0,0.25,0.0,0.0,0.0,0.0,0.0,0.0,0.0,0.0,,,"Heat Treated, Machined To 13.7 mm, Pseudocarburized, Reheated To 730C (1350F), 150C (300F) Temper",0
400,2285,AISI 4820 Steel,"Heat Treated, Machined To 13.7 mm, Pseudocarburized, Reheated To 730C (1350F), 150C (300F) Temper",1363.0,945.0,13.0,0,Carburized – quenched (oil) – wear-resistant surface steel,,,,1,Steel database with labelled clusters,,,Ultimate tensile strength,MPa,Yield strength,MPa,Ductility,%,0.0,0.0,0.205,0.0,0.0,0.0,0.0,0.0,0.0,0.2249999999999999,0.035,0.04,0.0,0.0,0.0,0.0,0.0,0.6,95.145,0.0,3.5,0.0,0.0,0.0,0.0,0.0,0.0,0.25,0.0,0.0,0.0,0.0,0.0,0.0,0.0,0.0,,,"Heat Treated, Machined To 13.7 mm, Pseudocarburized, Reheated To 730C (1350F), 150C (300F) Temper",0
401,401,AISI 4620H Steel,"Mock Carburized, 150C (300F) Temper, 100 mm (4 In.) Round",585.0,360.0,29.0,8,Carburized – quenched (oil) – wear-resistant surface steel (variant),,,,1,Steel database with labelled clusters,,,Ultimate tensile strength,MPa,Yield strength,MPa,Ductility,%,0.0,0.0,0.2,0.0,0.0,0.0,0.0,0.0,0.0,0.25,0.035,0.04,0.0,0.0,0.0,0.0,0.0,0.55,96.9,0.0,1.775,0.0,0.0,0.0,0.0,0.0,0.0,0.25,0.0,0.0,0.0,0.0,0.0,0.0,0.0,0.0,,,"Mock Carburized, 150C (300F) Temper, 100 mm (4 In.) Round",8
401,2381,AISI 4620H Steel,"Mock Carburized, 150C (300F) Temper, 100 mm (4 In.) Round",585.0,360.0,29.0,8,Carburized – quenched (oil) – wear-resistant surface steel (variant),,,,1,Steel database with labelled clusters,,,Ultimate tensile strength,MPa,Yield strength,MPa,Ductility,%,0.0,0.0,0.2,0.0,0.0,0.0,0.0,0.0,0.0,0.25,0.035,0.04,0.0,0.0,0.0,0.0,0.0,0.55,96.9,0.0,1.775,0.0,0.0,0.0,0.0,0.0,0.0,0.25,0.0,0.0,0.0,0.0,0.0,0.0,0.0,0.0,,,"Mock Carburized, 150C (300F) Temper, 100 mm (4 In.) Round",8
402,402,AISI 4718H Steel,"Pseudocarburized, Reheated To 850C (1560F) And Oil Quenched, 150C (300F) Temper, 25 mm Round",1096.0,724.0,16.0,0,Carburized – quenched (oil) – wear-resistant surface steel,,,,1,Steel database with labelled clusters,,,Ultimate tensile strength,MPa,Yield strength,MPa,Ductility,%,0.0,0.0,0.18,0.0,0.0,0.0,0.0,0.0,0.0,0.2249999999999999,0.04,0.04,0.0,0.0,0.0,0.0,0.4499999999999999,0.7749999999999999,96.89,0.0,1.05,0.0,0.0,0.0,0.0,0.0,0.0,0.35,0.0,0.0,0.0,0.0,0.0,0.0,0.0,0.0,,,"Pseudocarburized, Reheated To 850C (1560F) And Oil Quenched, 150C (300F) Temper, 25 mm Round",0
402,2474,AISI 4718H Steel,"Pseudocarburized, Reheated To 850C (1560F) And Oil Quenched, 150C (300F) Temper, 25 mm Round",1096.0,724.0,16.0,0,Carburized – quenched (oil) – wear-resistant surface steel,,,,1,Steel database with labelled clusters,,,Ultimate tensile strength,MPa,Yield strength,MPa,Ductility,%,0.0,0.0,0.18,0.0,0.0,0.0,0.0,0.0,0.0,0.2249999999999999,0.04,0.04,0.0,0.0,0.0,0.0,0.4499999999999999,0.7749999999999999,96.89,0.0,1.05,0.0,0.0,0.0,0.0,0.0,0.0,0.35,0.0,0.0,0.0,0.0,0.0,0.0,0.0,0.0,,,"Pseudocarburized, Reheated To 850C (1560F) And Oil Quenched, 150C (300F) Temper, 25 mm Round",0
403,403,AISI 4820 Steel,"Heat Treated, Machined To 25 mm, Pseudocarburized, Reheated To 835C, 150C (300F) Temper (300F)",1322.0,1021.0,12.0,0,Carburized – quenched (oil) – wear-resistant surface steel,,,,1,Steel database with labelled clusters,,,Ultimate tensile strength,MPa,Yield strength,MPa,Ductility,%,0.0,0.0,0.205,0.0,0.0,0.0,0.0,0.0,0.0,0.2249999999999999,0.035,0.04,0.0,0.0,0.0,0.0,0.0,0.6,95.145,0.0,3.5,0.0,0.0,0.0,0.0,0.0,0.0,0.25,0.0,0.0,0.0,0.0,0.0,0.0,0.0,0.0,,,"Heat Treated, Machined To 25 mm, Pseudocarburized, Reheated To 835C, 150C (300F) Temper (300F)",0
403,2323,AISI 4820 Steel,"Heat Treated, Machined To 25 mm, Pseudocarburized, Reheated To 835C, 150C (300F) Temper (300F)",1322.0,1021.0,12.0,0,Carburized – quenched (oil) – wear-resistant surface steel,,,,1,Steel database with labelled clusters,,,Ultimate tensile strength,MPa,Yield strength,MPa,Ductility,%,0.0,0.0,0.205,0.0,0.0,0.0,0.0,0.0,0.0,0.2249999999999999,0.035,0.04,0.0,0.0,0.0,0.0,0.0,0.6,95.145,0.0,3.5,0.0,0.0,0.0,0.0,0.0,0.0,0.25,0.0,0.0,0.0,0.0,0.0,0.0,0.0,0.0,,,"Heat Treated, Machined To 25 mm, Pseudocarburized, Reheated To 835C, 150C (300F) Temper (300F)",0
404,404,AISI 4820 Steel,"Heat Treated, Machined To 25 mm, Pseudocarburized, 150C (300F) Temper",1413.0,1085.0,11.0,0,Carburized – quenched (oil) – wear-resistant surface steel,,,,1,Steel database with labelled clusters,,,Ultimate tensile strength,MPa,Yield strength,MPa,Ductility,%,0.0,0.0,0.205,0.0,0.0,0.0,0.0,0.0,0.0,0.2249999999999999,0.035,0.04,0.0,0.0,0.0,0.0,0.0,0.6,95.145,0.0,3.5,0.0,0.0,0.0,0.0,0.0,0.0,0.25,0.0,0.0,0.0,0.0,0.0,0.0,0.0,0.0,,,"Heat Treated, Machined To 25 mm, Pseudocarburized, 150C (300F) Temper",0
404,2456,AISI 4820 Steel,"Heat Treated, Machined To 25 mm, Pseudocarburized, 150C (300F) Temper",1413.0,1085.0,11.0,0,Carburized – quenched (oil) – wear-resistant surface steel,,,,1,Steel database with labelled clusters,,,Ultimate tensile strength,MPa,Yield strength,MPa,Ductility,%,0.0,0.0,0.205,0.0,0.0,0.0,0.0,0.0,0.0,0.2249999999999999,0.035,0.04,0.0,0.0,0.0,0.0,0.0,0.6,95.145,0.0,3.5,0.0,0.0,0.0,0.0,0.0,0.0,0.25,0.0,0.0,0.0,0.0,0.0,0.0,0.0,0.0,,,"Heat Treated, Machined To 25 mm, Pseudocarburized, 150C (300F) Temper",0
405,405,AISI 4718 Steel,"Pseudocarburized, Reheated To 850C (1560F) And Oil Quenched, 150C (300F) Temper, 13.7 mm Round",1172.0,841.0,13.0,0,Carburized – quenched (oil) – wear-resistant surface steel,,,,1,Steel database with labelled clusters,,,Ultimate tensile strength,MPa,Yield strength,MPa,Ductility,%,0.0,0.0,0.185,0.0,0.0,0.0,0.0,0.0,0.0,0.275,0.04,0.04,0.0,0.0,0.0,0.0,0.45,0.8,96.81,0.0,1.05,0.0,0.0,0.0,0.0,0.0,0.0,0.35,0.0,0.0,0.0,0.0,0.0,0.0,0.0,0.0,,,"Pseudocarburized, Reheated To 850C (1560F) And Oil Quenched, 150C (300F) Temper, 13.7 mm Round",0
405,2475,AISI 4718 Steel,"Pseudocarburized, Reheated To 850C (1560F) And Oil Quenched, 150C (300F) Temper, 13.7 mm Round",1172.0,841.0,13.0,0,Carburized – quenched (oil) – wear-resistant surface steel,,,,1,Steel database with labelled clusters,,,Ultimate tensile strength,MPa,Yield strength,MPa,Ductility,%,0.0,0.0,0.185,0.0,0.0,0.0,0.0,0.0,0.0,0.275,0.04,0.04,0.0,0.0,0.0,0.0,0.45,0.8,96.81,0.0,1.05,0.0,0.0,0.0,0.0,0.0,0.0,0.35,0.0,0.0,0.0,0.0,0.0,0.0,0.0,0.0,,,"Pseudocarburized, Reheated To 850C (1560F) And Oil Quenched, 150C (300F) Temper, 13.7 mm Round",0
406,406,AISI 4815 Steel,"Pseudocarburized, Reheated To 775C (1430F) And Oil Quenched, 150C (300F) Temper, 25 mm (1 In.) Round",1025.0,855.0,15.0,0,Carburized – quenched (oil) – wear-resistant surface steel,,,,1,Steel database with labelled clusters,,,Ultimate tensile strength,MPa,Yield strength,MPa,Ductility,%,0.0,0.0,0.155,0.0,0.0,0.0,0.0,0.0,0.0,0.2249999999999999,0.035,0.04,0.0,0.0,0.0,0.0,0.0,0.5,95.295,0.0,3.5,0.0,0.0,0.0,0.0,0.0,0.0,0.25,0.0,0.0,0.0,0.0,0.0,0.0,0.0,0.0,,,"Pseudocarburized, Reheated To 775C (1430F) And Oil Quenched, 150C (300F) Temper, 25 mm (1 In.) Round",0
406,2291,AISI 4815 Steel,"Pseudocarburized, Reheated To 775C (1430F) And Oil Quenched, 150C (300F) Temper, 25 mm (1 In.) Round",1025.0,855.0,15.0,0,Carburized – quenched (oil) – wear-resistant surface steel,,,,1,Steel database with labelled clusters,,,Ultimate tensile strength,MPa,Yield strength,MPa,Ductility,%,0.0,0.0,0.155,0.0,0.0,0.0,0.0,0.0,0.0,0.2249999999999999,0.035,0.04,0.0,0.0,0.0,0.0,0.0,0.5,95.295,0.0,3.5,0.0,0.0,0.0,0.0,0.0,0.0,0.25,0.0,0.0,0.0,0.0,0.0,0.0,0.0,0.0,,,"Pseudocarburized, Reheated To 775C (1430F) And Oil Quenched, 150C (300F) Temper, 25 mm (1 In.) Round",0
407,407,AISI 4620 Steel,"Normalized, 50 mm (2 In.) Round",550.0,365.0,29.0,9,Normalized – general-purpose steel (round normalized stock),,,,1,Steel database with labelled clusters,,,Ultimate tensile strength,MPa,Yield strength,MPa,Ductility,%,0.0,0.0,0.195,0.0,0.0,0.0,0.0,0.0,0.0,0.25,0.035,0.04,0.0,0.0,0.0,0.0,0.0,0.55,96.855,0.0,1.825,0.0,0.0,0.0,0.0,0.0,0.0,0.25,0.0,0.0,0.0,0.0,0.0,0.0,0.0,0.0,,,"Normalized, 50 mm (2 In.) Round",9
407,2389,AISI 4620 Steel,"Normalized, 50 mm (2 In.) Round",550.0,365.0,29.0,9,Normalized – general-purpose steel (round normalized stock),,,,1,Steel database with labelled clusters,,,Ultimate tensile strength,MPa,Yield strength,MPa,Ductility,%,0.0,0.0,0.195,0.0,0.0,0.0,0.0,0.0,0.0,0.25,0.035,0.04,0.0,0.0,0.0,0.0,0.0,0.55,96.855,0.0,1.825,0.0,0.0,0.0,0.0,0.0,0.0,0.25,0.0,0.0,0.0,0.0,0.0,0.0,0.0,0.0,,,"Normalized, 50 mm (2 In.) Round",9
408,408,AISI 4815H Steel,"Pseudocarburized, Reheated To 830C (1525F) And Oil Quenched, 150C (300F) Temper, 25 mm (1 In.) Round",1075.0,910.0,15.0,0,Carburized – quenched (oil) – wear-resistant surface steel,,,,1,Steel database with labelled clusters,,,Ultimate tensile strength,MPa,Yield strength,MPa,Ductility,%,0.0,0.0,0.15,0.0,0.0,0.0,0.0,0.0,0.0,0.2249999999999999,0.035,0.04,0.0,0.0,0.0,0.0,0.0,0.5,95.3,0.0,3.5,0.0,0.0,0.0,0.0,0.0,0.0,0.25,0.0,0.0,0.0,0.0,0.0,0.0,0.0,0.0,,,"Pseudocarburized, Reheated To 830C (1525F) And Oil Quenched, 150C (300F) Temper, 25 mm (1 In.) Round",0
408,2406,AISI 4815H Steel,"Pseudocarburized, Reheated To 830C (1525F) And Oil Quenched, 150C (300F) Temper, 25 mm (1 In.) Round",1075.0,910.0,15.0,0,Carburized – quenched (oil) – wear-resistant surface steel,,,,1,Steel database with labelled clusters,,,Ultimate tensile strength,MPa,Yield strength,MPa,Ductility,%,0.0,0.0,0.15,0.0,0.0,0.0,0.0,0.0,0.0,0.2249999999999999,0.035,0.04,0.0,0.0,0.0,0.0,0.0,0.5,95.3,0.0,3.5,0.0,0.0,0.0,0.0,0.0,0.0,0.25,0.0,0.0,0.0,0.0,0.0,0.0,0.0,0.0,,,"Pseudocarburized, Reheated To 830C (1525F) And Oil Quenched, 150C (300F) Temper, 25 mm (1 In.) Round",0
