Repository: Azhi-ss/SteelScientist

# Steel Labelled Clusters Dataset

This directory contains the cleaned steel labelled-clusters dataset used by
`regression/steel_labelled_clusters_regression.py`.

## Files

| File | Rows | Description |
|------|------|-------------|
| `raw/Steel database with labelled clusters.xlsx` | 3234 | Original spreadsheet. |
| `full_with_duplicates.csv` | 3234 | Raw spreadsheet mapped to the project regression schema. |
| `clean.csv` | 1943 | Strictly deduplicated regression mother table. |
| `train.csv` | 1554 | Fixed 8:2 training split generated from `clean.csv`. |
| `val.csv` | 389 | Fixed 8:2 validation split generated from `clean.csv`. |

File: datasets/steel_labelled_clusters/full_with_duplicates.csv (part 11 of 40)
DOIs,Files,problem,status,Table_topic,title,abstract,Material,Tensile_name,Tensile_value,Tensile_unit,Yield_name,Yield_value,Yield_unit,Elongation_name,Elongation_value,Elongation_unit,H,B,C,N,O,F,Na,Mg,Al,Si,P,S,Cl,Ca,Ti,V,Cr,Mn,Fe,Co,Ni,Cu,Zn,As,Y,Zr,Nb,Mo,Sn,Sb,La,Ce,Ta,W,Pb,Bi,Other_ele,Text_addition,Text,actions,source_entry,cluster_number,cluster_label,cluster_number_0_to_11
,,,1,Steel database with labelled clusters,,,AISI 8620 Steel,Ultimate tensile strength,898.0,MPa,Yield strength,533.0,MPa,Ductility,22.0,%,0.0,0.0,0.205,0.0,0.0,0.0,0.0,0.0,0.0,0.25,0.035,0.04,0.0,0.0,0.0,0.0,0.5,0.8,97.42,0.0,0.55,0.0,0.0,0.0,0.0,0.0,0.0,0.2,0.0,0.0,0.0,0.0,0.0,0.0,0.0,0.0,,,"Double Quenched And Tempered (230C (450F)), Carburized","Double Quenched And Tempered (230C (450F)), Carburized",756,5,Carburized – quenched (oil) – wear-resistant surface steel (variant),5
,,,1,Steel database with labelled clusters,,,AISI 8620 Steel,Ultimate tensile strength,1040.0,MPa,Yield strength,848.0,MPa,Ductility,15.0,%,0.0,0.0,0.205,0.0,0.0,0.0,0.0,0.0,0.0,0.25,0.035,0.04,0.0,0.0,0.0,0.0,0.5,0.8,97.42,0.0,0.55,0.0,0.0,0.0,0.0,0.0,0.0,0.2,0.0,0.0,0.0,0.0,0.0,0.0,0.0,0.0,,,"Normalized, Machined To 13.7 mm, Pseudocarburized, Reheated To 800C, 150C Temper","Normalized, Machined To 13.7 mm, Pseudocarburized, Reheated To 800C, 150C Temper",757,0,Carburized – quenched (oil) – wear-resistant surface steel,0
,,,1,Steel database with labelled clusters,,,AISI 8630 Steel,Ultimate tensile strength,620.0,MPa,Yield strength,550.0,MPa,Ductility,16.0,%,0.0,0.0,0.305,0.0,0.0,0.0,0.0,0.0,0.0,0.2249999999999999,0.035,0.04,0.0,0.0,0.0,0.0,0.5,0.8,97.345,0.0,0.55,0.0,0.0,0.0,0.0,0.0,0.0,0.2,0.0,0.0,0.0,0.0,0.0,0.0,0.0,0.0,,,Normalized,Normalized,758,2,Quenched (oil) – general-purpose steel (tested),2
,,,1,Steel database with labelled clusters,,,AISI 8617H Steel,Ultimate tensile strength,834.0,MPa,Yield strength,625.0,MPa,Ductility,19.0,%,0.0,0.0,0.17,0.0,0.0,0.0,0.0,0.0,0.0,0.2249999999999999,0.035,0.04,0.0,0.0,0.0,0.0,0.5,0.8,97.48,0.0,0.55,0.0,0.0,0.0,0.0,0.0,0.0,0.2,0.0,0.0,0.0,0.0,0.0,0.0,0.0,0.0,,,"Heat Treated, Machined, Pseudocarburized, Reheated To 855C (1570F), 150C (300F) Temper","Heat Treated, Machined, Pseudocarburized, Reheated To 855C (1570F), 150C (300F) Temper",759,0,Carburized – quenched (oil) – wear-resistant surface steel,0
,,,1,Steel database with labelled clusters,,,AISI 8620H Steel,Ultimate tensile strength,1095.0,MPa,Yield strength,910.0,MPa,Ductility,16.0,%,0.0,0.0,0.205,0.0,0.0,0.0,0.0,0.0,0.0,0.25,0.035,0.04,0.0,0.0,0.0,0.0,0.5,0.7749999999999999,97.445,0.0,0.55,0.0,0.0,0.0,0.0,0.0,0.0,0.2,0.0,0.0,0.0,0.0,0.0,0.0,0.0,0.0,,,"Normalized, Machined To 13.7 mm, Pseudocarburized, Reheated To 840C, 150C Temper","Normalized, Machined To 13.7 mm, Pseudocarburized, Reheated To 840C, 150C Temper",760,0,Carburized – quenched (oil) – wear-resistant surface steel,0
,,,1,Steel database with labelled clusters,,,AISI 8622 Steel,Ultimate tensile strength,1198.0,MPa,Yield strength,693.0,MPa,Ductility,11.0,%,0.0,0.0,0.225,0.0,0.0,0.0,0.0,0.0,0.0,0.2249999999999999,0.035,0.04,0.0,0.0,0.0,0.0,0.5,0.8,97.425,0.0,0.55,0.0,0.0,0.0,0.0,0.0,0.0,0.2,0.0,0.0,0.0,0.0,0.0,0.0,0.0,0.0,,,"Heat Treated, Machined To 13.7 mm Rounds, Pseudocarburized, 775C (1430F) Reheat, 150C (300F) Temper","Heat Treated, Machined To 13.7 mm Rounds, Pseudocarburized, 775C (1430F) Reheat, 150C (300F) Temper",761,0,Carburized – quenched (oil) – wear-resistant surface steel,0
,,,1,Steel database with labelled clusters,,,AISI 5120 Steel,Ultimate tensile strength,979.0,MPa,Yield strength,786.0,MPa,Ductility,16.0,%,0.0,0.0,0.195,0.0,0.0,0.0,0.0,0.0,0.0,0.2249999999999999,0.035,0.04,0.0,0.0,0.0,0.0,0.8,0.8,97.905,0.0,0.0,0.0,0.0,0.0,0.0,0.0,0.0,0.0,0.0,0.0,0.0,0.0,0.0,0.0,0.0,0.0,,,"Heat Treated, Machined To 13.7 mm, Pseudocarburized, Reheated To 845C (1550F), 150C (300F) Temper","Heat Treated, Machined To 13.7 mm, Pseudocarburized, Reheated To 845C (1550F), 150C (300F) Temper",762,0,Carburized – quenched (oil) – wear-resistant surface steel,0
,,,1,Steel database with labelled clusters,,,AISI 8617H Steel,Ultimate tensile strength,786.0,MPa,Yield strength,530.0,MPa,Ductility,22.0,%,0.0,0.0,0.17,0.0,0.0,0.0,0.0,0.0,0.0,0.2249999999999999,0.035,0.04,0.0,0.0,0.0,0.0,0.5,0.8,97.48,0.0,0.55,0.0,0.0,0.0,0.0,0.0,0.0,0.2,0.0,0.0,0.0,0.0,0.0,0.0,0.0,0.0,,,"Heat Treated, Machined, Pseudocarburized, Reheated To 800C (1470F), 150C (300F) Temper","Heat Treated, Machined, Pseudocarburized, Reheated To 800C (1470F), 150C (300F) Temper",763,0,Carburized – quenched (oil) – wear-resistant surface steel,0
,,,1,Steel database with labelled clusters,,,AISI 8622H Steel,Ultimate tensile strength,1510.0,MPa,Yield strength,1093.0,MPa,Ductility,13.0,%,0.0,0.0,0.22,0.0,0.0,0.0,0.0,0.0,0.0,0.2249999999999999,0.035,0.04,0.0,0.0,0.0,0.0,0.495,0.7749999999999999,97.46,0.0,0.55,0.0,0.0,0.0,0.0,0.0,0.0,0.2,0.0,0.0,0.0,0.0,0.0,0.0,0.0,0.0,,,"Heat Treated, Machined To 13.7 mm Rounds, Pseudocarburized, 865C (1590F) Reheat, 150C (300F) Temper","Heat Treated, Machined To 13.7 mm Rounds, Pseudocarburized, 865C (1590F) Reheat, 150C (300F) Temper",764,0,Carburized – quenched (oil) – wear-resistant surface steel,0
,,,1,Steel database with labelled clusters,,,AISI 8620H Steel,Ultimate tensile strength,1325.0,MPa,Yield strength,1035.0,MPa,Ductility,12.0,%,0.0,0.0,0.205,0.0,0.0,0.0,0.0,0.0,0.0,0.25,0.035,0.04,0.0,0.0,0.0,0.0,0.5,0.7749999999999999,97.445,0.0,0.55,0.0,0.0,0.0,0.0,0.0,0.0,0.2,0.0,0.0,0.0,0.0,0.0,0.0,0.0,0.0,,,"Quenched From Carburizing Box, 13 mm (0.5 In.) Round","Quenched From Carburizing Box, 13 mm (0.5 In.) Round",765,2,Quenched (oil) – general-purpose steel (tested),2
,,,1,Steel database with labelled clusters,,,AISI 8622H Steel,Ultimate tensile strength,1198.0,MPa,Yield strength,693.0,MPa,Ductility,11.0,%,0.0,0.0,0.22,0.0,0.0,0.0,0.0,0.0,0.0,0.2249999999999999,0.035,0.04,0.0,0.0,0.0,0.0,0.495,0.7749999999999999,97.46,0.0,0.55,0.0,0.0,0.0,0.0,0.0,0.0,0.2,0.0,0.0,0.0,0.0,0.0,0.0,0.0,0.0,,,"Heat Treated, Machined To 13.7 mm Rounds, Pseudocarburized, 775C (1430F) Reheat, 150C (300F) Temper","Heat Treated, Machined To 13.7 mm Rounds, Pseudocarburized, 775C (1430F) Reheat, 150C (300F) Temper",766,0,Carburized – quenched (oil) – wear-resistant surface steel,0
,,,1,Steel database with labelled clusters,,,AISI 8630 Steel,Ultimate tensile strength,650.0,MPa,Yield strength,425.0,MPa,Ductility,23.0,%,0.0,0.0,0.305,0.0,0.0,0.0,0.0,0.0,0.0,0.2249999999999999,0.035,0.04,0.0,0.0,0.0,0.0,0.5,0.8,97.345,0.0,0.55,0.0,0.0,0.0,0.0,0.0,0.0,0.2,0.0,0.0,0.0,0.0,0.0,0.0,0.0,0.0,,,"Normalized, 25 mm (1 In.) Round","Normalized, 25 mm (1 In.) Round",767,9,Normalized – general-purpose steel (round normalized stock),9
,,,1,Steel database with labelled clusters,,,AISI 8620H Steel,Ultimate tensile strength,660.0,MPa,Yield strength,370.0,MPa,Ductility,26.0,%,0.0,0.0,0.205,0.0,0.0,0.0,0.0,0.0,0.0,0.25,0.035,0.04,0.0,0.0,0.0,0.0,0.5,0.7749999999999999,97.445,0.0,0.55,0.0,0.0,0.0,0.0,0.0,0.0,0.2,0.0,0.0,0.0,0.0,0.0,0.0,0.0,0.0,,,"Normalized (Heated To 915C Air Cooled), 13 mm (0.5 In.) Round","Normalized (Heated To 915C Air Cooled), 13 mm (0.5 In.) Round",768,4,Normalized (air cooled) – general-purpose steel,4
,,,1,Steel database with labelled clusters,,,AISI 8630 Steel,Ultimate tensile strength,895.0,MPa,Yield strength,738.0,MPa,Ductility,19.0,%,0.0,0.0,0.305,0.0,0.0,0.0,0.0,0.0,0.0,0.2249999999999999,0.035,0.04,0.0,0.0,0.0,0.0,0.5,0.8,97.345,0.0,0.55,0.0,0.0,0.0,0.0,0.0,0.0,0.2,0.0,0.0,0.0,0.0,0.0,0.0,0.0,0.0,,,"Water Quenched 845C (1550F), 480C (900F) Temper, 50 mm (2 In.) Round","Water Quenched 845C (1550F), 480C (900F) Temper, 50 mm (2 In.) Round",769,10,Quenched (water) & tempered – high-strength structural steel,10
,,,1,Steel database with labelled clusters,,,AISI 8630H Steel,Ultimate tensile strength,780.0,MPa,Yield strength,595.0,MPa,Ductility,21.0,%,0.0,0.0,0.3,0.0,0.0,0.0,0.0,0.0,0.0,0.2249999999999999,0.035,0.04,0.0,0.0,0.0,0.0,0.5,0.8,97.35,0.0,0.55,0.0,0.0,0.0,0.0,0.0,0.0,0.2,0.0,0.0,0.0,0.0,0.0,0.0,0.0,0.0,,,"Water Quenched 845C (1550F), 480C (900F) Temper, 100 mm (4 In.) Round","Water Quenched 845C (1550F), 480C (900F) Temper, 100 mm (4 In.) Round",770,10,Quenched (water) & tempered – high-strength structural steel,10
,,,1,Steel database with labelled clusters,,,AISI 8620H Steel,Ultimate tensile strength,917.0,MPa,Yield strength,570.0,MPa,Ductility,20.0,%,0.0,0.0,0.205,0.0,0.0,0.0,0.0,0.0,0.0,0.25,0.035,0.04,0.0,0.0,0.0,0.0,0.5,0.7749999999999999,97.445,0.0,0.55,0.0,0.0,0.0,0.0,0.0,0.0,0.2,0.0,0.0,0.0,0.0,0.0,0.0,0.0,0.0,,,"Carburized, Box Cooled, Reheated And Double Quenched, 150C (300F) Temper, 13 mm (0.5 In.) Round","Carburized, Box Cooled, Reheated And Double Quenched, 150C (300F) Temper, 13 mm (0.5 In.) Round",771,8,Carburized – quenched (oil) – wear-resistant surface steel (variant),8
,,,1,Steel database with labelled clusters,,,AISI 8620H Steel,Ultimate tensile strength,931.0,MPa,Yield strength,758.0,MPa,Ductility,16.0,%,0.0,0.0,0.205,0.0,0.0,0.0,0.0,0.0,0.0,0.25,0.035,0.04,0.0,0.0,0.0,0.0,0.5,0.7749999999999999,97.445,0.0,0.55,0.0,0.0,0.0,0.0,0.0,0.0,0.2,0.0,0.0,0.0,0.0,0.0,0.0,0.0,0.0,,,"Quenched From Carburizing Box, 25 mm (1 In.) Round","Quenched From Carburizing Box, 25 mm (1 In.) Round",772,2,Quenched (oil) – general-purpose steel (tested),2
,,,1,Steel database with labelled clusters,,,AISI 8620 Steel,Ultimate tensile strength,635.0,MPa,Yield strength,360.0,MPa,Ductility,26.0,%,0.0,0.0,0.205,0.0,0.0,0.0,0.0,0.0,0.0,0.25,0.035,0.04,0.0,0.0,0.0,0.0,0.5,0.8,97.42,0.0,0.55,0.0,0.0,0.0,0.0,0.0,0.0,0.2,0.0,0.0,0.0,0.0,0.0,0.0,0.0,0.0,,,"Normalized, 13 mm (0.5 In.) Round","Normalized, 13 mm (0.5 In.) Round",773,9,Normalized – general-purpose steel (round normalized stock),9
,,,1,Steel database with labelled clusters,,,AISI 8630 Steel,Ultimate tensile strength,814.0,MPa,Yield strength,695.0,MPa,Ductility,18.0,%,0.0,0.0,0.305,0.0,0.0,0.0,0.0,0.0,0.0,0.2249999999999999,0.035,0.04,0.0,0.0,0.0,0.0,0.5,0.8,97.345,0.0,0.55,0.0,0.0,0.0,0.0,0.0,0.0,0.2,0.0,0.0,0.0,0.0,0.0,0.0,0.0,0.0,,,"Water Quenched 845C (1550F), 595C (1100F) Temper, 25 mm (1 In.) Round","Water Quenched 845C (1550F), 595C (1100F) Temper, 25 mm (1 In.) Round",774,10,Quenched (water) & tempered – high-strength structural steel,10
,,,1,Steel database with labelled clusters,,,AISI 8630 Steel,Ultimate tensile strength,655.0,MPa,Yield strength,425.0,MPa,Ductility,25.0,%,0.0,0.0,0.305,0.0,0.0,0.0,0.0,0.0,0.0,0.2249999999999999,0.035,0.04,0.0,0.0,0.0,0.0,0.5,0.8,97.345,0.0,0.55,0.0,0.0,0.0,0.0,0.0,0.0,0.2,0.0,0.0,0.0,0.0,0.0,0.0,0.0,0.0,,,"Normalized, 13 mm (0.5 In.) Round","Normalized, 13 mm (0.5 In.) Round",775,9,Normalized – general-purpose steel (round normalized stock),9
,,,1,Steel database with labelled clusters,,,AISI 6150H Steel,Ultimate tensile strength,1090.0,MPa,Yield strength,1035.0,MPa,Ductility,16.0,%,0.0,0.0,0.505,0.0,0.0,0.0,0.0,0.0,0.0,0.2249999999999999,0.035,0.04,0.0,0.0,0.0,0.15,0.975,0.8,97.27,0.0,0.0,0.0,0.0,0.0,0.0,0.0,0.0,0.0,0.0,0.0,0.0,0.0,0.0,0.0,0.0,0.0,,,"Oil Quenched 845C (1550F), 595C (1100F) Temper, 25 mm (1 In.) Round","Oil Quenched 845C (1550F), 595C (1100F) Temper, 25 mm (1 In.) Round",776,6,Quenched (oil) & tempered – high-strength structural steel,6
,,,1,Steel database with labelled clusters,,,AISI 8620H Steel,Ultimate tensile strength,1296.0,MPa,Yield strength,1035.0,MPa,Ductility,11.0,%,0.0,0.0,0.205,0.0,0.0,0.0,0.0,0.0,0.0,0.25,0.035,0.04,0.0,0.0,0.0,0.0,0.5,0.7749999999999999,97.445,0.0,0.55,0.0,0.0,0.0,0.0,0.0,0.0,0.2,0.0,0.0,0.0,0.0,0.0,0.0,0.0,0.0,,,"Cooled In Carburizing Box, Reheated And Quenched, 13 mm (0.5 In.) Round","Cooled In Carburizing Box, Reheated And Quenched, 13 mm (0.5 In.) Round",777,8,Carburized – quenched (oil) – wear-resistant surface steel (variant),8
,,,1,Steel database with labelled clusters,,,AISI 8620 Steel,Ultimate tensile strength,786.0,MPa,Yield strength,495.0,MPa,Ductility,22.0,%,0.0,0.0,0.205,0.0,0.0,0.0,0.0,0.0,0.0,0.25,0.035,0.04,0.0,0.0,0.0,0.0,0.5,0.8,97.42,0.0,0.55,0.0,0.0,0.0,0.0,0.0,0.0,0.2,0.0,0.0,0.0,0.0,0.0,0.0,0.0,0.0,,,"Mock Carburized, Reheated And Oil Quenched, 230C (450F) Temper, 50 mm (2 In.) Round","Mock Carburized, Reheated And Oil Quenched, 230C (450F) Temper, 50 mm (2 In.) Round",778,8,Carburized – quenched (oil) – wear-resistant surface steel (variant),8
,,,1,Steel database with labelled clusters,,,AISI 8630 Steel,Ultimate tensile strength,565.0,MPa,Yield strength,370.0,MPa,Ductility,29.0,%,0.0,0.0,0.305,0.0,0.0,0.0,0.0,0.0,0.0,0.2249999999999999,0.035,0.04,0.0,0.0,0.0,0.0,0.5,0.8,97.345,0.0,0.55,0.0,0.0,0.0,0.0,0.0,0.0,0.2,0.0,0.0,0.0,0.0,0.0,0.0,0.0,0.0,,,"Annealed, 25 mm (1 In.) Round","Annealed, 25 mm (1 In.) Round",779,3,Normalized – easy-to-machine stock (cold drawn),3
,,,1,Steel database with labelled clusters,,,AISI 8620H Steel,Ultimate tensile strength,1250.0,MPa,Yield strength,926.0,MPa,Ductility,12.0,%,0.0,0.0,0.205,0.0,0.0,0.0,0.0,0.0,0.0,0.25,0.035,0.04,0.0,0.0,0.0,0.0,0.5,0.7749999999999999,97.445,0.0,0.55,0.0,0.0,0.0,0.0,0.0,0.0,0.2,0.0,0.0,0.0,0.0,0.0,0.0,0.0,0.0,,,"Direct Quenched From Pot, 230C (450F) Temper, Carburized","Direct Quenched From Pot, 230C (450F) Temper, Carburized",780,5,Carburized – quenched (oil) – wear-resistant surface steel (variant),5
,,,1,Steel database with labelled clusters,,,AISI 8622 Steel,Ultimate tensile strength,1250.0,MPa,Yield strength,900.0,MPa,Ductility,13.0,%,0.0,0.0,0.225,0.0,0.0,0.0,0.0,0.0,0.0,0.2249999999999999,0.035,0.04,0.0,0.0,0.0,0.0,0.5,0.8,97.425,0.0,0.55,0.0,0.0,0.0,0.0,0.0,0.0,0.2,0.0,0.0,0.0,0.0,0.0,0.0,0.0,0.0,,,"Heat Treated, Machined To 25 mm (1 In.) Rounds, Pseudocarburized, 865C (1590F) Reheat, 150C (300F) Temper","Heat Treated, Machined To 25 mm (1 In.) Rounds, Pseudocarburized, 865C (1590F) Reheat, 150C (300F) Temper",781,0,Carburized – quenched (oil) – wear-resistant surface steel,0
,,,1,Steel database with labelled clusters,,,AISI 8620H Steel,Ultimate tensile strength,855.0,MPa,Yield strength,560.0,MPa,Ductility,19.0,%,0.0,0.0,0.205,0.0,0.0,0.0,0.0,0.0,0.0,0.25,0.035,0.04,0.0,0.0,0.0,0.0,0.5,0.7749999999999999,97.445,0.0,0.55,0.0,0.0,0.0,0.0,0.0,0.0,0.2,0.0,0.0,0.0,0.0,0.0,0.0,0.0,0.0,,,"Mock Carburized, Reheated And Oil Quenched, 230C (450F) Temper, 25 mm (1 In.) Round","Mock Carburized, Reheated And Oil Quenched, 230C (450F) Temper, 25 mm (1 In.) Round",782,8,Carburized – quenched (oil) – wear-resistant surface steel (variant),8
,,,1,Steel database with labelled clusters,,,AISI 8630 Steel,Ultimate tensile strength,924.0,MPa,Yield strength,910.0,MPa,Ductility,19.0,%,0.0,0.0,0.305,0.0,0.0,0.0,0.0,0.0,0.0,0.2249999999999999,0.035,0.04,0.0,0.0,0.0,0.0,0.5,0.8,97.345,0.0,0.55,0.0,0.0,0.0,0.0,0.0,0.0,0.2,0.0,0.0,0.0,0.0,0.0,0.0,0.0,0.0,,,"Water Quenched 845C (1550F), 595C (1100F) Temper, 13 mm (0.5 In.) Round","Water Quenched 845C (1550F), 595C (1100F) Temper, 13 mm (0.5 In.) Round",783,10,Quenched (water) & tempered – high-strength structural steel,10
,,,1,Steel database with labelled clusters,,,AISI 8630H Steel,Ultimate tensile strength,931.0,MPa,Yield strength,850.0,MPa,Ductility,18.0,%,0.0,0.0,0.3,0.0,0.0,0.0,0.0,0.0,0.0,0.2249999999999999,0.035,0.04,0.0,0.0,0.0,0.0,0.5,0.8,97.35,0.0,0.55,0.0,0.0,0.0,0.0,0.0,0.0,0.2,0.0,0.0,0.0,0.0,0.0,0.0,0.0,0.0,,,"Water Quenched 845C (1550F), 540C (1000F) Temper, 25 mm (1 In.) Round","Water Quenched 845C (1550F), 540C (1000F) Temper, 25 mm (1 In.) Round",784,10,Quenched (water) & tempered – high-strength structural steel,10
,,,1,Steel database with labelled clusters,,,AISI 8630H Steel,Ultimate tensile strength,640.0,MPa,Yield strength,425.0,MPa,Ductility,26.0,%,0.0,0.0,0.3,0.0,0.0,0.0,0.0,0.0,0.0,0.2249999999999999,0.035,0.04,0.0,0.0,0.0,0.0,0.5,0.8,97.35,0.0,0.55,0.0,0.0,0.0,0.0,0.0,0.0,0.2,0.0,0.0,0.0,0.0,0.0,0.0,0.0,0.0,,,"Normalized, 50 mm (2 In.) Round","Normalized, 50 mm (2 In.) Round",785,9,Normalized – general-purpose steel (round normalized stock),9
,,,1,Steel database with labelled clusters,,,AISI 8620 Steel,Ultimate tensile strength,1157.0,MPa,Yield strength,833.0,MPa,Ductility,14.0,%,0.0,0.0,0.205,0.0,0.0,0.0,0.0,0.0,0.0,0.25,0.035,0.04,0.0,0.0,0.0,0.0,0.5,0.8,97.42,0.0,0.55,0.0,0.0,0.0,0.0,0.0,0.0,0.2,0.0,0.0,0.0,0.0,0.0,0.0,0.0,0.0,,,"Single Quenched And Tempered (230C (450F)), Carburized","Single Quenched And Tempered (230C (450F)), Carburized",786,5,Carburized – quenched (oil) – wear-resistant surface steel (variant),5
,,,1,Steel database with labelled clusters,,,AISI 86B30H Steel,Ultimate tensile strength,620.0,MPa,Yield strength,550.0,MPa,Ductility,16.0,%,0.0,0.00175,0.3,0.0,0.0,0.0,0.0,0.0,0.0,0.2249999999999999,0.035,0.04,0.0,0.0,0.0,0.0,0.5,0.8,97.34825,0.0,0.55,0.0,0.0,0.0,0.0,0.0,0.0,0.2,0.0,0.0,0.0,0.0,0.0,0.0,0.0,0.0,,,Normalized,Normalized,787,2,Quenched (oil) – general-purpose steel (tested),2
,,,1,Steel database with labelled clusters,,,AISI 8630H Steel,Ultimate tensile strength,1050.0,MPa,Yield strength,1035.0,MPa,Ductility,16.0,%,0.0,0.0,0.3,0.0,0.0,0.0,0.0,0.0,0.0,0.2249999999999999,0.035,0.04,0.0,0.0,0.0,0.0,0.5,0.8,97.35,0.0,0.55,0.0,0.0,0.0,0.0,0.0,0.0,0.2,0.0,0.0,0.0,0.0,0.0,0.0,0.0,0.0,,,"Water Quenched 845C (1550F), 480C (900F) Temper, 13 mm (0.5 In.) Round","Water Quenched 845C (1550F), 480C (900F) Temper, 13 mm (0.5 In.) Round",788,10,Quenched (water) & tempered – high-strength structural steel,10
,,,1,Steel database with labelled clusters,,,AISI 8620H Steel,Ultimate tensile strength,1050.0,MPa,Yield strength,855.0,MPa,Ductility,17.0,%,0.0,0.0,0.205,0.0,0.0,0.0,0.0,0.0,0.0,0.25,0.035,0.04,0.0,0.0,0.0,0.0,0.5,0.7749999999999999,97.445,0.0,0.55,0.0,0.0,0.0,0.0,0.0,0.0,0.2,0.0,0.0,0.0,0.0,0.0,0.0,0.0,0.0,,,"Normalized, Machined To 25 mm, Pseudocarburized, Reheated To 845C, 150C Temper","Normalized, Machined To 25 mm, Pseudocarburized, Reheated To 845C, 150C Temper",789,0,Carburized – quenched (oil) – wear-resistant surface steel,0
,,,1,Steel database with labelled clusters,,,AISI 5160H Steel,Ultimate tensile strength,889.0,MPa,Yield strength,765.0,MPa,Ductility,20.0,%,0.0,0.0,0.6000000000000001,0.0,0.0,0.0,0.0,0.0,0.0,0.2249999999999999,0.035,0.04,0.0,0.0,0.0,0.0,0.8,0.875,97.425,0.0,0.0,0.0,0.0,0.0,0.0,0.0,0.0,0.0,0.0,0.0,0.0,0.0,0.0,0.0,0.0,0.0,,,"Oil Quenched From 830C (1525F), 650C (1200F) Temper, 25 mm (1 In.) Round","Oil Quenched From 830C (1525F), 650C (1200F) Temper, 25 mm (1 In.) Round",790,6,Quenched (oil) & tempered – high-strength structural steel,6
,,,1,Steel database with labelled clusters,,,AISI 8620H Steel,Ultimate tensile strength,675.0,MPa,Yield strength,400.0,MPa,Ductility,24.0,%,0.0,0.0,0.205,0.0,0.0,0.0,0.0,0.0,0.0,0.25,0.035,0.04,0.0,0.0,0.0,0.0,0.5,0.7749999999999999,97.445,0.0,0.55,0.0,0.0,0.0,0.0,0.0,0.0,0.2,0.0,0.0,0.0,0.0,0.0,0.0,0.0,0.0,,,"Mock Carburized, Reheated And Oil Quenched, 150C (300F) Temper, 100 mm (4 In.) Round","Mock Carburized, Reheated And Oil Quenched, 150C (300F) Temper, 100 mm (4 In.) Round",791,8,Carburized – quenched (oil) – wear-resistant surface steel (variant),8
,,,1,Steel database with labelled clusters,,,AISI 8620H Steel,Ultimate tensile strength,1110.0,MPa,Yield strength,924.0,MPa,Ductility,15.0,%,0.0,0.0,0.205,0.0,0.0,0.0,0.0,0.0,0.0,0.25,0.035,0.04,0.0,0.0,0.0,0.0,0.5,0.7749999999999999,97.445,0.0,0.55,0.0,0.0,0.0,0.0,0.0,0.0,0.2,0.0,0.0,0.0,0.0,0.0,0.0,0.0,0.0,,,"Normalized, Machined To 13.7 mm, Pseudocarburized, Oil Quenched, 150C Temper","Normalized, Machined To 13.7 mm, Pseudocarburized, Oil Quenched, 150C Temper",792,0,Carburized – quenched (oil) – wear-resistant surface steel,0
,,,1,Steel database with labelled clusters,,,AISI 8620H Steel,Ultimate tensile strength,1040.0,MPa,Yield strength,848.0,MPa,Ductility,15.0,%,0.0,0.0,0.205,0.0,0.0,0.0,0.0,0.0,0.0,0.25,0.035,0.04,0.0,0.0,0.0,0.0,0.5,0.7749999999999999,97.445,0.0,0.55,0.0,0.0,0.0,0.0,0.0,0.0,0.2,0.0,0.0,0.0,0.0,0.0,0.0,0.0,0.0,,,"Normalized, Machined To 13.7 mm, Pseudocarburized, Reheated To 800C, 150C Temper","Normalized, Machined To 13.7 mm, Pseudocarburized, Reheated To 800C, 150C Temper",793,0,Carburized – quenched (oil) – wear-resistant surface steel,0
,,,1,Steel database with labelled clusters,,,AISI 6150H Steel,Ultimate tensile strength,883.0,MPa,Yield strength,460.0,MPa,Ductility,18.0,%,0.0,0.0,0.505,0.0,0.0,0.0,0.0,0.0,0.0,0.2249999999999999,0.035,0.04,0.0,0.0,0.0,0.15,0.975,0.8,97.27,0.0,0.0,0.0,0.0,0.0,0.0,0.0,0.0,0.0,0.0,0.0,0.0,0.0,0.0,0.0,0.0,0.0,,,"Normalized, 100 mm (4 In.) Round","Normalized, 100 mm (4 In.) Round",794,9,Normalized – general-purpose steel (round normalized stock),9
,,,1,Steel database with labelled clusters,,,AISI 86B30H Steel,Ultimate tensile strength,1050.0,MPa,Yield strength,1035.0,MPa,Ductility,16.0,%,0.0,0.00175,0.3,0.0,0.0,0.0,0.0,0.0,0.0,0.2249999999999999,0.035,0.04,0.0,0.0,0.0,0.0,0.5,0.8,97.34825,0.0,0.55,0.0,0.0,0.0,0.0,0.0,0.0,0.2,0.0,0.0,0.0,0.0,0.0,0.0,0.0,0.0,,,"Water Quenched 845C (1550F), 480C (900F) Temper, 13 mm (0.5 In.) Round","Water Quenched 845C (1550F), 480C (900F) Temper, 13 mm (0.5 In.) Round",795,10,Quenched (water) & tempered – high-strength structural steel,10
,,,1,Steel database with labelled clusters,,,AISI 8620H Steel,Ultimate tensile strength,958.0,MPa,Yield strength,814.0,MPa,Ductility,19.0,%,0.0,0.0,0.205,0.0,0.0,0.0,0.0,0.0,0.0,0.25,0.035,0.04,0.0,0.0,0.0,0.0,0.5,0.7749999999999999,97.445,0.0,0.55,0.0,0.0,0.0,0.0,0.0,0.0,0.2,0.0,0.0,0.0,0.0,0.0,0.0,0.0,0.0,,,"Carburized, Box Cooled, Reheated And Quenched, 150C (300F) Temper, 25 mm (1 In.) Round","Carburized, Box Cooled, Reheated And Quenched, 150C (300F) Temper, 25 mm (1 In.) Round",796,8,Carburized – quenched (oil) – wear-resistant surface steel (variant),8
,,,1,Steel database with labelled clusters,,,AISI 8630H Steel,Ultimate tensile strength,660.0,MPa,Yield strength,495.0,MPa,Ductility,25.0,%,0.0,0.0,0.3,0.0,0.0,0.0,0.0,0.0,0.0,0.2249999999999999,0.035,0.04,0.0,0.0,0.0,0.0,0.5,0.8,97.35,0.0,0.55,0.0,0.0,0.0,0.0,0.0,0.0,0.2,0.0,0.0,0.0,0.0,0.0,0.0,0.0,0.0,,,"Water Quenched 845C (1550F), 595C (1100F) Temper, 100 mm (4 In.) Round","Water Quenched 845C (1550F), 595C (1100F) Temper, 100 mm (4 In.) Round",797,10,Quenched (water) & tempered – high-strength structural steel,10
,,,1,Steel database with labelled clusters,,,AISI 86B30H Steel,Ultimate tensile strength,958.0,MPa,Yield strength,910.0,MPa,Ductility,18.0,%,0.0,0.00175,0.3,0.0,0.0,0.0,0.0,0.0,0.0,0.2249999999999999,0.035,0.04,0.0,0.0,0.0,0.0,0.5,0.8,97.34825,0.0,0.55,0.0,0.0,0.0,0.0,0.0,0.0,0.2,0.0,0.0,0.0,0.0,0.0,0.0,0.0,0.0,,,"Water Quenched 845C (1550F), 540C (1000F) Temper, 13 mm (0.5 In.) Round","Water Quenched 845C (1550F), 540C (1000F) Temper, 13 mm (0.5 In.) Round",798,10,Quenched (water) & tempered – high-strength structural steel,10
,,,1,Steel database with labelled clusters,,,AISI 8620H Steel,Ultimate tensile strength,1157.0,MPa,Yield strength,833.0,MPa,Ductility,14.0,%,0.0,0.0,0.205,0.0,0.0,0.0,0.0,0.0,0.0,0.25,0.035,0.04,0.0,0.0,0.0,0.0,0.5,0.7749999999999999,97.445,0.0,0.55,0.0,0.0,0.0,0.0,0.0,0.0,0.2,0.0,0.0,0.0,0.0,0.0,0.0,0.0,0.0,,,"Single Quenched And Tempered (230C (450F)), Carburized","Single Quenched And Tempered (230C (450F)), Carburized",799,5,Carburized – quenched (oil) – wear-resistant surface steel (variant),5
,,,1,Steel database with labelled clusters,,,AISI 8640 Steel,Ultimate tensile strength,1035.0,MPa,Yield strength,910.0,MPa,Ductility,20.0,%,0.0,0.0,0.405,0.0,0.0,0.0,0.0,0.0,0.0,0.2249999999999999,0.035,0.04,0.0,0.0,0.0,0.0,0.5,0.875,97.17,0.0,0.55,0.0,0.0,0.0,0.0,0.0,0.0,0.2,0.0,0.0,0.0,0.0,0.0,0.0,0.0,0.0,,,"Oil Quenched 845C (1550F), 540C (1000F) Temper, 50 mm (2 In.) Round","Oil Quenched 845C (1550F), 540C (1000F) Temper, 50 mm (2 In.) Round",800,6,Quenched (oil) & tempered – high-strength structural steel,6
,,,1,Steel database with labelled clusters,,,AISI 86B30H Steel,Ultimate tensile strength,565.0,MPa,Yield strength,370.0,MPa,Ductility,29.0,%,0.0,0.00175,0.3,0.0,0.0,0.0,0.0,0.0,0.0,0.2249999999999999,0.035,0.04,0.0,0.0,0.0,0.0,0.5,0.8,97.34825,0.0,0.55,0.0,0.0,0.0,0.0,0.0,0.0,0.2,0.0,0.0,0.0,0.0,0.0,0.0,0.0,0.0,,,"Annealed, 25 mm (1 In.) Round","Annealed, 25 mm (1 In.) Round",801,3,Normalized – easy-to-machine stock (cold drawn),3
,,,1,Steel database with labelled clusters,,,AISI 8630H Steel,Ultimate tensile strength,765.0,MPa,Yield strength,615.0,MPa,Ductility,22.0,%,0.0,0.0,0.3,0.0,0.0,0.0,0.0,0.0,0.0,0.2249999999999999,0.035,0.04,0.0,0.0,0.0,0.0,0.5,0.8,97.35,0.0,0.55,0.0,0.0,0.0,0.0,0.0,0.0,0.2,0.0,0.0,0.0,0.0,0.0,0.0,0.0,0.0,,,"Water Quenched 845C (1550F), 595C (1100F) Temper, 50 mm (2 In.) Round","Water Quenched 845C (1550F), 595C (1100F) Temper, 50 mm (2 In.) Round",802,10,Quenched (water) & tempered – high-strength structural steel,10
,,,1,Steel database with labelled clusters,,,AISI 8620H Steel,Ultimate tensile strength,675.0,MPa,Yield strength,490.0,MPa,Ductility,21.0,%,0.0,0.0,0.205,0.0,0.0,0.0,0.0,0.0,0.0,0.25,0.035,0.04,0.0,0.0,0.0,0.0,0.5,0.7749999999999999,97.445,0.0,0.55,0.0,0.0,0.0,0.0,0.0,0.0,0.2,0.0,0.0,0.0,0.0,0.0,0.0,0.0,0.0,,,"Carburized, Box Cooled, Reheated And Quenched, 150C (300F) Temper, 50 mm (2 In.) Round","Carburized, Box Cooled, Reheated And Quenched, 150C (300F) Temper, 50 mm (2 In.) Round",803,8,Carburized – quenched (oil) – wear-resistant surface steel (variant),8
,,,1,Steel database with labelled clusters,,,AISI 8622H Steel,Ultimate tensile strength,1524.0,MPa,Yield strength,1149.0,MPa,Ductility,13.0,%,0.0,0.0,0.22,0.0,0.0,0.0,0.0,0.0,0.0,0.2249999999999999,0.035,0.04,0.0,0.0,0.0,0.0,0.495,0.7749999999999999,97.46,0.0,0.55,0.0,0.0,0.0,0.0,0.0,0.0,0.2,0.0,0.0,0.0,0.0,0.0,0.0,0.0,0.0,,,"Heat Treated, Machined To 13.7 mm Rounds, Pseudocarburized, 150C (300F) Temper","Heat Treated, Machined To 13.7 mm Rounds, Pseudocarburized, 150C (300F) Temper",804,0,Carburized – quenched (oil) – wear-resistant surface steel,0
,,,1,Steel database with labelled clusters,,,AISI 8630H Steel,Ultimate tensile strength,620.0,MPa,Yield strength,550.0,MPa,Ductility,16.0,%,0.0,0.0,0.3,0.0,0.0,0.0,0.0,0.0,0.0,0.2249999999999999,0.035,0.04,0.0,0.0,0.0,0.0,0.5,0.8,97.35,0.0,0.55,0.0,0.0,0.0,0.0,0.0,0.0,0.2,0.0,0.0,0.0,0.0,0.0,0.0,0.0,0.0,,,Normalized,Normalized,805,2,Quenched (oil) – general-purpose steel (tested),2
,,,1,Steel database with labelled clusters,,,AISI 86B30H Steel,Ultimate tensile strength,895.0,MPa,Yield strength,738.0,MPa,Ductility,19.0,%,0.0,0.00175,0.3,0.0,0.0,0.0,0.0,0.0,0.0,0.2249999999999999,0.035,0.04,0.0,0.0,0.0,0.0,0.5,0.8,97.34825,0.0,0.55,0.0,0.0,0.0,0.0,0.0,0.0,0.2,0.0,0.0,0.0,0.0,0.0,0.0,0.0,0.0,,,"Water Quenched 845C (1550F), 480C (900F) Temper, 50 mm (2 In.) Round","Water Quenched 845C (1550F), 480C (900F) Temper, 50 mm (2 In.) Round",806,10,Quenched (water) & tempered – high-strength structural steel,10
,,,1,Steel database with labelled clusters,,,AISI 8630H Steel,Ultimate tensile strength,738.0,MPa,Yield strength,565.0,MPa,Ductility,23.0,%,0.0,0.0,0.3,0.0,0.0,0.0,0.0,0.0,0.0,0.2249999999999999,0.035,0.04,0.0,0.0,0.0,0.0,0.5,0.8,97.35,0.0,0.55,0.0,0.0,0.0,0.0,0.0,0.0,0.2,0.0,0.0,0.0,0.0,0.0,0.0,0.0,0.0,,,"Water Quenched 845C (1550F), 540C (1000F) Temper, 100 mm (4 In.) Round","Water Quenched 845C (1550F), 540C (1000F) Temper, 100 mm (4 In.) Round",807,10,Quenched (water) & tempered – high-strength structural steel,10
,,,1,Steel database with labelled clusters,,,AISI 8630 Steel,Ultimate tensile strength,827.0,MPa,Yield strength,689.0,MPa,Ductility,21.0,%,0.0,0.0,0.305,0.0,0.0,0.0,0.0,0.0,0.0,0.2249999999999999,0.035,0.04,0.0,0.0,0.0,0.0,0.5,0.8,97.345,0.0,0.55,0.0,0.0,0.0,0.0,0.0,0.0,0.2,0.0,0.0,0.0,0.0,0.0,0.0,0.0,0.0,,,"Water Quenched 845C (1550F), 540C (1000F) Temper, 50 mm (2 In.) Round","Water Quenched 845C (1550F), 540C (1000F) Temper, 50 mm (2 In.) Round",808,10,Quenched (water) & tempered – high-strength structural steel,10
,,,1,Steel database with labelled clusters,,,AISI 8622 Steel,Ultimate tensile strength,1451.0,MPa,Yield strength,1041.0,MPa,Ductility,13.0,%,0.0,0.0,0.225,0.0,0.0,0.0,0.0,0.0,0.0,0.2249999999999999,0.035,0.04,0.0,0.0,0.0,0.0,0.5,0.8,97.425,0.0,0.55,0.0,0.0,0.0,0.0,0.0,0.0,0.2,0.0,0.0,0.0,0.0,0.0,0.0,0.0,0.0,,,"Heat Treated, Machined To 13.7 mm Rounds, Pseudocarburized, 820C (1510F) Reheat, 150C (300F) Temper","Heat Treated, Machined To 13.7 mm Rounds, Pseudocarburized, 820C (1510F) Reheat, 150C (300F) Temper",809,0,Carburized – quenched (oil) – wear-resistant surface steel,0
,,,1,Steel database with labelled clusters,,,AISI 51B60H Steel,Ultimate tensile strength,924.0,MPa,Yield strength,510.0,MPa,Ductility,16.0,%,0.0,0.00175,0.6000000000000001,0.0,0.0,0.0,0.0,0.0,0.0,0.2249999999999999,0.035,0.04,0.0,0.0,0.0,0.0,0.8,0.875,97.42325,0.0,0.0,0.0,0.0,0.0,0.0,0.0,0.0,0.0,0.0,0.0,0.0,0.0,0.0,0.0,0.0,0.0,,,"Normalized, 50 mm (2 In.) Round","Normalized, 50 mm (2 In.) Round",810,9,Normalized – general-purpose steel (round normalized stock),9
,,,1,Steel database with labelled clusters,,,AISI 5160H Steel,Ultimate tensile strength,1170.0,MPa,Yield strength,1070.0,MPa,Ductility,14.0,%,0.0,0.0,0.6000000000000001,0.0,0.0,0.0,0.0,0.0,0.0,0.2249999999999999,0.035,0.04,0.0,0.0,0.0,0.0,0.8,0.875,97.425,0.0,0.0,0.0,0.0,0.0,0.0,0.0,0.0,0.0,0.0,0.0,0.0,0.0,0.0,0.0,0.0,0.0,,,"Oil Quenched From 830C (1525F), 540C (1000F) Temper, 13 mm (0.5 In.) Round","Oil Quenched From 830C (1525F), 540C (1000F) Temper, 13 mm (0.5 In.) Round",811,6,Quenched (oil) & tempered – high-strength structural steel,6
,,,1,Steel database with labelled clusters,,,AISI 8620H Steel,Ultimate tensile strength,565.0,MPa,Yield strength,360.0,MPa,Ductility,28.0,%,0.0,0.0,0.205,0.0,0.0,0.0,0.0,0.0,0.0,0.25,0.035,0.04,0.0,0.0,0.0,0.0,0.5,0.7749999999999999,97.445,0.0,0.55,0.0,0.0,0.0,0.0,0.0,0.0,0.2,0.0,0.0,0.0,0.0,0.0,0.0,0.0,0.0,,,"Normalized, 100 mm (4 In.) Round","Normalized, 100 mm (4 In.) Round",812,9,Normalized – general-purpose steel (round normalized stock),9
,,,1,Steel database with labelled clusters,,,AISI 8640 Steel,Ultimate tensile strength,889.0,MPa,Yield strength,752.0,MPa,Ductility,23.0,%,0.0,0.0,0.405,0.0,0.0,0.0,0.0,0.0,0.0,0.2249999999999999,0.035,0.04,0.0,0.0,0.0,0.0,0.5,0.875,97.17,0.0,0.55,0.0,0.0,0.0,0.0,0.0,0.0,0.2,0.0,0.0,0.0,0.0,0.0,0.0,0.0,0.0,,,"Oil Quenched 845C (1550F), 540C (1000F) Temper, 100 mm (4 In.) Round","Oil Quenched 845C (1550F), 540C (1000F) Temper, 100 mm (4 In.) Round",813,6,Quenched (oil) & tempered – high-strength structural steel,6
,,,1,Steel database with labelled clusters,,,AISI 86B30H Steel,Ultimate tensile strength,650.0,MPa,Yield strength,425.0,MPa,Ductility,23.0,%,0.0,0.00175,0.3,0.0,0.0,0.0,0.0,0.0,0.0,0.2249999999999999,0.035,0.04,0.0,0.0,0.0,0.0,0.5,0.8,97.34825,0.0,0.55,0.0,0.0,0.0,0.0,0.0,0.0,0.2,0.0,0.0,0.0,0.0,0.0,0.0,0.0,0.0,,,"Normalized, 25 mm (1 In.) Round","Normalized, 25 mm (1 In.) Round",814,9,Normalized – general-purpose steel (round normalized stock),9
,,,1,Steel database with labelled clusters,,,AISI 8620 Steel,Ultimate tensile strength,931.0,MPa,Yield strength,758.0,MPa,Ductility,16.0,%,0.0,0.0,0.205,0.0,0.0,0.0,0.0,0.0,0.0,0.25,0.035,0.04,0.0,0.0,0.0,0.0,0.5,0.8,97.42,0.0,0.55,0.0,0.0,0.0,0.0,0.0,0.0,0.2,0.0,0.0,0.0,0.0,0.0,0.0,0.0,0.0,,,"Quenched From Carburizing Box, 25 mm (1 In.) Round","Quenched From Carburizing Box, 25 mm (1 In.) Round",815,2,Quenched (oil) – general-purpose steel (tested),2
,,,1,Steel database with labelled clusters,,,AISI 51B60 Steel,Ultimate tensile strength,889.0,MPa,Yield strength,765.0,MPa,Ductility,20.0,%,0.0,0.00175,0.6000000000000001,0.0,0.0,0.0,0.0,0.0,0.0,0.2249999999999999,0.035,0.04,0.0,0.0,0.0,0.0,0.8,0.875,97.42325,0.0,0.0,0.0,0.0,0.0,0.0,0.0,0.0,0.0,0.0,0.0,0.0,0.0,0.0,0.0,0.0,0.0,,,"Oil Quenched From 830C (1525F), 650C (1200F) Temper, 25 mm (1 In.) Round","Oil Quenched From 830C (1525F), 650C (1200F) Temper, 25 mm (1 In.) Round",816,6,Quenched (oil) & tempered – high-strength structural steel,6
,,,1,Steel database with labelled clusters,,,AISI 8630H Steel,Ultimate tensile strength,814.0,MPa,Yield strength,695.0,MPa,Ductility,18.0,%,0.0,0.0,0.3,0.0,0.0,0.0,0.0,0.0,0.0,0.2249999999999999,0.035,0.04,0.0,0.0,0.0,0.0,0.5,0.8,97.35,0.0,0.55,0.0,0.0,0.0,0.0,0.0,0.0,0.2,0.0,0.0,0.0,0.0,0.0,0.0,0.0,0.0,,,"Water Quenched 845C (1550F), 595C (1100F) Temper, 25 mm (1 In.) Round","Water Quenched 845C (1550F), 595C (1100F) Temper, 25 mm (1 In.) Round",817,10,Quenched (water) & tempered – high-strength structural steel,10
,,,1,Steel database with labelled clusters,,,AISI 51B60 Steel,Ultimate tensile strength,1050.0,MPa,Yield strength,924.0,MPa,Ductility,16.0,%,0.0,0.00175,0.6000000000000001,0.0,0.0,0.0,0.0,0.0,0.0,0.2249999999999999,0.035,0.04,0.0,0.0,0.0,0.0,0.8,0.875,97.42325,0.0,0.0,0.0,0.0,0.0,0.0,0.0,0.0,0.0,0.0,0.0,0.0,0.0,0.0,0.0,0.0,0.0,,,"Oil Quenched From 830C (1525F), 595C (1100F) Temper, 13 mm (0.5 In.) Round","Oil Quenched From 830C (1525F), 595C (1100F) Temper, 13 mm (0.5 In.) Round",818,6,Quenched (oil) & tempered – high-strength structural steel,6
,,,1,Steel database with labelled clusters,,,AISI 6150H Steel,Ultimate tensile strength,896.0,MPa,Yield strength,515.0,MPa,Ductility,20.0,%,0.0,0.0,0.505,0.0,0.0,0.0,0.0,0.0,0.0,0.2249999999999999,0.035,0.04,0.0,0.0,0.0,0.15,0.975,0.8,97.27,0.0,0.0,0.0,0.0,0.0,0.0,0.0,0.0,0.0,0.0,0.0,0.0,0.0,0.0,0.0,0.0,0.0,,,"Normalized, 50 mm (2 In.) Round","Normalized, 50 mm (2 In.) Round",819,9,Normalized – general-purpose steel (round normalized stock),9
,,,1,Steel database with labelled clusters,,,AISI 86B30H Steel,Ultimate tensile strength,635.0,MPa,Yield strength,385.0,MPa,Ductility,24.0,%,0.0,0.00175,0.3,0.0,0.0,0.0,0.0,0.0,0.0,0.2249999999999999,0.035,0.04,0.0,0.0,0.0,0.0,0.5,0.8,97.34825,0.0,0.55,0.0,0.0,0.0,0.0,0.0,0.0,0.2,0.0,0.0,0.0,0.0,0.0,0.0,0.0,0.0,,,"Normalized, 100 mm (4 In.) Round","Normalized, 100 mm (4 In.) Round",820,9,Normalized – general-purpose steel (round normalized stock),9
,,,1,Steel database with labelled clusters,,,AISI 8630H Steel,Ultimate tensile strength,895.0,MPa,Yield strength,738.0,MPa,Ductility,19.0,%,0.0,0.0,0.3,0.0,0.0,0.0,0.0,0.0,0.0,0.2249999999999999,0.035,0.04,0.0,0.0,0.0,0.0,0.5,0.8,97.35,0.0,0.55,0.0,0.0,0.0,0.0,0.0,0.0,0.2,0.0,0.0,0.0,0.0,0.0,0.0,0.0,0.0,,,"Water Quenched 845C (1550F), 480C (900F) Temper, 50 mm (2 In.) Round","Water Quenched 845C (1550F), 480C (900F) Temper, 50 mm (2 In.) Round",821,10,Quenched (water) & tempered – high-strength structural steel,10
,,,1,Steel database with labelled clusters,,,AISI 8650 Steel,Ultimate tensile strength,715.0,MPa,Yield strength,385.0,MPa,Ductility,22.0,%,0.0,0.0,0.505,0.0,0.0,0.0,0.0,0.0,0.0,0.2249999999999999,0.035,0.045,0.0,0.0,0.0,0.0,0.5,0.875,97.065,0.0,0.55,0.0,0.0,0.0,0.0,0.0,0.0,0.2,0.0,0.0,0.0,0.0,0.0,0.0,0.0,0.0,,,Annealed,Annealed,822,7,Annealed – easy-to-machine – round annealed stock,7
,,,1,Steel database with labelled clusters,,,AISI 86B30H Steel,Ultimate tensile strength,655.0,MPa,Yield strength,425.0,MPa,Ductility,25.0,%,0.0,0.00175,0.3,0.0,0.0,0.0,0.0,0.0,0.0,0.2249999999999999,0.035,0.04,0.0,0.0,0.0,0.0,0.5,0.8,97.34825,0.0,0.55,0.0,0.0,0.0,0.0,0.0,0.0,0.2,0.0,0.0,0.0,0.0,0.0,0.0,0.0,0.0,,,"Normalized, 13 mm (0.5 In.) Round","Normalized, 13 mm (0.5 In.) Round",823,9,Normalized – general-purpose steel (round normalized stock),9
,,,1,Steel database with labelled clusters,,,AISI 8630 Steel,Ultimate tensile strength,1050.0,MPa,Yield strength,1035.0,MPa,Ductility,16.0,%,0.0,0.0,0.305,0.0,0.0,0.0,0.0,0.0,0.0,0.2249999999999999,0.035,0.04,0.0,0.0,0.0,0.0,0.5,0.8,97.345,0.0,0.55,0.0,0.0,0.0,0.0,0.0,0.0,0.2,0.0,0.0,0.0,0.0,0.0,0.0,0.0,0.0,,,"Water Quenched 845C (1550F), 480C (900F) Temper, 13 mm (0.5 In.) Round","Water Quenched 845C (1550F), 480C (900F) Temper, 13 mm (0.5 In.) Round",824,10,Quenched (water) & tempered – high-strength structural steel,10
,,,1,Steel database with labelled clusters,,,AISI 5140 Steel,Ultimate tensile strength,972.0,MPa,Yield strength,841.0,MPa,Ductility,18.0,%,0.0,0.0,0.405,0.0,0.0,0.0,0.0,0.0,0.0,0.2249999999999999,0.035,0.04,0.0,0.0,0.0,0.0,0.8,0.8,97.695,0.0,0.0,0.0,0.0,0.0,0.0,0.0,0.0,0.0,0.0,0.0,0.0,0.0,0.0,0.0,0.0,0.0,,,"Oil Quenched 845C (1550F), 540C (1000F) Temper, 25 mm (1 In.) Round","Oil Quenched 845C (1550F), 540C (1000F) Temper, 25 mm (1 In.) Round",825,6,Quenched (oil) & tempered – high-strength structural steel,6
,,,1,Steel database with labelled clusters,,,AISI 8620 Steel,Ultimate tensile strength,1324.0,MPa,Yield strength,1036.0,MPa,Ductility,12.0,%,0.0,0.0,0.205,0.0,0.0,0.0,0.0,0.0,0.0,0.25,0.035,0.04,0.0,0.0,0.0,0.0,0.5,0.8,97.42,0.0,0.55,0.0,0.0,0.0,0.0,0.0,0.0,0.2,0.0,0.0,0.0,0.0,0.0,0.0,0.0,0.0,,,"Direct Quenched From Pot, 150C (300F) Temper, Carburized","Direct Quenched From Pot, 150C (300F) Temper, Carburized",826,5,Carburized – quenched (oil) – wear-resistant surface steel (variant),5
,,,1,Steel database with labelled clusters,,,AISI 8630H Steel,Ultimate tensile strength,650.0,MPa,Yield strength,425.0,MPa,Ductility,23.0,%,0.0,0.0,0.3,0.0,0.0,0.0,0.0,0.0,0.0,0.2249999999999999,0.035,0.04,0.0,0.0,0.0,0.0,0.5,0.8,97.35,0.0,0.55,0.0,0.0,0.0,0.0,0.0,0.0,0.2,0.0,0.0,0.0,0.0,0.0,0.0,0.0,0.0,,,"Normalized, 25 mm (1 In.) Round","Normalized, 25 mm (1 In.) Round",827,9,Normalized – general-purpose steel (round normalized stock),9
,,,1,Steel database with labelled clusters,,,AISI 8622H Steel,Ultimate tensile strength,1204.0,MPa,Yield strength,805.0,MPa,Ductility,14.0,%,0.0,0.0,0.22,0.0,0.0,0.0,0.0,0.0,0.0,0.2249999999999999,0.035,0.04,0.0,0.0,0.0,0.0,0.495,0.7749999999999999,97.46,0.0,0.55,0.0,0.0,0.0,0.0,0.0,0.0,0.2,0.0,0.0,0.0,0.0,0.0,0.0,0.0,0.0,,,"Heat Treated, Machined To 25 mm (1 In.) Rounds, Pseudocarburized, 820C (1510F) Reheat, 150C (300F) Temper","Heat Treated, Machined To 25 mm (1 In.) Rounds, Pseudocarburized, 820C (1510F) Reheat, 150C (300F) Temper",828,0,Carburized – quenched (oil) – wear-resistant surface steel,0
,,,1,Steel database with labelled clusters,,,AISI 8640 Steel,Ultimate tensile strength,945.0,MPa,Yield strength,814.0,MPa,Ductility,22.0,%,0.0,0.0,0.405,0.0,0.0,0.0,0.0,0.0,0.0,0.2249999999999999,0.035,0.04,0.0,0.0,0.0,0.0,0.5,0.875,97.17,0.0,0.55,0.0,0.0,0.0,0.0,0.0,0.0,0.2,0.0,0.0,0.0,0.0,0.0,0.0,0.0,0.0,,,"Oil Quenched 845C (1550F), 540C (1000F) Temper, 75 mm Round","Oil Quenched 845C (1550F), 540C (1000F) Temper, 75 mm Round",829,6,Quenched (oil) & tempered – high-strength structural steel,6
,,,1,Steel database with labelled clusters,,,AISI 8640H Steel,Ultimate tensile strength,945.0,MPa,Yield strength,931.0,MPa,Ductility,9.0,%,0.0,0.0,0.405,0.0,0.0,0.0,0.0,0.0,0.0,0.2249999999999999,0.035,0.04,0.0,0.0,0.0,0.0,0.5,0.875,97.17,0.0,0.55,0.0,0.0,0.0,0.0,0.0,0.0,0.2,0.0,0.0,0.0,0.0,0.0,0.0,0.0,0.0,,,"Cold Drawn, 25 mm (1 In.) Round","Cold Drawn, 25 mm (1 In.) Round",830,3,Normalized – easy-to-machine stock (cold drawn),3
,,,1,Steel database with labelled clusters,,,AISI 8650 Steel,Ultimate tensile strength,1020.0,MPa,Yield strength,689.0,MPa,Ductility,14.0,%,0.0,0.0,0.505,0.0,0.0,0.0,0.0,0.0,0.0,0.2249999999999999,0.035,0.045,0.0,0.0,0.0,0.0,0.5,0.875,97.065,0.0,0.55,0.0,0.0,0.0,0.0,0.0,0.0,0.2,0.0,0.0,0.0,0.0,0.0,0.0,0.0,0.0,,,"Normalized, 25 mm (1 In.) Round","Normalized, 25 mm (1 In.) Round",831,9,Normalized – general-purpose steel (round normalized stock),9
,,,1,Steel database with labelled clusters,,,AISI 51B60H Steel,Ultimate tensile strength,931.0,MPa,Yield strength,635.0,MPa,Ductility,20.0,%,0.0,0.00175,0.6000000000000001,0.0,0.0,0.0,0.0,0.0,0.0,0.2249999999999999,0.035,0.04,0.0,0.0,0.0,0.0,0.8,0.875,97.42325,0.0,0.0,0.0,0.0,0.0,0.0,0.0,0.0,0.0,0.0,0.0,0.0,0.0,0.0,0.0,0.0,0.0,,,"Oil Quenched From 830C (1525F), 595C (1100F) Temper, 50 mm (2 In.) Round","Oil Quenched From 830C (1525F), 595C (1100F) Temper, 50 mm (2 In.) Round",832,6,Quenched (oil) & tempered – high-strength structural steel,6
,,,1,Steel database with labelled clusters,,,AISI 8622H Steel,Ultimate tensile strength,1176.0,MPa,Yield strength,654.0,MPa,Ductility,12.0,%,0.0,0.0,0.22,0.0,0.0,0.0,0.0,0.0,0.0,0.2249999999999999,0.035,0.04,0.0,0.0,0.0,0.0,0.495,0.7749999999999999,97.46,0.0,0.55,0.0,0.0,0.0,0.0,0.0,0.0,0.2,0.0,0.0,0.0,0.0,0.0,0.0,0.0,0.0,,,"Heat Treated, Machined To 25 mm (1 In.) Rounds, Pseudocarburized, 775C (1430F) Reheat, 150C (300F) Temper","Heat Treated, Machined To 25 mm (1 In.) Rounds, Pseudocarburized, 775C (1430F) Reheat, 150C (300F) Temper",833,0,Carburized – quenched (oil) – wear-resistant surface steel,0
