Repository: Azhi-ss/SteelScientist

# Steel Labelled Clusters Dataset

This directory contains the cleaned steel labelled-clusters dataset used by
`regression/steel_labelled_clusters_regression.py`.

## Files

| File | Rows | Description |
|------|------|-------------|
| `raw/Steel database with labelled clusters.xlsx` | 3234 | Original spreadsheet. |
| `full_with_duplicates.csv` | 3234 | Raw spreadsheet mapped to the project regression schema. |
| `clean.csv` | 1943 | Strictly deduplicated regression mother table. |
| `train.csv` | 1554 | Fixed 8:2 training split generated from `clean.csv`. |
| `val.csv` | 389 | Fixed 8:2 validation split generated from `clean.csv`. |

File: datasets/steel_labelled_clusters/train.csv (part 11 of 19)
DOIs,Files,problem,status,Table_topic,title,abstract,Material,Tensile_name,Tensile_value,Tensile_unit,Yield_name,Yield_value,Yield_unit,Elongation_name,Elongation_value,Elongation_unit,H,B,C,N,O,F,Na,Mg,Al,Si,P,S,Cl,Ca,Ti,V,Cr,Mn,Fe,Co,Ni,Cu,Zn,As,Y,Zr,Nb,Mo,Sn,Sb,La,Ce,Ta,W,Pb,Bi,Other_ele,Text_addition,Text,actions,source_entry,cluster_number,cluster_label,cluster_number_0_to_11
,,,1,Steel database with labelled clusters,,,AISI 1117 Steel,Ultimate tensile strength,450.0,MPa,Yield strength,380.0,MPa,Ductility,13.0,%,0.0,0.0,0.17,0.0,0.0,0.0,0.0,0.0,0.0,0.0,0.04,0.105,0.0,0.0,0.0,0.0,0.0,1.15,98.535,0.0,0.0,0.0,0.0,0.0,0.0,0.0,0.0,0.0,0.0,0.0,0.0,0.0,0.0,0.0,0.0,0.0,,,"As Cold Drawn, 32-50 mm (1.25-2 In) Round","As Cold Drawn, 32-50 mm (1.25-2 In) Round",1777,3,Normalized – easy-to-machine stock (cold drawn),3
,,,1,Steel database with labelled clusters,,,ATI AllvacÂ® NickelvacÂ® 43-40 UNS G43400,Ultimate tensile strength,1964.0,MPa,Yield strength,1861.0,MPa,Ductility,10.0,%,0.0,0.0,0.4,0.0,0.0,0.0,0.0,0.0,0.0,0.23,0.02,0.02,0.0,0.0,0.0,0.0,0.8,0.7,95.75,0.0,1.83,0.0,0.0,0.0,0.0,0.0,0.0,0.25,0.0,0.0,0.0,0.0,0.0,0.0,0.0,0.0,,,Uns H43400 Specialty Steel,Uns H43400 Specialty Steel,478,2,Quenched (oil) – general-purpose steel (tested),2
,,,1,Steel database with labelled clusters,,,ASTM A699 Steel,Ultimate tensile strength,585.0,MPa,Yield strength,485.0,MPa,Ductility,18.0,%,0.0,0.0,0.06,0.0,0.0,0.0,0.0,0.0,0.0,0.4,0.04,0.025,0.0,0.0,0.0,0.0,0.0,1.55,97.565,0.0,0.0,0.0,0.0,0.0,0.0,0.0,0.06,0.3,0.0,0.0,0.0,0.0,0.0,0.0,0.0,0.0,,,Class 3,Class 3,1318,1,Hot rolled – general construction steel,1
,,,1,Steel database with labelled clusters,,,AISI 51B60H Steel,Ultimate tensile strength,1025.0,MPa,Yield strength,650.0,MPa,Ductility,18.0,%,0.0,0.00175,0.6000000000000001,0.0,0.0,0.0,0.0,0.0,0.0,0.2249999999999999,0.035,0.04,0.0,0.0,0.0,0.0,0.8,0.875,97.42325,0.0,0.0,0.0,0.0,0.0,0.0,0.0,0.0,0.0,0.0,0.0,0.0,0.0,0.0,0.0,0.0,0.0,,,"Normalized, 13 mm (0.5 In.) Round","Normalized, 13 mm (0.5 In.) Round",669,9,Normalized – general-purpose steel (round normalized stock),9
,,,1,Steel database with labelled clusters,,,AISI E9310H Steel,Ultimate tensile strength,903.0,MPa,Yield strength,565.0,MPa,Ductility,19.0,%,0.0,0.0,0.1,0.0,0.0,0.0,0.0,0.0,0.0,0.2249999999999999,0.0,0.05,0.0,0.0,0.0,0.0,1.225,0.55,94.485,0.0,3.25,0.0,0.0,0.0,0.0,0.0,0.0,0.1149999999999999,0.0,0.0,0.0,0.0,0.0,0.0,0.0,0.0,,,"Normalized At 890C (1635F), 50 mm (2 In.) Round","Normalized At 890C (1635F), 50 mm (2 In.) Round",1005,4,Normalized (air cooled) – general-purpose steel,4
,,,1,Steel database with labelled clusters,,,AISI 1080 Steel,Ultimate tensile strength,772.0,MPa,Yield strength,425.0,MPa,Ductility,10.0,%,0.0,0.0,0.815,0.0,0.0,0.0,0.0,0.0,0.0,0.0,0.04,0.05,0.0,0.0,0.0,0.0,0.0,0.75,98.345,0.0,0.0,0.0,0.0,0.0,0.0,0.0,0.0,0.0,0.0,0.0,0.0,0.0,0.0,0.0,0.0,0.0,,,"Hot Rolled, 19-32 mm (0.75-1.25 In) Round","Hot Rolled, 19-32 mm (0.75-1.25 In) Round",1842,3,Normalized – easy-to-machine stock (cold drawn),3
,,,1,Steel database with labelled clusters,,,ASTM A611 Steel,Ultimate tensile strength,310.0,MPa,Yield strength,205.0,MPa,Ductility,24.0,%,0.0,0.0,0.2,0.0,0.0,0.0,0.0,0.0,0.0,0.0,0.04,0.04,0.0,0.0,0.0,0.0,0.0,0.6,98.92,0.0,0.0,0.2,0.0,0.0,0.0,0.0,0.0,0.0,0.0,0.0,0.0,0.0,0.0,0.0,0.0,0.0,,,Grade B,Grade B,1272,1,Hot rolled – general construction steel,1
,,,1,Steel database with labelled clusters,,,AISI 4820H Steel,Ultimate tensile strength,1415.0,MPa,Yield strength,1272.0,MPa,Ductility,13.0,%,0.0,0.0,0.2,0.0,0.0,0.0,0.0,0.0,0.0,0.2249999999999999,0.035,0.04,0.0,0.0,0.0,0.0,0.0,0.6000000000000001,95.15,0.0,3.5,0.0,0.0,0.0,0.0,0.0,0.0,0.25,0.0,0.0,0.0,0.0,0.0,0.0,0.0,0.0,,,"Single Quenched And Tempered (230C (450F)), 1.2 mm Case Depth","Single Quenched And Tempered (230C (450F)), 1.2 mm Case Depth",448,5,Carburized – quenched (oil) – wear-resistant surface steel (variant),5
,,,1,Steel database with labelled clusters,,,AISI E9310H Steel,Ultimate tensile strength,1200.0,MPa,Yield strength,1055.0,MPa,Ductility,16.0,%,0.0,0.0,0.1,0.0,0.0,0.0,0.0,0.0,0.0,0.2249999999999999,0.0,0.05,0.0,0.0,0.0,0.0,1.225,0.55,94.485,0.0,3.25,0.0,0.0,0.0,0.0,0.0,0.0,0.1149999999999999,0.0,0.0,0.0,0.0,0.0,0.0,0.0,0.0,,,"Normalized, Machined To 13.7 mm Rounds, Pseudocarburized, 830C (1525F) Reheat, 150C (300F) Temper","Normalized, Machined To 13.7 mm Rounds, Pseudocarburized, 830C (1525F) Reheat, 150C (300F) Temper",999,0,Carburized – quenched (oil) – wear-resistant surface steel,0
,,,1,Steel database with labelled clusters,,,AISI 4150H Steel,Ultimate tensile strength,1170.0,MPa,Yield strength,1076.0,MPa,Ductility,14.0,%,0.0,0.0,0.505,0.0,0.0,0.0,0.0,0.0,0.0,0.2249999999999999,0.035,0.04,0.0,0.0,0.0,0.0,0.975,0.875,97.145,0.0,0.0,0.0,0.0,0.0,0.0,0.0,0.0,0.2,0.0,0.0,0.0,0.0,0.0,0.0,0.0,0.0,,,"Oil Quenched 830C (1525F), 595C (1100F) Temper, 13 mm (0.5 In.) Round","Oil Quenched 830C (1525F), 595C (1100F) Temper, 13 mm (0.5 In.) Round",179,6,Quenched (oil) & tempered – high-strength structural steel,6
,,,1,Steel database with labelled clusters,,,AISI 4718H Steel,Ultimate tensile strength,1159.0,MPa,Yield strength,834.0,MPa,Ductility,13.0,%,0.0,0.0,0.18,0.0,0.0,0.0,0.0,0.0,0.0,0.2249999999999999,0.04,0.04,0.0,0.0,0.0,0.0,0.4499999999999999,0.7749999999999999,96.89,0.0,1.05,0.0,0.0,0.0,0.0,0.0,0.0,0.35,0.0,0.0,0.0,0.0,0.0,0.0,0.0,0.0,,,"Pseudocarburized, Reheated To 800C (1470F) And Oil Quenched, 150C (300F) Temper, 13.7 mm Round","Pseudocarburized, Reheated To 800C (1470F) And Oil Quenched, 150C (300F) Temper, 13.7 mm Round",391,0,Carburized – quenched (oil) – wear-resistant surface steel,0
,,,1,Steel database with labelled clusters,,,AISI 5160 Steel,Ultimate tensile strength,724.0,MPa,Yield strength,275.0,MPa,Ductility,17.0,%,0.0,0.0,0.6000000000000001,0.0,0.0,0.0,0.0,0.0,0.0,0.2249999999999999,0.035,0.04,0.0,0.0,0.0,0.0,0.8,0.875,97.425,0.0,0.0,0.0,0.0,0.0,0.0,0.0,0.0,0.0,0.0,0.0,0.0,0.0,0.0,0.0,0.0,0.0,,,Annealed 815C (1500F),Annealed 815C (1500F),579,7,Annealed – easy-to-machine – round annealed stock,7
,,,1,Steel database with labelled clusters,,,AISI 86B30H Steel,Ultimate tensile strength,765.0,MPa,Yield strength,615.0,MPa,Ductility,22.0,%,0.0,0.00175,0.3,0.0,0.0,0.0,0.0,0.0,0.0,0.2249999999999999,0.035,0.04,0.0,0.0,0.0,0.0,0.5,0.8,97.34825,0.0,0.55,0.0,0.0,0.0,0.0,0.0,0.0,0.2,0.0,0.0,0.0,0.0,0.0,0.0,0.0,0.0,,,"Water Quenched 845C (1550F), 595C (1100F) Temper, 50 mm (2 In.) Round","Water Quenched 845C (1550F), 595C (1100F) Temper, 50 mm (2 In.) Round",950,10,Quenched (water) & tempered – high-strength structural steel,10
,,,1,Steel database with labelled clusters,,,AISI 1020 Steel,Ultimate tensile strength,491.0,MPa,Yield strength,290.0,MPa,Ductility,33.0,%,0.0,0.0,0.2,0.0,0.0,0.0,0.0,0.0,0.0,0.0,0.04,0.05,0.0,0.0,0.0,0.0,0.0,0.4499999999999999,99.26,0.0,0.0,0.0,0.0,0.0,0.0,0.0,0.0,0.0,0.0,0.0,0.0,0.0,0.0,0.0,0.0,0.0,,,"Mock Carburized At 915C (1680F) For 8 Hours, 775C (1430F) Reheat, Water Quenched, 175C (350F) Temper, 100 mm (4 In.) Round","Mock Carburized At 915C (1680F) For 8 Hours, 775C (1430F) Reheat, Water Quenched, 175C (350F) Temper, 100 mm (4 In.) Round",1684,8,Carburized – quenched (oil) – wear-resistant surface steel (variant),8
,,,1,Steel database with labelled clusters,,,ASTM A242 Steel,Ultimate tensile strength,435.0,MPa,Yield strength,290.0,MPa,Ductility,18.0,%,0.0,0.0,0.15,0.0,0.0,0.0,0.0,0.0,0.0,0.0,0.15,0.05,0.0,0.0,0.0,0.0,0.0,1.0,98.45,0.0,0.0,0.2,0.0,0.0,0.0,0.0,0.0,0.0,0.0,0.0,0.0,0.0,0.0,0.0,0.0,0.0,,,"Type 1, 19 mm Thick","Type 1, 19 mm Thick",1261,2,Quenched (oil) – general-purpose steel (tested),2
,,,1,Steel database with labelled clusters,,,AISI 1049 Steel,Ultimate tensile strength,669.0,MPa,Yield strength,562.0,MPa,Ductility,10.0,%,0.0,0.0,0.495,0.0,0.0,0.0,0.0,0.0,0.0,0.0,0.04,0.05,0.0,0.0,0.0,0.0,0.0,0.75,98.665,0.0,0.0,0.0,0.0,0.0,0.0,0.0,0.0,0.0,0.0,0.0,0.0,0.0,0.0,0.0,0.0,0.0,,,Cold Drawn Bar (Uns G10490),Cold Drawn Bar (Uns G10490),1624,2,Quenched (oil) – general-purpose steel (tested),2
,,,1,Steel database with labelled clusters,,,ASTM A737 Steel,Ultimate tensile strength,550.0,MPa,Yield strength,415.0,MPa,Ductility,18.0,%,0.0,0.0,0.22,0.03,0.0,0.0,0.0,0.0,0.0,0.325,0.04,0.03,0.0,0.0,0.0,0.075,0.0,1.325,97.905,0.0,0.0,0.0,0.0,0.0,0.0,0.0,0.05,0.0,0.0,0.0,0.0,0.0,0.0,0.0,0.0,0.0,,,Grade C,Grade C,1373,1,Hot rolled – general construction steel,1
,,,1,Steel database with labelled clusters,,,AISI 8630H Steel,Ultimate tensile strength,895.0,MPa,Yield strength,738.0,MPa,Ductility,19.0,%,0.0,0.0,0.3,0.0,0.0,0.0,0.0,0.0,0.0,0.2249999999999999,0.035,0.04,0.0,0.0,0.0,0.0,0.5,0.8,97.35,0.0,0.55,0.0,0.0,0.0,0.0,0.0,0.0,0.2,0.0,0.0,0.0,0.0,0.0,0.0,0.0,0.0,,,"Water Quenched 845C (1550F), 480C (900F) Temper, 50 mm (2 In.) Round","Water Quenched 845C (1550F), 480C (900F) Temper, 50 mm (2 In.) Round",821,10,Quenched (water) & tempered – high-strength structural steel,10
,,,1,Steel database with labelled clusters,,,ASTM A516 Carbon Steel,Ultimate tensile strength,450.0,MPa,Yield strength,240.0,MPa,Ductility,19.0,%,0.0,0.0,0.29,0.0,0.0,0.0,0.0,0.0,0.0,0.275,0.04,0.04,0.0,0.0,0.0,0.0,0.0,1.025,98.33,0.0,0.0,0.0,0.0,0.0,0.0,0.0,0.0,0.0,0.0,0.0,0.0,0.0,0.0,0.0,0.0,0.0,,,Grade 65,Grade 65,1348,1,Hot rolled – general construction steel,1
,,,1,Steel database with labelled clusters,,,AISI 1116 Steel,Ultimate tensile strength,530.0,MPa,Yield strength,460.0,MPa,Ductility,17.0,%,0.0,0.0,0.17,0.0,0.0,0.0,0.0,0.0,0.0,0.0,0.04,0.195,0.0,0.0,0.0,0.0,0.0,1.25,98.345,0.0,0.0,0.0,0.0,0.0,0.0,0.0,0.0,0.0,0.0,0.0,0.0,0.0,0.0,0.0,0.0,0.0,,,Cold Drawn,Cold Drawn,1830,2,Quenched (oil) – general-purpose steel (tested),2
,,,1,Steel database with labelled clusters,,,AISI E9310H Steel,Ultimate tensile strength,1200.0,MPa,Yield strength,1034.0,MPa,Ductility,15.0,%,0.0,0.0,0.1,0.0,0.0,0.0,0.0,0.0,0.0,0.2249999999999999,0.0,0.05,0.0,0.0,0.0,0.0,1.225,0.55,94.485,0.0,3.25,0.0,0.0,0.0,0.0,0.0,0.0,0.1149999999999999,0.0,0.0,0.0,0.0,0.0,0.0,0.0,0.0,,,"Normalized, Machined To 25 mm (1 In.) Rounds, Pseudocarburized, 830C (1525F) Reheat, 150C (300F) Temper","Normalized, Machined To 25 mm (1 In.) Rounds, Pseudocarburized, 830C (1525F) Reheat, 150C (300F) Temper",1103,0,Carburized – quenched (oil) – wear-resistant surface steel,0
,,,1,Steel database with labelled clusters,,,AISI 5150H Steel,Ultimate tensile strength,848.0,MPa,Yield strength,495.0,MPa,Ductility,20.0,%,0.0,0.0,0.505,0.0,0.0,0.0,0.0,0.0,0.0,0.2249999999999999,0.035,0.04,0.0,0.0,0.0,0.0,0.8,0.8,97.595,0.0,0.0,0.0,0.0,0.0,0.0,0.0,0.0,0.0,0.0,0.0,0.0,0.0,0.0,0.0,0.0,0.0,,,"Normalized, 50 mm (2 In.) Round","Normalized, 50 mm (2 In.) Round",665,9,Normalized – general-purpose steel (round normalized stock),9
,,,1,Steel database with labelled clusters,,,AISI 4150H Steel,Ultimate tensile strength,855.0,MPa,Yield strength,625.0,MPa,Ductility,21.0,%,0.0,0.0,0.505,0.0,0.0,0.0,0.0,0.0,0.0,0.2249999999999999,0.035,0.04,0.0,0.0,0.0,0.0,0.975,0.875,97.145,0.0,0.0,0.0,0.0,0.0,0.0,0.0,0.0,0.2,0.0,0.0,0.0,0.0,0.0,0.0,0.0,0.0,,,"Oil Quenched 830C (1525F), 650C (1200F) Temper, 100 mm (4 In.) Round","Oil Quenched 830C (1525F), 650C (1200F) Temper, 100 mm (4 In.) Round",143,6,Quenched (oil) & tempered – high-strength structural steel,6
,,,1,Steel database with labelled clusters,,,AISI 1020 Steel,Ultimate tensile strength,395.0,MPa,Yield strength,295.0,MPa,Ductility,36.0,%,0.0,0.0,0.2,0.0,0.0,0.0,0.0,0.0,0.0,0.0,0.04,0.05,0.0,0.0,0.0,0.0,0.0,0.4499999999999999,99.26,0.0,0.0,0.0,0.0,0.0,0.0,0.0,0.0,0.0,0.0,0.0,0.0,0.0,0.0,0.0,0.0,0.0,,,"Annealed At 870C (1600F), Furnace Cooled 17C (31F) Per Hour To 700C, Air Cooled, 25 mm (1 In.) Round","Annealed At 870C (1600F), Furnace Cooled 17C (31F) Per Hour To 700C, Air Cooled, 25 mm (1 In.) Round",1498,7,Annealed – easy-to-machine – round annealed stock,7
,,,1,Steel database with labelled clusters,,,AK Steel ASTM A 424 Type 1,Ultimate tensile strength,300.0,MPa,Yield strength,178.0,MPa,Ductility,46.0,%,0.0,0.0,0.0,0.0,0.0,0.0,0.0,0.0,0.05,0.01,0.01,0.01,0.0,0.0,0.0,0.0,0.0,0.21,99.69,0.0,0.0,0.02,0.0,0.0,0.0,0.0,0.0,0.0,0.0,0.0,0.0,0.0,0.0,0.0,0.0,0.0,,,Univit Ds Enameling Carbon Steel,Univit Ds Enameling Carbon Steel,1410,2,Quenched (oil) – general-purpose steel (tested),2
,,,1,Steel database with labelled clusters,,,AISI 4815H Steel,Ultimate tensile strength,1160.0,MPa,Yield strength,993.0,MPa,Ductility,15.0,%,0.0,0.0,0.15,0.0,0.0,0.0,0.0,0.0,0.0,0.2249999999999999,0.035,0.04,0.0,0.0,0.0,0.0,0.0,0.5,95.3,0.0,3.5,0.0,0.0,0.0,0.0,0.0,0.0,0.25,0.0,0.0,0.0,0.0,0.0,0.0,0.0,0.0,,,"Pseudocarburized, Reheated To 800C (1470F) And Oil Quenched, 150C (300F) Temper, 13.7 mm (1 In.) Round","Pseudocarburized, Reheated To 800C (1470F) And Oil Quenched, 150C (300F) Temper, 13.7 mm (1 In.) Round",422,0,Carburized – quenched (oil) – wear-resistant surface steel,0
,,,1,Steel database with labelled clusters,,,AISI 6150 Steel,Ultimate tensile strength,883.0,MPa,Yield strength,460.0,MPa,Ductility,18.0,%,0.0,0.0,0.505,0.0,0.0,0.0,0.0,0.0,0.0,0.2249999999999999,0.035,0.04,0.0,0.0,0.0,0.15,0.95,0.8,97.295,0.0,0.0,0.0,0.0,0.0,0.0,0.0,0.0,0.0,0.0,0.0,0.0,0.0,0.0,0.0,0.0,0.0,,,"Normalized, 100 mm (4 In.) Round","Normalized, 100 mm (4 In.) Round",637,9,Normalized – general-purpose steel (round normalized stock),9
,,,1,Steel database with labelled clusters,,,ASTM A738 Carbon Steel,Ultimate tensile strength,585.0,MPa,Yield strength,415.0,MPa,Ductility,20.0,%,0.0,0.0,0.2,0.0,0.0,0.0,0.0,0.0,0.0,0.35,0.03,0.03,0.0,0.0,0.0,0.08,0.25,1.2,97.18,0.0,0.25,0.35,0.0,0.0,0.0,0.0,0.0,0.08,0.0,0.0,0.0,0.0,0.0,0.0,0.0,0.0,,,Grade B,Grade B,1387,1,Hot rolled – general construction steel,1
,,,1,Steel database with labelled clusters,,,AISI 8640 Steel,Ultimate tensile strength,1035.0,MPa,Yield strength,910.0,MPa,Ductility,20.0,%,0.0,0.0,0.405,0.0,0.0,0.0,0.0,0.0,0.0,0.2249999999999999,0.035,0.04,0.0,0.0,0.0,0.0,0.5,0.875,97.17,0.0,0.55,0.0,0.0,0.0,0.0,0.0,0.0,0.2,0.0,0.0,0.0,0.0,0.0,0.0,0.0,0.0,,,"Oil Quenched 845C (1550F), 540C (1000F) Temper, 50 mm (2 In.) Round","Oil Quenched 845C (1550F), 540C (1000F) Temper, 50 mm (2 In.) Round",800,6,Quenched (oil) & tempered – high-strength structural steel,6
,,,1,Steel database with labelled clusters,,,AISI Grade 18Ni (250) Maraging Steel,Ultimate tensile strength,1750.0,MPa,Yield strength,1712.0,MPa,Ductility,11.0,%,0.0,0.0,0.03,0.0,0.0,0.0,0.0,0.0,0.1,0.1,0.01,0.01,0.0,0.0,0.4,0.0,0.0,0.1,68.44,7.5,18.5,0.0,0.0,0.0,0.0,0.01,0.0,4.8,0.0,0.0,0.0,0.0,0.0,0.0,0.0,0.0,,,"Aged, 75 mm Round Bar, Tested Longitudinal","Aged, 75 mm Round Bar, Tested Longitudinal",1038,2,Quenched (oil) – general-purpose steel (tested),2
,,,1,Steel database with labelled clusters,,,AISI 5160 Steel,Ultimate tensile strength,958.0,MPa,Yield strength,530.0,MPa,Ductility,17.0,%,0.0,0.0,0.6000000000000001,0.0,0.0,0.0,0.0,0.0,0.0,0.2249999999999999,0.035,0.04,0.0,0.0,0.0,0.0,0.8,0.875,97.425,0.0,0.0,0.0,0.0,0.0,0.0,0.0,0.0,0.0,0.0,0.0,0.0,0.0,0.0,0.0,0.0,0.0,,,Normalized 855C (1570F),Normalized 855C (1570F),616,4,Normalized (air cooled) – general-purpose steel,4
,,,1,Steel database with labelled clusters,,,AISI 4340 Steel,Ultimate tensile strength,1207.0,MPa,Yield strength,1145.0,MPa,Ductility,14.0,%,0.0,0.0,0.4,0.0,0.0,0.0,0.0,0.0,0.0,0.2249999999999999,0.035,0.04,0.0,0.0,0.0,0.0,0.8,0.7,95.725,0.0,1.825,0.0,0.0,0.0,0.0,0.0,0.0,0.25,0.0,0.0,0.0,0.0,0.0,0.0,0.0,0.0,,,"Oil Quenched 800C (1470F), 540C (1000F) Temper, 25 mm Round","Oil Quenched 800C (1470F), 540C (1000F) Temper, 25 mm Round",295,6,Quenched (oil) & tempered – high-strength structural steel,6
,,,1,Steel database with labelled clusters,,,ASTM A533 Low Alloy Steel,Ultimate tensile strength,620.0,MPa,Yield strength,485.0,MPa,Ductility,16.0,%,0.0,0.0,0.25,0.0,0.0,0.0,0.0,0.0,0.0,0.275,0.04,0.04,0.0,0.0,0.0,0.0,0.0,1.325,96.995,0.0,0.55,0.0,0.0,0.0,0.0,0.0,0.0,0.525,0.0,0.0,0.0,0.0,0.0,0.0,0.0,0.0,,,"Grade B, Class 2","Grade B, Class 2",1338,1,Hot rolled – general construction steel,1
,,,1,Steel database with labelled clusters,,,AISI 1144 Steel,Ultimate tensile strength,620.0,MPa,Yield strength,515.0,MPa,Ductility,12.0,%,0.0,0.0,0.44,0.0,0.0,0.0,0.0,0.0,0.0,0.0,0.04,0.285,0.0,0.0,0.0,0.0,0.0,1.5,97.735,0.0,0.0,0.0,0.0,0.0,0.0,0.0,0.0,0.0,0.0,0.0,0.0,0.0,0.0,0.0,0.0,0.0,,,"Cold Drawn, High Temperature, Stress Relieved, 50-75 mm (2-3 In) Round","Cold Drawn, High Temperature, Stress Relieved, 50-75 mm (2-3 In) Round",1934,0,Carburized – quenched (oil) – wear-resistant surface steel,0
,,,1,Steel database with labelled clusters,,,AISI 1144 Steel,Ultimate tensile strength,760.0,MPa,Yield strength,690.0,MPa,Ductility,10.0,%,0.0,0.0,0.44,0.0,0.0,0.0,0.0,0.0,0.0,0.0,0.04,0.285,0.0,0.0,0.0,0.0,0.0,1.5,97.735,0.0,0.0,0.0,0.0,0.0,0.0,0.0,0.0,0.0,0.0,0.0,0.0,0.0,0.0,0.0,0.0,0.0,,,"Cold Drawn, Low Temperature, Stress Relieved, 22-32 mm (0.875-1.25 In) Round","Cold Drawn, Low Temperature, Stress Relieved, 22-32 mm (0.875-1.25 In) Round",1875,0,Carburized – quenched (oil) – wear-resistant surface steel,0
,,,1,Steel database with labelled clusters,,,AISI 4140H Steel,Ultimate tensile strength,917.0,MPa,Yield strength,841.0,MPa,Ductility,21.0,%,0.0,0.0,0.405,0.0,0.0,0.0,0.0,0.0,0.0,0.2249999999999999,0.035,0.04,0.0,0.0,0.0,0.0,0.975,0.875,97.22,0.0,0.0,0.0,0.0,0.0,0.0,0.0,0.0,0.2249999999999999,0.0,0.0,0.0,0.0,0.0,0.0,0.0,0.0,,,"Oil Quenched 845C (1550F), 650C (1200F) Temper, 25 mm (1 In.) Round","Oil Quenched 845C (1550F), 650C (1200F) Temper, 25 mm (1 In.) Round",89,6,Quenched (oil) & tempered – high-strength structural steel,6
,,,1,Steel database with labelled clusters,,,AISI 4140 Steel,Ultimate tensile strength,1595.0,MPa,Yield strength,1460.0,MPa,Ductility,12.0,%,0.0,0.0,0.405,0.0,0.0,0.0,0.0,0.0,0.0,0.2249999999999999,0.035,0.04,0.0,0.0,0.0,0.0,0.95,0.875,97.27,0.0,0.0,0.0,0.0,0.0,0.0,0.0,0.0,0.2,0.0,0.0,0.0,0.0,0.0,0.0,0.0,0.0,,,"Normalized At 870C (1600F), Reheated To 845C (1550F), Oil Quenched, 370C (700F) Temper, 25 mm (1 In.) Round","Normalized At 870C (1600F), Reheated To 845C (1550F), Oil Quenched, 370C (700F) Temper, 25 mm (1 In.) Round",42,0,Carburized – quenched (oil) – wear-resistant surface steel,0
,,,1,Steel database with labelled clusters,,,AISI 1132 Steel,Ultimate tensile strength,570.0,MPa,Yield strength,315.0,MPa,Ductility,16.0,%,0.0,0.0,0.305,0.0,0.0,0.0,0.0,0.0,0.0,0.0,0.04,0.105,0.0,0.0,0.0,0.0,0.0,1.5,98.05,0.0,0.0,0.0,0.0,0.0,0.0,0.0,0.0,0.0,0.0,0.0,0.0,0.0,0.0,0.0,0.0,0.0,,,"Hot Rolled, 19-32 mm (0.75-1.25 In) Round","Hot Rolled, 19-32 mm (0.75-1.25 In) Round",1811,3,Normalized – easy-to-machine stock (cold drawn),3
,,,1,Steel database with labelled clusters,,,AISI 1141 Steel,Ultimate tensile strength,760.0,MPa,Yield strength,690.0,MPa,Ductility,11.0,%,0.0,0.0,0.41,0.0,0.0,0.0,0.0,0.0,0.0,0.0,0.04,0.105,0.0,0.0,0.0,0.0,0.0,1.5,97.945,0.0,0.0,0.0,0.0,0.0,0.0,0.0,0.0,0.0,0.0,0.0,0.0,0.0,0.0,0.0,0.0,0.0,,,"Cold Drawn, Low Temperature Stress Relieved, 16-22 mm (0.625-0.875 In) Round","Cold Drawn, Low Temperature Stress Relieved, 16-22 mm (0.625-0.875 In) Round",1917,0,Carburized – quenched (oil) – wear-resistant surface steel,0
,,,1,Steel database with labelled clusters,,,AISI 4118H Steel,Ultimate tensile strength,951.0,MPa,Yield strength,620.0,MPa,Ductility,18.0,%,0.0,0.0,0.2,0.0,0.0,0.0,0.0,0.0,0.0,0.2249999999999999,0.035,0.04,0.0,0.0,0.0,0.0,0.5,0.8,98.085,0.0,0.0,0.0,0.0,0.0,0.0,0.0,0.0,0.1149999999999999,0.0,0.0,0.0,0.0,0.0,0.0,0.0,0.0,,,"Single Quench, 230C (450F) Temper, 1.2 mm Case Depth","Single Quench, 230C (450F) Temper, 1.2 mm Case Depth",132,5,Carburized – quenched (oil) – wear-resistant surface steel (variant),5
,,,1,Steel database with labelled clusters,,,AISI E9310 Steel,Ultimate tensile strength,993.0,MPa,Yield strength,731.0,MPa,Ductility,17.0,%,0.0,0.0,0.105,0.0,0.0,0.0,0.0,0.0,0.0,0.275,0.025,0.025,0.0,0.0,0.0,0.0,1.2,0.55,94.455,0.0,3.25,0.0,0.0,0.0,0.0,0.0,0.0,0.1149999999999999,0.0,0.0,0.0,0.0,0.0,0.0,0.0,0.0,,,"Mock Carburized, 790C (1450F) Reheat, 230C (450F) Temper, 50 mm (2 In.) Round","Mock Carburized, 790C (1450F) Reheat, 230C (450F) Temper, 50 mm (2 In.) Round",945,8,Carburized – quenched (oil) – wear-resistant surface steel (variant),8
,,,1,Steel database with labelled clusters,,,AISI 9255 Steel,Ultimate tensile strength,1130.0,MPa,Yield strength,924.0,MPa,Ductility,16.0,%,0.0,0.0,0.55,0.0,0.0,0.0,0.0,0.0,0.0,2.0,0.035,0.04,0.0,0.0,0.0,0.0,0.0,0.825,96.55,0.0,0.0,0.0,0.0,0.0,0.0,0.0,0.0,0.0,0.0,0.0,0.0,0.0,0.0,0.0,0.0,0.0,,,"Oil Quenched From 885C (1625F), 540C (1000F) Temper, 25 mm (1 In.) Round","Oil Quenched From 885C (1625F), 540C (1000F) Temper, 25 mm (1 In.) Round",933,6,Quenched (oil) & tempered – high-strength structural steel,6
,,,1,Steel database with labelled clusters,,,AISI E9310H Steel,Ultimate tensile strength,910.0,MPa,Yield strength,570.0,MPa,Ductility,18.0,%,0.0,0.0,0.1,0.0,0.0,0.0,0.0,0.0,0.0,0.2249999999999999,0.0,0.05,0.0,0.0,0.0,0.0,1.225,0.55,94.485,0.0,3.25,0.0,0.0,0.0,0.0,0.0,0.0,0.1149999999999999,0.0,0.0,0.0,0.0,0.0,0.0,0.0,0.0,,,Normalized At 890C (1635F),Normalized At 890C (1635F),1041,4,Normalized (air cooled) – general-purpose steel,4
,,,1,Steel database with labelled clusters,,,AISI 1144 Steel,Ultimate tensile strength,717.0,MPa,Yield strength,490.0,MPa,Ductility,20.0,%,0.0,0.0,0.44,0.0,0.0,0.0,0.0,0.0,0.0,0.0,0.04,0.285,0.0,0.0,0.0,0.0,0.0,1.5,97.735,0.0,0.0,0.0,0.0,0.0,0.0,0.0,0.0,0.0,0.0,0.0,0.0,0.0,0.0,0.0,0.0,0.0,,,"Oil Quenched 845C (1550F), 595C (1100F) Temper, 13 mm (0.5 In.) Round","Oil Quenched 845C (1550F), 595C (1100F) Temper, 13 mm (0.5 In.) Round",1827,6,Quenched (oil) & tempered – high-strength structural steel,6
,,,1,Steel database with labelled clusters,,,ASTM A542 Low Alloy Steel,Ultimate tensile strength,585.0,MPa,Yield strength,380.0,MPa,Ductility,20.0,%,0.0,0.0,0.13,0.0,0.0,0.0,0.0,0.0,0.0,0.5,0.02,0.02,0.0,0.0,0.0,0.02,2.25,0.4499999999999999,96.11,0.0,0.25,0.25,0.0,0.0,0.0,0.0,0.0,0.0,0.0,0.0,0.0,0.0,0.0,0.0,0.0,0.0,,,"Grade B, Class 4","Grade B, Class 4",1321,1,Hot rolled – general construction steel,1
,,,1,Steel database with labelled clusters,,,AISI 1016 Steel,Ultimate tensile strength,420.0,MPa,Yield strength,350.0,MPa,Ductility,18.0,%,0.0,0.0,0.15,0.0,0.0,0.0,0.0,0.0,0.0,0.0,0.04,0.05,0.0,0.0,0.0,0.0,0.0,0.75,99.01,0.0,0.0,0.0,0.0,0.0,0.0,0.0,0.0,0.0,0.0,0.0,0.0,0.0,0.0,0.0,0.0,0.0,,,"Cold Drawn, 19-32 mm (0.75-1.25 In) Round","Cold Drawn, 19-32 mm (0.75-1.25 In) Round",1480,3,Normalized – easy-to-machine stock (cold drawn),3
,,,1,Steel database with labelled clusters,,,AISI 4419 Steel,Ultimate tensile strength,450.0,MPa,Yield strength,330.0,MPa,Ductility,31.0,%,0.0,0.0,0.205,0.0,0.0,0.0,0.0,0.0,0.0,0.25,0.035,0.04,0.0,0.0,0.0,0.0,0.0,0.55,98.395,0.0,0.0,0.0,0.0,0.0,0.0,0.0,0.0,0.525,0.0,0.0,0.0,0.0,0.0,0.0,0.0,0.0,,,"Annealed At 915C (1675F), 25 mm (1 In.) Round","Annealed At 915C (1675F), 25 mm (1 In.) Round",165,7,Annealed – easy-to-machine – round annealed stock,7
,,,1,Steel database with labelled clusters,,,AISI 6150H Steel,Ultimate tensile strength,896.0,MPa,Yield strength,745.0,MPa,Ductility,19.0,%,0.0,0.0,0.505,0.0,0.0,0.0,0.0,0.0,0.0,0.2249999999999999,0.035,0.04,0.0,0.0,0.0,0.15,0.975,0.8,97.27,0.0,0.0,0.0,0.0,0.0,0.0,0.0,0.0,0.0,0.0,0.0,0.0,0.0,0.0,0.0,0.0,0.0,,,"Oil Quenched 845C (1550F), 595C (1100F) Temper, 100 mm (4 In.) Round","Oil Quenched 845C (1550F), 595C (1100F) Temper, 100 mm (4 In.) Round",725,6,Quenched (oil) & tempered – high-strength structural steel,6
,,,1,Steel database with labelled clusters,,,AISI E4340 Steel,Ultimate tensile strength,931.0,MPa,Yield strength,834.0,MPa,Ductility,20.0,%,0.0,0.0,0.405,0.0,0.0,0.0,0.0,0.0,0.0,0.2249999999999999,0.025,0.02,0.0,0.0,0.0,0.0,0.8,0.75,95.7,0.0,1.825,0.0,0.0,0.0,0.0,0.0,0.0,0.25,0.0,0.0,0.0,0.0,0.0,0.0,0.0,0.0,,,"Oil Quenched 800C (1470F), 650C (1200F) Temper, 50 mm (2 In.) Round","Oil Quenched 800C (1470F), 650C (1200F) Temper, 50 mm (2 In.) Round",291,6,Quenched (oil) & tempered – high-strength structural steel,6
,,,1,Steel database with labelled clusters,,,AISI 1095 Steel,Ultimate tensile strength,979.0,MPa,Yield strength,600.0,MPa,Ductility,17.0,%,0.0,0.0,0.965,0.0,0.0,0.0,0.0,0.0,0.0,0.0,0.04,0.05,0.0,0.0,0.0,0.0,0.0,0.4,98.545,0.0,0.0,0.0,0.0,0.0,0.0,0.0,0.0,0.0,0.0,0.0,0.0,0.0,0.0,0.0,0.0,0.0,,,"Oil Quenched From 800C (1475F), 595C (1100F) Temper","Oil Quenched From 800C (1475F), 595C (1100F) Temper",1769,6,Quenched (oil) & tempered – high-strength structural steel,6
,,,1,Steel database with labelled clusters,,,AISI 1008 Steel,Ultimate tensile strength,340.0,MPa,Yield strength,285.0,MPa,Ductility,20.0,%,0.0,0.0,0.1,0.0,0.0,0.0,0.0,0.0,0.0,0.0,0.04,0.05,0.0,0.0,0.0,0.0,0.0,0.4,99.41,0.0,0.0,0.0,0.0,0.0,0.0,0.0,0.0,0.0,0.0,0.0,0.0,0.0,0.0,0.0,0.0,0.0,,,"Cold Drawn Bar, 19-32 mm (0.75-1.25 In) Round","Cold Drawn Bar, 19-32 mm (0.75-1.25 In) Round",1516,2,Quenched (oil) – general-purpose steel (tested),2
,,,1,Steel database with labelled clusters,,,AISI 1144 Steel,Ultimate tensile strength,670.0,MPa,Yield strength,400.0,MPa,Ductility,21.0,%,0.0,0.0,0.44,0.0,0.0,0.0,0.0,0.0,0.0,0.0,0.04,0.285,0.0,0.0,0.0,0.0,0.0,1.5,97.735,0.0,0.0,0.0,0.0,0.0,0.0,0.0,0.0,0.0,0.0,0.0,0.0,0.0,0.0,0.0,0.0,0.0,,,"Normalized At 900C (1650F), Air Cooled, 25 mm (1 In.) Round","Normalized At 900C (1650F), Air Cooled, 25 mm (1 In.) Round",1866,4,Normalized (air cooled) – general-purpose steel,4
,,,1,Steel database with labelled clusters,,,AISI 1137 Steel,Ultimate tensile strength,620.0,MPa,Yield strength,550.0,MPa,Ductility,10.0,%,0.0,0.0,0.355,0.0,0.0,0.0,0.0,0.0,0.0,0.0,0.04,0.105,0.0,0.0,0.0,0.0,0.0,1.5,98.0,0.0,0.0,0.0,0.0,0.0,0.0,0.0,0.0,0.0,0.0,0.0,0.0,0.0,0.0,0.0,0.0,0.0,,,"As Cold Drawn, 32-50 mm (1.25-2 In) Round","As Cold Drawn, 32-50 mm (1.25-2 In) Round",1805,3,Normalized – easy-to-machine stock (cold drawn),3
,,,1,Steel database with labelled clusters,,,AISI 8630 Steel,Ultimate tensile strength,565.0,MPa,Yield strength,370.0,MPa,Ductility,29.0,%,0.0,0.0,0.305,0.0,0.0,0.0,0.0,0.0,0.0,0.2249999999999999,0.035,0.04,0.0,0.0,0.0,0.0,0.5,0.8,97.345,0.0,0.55,0.0,0.0,0.0,0.0,0.0,0.0,0.2,0.0,0.0,0.0,0.0,0.0,0.0,0.0,0.0,,,"Annealed, 25 mm (1 In.) Round","Annealed, 25 mm (1 In.) Round",779,3,Normalized – easy-to-machine stock (cold drawn),3
,,,1,Steel database with labelled clusters,,,AISI 86B30H Steel,Ultimate tensile strength,924.0,MPa,Yield strength,910.0,MPa,Ductility,19.0,%,0.0,0.00175,0.3,0.0,0.0,0.0,0.0,0.0,0.0,0.2249999999999999,0.035,0.04,0.0,0.0,0.0,0.0,0.5,0.8,97.34825,0.0,0.55,0.0,0.0,0.0,0.0,0.0,0.0,0.2,0.0,0.0,0.0,0.0,0.0,0.0,0.0,0.0,,,"Water Quenched 845C (1550F), 595C (1100F) Temper, 13 mm (0.5 In.) Round","Water Quenched 845C (1550F), 595C (1100F) Temper, 13 mm (0.5 In.) Round",840,10,Quenched (water) & tempered – high-strength structural steel,10
,,,1,Steel database with labelled clusters,,,AISI 4620H Steel,Ultimate tensile strength,570.0,MPa,Yield strength,365.0,MPa,Ductility,29.0,%,0.0,0.0,0.2,0.0,0.0,0.0,0.0,0.0,0.0,0.25,0.035,0.04,0.0,0.0,0.0,0.0,0.0,0.55,96.9,0.0,1.775,0.0,0.0,0.0,0.0,0.0,0.0,0.25,0.0,0.0,0.0,0.0,0.0,0.0,0.0,0.0,,,"Normalized, 25 mm (1 In.) Round","Normalized, 25 mm (1 In.) Round",349,9,Normalized – general-purpose steel (round normalized stock),9
,,,1,Steel database with labelled clusters,,,AISI 1095 Steel,Ultimate tensile strength,1015.0,MPa,Yield strength,505.0,MPa,Ductility,10.0,%,0.0,0.0,0.965,0.0,0.0,0.0,0.0,0.0,0.0,0.0,0.04,0.05,0.0,0.0,0.0,0.0,0.0,0.4,98.545,0.0,0.0,0.0,0.0,0.0,0.0,0.0,0.0,0.0,0.0,0.0,0.0,0.0,0.0,0.0,0.0,0.0,,,Normalized At 900C (1650F),Normalized At 900C (1650F),1931,4,Normalized (air cooled) – general-purpose steel,4
,,,1,Steel database with labelled clusters,,,AISI 5160 Steel,Ultimate tensile strength,924.0,MPa,Yield strength,510.0,MPa,Ductility,16.0,%,0.0,0.0,0.6000000000000001,0.0,0.0,0.0,0.0,0.0,0.0,0.2249999999999999,0.035,0.04,0.0,0.0,0.0,0.0,0.8,0.875,97.425,0.0,0.0,0.0,0.0,0.0,0.0,0.0,0.0,0.0,0.0,0.0,0.0,0.0,0.0,0.0,0.0,0.0,,,"Normalized, 50 mm (2 In.) Round","Normalized, 50 mm (2 In.) Round",572,9,Normalized – general-purpose steel (round normalized stock),9
,,,1,Steel database with labelled clusters,,,ASTM A424 Steel,Ultimate tensile strength,345.0,MPa,Yield strength,240.0,MPa,Ductility,28.0,%,0.0,0.0,0.04,0.0,0.0,0.0,0.0,0.0,0.0,0.0,0.015,0.04,0.0,0.0,0.0,0.0,0.0,0.12,99.785,0.0,0.0,0.0,0.0,0.0,0.0,0.0,0.0,0.0,0.0,0.0,0.0,0.0,0.0,0.0,0.0,0.0,,,"Type Ii, Composition A, Commercial Quality","Type Ii, Composition A, Commercial Quality",1204,2,Quenched (oil) – general-purpose steel (tested),2
,,,1,Steel database with labelled clusters,,,AISI 1022 Steel,Ultimate tensile strength,483.0,MPa,Yield strength,360.0,MPa,Ductility,34.0,%,0.0,0.0,0.2,0.0,0.0,0.0,0.0,0.0,0.0,0.0,0.04,0.05,0.0,0.0,0.0,0.0,0.0,0.85,98.86,0.0,0.0,0.0,0.0,0.0,0.0,0.0,0.0,0.0,0.0,0.0,0.0,0.0,0.0,0.0,0.0,0.0,,,"Normalized At 925C (1700F), Cooled In Air, 25 mm (1 In.) Round","Normalized At 925C (1700F), Cooled In Air, 25 mm (1 In.) Round",1857,4,Normalized (air cooled) – general-purpose steel,4
,,,1,Steel database with labelled clusters,,,AISI 1050 Steel,Ultimate tensile strength,725.0,MPa,Yield strength,655.0,MPa,Ductility,11.0,%,0.0,0.0,0.51,0.0,0.0,0.0,0.0,0.0,0.0,0.0,0.04,0.05,0.0,0.0,0.0,0.0,0.0,0.75,98.65,0.0,0.0,0.0,0.0,0.0,0.0,0.0,0.0,0.0,0.0,0.0,0.0,0.0,0.0,0.0,0.0,0.0,,,"Cold Drawn, Low Temperature, Stress Relieved, 16-22 mm (0.625-0.875 In) Round","Cold Drawn, Low Temperature, Stress Relieved, 16-22 mm (0.625-0.875 In) Round",1702,0,Carburized – quenched (oil) – wear-resistant surface steel,0
,,,1,Steel database with labelled clusters,,,AISI 1035 Steel,Ultimate tensile strength,495.0,MPa,Yield strength,270.0,MPa,Ductility,18.0,%,0.0,0.0,0.345,0.0,0.0,0.0,0.0,0.0,0.0,0.0,0.04,0.05,0.0,0.0,0.0,0.0,0.0,0.75,98.815,0.0,0.0,0.0,0.0,0.0,0.0,0.0,0.0,0.0,0.0,0.0,0.0,0.0,0.0,0.0,0.0,0.0,,,"Hot Rolled, 19-32 mm (0.75-1.25 In) Round","Hot Rolled, 19-32 mm (0.75-1.25 In) Round",1572,3,Normalized – easy-to-machine stock (cold drawn),3
,,,1,Steel database with labelled clusters,,,AISI 1144 Steel,Ultimate tensile strength,690.0,MPa,Yield strength,620.0,MPa,Ductility,10.0,%,0.0,0.0,0.44,0.0,0.0,0.0,0.0,0.0,0.0,0.0,0.04,0.285,0.0,0.0,0.0,0.0,0.0,1.5,97.735,0.0,0.0,0.0,0.0,0.0,0.0,0.0,0.0,0.0,0.0,0.0,0.0,0.0,0.0,0.0,0.0,0.0,,,"Cold Drawn, Low Temperature, Stress Relieved, 50-75 mm (2-3 In) Round","Cold Drawn, Low Temperature, Stress Relieved, 50-75 mm (2-3 In) Round",1860,0,Carburized – quenched (oil) – wear-resistant surface steel,0
,,,1,Steel database with labelled clusters,,,AISI 8622 Steel,Ultimate tensile strength,1176.0,MPa,Yield strength,654.0,MPa,Ductility,12.0,%,0.0,0.0,0.225,0.0,0.0,0.0,0.0,0.0,0.0,0.2249999999999999,0.035,0.04,0.0,0.0,0.0,0.0,0.5,0.8,97.425,0.0,0.55,0.0,0.0,0.0,0.0,0.0,0.0,0.2,0.0,0.0,0.0,0.0,0.0,0.0,0.0,0.0,,,"Heat Treated, Machined To 25 mm (1 In.) Rounds, Pseudocarburized, 775C (1430F) Reheat, 150C (300F) Temper","Heat Treated, Machined To 25 mm (1 In.) Rounds, Pseudocarburized, 775C (1430F) Reheat, 150C (300F) Temper",967,0,Carburized – quenched (oil) – wear-resistant surface steel,0
,,,1,Steel database with labelled clusters,,,AISI E4340 H Steel,Ultimate tensile strength,958.0,MPa,Yield strength,883.0,MPa,Ductility,20.0,%,0.0,0.0,0.405,0.0,0.0,0.0,0.0,0.0,0.0,0.2249999999999999,0.025,0.02,0.0,0.0,0.0,0.0,0.8,0.7749999999999999,95.725,0.0,1.775,0.0,0.0,0.0,0.0,0.0,0.0,0.25,0.0,0.0,0.0,0.0,0.0,0.0,0.0,0.0,,,"Oil Quenched 800C (1470F), 650C (1200F) Temper, 25 mm Round","Oil Quenched 800C (1470F), 650C (1200F) Temper, 25 mm Round",459,6,Quenched (oil) & tempered – high-strength structural steel,6
,,,1,Steel database with labelled clusters,,,AISI 4427 Steel,Ultimate tensile strength,945.0,MPa,Yield strength,550.0,MPa,Ductility,17.0,%,0.0,0.0,0.265,0.0,0.0,0.0,0.0,0.0,0.0,0.2249999999999999,0.035,0.04,0.0,0.0,0.0,0.0,0.0,0.8,98.235,0.0,0.0,0.0,0.0,0.0,0.0,0.0,0.0,0.4,0.0,0.0,0.0,0.0,0.0,0.0,0.0,0.0,,,"Heat Treated In 25 mm Rounds, Reheated To 805C (1480F), 150C (300F) Temper","Heat Treated In 25 mm Rounds, Reheated To 805C (1480F), 150C (300F) Temper",376,0,Carburized – quenched (oil) – wear-resistant surface steel,0
,,,1,Steel database with labelled clusters,,,AISI 4427 Steel,Ultimate tensile strength,1255.0,MPa,Yield strength,896.0,MPa,Ductility,13.0,%,0.0,0.0,0.265,0.0,0.0,0.0,0.0,0.0,0.0,0.2249999999999999,0.035,0.04,0.0,0.0,0.0,0.0,0.0,0.8,98.235,0.0,0.0,0.0,0.0,0.0,0.0,0.0,0.0,0.4,0.0,0.0,0.0,0.0,0.0,0.0,0.0,0.0,,,"Heat Treated In 13.7 mm Rounds, Reheated To 865C (1590F), 150C (300F) Temper","Heat Treated In 13.7 mm Rounds, Reheated To 865C (1590F), 150C (300F) Temper",334,0,Carburized – quenched (oil) – wear-resistant surface steel,0
,,,1,Steel database with labelled clusters,,,AISI 1018 Steel,Ultimate tensile strength,400.0,MPa,Yield strength,220.0,MPa,Ductility,25.0,%,0.0,0.0,0.17,0.0,0.0,0.0,0.0,0.0,0.0,0.0,0.04,0.05,0.0,0.0,0.0,0.0,0.0,0.75,98.99,0.0,0.0,0.0,0.0,0.0,0.0,0.0,0.0,0.0,0.0,0.0,0.0,0.0,0.0,0.0,0.0,0.0,,,"Hot Rolled, 19-32 mm (0.75-1.25 In) Round","Hot Rolled, 19-32 mm (0.75-1.25 In) Round",1479,3,Normalized – easy-to-machine stock (cold drawn),3
,,,1,Steel database with labelled clusters,,,AISI 1044 Steel,Ultimate tensile strength,550.0,MPa,Yield strength,310.0,MPa,Ductility,16.0,%,0.0,0.0,0.4649999999999999,0.0,0.0,0.0,0.0,0.0,0.0,0.0,0.04,0.05,0.0,0.0,0.0,0.0,0.0,0.4499999999999999,98.995,0.0,0.0,0.0,0.0,0.0,0.0,0.0,0.0,0.0,0.0,0.0,0.0,0.0,0.0,0.0,0.0,0.0,,,"Hot Rolled, 19-32 mm (0.75-1.25 In) Round","Hot Rolled, 19-32 mm (0.75-1.25 In) Round",1735,3,Normalized – easy-to-machine stock (cold drawn),3
,,,1,Steel database with labelled clusters,,,AISI 1064 Steel,Ultimate tensile strength,670.0,MPa,Yield strength,370.0,MPa,Ductility,12.0,%,0.0,0.0,0.6499999999999999,0.0,0.0,0.0,0.0,0.0,0.0,0.0,0.04,0.05,0.0,0.0,0.0,0.0,0.0,0.65,98.61,0.0,0.0,0.0,0.0,0.0,0.0,0.0,0.0,0.0,0.0,0.0,0.0,0.0,0.0,0.0,0.0,0.0,,,"Hot Rolled, 19-32 mm (0.75-1.25 In) Round","Hot Rolled, 19-32 mm (0.75-1.25 In) Round",1757,3,Normalized – easy-to-machine stock (cold drawn),3
,,,1,Steel database with labelled clusters,,,AISI 8630H Steel,Ultimate tensile strength,814.0,MPa,Yield strength,695.0,MPa,Ductility,18.0,%,0.0,0.0,0.3,0.0,0.0,0.0,0.0,0.0,0.0,0.2249999999999999,0.035,0.04,0.0,0.0,0.0,0.0,0.5,0.8,97.35,0.0,0.55,0.0,0.0,0.0,0.0,0.0,0.0,0.2,0.0,0.0,0.0,0.0,0.0,0.0,0.0,0.0,,,"Water Quenched 845C (1550F), 595C (1100F) Temper, 25 mm (1 In.) Round","Water Quenched 845C (1550F), 595C (1100F) Temper, 25 mm (1 In.) Round",817,10,Quenched (water) & tempered – high-strength structural steel,10
,,,1,Steel database with labelled clusters,,,AISI 1144 Steel,Ultimate tensile strength,660.0,MPa,Yield strength,370.0,MPa,Ductility,21.0,%,0.0,0.0,0.44,0.0,0.0,0.0,0.0,0.0,0.0,0.0,0.04,0.285,0.0,0.0,0.0,0.0,0.0,1.5,97.735,0.0,0.0,0.0,0.0,0.0,0.0,0.0,0.0,0.0,0.0,0.0,0.0,0.0,0.0,0.0,0.0,0.0,,,"Normalized At 900C (1650F), Air Cooled, 50 mm (2 In.) Round","Normalized At 900C (1650F), Air Cooled, 50 mm (2 In.) Round",1948,4,Normalized (air cooled) – general-purpose steel,4
,,,1,Steel database with labelled clusters,,,AISI 8740 Steel,Ultimate tensile strength,938.0,MPa,Yield strength,620.0,MPa,Ductility,16.0,%,0.0,0.0,0.405,0.0,0.0,0.0,0.0,0.0,0.0,0.2249999999999999,0.035,0.04,0.0,0.0,0.0,0.0,0.5,0.875,97.12,0.0,0.55,0.0,0.0,0.0,0.0,0.0,0.0,0.25,0.0,0.0,0.0,0.0,0.0,0.0,0.0,0.0,,,"Normalized 870C (1600F), 13 mm (0.5 In.) Round","Normalized 870C (1600F), 13 mm (0.5 In.) Round",947,4,Normalized (air cooled) – general-purpose steel,4
,,,1,Steel database with labelled clusters,,,AISI 1144 Steel,Ultimate tensile strength,615.0,MPa,Yield strength,370.0,MPa,Ductility,25.0,%,0.0,0.0,0.44,0.0,0.0,0.0,0.0,0.0,0.0,0.0,0.04,0.285,0.0,0.0,0.0,0.0,0.0,1.5,97.735,0.0,0.0,0.0,0.0,0.0,0.0,0.0,0.0,0.0,0.0,0.0,0.0,0.0,0.0,0.0,0.0,0.0,,,"Oil Quenched 845C (1550F), 650C (1200F) Temper, 100 mm (4 In.) Round","Oil Quenched 845C (1550F), 650C (1200F) Temper, 100 mm (4 In.) Round",1829,6,Quenched (oil) & tempered – high-strength structural steel,6
,,,1,Steel database with labelled clusters,,,ASTM A387 Alloy Steel,Ultimate tensile strength,380.0,MPa,Yield strength,230.0,MPa,Ductility,18.0,%,0.0,0.0,0.17,0.0,0.0,0.0,0.0,0.0,0.0,0.275,0.04,0.04,0.0,0.0,0.0,0.0,0.975,0.525,97.45,0.0,0.0,0.0,0.0,0.0,0.0,0.0,0.0,0.525,0.0,0.0,0.0,0.0,0.0,0.0,0.0,0.0,,,"Grade 12, Class 1","Grade 12, Class 1",1291,1,Hot rolled – general construction steel,1
,,,1,Steel database with labelled clusters,,,AISI 1117 Steel,Ultimate tensile strength,400.0,MPa,Yield strength,220.0,MPa,Ductility,25.0,%,0.0,0.0,0.17,0.0,0.0,0.0,0.0,0.0,0.0,0.0,0.04,0.105,0.0,0.0,0.0,0.0,0.0,1.15,98.535,0.0,0.0,0.0,0.0,0.0,0.0,0.0,0.0,0.0,0.0,0.0,0.0,0.0,0.0,0.0,0.0,0.0,,,"Hot Rolled, 19-32 mm (0.75-1.25 In) Round","Hot Rolled, 19-32 mm (0.75-1.25 In) Round",1913,3,Normalized – easy-to-machine stock (cold drawn),3
,,,1,Steel database with labelled clusters,,,AISI 1144 Steel,Ultimate tensile strength,725.0,MPa,Yield strength,585.0,MPa,Ductility,15.0,%,0.0,0.0,0.44,0.0,0.0,0.0,0.0,0.0,0.0,0.0,0.04,0.285,0.0,0.0,0.0,0.0,0.0,1.5,97.735,0.0,0.0,0.0,0.0,0.0,0.0,0.0,0.0,0.0,0.0,0.0,0.0,0.0,0.0,0.0,0.0,0.0,,,"Cold Drawn, High Temperature, Stress Relieved, 16-22 mm (0.625-0.875 In) Round","Cold Drawn, High Temperature, Stress Relieved, 16-22 mm (0.625-0.875 In) Round",1858,0,Carburized – quenched (oil) – wear-resistant surface steel,0
,,,1,Steel database with labelled clusters,,,AISI 4620 Steel,Ultimate tensile strength,910.0,MPa,Yield strength,738.0,MPa,Ductility,14.0,%,0.0,0.0,0.195,0.0,0.0,0.0,0.0,0.0,0.0,0.25,0.035,0.04,0.0,0.0,0.0,0.0,0.0,0.55,96.855,0.0,1.825,0.0,0.0,0.0,0.0,0.0,0.0,0.25,0.0,0.0,0.0,0.0,0.0,0.0,0.0,0.0,,,"Normalized, Machined To 13.7 mm Rounds, Pseudocarburized, Reheated To 775C (1430F), Quenched And Tempered","Normalized, Machined To 13.7 mm Rounds, Pseudocarburized, Reheated To 775C (1430F), Quenched And Tempered",329,0,Carburized – quenched (oil) – wear-resistant surface steel,0
,,,1,Steel database with labelled clusters,,,Cast Stainless Steel CA6NM,Ultimate tensile strength,760.0,MPa,Yield strength,550.0,MPa,Ductility,15.0,%,0.0,0.0,0.06,0.0,0.0,0.0,0.0,0.0,0.0,1.0,0.04,0.03,0.0,0.0,0.0,0.0,12.75,1.0,80.42,0.0,4.0,0.0,0.0,0.0,0.0,0.0,0.0,0.7,0.0,0.0,0.0,0.0,0.0,0.0,0.0,0.0,,,Astm A352,Astm A352,1161,2,Quenched (oil) – general-purpose steel (tested),2
,,,1,Steel database with labelled clusters,,,AISI 4118H Steel,Ultimate tensile strength,669.0,MPa,Yield strength,317.0,MPa,Ductility,26.0,%,0.0,0.0,0.2,0.0,0.0,0.0,0.0,0.0,0.0,0.2249999999999999,0.035,0.04,0.0,0.0,0.0,0.0,0.5,0.8,98.085,0.0,0.0,0.0,0.0,0.0,0.0,0.0,0.0,0.1149999999999999,0.0,0.0,0.0,0.0,0.0,0.0,0.0,0.0,,,"Mock Carburized At 925C (1700F) For 8 Hours, Reheated To 830C (1525F), Oil Quenched, 150C (300F) Temper, 50 mm (2 In.) Round","Mock Carburized At 925C (1700F) For 8 Hours, Reheated To 830C (1525F), Oil Quenched, 150C (300F) Temper, 50 mm (2 In.) Round",319,8,Carburized – quenched (oil) – wear-resistant surface steel (variant),8
,,,1,Steel database with labelled clusters,,,AISI 1021 Steel,Ultimate tensile strength,464.0,MPa,Yield strength,310.0,MPa,Ductility,33.0,%,0.0,0.0,0.2,0.0,0.0,0.0,0.0,0.0,0.0,0.0,0.04,0.05,0.0,0.0,0.0,0.0,0.0,0.75,98.96,0.0,0.0,0.0,0.0,0.0,0.0,0.0,0.0,0.0,0.0,0.0,0.0,0.0,0.0,0.0,0.0,0.0,,,"Normalized At 925C (1700F), Air Cooled, 100 mm (4 In.) Round","Normalized At 925C (1700F), Air Cooled, 100 mm (4 In.) Round",1511,4,Normalized (air cooled) – general-purpose steel,4
,,,1,Steel database with labelled clusters,,,ASTM A542 Low Alloy Steel,Ultimate tensile strength,725.0,MPa,Yield strength,585.0,MPa,Ductility,14.0,%,0.0,0.0,0.13,0.0,0.0,0.0,0.0,0.0,0.0,0.5,0.02,0.02,0.0,0.0,0.0,0.02,2.25,0.4499999999999999,96.11,0.0,0.25,0.25,0.0,0.0,0.0,0.0,0.0,0.0,0.0,0.0,0.0,0.0,0.0,0.0,0.0,0.0,,,"Grade B, Class 1","Grade B, Class 1",1335,1,Hot rolled – general construction steel,1
,,,1,Steel database with labelled clusters,,,AISI 1084 Steel,Ultimate tensile strength,689.0,MPa,Yield strength,531.0,MPa,Ductility,10.0,%,0.0,0.0,0.865,0.0,0.0,0.0,0.0,0.0,0.0,0.0,0.04,0.05,0.0,0.0,0.0,0.0,0.0,0.75,98.295,0.0,0.0,0.0,0.0,0.0,0.0,0.0,0.0,0.0,0.0,0.0,0.0,0.0,0.0,0.0,0.0,0.0,,,Spheroidized Annealed And Cold Drawn Bar (Uns G10840),Spheroidized Annealed And Cold Drawn Bar (Uns G10840),1708,2,Quenched (oil) – general-purpose steel (tested),2
