Repository: Azhi-ss/SteelScientist

# Steel Labelled Clusters Dataset

This directory contains the cleaned steel labelled-clusters dataset used by
`regression/steel_labelled_clusters_regression.py`.

## Files

| File | Rows | Description |
|------|------|-------------|
| `raw/Steel database with labelled clusters.xlsx` | 3234 | Original spreadsheet. |
| `full_with_duplicates.csv` | 3234 | Raw spreadsheet mapped to the project regression schema. |
| `clean.csv` | 1943 | Strictly deduplicated regression mother table. |
| `train.csv` | 1554 | Fixed 8:2 training split generated from `clean.csv`. |
| `val.csv` | 389 | Fixed 8:2 validation split generated from `clean.csv`. |

File: datasets/steel_labelled_clusters/duplicate_rows.csv (part 12 of 33)
duplicate_group_id,source_entry,Material,Text,Tensile_value,Yield_value,Elongation_value,cluster_number,cluster_label,DOIs,Files,problem,status,Table_topic,title,abstract,Tensile_name,Tensile_unit,Yield_name,Yield_unit,Elongation_name,Elongation_unit,H,B,C,N,O,F,Na,Mg,Al,Si,P,S,Cl,Ca,Ti,V,Cr,Mn,Fe,Co,Ni,Cu,Zn,As,Y,Zr,Nb,Mo,Sn,Sb,La,Ce,Ta,W,Pb,Bi,Other_ele,Text_addition,actions,cluster_number_0_to_11
409,409,AISI 4820 Steel,"Heat Treated, Machined To 25 mm, Pseudocarburized, Reheated To 730C (1350F), 150C (300F) Temper",1230.0,806.0,13.0,0,Carburized – quenched (oil) – wear-resistant surface steel,,,,1,Steel database with labelled clusters,,,Ultimate tensile strength,MPa,Yield strength,MPa,Ductility,%,0.0,0.0,0.205,0.0,0.0,0.0,0.0,0.0,0.0,0.2249999999999999,0.035,0.04,0.0,0.0,0.0,0.0,0.0,0.6,95.145,0.0,3.5,0.0,0.0,0.0,0.0,0.0,0.0,0.25,0.0,0.0,0.0,0.0,0.0,0.0,0.0,0.0,,,"Heat Treated, Machined To 25 mm, Pseudocarburized, Reheated To 730C (1350F), 150C (300F) Temper",0
409,2315,AISI 4820 Steel,"Heat Treated, Machined To 25 mm, Pseudocarburized, Reheated To 730C (1350F), 150C (300F) Temper",1230.0,806.0,13.0,0,Carburized – quenched (oil) – wear-resistant surface steel,,,,1,Steel database with labelled clusters,,,Ultimate tensile strength,MPa,Yield strength,MPa,Ductility,%,0.0,0.0,0.205,0.0,0.0,0.0,0.0,0.0,0.0,0.2249999999999999,0.035,0.04,0.0,0.0,0.0,0.0,0.0,0.6,95.145,0.0,3.5,0.0,0.0,0.0,0.0,0.0,0.0,0.25,0.0,0.0,0.0,0.0,0.0,0.0,0.0,0.0,,,"Heat Treated, Machined To 25 mm, Pseudocarburized, Reheated To 730C (1350F), 150C (300F) Temper",0
410,410,AISI 4820 Steel,"Mock Carburized, Reheated To 800C (1470F), 150C (300F) Temper, 25 mm (1 In.) Round",1170.0,869.0,15.0,8,Carburized – quenched (oil) – wear-resistant surface steel (variant),,,,1,Steel database with labelled clusters,,,Ultimate tensile strength,MPa,Yield strength,MPa,Ductility,%,0.0,0.0,0.205,0.0,0.0,0.0,0.0,0.0,0.0,0.2249999999999999,0.035,0.04,0.0,0.0,0.0,0.0,0.0,0.6,95.145,0.0,3.5,0.0,0.0,0.0,0.0,0.0,0.0,0.25,0.0,0.0,0.0,0.0,0.0,0.0,0.0,0.0,,,"Mock Carburized, Reheated To 800C (1470F), 150C (300F) Temper, 25 mm (1 In.) Round",8
410,2376,AISI 4820 Steel,"Mock Carburized, Reheated To 800C (1470F), 150C (300F) Temper, 25 mm (1 In.) Round",1170.0,869.0,15.0,8,Carburized – quenched (oil) – wear-resistant surface steel (variant),,,,1,Steel database with labelled clusters,,,Ultimate tensile strength,MPa,Yield strength,MPa,Ductility,%,0.0,0.0,0.205,0.0,0.0,0.0,0.0,0.0,0.0,0.2249999999999999,0.035,0.04,0.0,0.0,0.0,0.0,0.0,0.6,95.145,0.0,3.5,0.0,0.0,0.0,0.0,0.0,0.0,0.25,0.0,0.0,0.0,0.0,0.0,0.0,0.0,0.0,,,"Mock Carburized, Reheated To 800C (1470F), 150C (300F) Temper, 25 mm (1 In.) Round",8
411,411,AISI 4620 Steel,"Normalized, Machined To 25 mm (1 In.) Rounds, Pseudocarburized, Reheated To 800C (1470F), Quenched And Tempered",910.0,724.0,16.0,0,Carburized – quenched (oil) – wear-resistant surface steel,,,,1,Steel database with labelled clusters,,,Ultimate tensile strength,MPa,Yield strength,MPa,Ductility,%,0.0,0.0,0.195,0.0,0.0,0.0,0.0,0.0,0.0,0.25,0.035,0.04,0.0,0.0,0.0,0.0,0.0,0.55,96.855,0.0,1.825,0.0,0.0,0.0,0.0,0.0,0.0,0.25,0.0,0.0,0.0,0.0,0.0,0.0,0.0,0.0,,,"Normalized, Machined To 25 mm (1 In.) Rounds, Pseudocarburized, Reheated To 800C (1470F), Quenched And Tempered",0
411,2258,AISI 4620 Steel,"Normalized, Machined To 25 mm (1 In.) Rounds, Pseudocarburized, Reheated To 800C (1470F), Quenched And Tempered",910.0,724.0,16.0,0,Carburized – quenched (oil) – wear-resistant surface steel,,,,1,Steel database with labelled clusters,,,Ultimate tensile strength,MPa,Yield strength,MPa,Ductility,%,0.0,0.0,0.195,0.0,0.0,0.0,0.0,0.0,0.0,0.25,0.035,0.04,0.0,0.0,0.0,0.0,0.0,0.55,96.855,0.0,1.825,0.0,0.0,0.0,0.0,0.0,0.0,0.25,0.0,0.0,0.0,0.0,0.0,0.0,0.0,0.0,,,"Normalized, Machined To 25 mm (1 In.) Rounds, Pseudocarburized, Reheated To 800C (1470F), Quenched And Tempered",0
412,412,AISI 4718 Steel,"Pseudocarburized, Reheated To 850C (1560F) And Oil Quenched, 150C (300F) Temper, 25 mm Round",1096.0,724.0,16.0,0,Carburized – quenched (oil) – wear-resistant surface steel,,,,1,Steel database with labelled clusters,,,Ultimate tensile strength,MPa,Yield strength,MPa,Ductility,%,0.0,0.0,0.185,0.0,0.0,0.0,0.0,0.0,0.0,0.275,0.04,0.04,0.0,0.0,0.0,0.0,0.45,0.8,96.81,0.0,1.05,0.0,0.0,0.0,0.0,0.0,0.0,0.35,0.0,0.0,0.0,0.0,0.0,0.0,0.0,0.0,,,"Pseudocarburized, Reheated To 850C (1560F) And Oil Quenched, 150C (300F) Temper, 25 mm Round",0
412,2297,AISI 4718 Steel,"Pseudocarburized, Reheated To 850C (1560F) And Oil Quenched, 150C (300F) Temper, 25 mm Round",1096.0,724.0,16.0,0,Carburized – quenched (oil) – wear-resistant surface steel,,,,1,Steel database with labelled clusters,,,Ultimate tensile strength,MPa,Yield strength,MPa,Ductility,%,0.0,0.0,0.185,0.0,0.0,0.0,0.0,0.0,0.0,0.275,0.04,0.04,0.0,0.0,0.0,0.0,0.45,0.8,96.81,0.0,1.05,0.0,0.0,0.0,0.0,0.0,0.0,0.35,0.0,0.0,0.0,0.0,0.0,0.0,0.0,0.0,,,"Pseudocarburized, Reheated To 850C (1560F) And Oil Quenched, 150C (300F) Temper, 25 mm Round",0
413,413,AISI 4820 Steel,Normalized 860C (1580F),760.0,485.0,24.0,4,Normalized (air cooled) – general-purpose steel,,,,1,Steel database with labelled clusters,,,Ultimate tensile strength,MPa,Yield strength,MPa,Ductility,%,0.0,0.0,0.205,0.0,0.0,0.0,0.0,0.0,0.0,0.2249999999999999,0.035,0.04,0.0,0.0,0.0,0.0,0.0,0.6,95.145,0.0,3.5,0.0,0.0,0.0,0.0,0.0,0.0,0.25,0.0,0.0,0.0,0.0,0.0,0.0,0.0,0.0,,,Normalized 860C (1580F),4
413,2375,AISI 4820 Steel,Normalized 860C (1580F),760.0,485.0,24.0,4,Normalized (air cooled) – general-purpose steel,,,,1,Steel database with labelled clusters,,,Ultimate tensile strength,MPa,Yield strength,MPa,Ductility,%,0.0,0.0,0.205,0.0,0.0,0.0,0.0,0.0,0.0,0.2249999999999999,0.035,0.04,0.0,0.0,0.0,0.0,0.0,0.6,95.145,0.0,3.5,0.0,0.0,0.0,0.0,0.0,0.0,0.25,0.0,0.0,0.0,0.0,0.0,0.0,0.0,0.0,,,Normalized 860C (1580F),4
414,414,AISI 4820 Steel,"Mock Carburized, Reheated To 800C (1470F), 230C (450F) Temper, 50 mm (2 In.) Round",896.0,635.0,19.0,8,Carburized – quenched (oil) – wear-resistant surface steel (variant),,,,1,Steel database with labelled clusters,,,Ultimate tensile strength,MPa,Yield strength,MPa,Ductility,%,0.0,0.0,0.205,0.0,0.0,0.0,0.0,0.0,0.0,0.2249999999999999,0.035,0.04,0.0,0.0,0.0,0.0,0.0,0.6,95.145,0.0,3.5,0.0,0.0,0.0,0.0,0.0,0.0,0.25,0.0,0.0,0.0,0.0,0.0,0.0,0.0,0.0,,,"Mock Carburized, Reheated To 800C (1470F), 230C (450F) Temper, 50 mm (2 In.) Round",8
414,2427,AISI 4820 Steel,"Mock Carburized, Reheated To 800C (1470F), 230C (450F) Temper, 50 mm (2 In.) Round",896.0,635.0,19.0,8,Carburized – quenched (oil) – wear-resistant surface steel (variant),,,,1,Steel database with labelled clusters,,,Ultimate tensile strength,MPa,Yield strength,MPa,Ductility,%,0.0,0.0,0.205,0.0,0.0,0.0,0.0,0.0,0.0,0.2249999999999999,0.035,0.04,0.0,0.0,0.0,0.0,0.0,0.6,95.145,0.0,3.5,0.0,0.0,0.0,0.0,0.0,0.0,0.25,0.0,0.0,0.0,0.0,0.0,0.0,0.0,0.0,,,"Mock Carburized, Reheated To 800C (1470F), 230C (450F) Temper, 50 mm (2 In.) Round",8
415,415,AISI 4620H Steel,"Single Quenched And Tempered, Carburized, Oil Quenched, 230C (450F) Temper",796.0,557.0,20.0,5,Carburized – quenched (oil) – wear-resistant surface steel (variant),,,,1,Steel database with labelled clusters,,,Ultimate tensile strength,MPa,Yield strength,MPa,Ductility,%,0.0,0.0,0.2,0.0,0.0,0.0,0.0,0.0,0.0,0.25,0.035,0.04,0.0,0.0,0.0,0.0,0.0,0.55,96.9,0.0,1.775,0.0,0.0,0.0,0.0,0.0,0.0,0.25,0.0,0.0,0.0,0.0,0.0,0.0,0.0,0.0,,,"Single Quenched And Tempered, Carburized, Oil Quenched, 230C (450F) Temper",5
415,2358,AISI 4620H Steel,"Single Quenched And Tempered, Carburized, Oil Quenched, 230C (450F) Temper",796.0,557.0,20.0,5,Carburized – quenched (oil) – wear-resistant surface steel (variant),,,,1,Steel database with labelled clusters,,,Ultimate tensile strength,MPa,Yield strength,MPa,Ductility,%,0.0,0.0,0.2,0.0,0.0,0.0,0.0,0.0,0.0,0.25,0.035,0.04,0.0,0.0,0.0,0.0,0.0,0.55,96.9,0.0,1.775,0.0,0.0,0.0,0.0,0.0,0.0,0.25,0.0,0.0,0.0,0.0,0.0,0.0,0.0,0.0,,,"Single Quenched And Tempered, Carburized, Oil Quenched, 230C (450F) Temper",5
416,416,AISI 4620 Steel,"Normalized, Machined To 13.7 mm Rounds, Pseudocarburized, Reheated To 800C (1470F), Quenched And Tempered",958.0,786.0,16.0,0,Carburized – quenched (oil) – wear-resistant surface steel,,,,1,Steel database with labelled clusters,,,Ultimate tensile strength,MPa,Yield strength,MPa,Ductility,%,0.0,0.0,0.195,0.0,0.0,0.0,0.0,0.0,0.0,0.25,0.035,0.04,0.0,0.0,0.0,0.0,0.0,0.55,96.855,0.0,1.825,0.0,0.0,0.0,0.0,0.0,0.0,0.25,0.0,0.0,0.0,0.0,0.0,0.0,0.0,0.0,,,"Normalized, Machined To 13.7 mm Rounds, Pseudocarburized, Reheated To 800C (1470F), Quenched And Tempered",0
416,2270,AISI 4620 Steel,"Normalized, Machined To 13.7 mm Rounds, Pseudocarburized, Reheated To 800C (1470F), Quenched And Tempered",958.0,786.0,16.0,0,Carburized – quenched (oil) – wear-resistant surface steel,,,,1,Steel database with labelled clusters,,,Ultimate tensile strength,MPa,Yield strength,MPa,Ductility,%,0.0,0.0,0.195,0.0,0.0,0.0,0.0,0.0,0.0,0.25,0.035,0.04,0.0,0.0,0.0,0.0,0.0,0.55,96.855,0.0,1.825,0.0,0.0,0.0,0.0,0.0,0.0,0.25,0.0,0.0,0.0,0.0,0.0,0.0,0.0,0.0,,,"Normalized, Machined To 13.7 mm Rounds, Pseudocarburized, Reheated To 800C (1470F), Quenched And Tempered",0
417,417,AISI 4620H Steel,"Normalized, Machined To 13.7 mm Rounds, Pseudocarburized, Reheated To 775C (1430F), Quenched And Tempered",910.0,738.0,14.0,0,Carburized – quenched (oil) – wear-resistant surface steel,,,,1,Steel database with labelled clusters,,,Ultimate tensile strength,MPa,Yield strength,MPa,Ductility,%,0.0,0.0,0.2,0.0,0.0,0.0,0.0,0.0,0.0,0.25,0.035,0.04,0.0,0.0,0.0,0.0,0.0,0.55,96.9,0.0,1.775,0.0,0.0,0.0,0.0,0.0,0.0,0.25,0.0,0.0,0.0,0.0,0.0,0.0,0.0,0.0,,,"Normalized, Machined To 13.7 mm Rounds, Pseudocarburized, Reheated To 775C (1430F), Quenched And Tempered",0
417,2281,AISI 4620H Steel,"Normalized, Machined To 13.7 mm Rounds, Pseudocarburized, Reheated To 775C (1430F), Quenched And Tempered",910.0,738.0,14.0,0,Carburized – quenched (oil) – wear-resistant surface steel,,,,1,Steel database with labelled clusters,,,Ultimate tensile strength,MPa,Yield strength,MPa,Ductility,%,0.0,0.0,0.2,0.0,0.0,0.0,0.0,0.0,0.0,0.25,0.035,0.04,0.0,0.0,0.0,0.0,0.0,0.55,96.9,0.0,1.775,0.0,0.0,0.0,0.0,0.0,0.0,0.25,0.0,0.0,0.0,0.0,0.0,0.0,0.0,0.0,,,"Normalized, Machined To 13.7 mm Rounds, Pseudocarburized, Reheated To 775C (1430F), Quenched And Tempered",0
418,418,AISI 4820 Steel,"Annealed 815C (1500F), 25 mm (1 In.) Round",685.0,460.0,22.0,7,Annealed – easy-to-machine – round annealed stock,,,,1,Steel database with labelled clusters,,,Ultimate tensile strength,MPa,Yield strength,MPa,Ductility,%,0.0,0.0,0.205,0.0,0.0,0.0,0.0,0.0,0.0,0.2249999999999999,0.035,0.04,0.0,0.0,0.0,0.0,0.0,0.6,95.145,0.0,3.5,0.0,0.0,0.0,0.0,0.0,0.0,0.25,0.0,0.0,0.0,0.0,0.0,0.0,0.0,0.0,,,"Annealed 815C (1500F), 25 mm (1 In.) Round",7
418,2326,AISI 4820 Steel,"Annealed 815C (1500F), 25 mm (1 In.) Round",685.0,460.0,22.0,7,Annealed – easy-to-machine – round annealed stock,,,,1,Steel database with labelled clusters,,,Ultimate tensile strength,MPa,Yield strength,MPa,Ductility,%,0.0,0.0,0.205,0.0,0.0,0.0,0.0,0.0,0.0,0.2249999999999999,0.035,0.04,0.0,0.0,0.0,0.0,0.0,0.6,95.145,0.0,3.5,0.0,0.0,0.0,0.0,0.0,0.0,0.25,0.0,0.0,0.0,0.0,0.0,0.0,0.0,0.0,,,"Annealed 815C (1500F), 25 mm (1 In.) Round",7
419,419,AISI 4620 Steel,"Double Quenched And Tempered, Carburized, Oil Quenched, 150C (300F) Temper",841.0,533.0,22.0,5,Carburized – quenched (oil) – wear-resistant surface steel (variant),,,,1,Steel database with labelled clusters,,,Ultimate tensile strength,MPa,Yield strength,MPa,Ductility,%,0.0,0.0,0.195,0.0,0.0,0.0,0.0,0.0,0.0,0.25,0.035,0.04,0.0,0.0,0.0,0.0,0.0,0.55,96.855,0.0,1.825,0.0,0.0,0.0,0.0,0.0,0.0,0.25,0.0,0.0,0.0,0.0,0.0,0.0,0.0,0.0,,,"Double Quenched And Tempered, Carburized, Oil Quenched, 150C (300F) Temper",5
419,2325,AISI 4620 Steel,"Double Quenched And Tempered, Carburized, Oil Quenched, 150C (300F) Temper",841.0,533.0,22.0,5,Carburized – quenched (oil) – wear-resistant surface steel (variant),,,,1,Steel database with labelled clusters,,,Ultimate tensile strength,MPa,Yield strength,MPa,Ductility,%,0.0,0.0,0.195,0.0,0.0,0.0,0.0,0.0,0.0,0.25,0.035,0.04,0.0,0.0,0.0,0.0,0.0,0.55,96.855,0.0,1.825,0.0,0.0,0.0,0.0,0.0,0.0,0.25,0.0,0.0,0.0,0.0,0.0,0.0,0.0,0.0,,,"Double Quenched And Tempered, Carburized, Oil Quenched, 150C (300F) Temper",5
420,420,AISI 4815 Steel,"Pseudocarburized, Reheated To 800C (1470F) And Oil Quenched, 150C (300F) Temper, 25 mm (1 In.) Round",1055.0,889.0,14.0,0,Carburized – quenched (oil) – wear-resistant surface steel,,,,1,Steel database with labelled clusters,,,Ultimate tensile strength,MPa,Yield strength,MPa,Ductility,%,0.0,0.0,0.155,0.0,0.0,0.0,0.0,0.0,0.0,0.2249999999999999,0.035,0.04,0.0,0.0,0.0,0.0,0.0,0.5,95.295,0.0,3.5,0.0,0.0,0.0,0.0,0.0,0.0,0.25,0.0,0.0,0.0,0.0,0.0,0.0,0.0,0.0,,,"Pseudocarburized, Reheated To 800C (1470F) And Oil Quenched, 150C (300F) Temper, 25 mm (1 In.) Round",0
420,2352,AISI 4815 Steel,"Pseudocarburized, Reheated To 800C (1470F) And Oil Quenched, 150C (300F) Temper, 25 mm (1 In.) Round",1055.0,889.0,14.0,0,Carburized – quenched (oil) – wear-resistant surface steel,,,,1,Steel database with labelled clusters,,,Ultimate tensile strength,MPa,Yield strength,MPa,Ductility,%,0.0,0.0,0.155,0.0,0.0,0.0,0.0,0.0,0.0,0.2249999999999999,0.035,0.04,0.0,0.0,0.0,0.0,0.0,0.5,95.295,0.0,3.5,0.0,0.0,0.0,0.0,0.0,0.0,0.25,0.0,0.0,0.0,0.0,0.0,0.0,0.0,0.0,,,"Pseudocarburized, Reheated To 800C (1470F) And Oil Quenched, 150C (300F) Temper, 25 mm (1 In.) Round",0
421,421,AISI 4718H Steel,"Pseudocarburized, Reheated To 850C (1560F) And Oil Quenched, 150C (300F) Temper, 13.7 mm Round",1172.0,841.0,13.0,0,Carburized – quenched (oil) – wear-resistant surface steel,,,,1,Steel database with labelled clusters,,,Ultimate tensile strength,MPa,Yield strength,MPa,Ductility,%,0.0,0.0,0.18,0.0,0.0,0.0,0.0,0.0,0.0,0.2249999999999999,0.04,0.04,0.0,0.0,0.0,0.0,0.4499999999999999,0.7749999999999999,96.89,0.0,1.05,0.0,0.0,0.0,0.0,0.0,0.0,0.35,0.0,0.0,0.0,0.0,0.0,0.0,0.0,0.0,,,"Pseudocarburized, Reheated To 850C (1560F) And Oil Quenched, 150C (300F) Temper, 13.7 mm Round",0
421,2305,AISI 4718H Steel,"Pseudocarburized, Reheated To 850C (1560F) And Oil Quenched, 150C (300F) Temper, 13.7 mm Round",1172.0,841.0,13.0,0,Carburized – quenched (oil) – wear-resistant surface steel,,,,1,Steel database with labelled clusters,,,Ultimate tensile strength,MPa,Yield strength,MPa,Ductility,%,0.0,0.0,0.18,0.0,0.0,0.0,0.0,0.0,0.0,0.2249999999999999,0.04,0.04,0.0,0.0,0.0,0.0,0.4499999999999999,0.7749999999999999,96.89,0.0,1.05,0.0,0.0,0.0,0.0,0.0,0.0,0.35,0.0,0.0,0.0,0.0,0.0,0.0,0.0,0.0,,,"Pseudocarburized, Reheated To 850C (1560F) And Oil Quenched, 150C (300F) Temper, 13.7 mm Round",0
422,422,AISI 4815H Steel,"Pseudocarburized, Reheated To 800C (1470F) And Oil Quenched, 150C (300F) Temper, 13.7 mm (1 In.) Round",1160.0,993.0,15.0,0,Carburized – quenched (oil) – wear-resistant surface steel,,,,1,Steel database with labelled clusters,,,Ultimate tensile strength,MPa,Yield strength,MPa,Ductility,%,0.0,0.0,0.15,0.0,0.0,0.0,0.0,0.0,0.0,0.2249999999999999,0.035,0.04,0.0,0.0,0.0,0.0,0.0,0.5,95.3,0.0,3.5,0.0,0.0,0.0,0.0,0.0,0.0,0.25,0.0,0.0,0.0,0.0,0.0,0.0,0.0,0.0,,,"Pseudocarburized, Reheated To 800C (1470F) And Oil Quenched, 150C (300F) Temper, 13.7 mm (1 In.) Round",0
422,2459,AISI 4815H Steel,"Pseudocarburized, Reheated To 800C (1470F) And Oil Quenched, 150C (300F) Temper, 13.7 mm (1 In.) Round",1160.0,993.0,15.0,0,Carburized – quenched (oil) – wear-resistant surface steel,,,,1,Steel database with labelled clusters,,,Ultimate tensile strength,MPa,Yield strength,MPa,Ductility,%,0.0,0.0,0.15,0.0,0.0,0.0,0.0,0.0,0.0,0.2249999999999999,0.035,0.04,0.0,0.0,0.0,0.0,0.0,0.5,95.3,0.0,3.5,0.0,0.0,0.0,0.0,0.0,0.0,0.25,0.0,0.0,0.0,0.0,0.0,0.0,0.0,0.0,,,"Pseudocarburized, Reheated To 800C (1470F) And Oil Quenched, 150C (300F) Temper, 13.7 mm (1 In.) Round",0
423,423,AISI 4620H Steel,"Direct Quench From Pot, Carburized, Oil Quenched, 230C (450F) Temper",1017.0,798.0,16.0,5,Carburized – quenched (oil) – wear-resistant surface steel (variant),,,,1,Steel database with labelled clusters,,,Ultimate tensile strength,MPa,Yield strength,MPa,Ductility,%,0.0,0.0,0.2,0.0,0.0,0.0,0.0,0.0,0.0,0.25,0.035,0.04,0.0,0.0,0.0,0.0,0.0,0.55,96.9,0.0,1.775,0.0,0.0,0.0,0.0,0.0,0.0,0.25,0.0,0.0,0.0,0.0,0.0,0.0,0.0,0.0,,,"Direct Quench From Pot, Carburized, Oil Quenched, 230C (450F) Temper",5
423,2274,AISI 4620H Steel,"Direct Quench From Pot, Carburized, Oil Quenched, 230C (450F) Temper",1017.0,798.0,16.0,5,Carburized – quenched (oil) – wear-resistant surface steel (variant),,,,1,Steel database with labelled clusters,,,Ultimate tensile strength,MPa,Yield strength,MPa,Ductility,%,0.0,0.0,0.2,0.0,0.0,0.0,0.0,0.0,0.0,0.25,0.035,0.04,0.0,0.0,0.0,0.0,0.0,0.55,96.9,0.0,1.775,0.0,0.0,0.0,0.0,0.0,0.0,0.25,0.0,0.0,0.0,0.0,0.0,0.0,0.0,0.0,,,"Direct Quench From Pot, Carburized, Oil Quenched, 230C (450F) Temper",5
424,424,AISI 4620 Steel,"Direct Quench From Pot, Carburized, Oil Quenched, 230C (450F) Temper",1017.0,798.0,16.0,5,Carburized – quenched (oil) – wear-resistant surface steel (variant),,,,1,Steel database with labelled clusters,,,Ultimate tensile strength,MPa,Yield strength,MPa,Ductility,%,0.0,0.0,0.195,0.0,0.0,0.0,0.0,0.0,0.0,0.25,0.035,0.04,0.0,0.0,0.0,0.0,0.0,0.55,96.855,0.0,1.825,0.0,0.0,0.0,0.0,0.0,0.0,0.25,0.0,0.0,0.0,0.0,0.0,0.0,0.0,0.0,,,"Direct Quench From Pot, Carburized, Oil Quenched, 230C (450F) Temper",5
424,2260,AISI 4620 Steel,"Direct Quench From Pot, Carburized, Oil Quenched, 230C (450F) Temper",1017.0,798.0,16.0,5,Carburized – quenched (oil) – wear-resistant surface steel (variant),,,,1,Steel database with labelled clusters,,,Ultimate tensile strength,MPa,Yield strength,MPa,Ductility,%,0.0,0.0,0.195,0.0,0.0,0.0,0.0,0.0,0.0,0.25,0.035,0.04,0.0,0.0,0.0,0.0,0.0,0.55,96.855,0.0,1.825,0.0,0.0,0.0,0.0,0.0,0.0,0.25,0.0,0.0,0.0,0.0,0.0,0.0,0.0,0.0,,,"Direct Quench From Pot, Carburized, Oil Quenched, 230C (450F) Temper",5
425,425,AISI 4820H Steel,"Direct Quenched From Pot, Tempered (230C (450F)), 0.99 mm Case Depth",1382.0,1170.0,12.0,5,Carburized – quenched (oil) – wear-resistant surface steel (variant),,,,1,Steel database with labelled clusters,,,Ultimate tensile strength,MPa,Yield strength,MPa,Ductility,%,0.0,0.0,0.2,0.0,0.0,0.0,0.0,0.0,0.0,0.2249999999999999,0.035,0.04,0.0,0.0,0.0,0.0,0.0,0.6000000000000001,95.15,0.0,3.5,0.0,0.0,0.0,0.0,0.0,0.0,0.25,0.0,0.0,0.0,0.0,0.0,0.0,0.0,0.0,,,"Direct Quenched From Pot, Tempered (230C (450F)), 0.99 mm Case Depth",5
425,2429,AISI 4820H Steel,"Direct Quenched From Pot, Tempered (230C (450F)), 0.99 mm Case Depth",1382.0,1170.0,12.0,5,Carburized – quenched (oil) – wear-resistant surface steel (variant),,,,1,Steel database with labelled clusters,,,Ultimate tensile strength,MPa,Yield strength,MPa,Ductility,%,0.0,0.0,0.2,0.0,0.0,0.0,0.0,0.0,0.0,0.2249999999999999,0.035,0.04,0.0,0.0,0.0,0.0,0.0,0.6000000000000001,95.15,0.0,3.5,0.0,0.0,0.0,0.0,0.0,0.0,0.25,0.0,0.0,0.0,0.0,0.0,0.0,0.0,0.0,,,"Direct Quenched From Pot, Tempered (230C (450F)), 0.99 mm Case Depth",5
426,426,AISI 4340 Steel,"Normalized, 13 mm (0.5 In.) Round",1448.0,972.0,12.0,9,Normalized – general-purpose steel (round normalized stock),,,,1,Steel database with labelled clusters,,,Ultimate tensile strength,MPa,Yield strength,MPa,Ductility,%,0.0,0.0,0.4,0.0,0.0,0.0,0.0,0.0,0.0,0.2249999999999999,0.035,0.04,0.0,0.0,0.0,0.0,0.8,0.7,95.725,0.0,1.825,0.0,0.0,0.0,0.0,0.0,0.0,0.25,0.0,0.0,0.0,0.0,0.0,0.0,0.0,0.0,,,"Normalized, 13 mm (0.5 In.) Round",9
426,2860,AISI 4340 Steel,"Normalized, 13 mm (0.5 In.) Round",1448.0,972.0,12.0,9,Normalized – general-purpose steel (round normalized stock),,,,1,Steel database with labelled clusters,,,Ultimate tensile strength,MPa,Yield strength,MPa,Ductility,%,0.0,0.0,0.4,0.0,0.0,0.0,0.0,0.0,0.0,0.2249999999999999,0.035,0.04,0.0,0.0,0.0,0.0,0.8,0.7,95.725,0.0,1.825,0.0,0.0,0.0,0.0,0.0,0.0,0.25,0.0,0.0,0.0,0.0,0.0,0.0,0.0,0.0,,,"Normalized, 13 mm (0.5 In.) Round",9
427,427,AISI 4815H Steel,"Pseudocarburized, Reheated To 800C (1470F) And Oil Quenched, 150C (300F) Temper, 25 mm (1 In.) Round",1055.0,889.0,14.0,0,Carburized – quenched (oil) – wear-resistant surface steel,,,,1,Steel database with labelled clusters,,,Ultimate tensile strength,MPa,Yield strength,MPa,Ductility,%,0.0,0.0,0.15,0.0,0.0,0.0,0.0,0.0,0.0,0.2249999999999999,0.035,0.04,0.0,0.0,0.0,0.0,0.0,0.5,95.3,0.0,3.5,0.0,0.0,0.0,0.0,0.0,0.0,0.25,0.0,0.0,0.0,0.0,0.0,0.0,0.0,0.0,,,"Pseudocarburized, Reheated To 800C (1470F) And Oil Quenched, 150C (300F) Temper, 25 mm (1 In.) Round",0
427,2369,AISI 4815H Steel,"Pseudocarburized, Reheated To 800C (1470F) And Oil Quenched, 150C (300F) Temper, 25 mm (1 In.) Round",1055.0,889.0,14.0,0,Carburized – quenched (oil) – wear-resistant surface steel,,,,1,Steel database with labelled clusters,,,Ultimate tensile strength,MPa,Yield strength,MPa,Ductility,%,0.0,0.0,0.15,0.0,0.0,0.0,0.0,0.0,0.0,0.2249999999999999,0.035,0.04,0.0,0.0,0.0,0.0,0.0,0.5,95.3,0.0,3.5,0.0,0.0,0.0,0.0,0.0,0.0,0.25,0.0,0.0,0.0,0.0,0.0,0.0,0.0,0.0,,,"Pseudocarburized, Reheated To 800C (1470F) And Oil Quenched, 150C (300F) Temper, 25 mm (1 In.) Round",0
428,428,AISI 4620H Steel,"Annealed, 25 mm (1 In.) Round",510.0,370.0,31.0,3,Normalized – easy-to-machine stock (cold drawn),,,,1,Steel database with labelled clusters,,,Ultimate tensile strength,MPa,Yield strength,MPa,Ductility,%,0.0,0.0,0.2,0.0,0.0,0.0,0.0,0.0,0.0,0.25,0.035,0.04,0.0,0.0,0.0,0.0,0.0,0.55,96.9,0.0,1.775,0.0,0.0,0.0,0.0,0.0,0.0,0.25,0.0,0.0,0.0,0.0,0.0,0.0,0.0,0.0,,,"Annealed, 25 mm (1 In.) Round",3
428,2324,AISI 4620H Steel,"Annealed, 25 mm (1 In.) Round",510.0,370.0,31.0,3,Normalized – easy-to-machine stock (cold drawn),,,,1,Steel database with labelled clusters,,,Ultimate tensile strength,MPa,Yield strength,MPa,Ductility,%,0.0,0.0,0.2,0.0,0.0,0.0,0.0,0.0,0.0,0.25,0.035,0.04,0.0,0.0,0.0,0.0,0.0,0.55,96.9,0.0,1.775,0.0,0.0,0.0,0.0,0.0,0.0,0.25,0.0,0.0,0.0,0.0,0.0,0.0,0.0,0.0,,,"Annealed, 25 mm (1 In.) Round",3
429,429,AISI 4820H Steel,"Heat Treated, Machined To 25 mm, Pseudocarburized, Reheated To 835C, 150C (300F) Temper",1422.0,1051.0,13.0,0,Carburized – quenched (oil) – wear-resistant surface steel,,,,1,Steel database with labelled clusters,,,Ultimate tensile strength,MPa,Yield strength,MPa,Ductility,%,0.0,0.0,0.2,0.0,0.0,0.0,0.0,0.0,0.0,0.2249999999999999,0.035,0.04,0.0,0.0,0.0,0.0,0.0,0.6000000000000001,95.15,0.0,3.5,0.0,0.0,0.0,0.0,0.0,0.0,0.25,0.0,0.0,0.0,0.0,0.0,0.0,0.0,0.0,,,"Heat Treated, Machined To 25 mm, Pseudocarburized, Reheated To 835C, 150C (300F) Temper",0
429,2397,AISI 4820H Steel,"Heat Treated, Machined To 25 mm, Pseudocarburized, Reheated To 835C, 150C (300F) Temper",1422.0,1051.0,13.0,0,Carburized – quenched (oil) – wear-resistant surface steel,,,,1,Steel database with labelled clusters,,,Ultimate tensile strength,MPa,Yield strength,MPa,Ductility,%,0.0,0.0,0.2,0.0,0.0,0.0,0.0,0.0,0.0,0.2249999999999999,0.035,0.04,0.0,0.0,0.0,0.0,0.0,0.6000000000000001,95.15,0.0,3.5,0.0,0.0,0.0,0.0,0.0,0.0,0.25,0.0,0.0,0.0,0.0,0.0,0.0,0.0,0.0,,,"Heat Treated, Machined To 25 mm, Pseudocarburized, Reheated To 835C, 150C (300F) Temper",0
430,430,AISI 4718 Steel,"Psueudocarburized, Reheated To 800C (1470F) And Oil Quenched, 150C (300F) Temper, 25 mm Round",1068.0,714.0,17.0,0,Carburized – quenched (oil) – wear-resistant surface steel,,,,1,Steel database with labelled clusters,,,Ultimate tensile strength,MPa,Yield strength,MPa,Ductility,%,0.0,0.0,0.185,0.0,0.0,0.0,0.0,0.0,0.0,0.275,0.04,0.04,0.0,0.0,0.0,0.0,0.45,0.8,96.81,0.0,1.05,0.0,0.0,0.0,0.0,0.0,0.0,0.35,0.0,0.0,0.0,0.0,0.0,0.0,0.0,0.0,,,"Psueudocarburized, Reheated To 800C (1470F) And Oil Quenched, 150C (300F) Temper, 25 mm Round",0
430,2286,AISI 4718 Steel,"Psueudocarburized, Reheated To 800C (1470F) And Oil Quenched, 150C (300F) Temper, 25 mm Round",1068.0,714.0,17.0,0,Carburized – quenched (oil) – wear-resistant surface steel,,,,1,Steel database with labelled clusters,,,Ultimate tensile strength,MPa,Yield strength,MPa,Ductility,%,0.0,0.0,0.185,0.0,0.0,0.0,0.0,0.0,0.0,0.275,0.04,0.04,0.0,0.0,0.0,0.0,0.45,0.8,96.81,0.0,1.05,0.0,0.0,0.0,0.0,0.0,0.0,0.35,0.0,0.0,0.0,0.0,0.0,0.0,0.0,0.0,,,"Psueudocarburized, Reheated To 800C (1470F) And Oil Quenched, 150C (300F) Temper, 25 mm Round",0
431,431,AISI 4820H Steel,"Mock Carburized, Reheated To 800C (1470F), 150C (300F) Temper, 100 mm (4 In.) Round",820.0,560.0,23.0,8,Carburized – quenched (oil) – wear-resistant surface steel (variant),,,,1,Steel database with labelled clusters,,,Ultimate tensile strength,MPa,Yield strength,MPa,Ductility,%,0.0,0.0,0.2,0.0,0.0,0.0,0.0,0.0,0.0,0.2249999999999999,0.035,0.04,0.0,0.0,0.0,0.0,0.0,0.6000000000000001,95.15,0.0,3.5,0.0,0.0,0.0,0.0,0.0,0.0,0.25,0.0,0.0,0.0,0.0,0.0,0.0,0.0,0.0,,,"Mock Carburized, Reheated To 800C (1470F), 150C (300F) Temper, 100 mm (4 In.) Round",8
431,2402,AISI 4820H Steel,"Mock Carburized, Reheated To 800C (1470F), 150C (300F) Temper, 100 mm (4 In.) Round",820.0,560.0,23.0,8,Carburized – quenched (oil) – wear-resistant surface steel (variant),,,,1,Steel database with labelled clusters,,,Ultimate tensile strength,MPa,Yield strength,MPa,Ductility,%,0.0,0.0,0.2,0.0,0.0,0.0,0.0,0.0,0.0,0.2249999999999999,0.035,0.04,0.0,0.0,0.0,0.0,0.0,0.6000000000000001,95.15,0.0,3.5,0.0,0.0,0.0,0.0,0.0,0.0,0.25,0.0,0.0,0.0,0.0,0.0,0.0,0.0,0.0,,,"Mock Carburized, Reheated To 800C (1470F), 150C (300F) Temper, 100 mm (4 In.) Round",8
432,432,AISI 4427 Steel,"Heat Treated In 25 mm Rounds, Reheated To 865C (1590F), 150C (300F) Temper",1034.0,620.0,14.0,0,Carburized – quenched (oil) – wear-resistant surface steel,,,,1,Steel database with labelled clusters,,,Ultimate tensile strength,MPa,Yield strength,MPa,Ductility,%,0.0,0.0,0.265,0.0,0.0,0.0,0.0,0.0,0.0,0.2249999999999999,0.035,0.04,0.0,0.0,0.0,0.0,0.0,0.8,98.235,0.0,0.0,0.0,0.0,0.0,0.0,0.0,0.0,0.4,0.0,0.0,0.0,0.0,0.0,0.0,0.0,0.0,,,"Heat Treated In 25 mm Rounds, Reheated To 865C (1590F), 150C (300F) Temper",0
432,2251,AISI 4427 Steel,"Heat Treated In 25 mm Rounds, Reheated To 865C (1590F), 150C (300F) Temper",1034.0,620.0,14.0,0,Carburized – quenched (oil) – wear-resistant surface steel,,,,1,Steel database with labelled clusters,,,Ultimate tensile strength,MPa,Yield strength,MPa,Ductility,%,0.0,0.0,0.265,0.0,0.0,0.0,0.0,0.0,0.0,0.2249999999999999,0.035,0.04,0.0,0.0,0.0,0.0,0.0,0.8,98.235,0.0,0.0,0.0,0.0,0.0,0.0,0.0,0.0,0.4,0.0,0.0,0.0,0.0,0.0,0.0,0.0,0.0,,,"Heat Treated In 25 mm Rounds, Reheated To 865C (1590F), 150C (300F) Temper",0
433,433,AISI 4320H Steel,"Normalized 925C (1700F), Pseudocarburized At 925C (1700F) For 8 Hrs., Reheated To 775C (1425F) And Oil Quenched, 150C (300F) Temper; Tested In 12.8 mm Rounds",1040.0,869.0,15.0,0,Carburized – quenched (oil) – wear-resistant surface steel,,,,1,Steel database with labelled clusters,,,Ultimate tensile strength,MPa,Yield strength,MPa,Ductility,%,0.0,0.0,0.2,0.0,0.0,0.0,0.0,0.0,0.0,0.2249999999999999,0.035,0.04,0.0,0.0,0.0,0.0,0.5,0.55,96.425,0.0,1.775,0.0,0.0,0.0,0.0,0.0,0.0,0.25,0.0,0.0,0.0,0.0,0.0,0.0,0.0,0.0,,,"Normalized 925C (1700F), Pseudocarburized At 925C (1700F) For 8 Hrs., Reheated To 775C (1425F) And Oil Quenched, 150C (300F) Temper; Tested In 12.8 mm Rounds",0
433,2196,AISI 4320H Steel,"Normalized 925C (1700F), Pseudocarburized At 925C (1700F) For 8 Hrs., Reheated To 775C (1425F) And Oil Quenched, 150C (300F) Temper; Tested In 12.8 mm Rounds",1040.0,869.0,15.0,0,Carburized – quenched (oil) – wear-resistant surface steel,,,,1,Steel database with labelled clusters,,,Ultimate tensile strength,MPa,Yield strength,MPa,Ductility,%,0.0,0.0,0.2,0.0,0.0,0.0,0.0,0.0,0.0,0.2249999999999999,0.035,0.04,0.0,0.0,0.0,0.0,0.5,0.55,96.425,0.0,1.775,0.0,0.0,0.0,0.0,0.0,0.0,0.25,0.0,0.0,0.0,0.0,0.0,0.0,0.0,0.0,,,"Normalized 925C (1700F), Pseudocarburized At 925C (1700F) For 8 Hrs., Reheated To 775C (1425F) And Oil Quenched, 150C (300F) Temper; Tested In 12.8 mm Rounds",0
434,434,AISI 4320H Steel,"Normalized: Heated To 895C (1640F), Air Cooled, 50 mm (2 In.) Round",703.0,405.0,23.0,4,Normalized (air cooled) – general-purpose steel,,,,1,Steel database with labelled clusters,,,Ultimate tensile strength,MPa,Yield strength,MPa,Ductility,%,0.0,0.0,0.2,0.0,0.0,0.0,0.0,0.0,0.0,0.2249999999999999,0.035,0.04,0.0,0.0,0.0,0.0,0.5,0.55,96.425,0.0,1.775,0.0,0.0,0.0,0.0,0.0,0.0,0.25,0.0,0.0,0.0,0.0,0.0,0.0,0.0,0.0,,,"Normalized: Heated To 895C (1640F), Air Cooled, 50 mm (2 In.) Round",4
434,2208,AISI 4320H Steel,"Normalized: Heated To 895C (1640F), Air Cooled, 50 mm (2 In.) Round",703.0,405.0,23.0,4,Normalized (air cooled) – general-purpose steel,,,,1,Steel database with labelled clusters,,,Ultimate tensile strength,MPa,Yield strength,MPa,Ductility,%,0.0,0.0,0.2,0.0,0.0,0.0,0.0,0.0,0.0,0.2249999999999999,0.035,0.04,0.0,0.0,0.0,0.0,0.5,0.55,96.425,0.0,1.775,0.0,0.0,0.0,0.0,0.0,0.0,0.25,0.0,0.0,0.0,0.0,0.0,0.0,0.0,0.0,,,"Normalized: Heated To 895C (1640F), Air Cooled, 50 mm (2 In.) Round",4
435,435,AISI 4820H Steel,"Heat Treated, Machined To 25 mm, Pseudocarburized, 150C (300F) Temper",1448.0,1138.0,12.0,0,Carburized – quenched (oil) – wear-resistant surface steel,,,,1,Steel database with labelled clusters,,,Ultimate tensile strength,MPa,Yield strength,MPa,Ductility,%,0.0,0.0,0.2,0.0,0.0,0.0,0.0,0.0,0.0,0.2249999999999999,0.035,0.04,0.0,0.0,0.0,0.0,0.0,0.6000000000000001,95.15,0.0,3.5,0.0,0.0,0.0,0.0,0.0,0.0,0.25,0.0,0.0,0.0,0.0,0.0,0.0,0.0,0.0,,,"Heat Treated, Machined To 25 mm, Pseudocarburized, 150C (300F) Temper",0
435,2424,AISI 4820H Steel,"Heat Treated, Machined To 25 mm, Pseudocarburized, 150C (300F) Temper",1448.0,1138.0,12.0,0,Carburized – quenched (oil) – wear-resistant surface steel,,,,1,Steel database with labelled clusters,,,Ultimate tensile strength,MPa,Yield strength,MPa,Ductility,%,0.0,0.0,0.2,0.0,0.0,0.0,0.0,0.0,0.0,0.2249999999999999,0.035,0.04,0.0,0.0,0.0,0.0,0.0,0.6000000000000001,95.15,0.0,3.5,0.0,0.0,0.0,0.0,0.0,0.0,0.25,0.0,0.0,0.0,0.0,0.0,0.0,0.0,0.0,,,"Heat Treated, Machined To 25 mm, Pseudocarburized, 150C (300F) Temper",0
436,436,AISI 4620H Steel,"Normalized, Machined To 13.7 mm Rounds, Pseudocarburized, Reheated To 830C (1525F), Quenched And Tempered",1000.0,807.0,17.0,0,Carburized – quenched (oil) – wear-resistant surface steel,,,,1,Steel database with labelled clusters,,,Ultimate tensile strength,MPa,Yield strength,MPa,Ductility,%,0.0,0.0,0.2,0.0,0.0,0.0,0.0,0.0,0.0,0.25,0.035,0.04,0.0,0.0,0.0,0.0,0.0,0.55,96.9,0.0,1.775,0.0,0.0,0.0,0.0,0.0,0.0,0.25,0.0,0.0,0.0,0.0,0.0,0.0,0.0,0.0,,,"Normalized, Machined To 13.7 mm Rounds, Pseudocarburized, Reheated To 830C (1525F), Quenched And Tempered",0
436,2320,AISI 4620H Steel,"Normalized, Machined To 13.7 mm Rounds, Pseudocarburized, Reheated To 830C (1525F), Quenched And Tempered",1000.0,807.0,17.0,0,Carburized – quenched (oil) – wear-resistant surface steel,,,,1,Steel database with labelled clusters,,,Ultimate tensile strength,MPa,Yield strength,MPa,Ductility,%,0.0,0.0,0.2,0.0,0.0,0.0,0.0,0.0,0.0,0.25,0.035,0.04,0.0,0.0,0.0,0.0,0.0,0.55,96.9,0.0,1.775,0.0,0.0,0.0,0.0,0.0,0.0,0.25,0.0,0.0,0.0,0.0,0.0,0.0,0.0,0.0,,,"Normalized, Machined To 13.7 mm Rounds, Pseudocarburized, Reheated To 830C (1525F), Quenched And Tempered",0
437,437,AISI 4820 Steel,"Heat Treated, Machined To 13.7 mm, Pseudocarburized, 150C (300F) Temper",1448.0,1138.0,12.0,0,Carburized – quenched (oil) – wear-resistant surface steel,,,,1,Steel database with labelled clusters,,,Ultimate tensile strength,MPa,Yield strength,MPa,Ductility,%,0.0,0.0,0.205,0.0,0.0,0.0,0.0,0.0,0.0,0.2249999999999999,0.035,0.04,0.0,0.0,0.0,0.0,0.0,0.6,95.145,0.0,3.5,0.0,0.0,0.0,0.0,0.0,0.0,0.25,0.0,0.0,0.0,0.0,0.0,0.0,0.0,0.0,,,"Heat Treated, Machined To 13.7 mm, Pseudocarburized, 150C (300F) Temper",0
437,2316,AISI 4820 Steel,"Heat Treated, Machined To 13.7 mm, Pseudocarburized, 150C (300F) Temper",1448.0,1138.0,12.0,0,Carburized – quenched (oil) – wear-resistant surface steel,,,,1,Steel database with labelled clusters,,,Ultimate tensile strength,MPa,Yield strength,MPa,Ductility,%,0.0,0.0,0.205,0.0,0.0,0.0,0.0,0.0,0.0,0.2249999999999999,0.035,0.04,0.0,0.0,0.0,0.0,0.0,0.6,95.145,0.0,3.5,0.0,0.0,0.0,0.0,0.0,0.0,0.25,0.0,0.0,0.0,0.0,0.0,0.0,0.0,0.0,,,"Heat Treated, Machined To 13.7 mm, Pseudocarburized, 150C (300F) Temper",0
438,438,AISI 4820 Steel,"Double Quenched And Tempered (150C (300F)), 1.2 mm Case Depth",1410.0,1141.0,13.0,5,Carburized – quenched (oil) – wear-resistant surface steel (variant),,,,1,Steel database with labelled clusters,,,Ultimate tensile strength,MPa,Yield strength,MPa,Ductility,%,0.0,0.0,0.205,0.0,0.0,0.0,0.0,0.0,0.0,0.2249999999999999,0.035,0.04,0.0,0.0,0.0,0.0,0.0,0.6,95.145,0.0,3.5,0.0,0.0,0.0,0.0,0.0,0.0,0.25,0.0,0.0,0.0,0.0,0.0,0.0,0.0,0.0,,,"Double Quenched And Tempered (150C (300F)), 1.2 mm Case Depth",5
438,2295,AISI 4820 Steel,"Double Quenched And Tempered (150C (300F)), 1.2 mm Case Depth",1410.0,1141.0,13.0,5,Carburized – quenched (oil) – wear-resistant surface steel (variant),,,,1,Steel database with labelled clusters,,,Ultimate tensile strength,MPa,Yield strength,MPa,Ductility,%,0.0,0.0,0.205,0.0,0.0,0.0,0.0,0.0,0.0,0.2249999999999999,0.035,0.04,0.0,0.0,0.0,0.0,0.0,0.6,95.145,0.0,3.5,0.0,0.0,0.0,0.0,0.0,0.0,0.25,0.0,0.0,0.0,0.0,0.0,0.0,0.0,0.0,,,"Double Quenched And Tempered (150C (300F)), 1.2 mm Case Depth",5
439,439,AISI 4820H Steel,"Heat Treated, Machined To 13.7 mm, Pseudocarburized, Reheated To 835C, 150C (300F) Temper",1322.0,1021.0,12.0,0,Carburized – quenched (oil) – wear-resistant surface steel,,,,1,Steel database with labelled clusters,,,Ultimate tensile strength,MPa,Yield strength,MPa,Ductility,%,0.0,0.0,0.2,0.0,0.0,0.0,0.0,0.0,0.0,0.2249999999999999,0.035,0.04,0.0,0.0,0.0,0.0,0.0,0.6000000000000001,95.15,0.0,3.5,0.0,0.0,0.0,0.0,0.0,0.0,0.25,0.0,0.0,0.0,0.0,0.0,0.0,0.0,0.0,,,"Heat Treated, Machined To 13.7 mm, Pseudocarburized, Reheated To 835C, 150C (300F) Temper",0
439,2312,AISI 4820H Steel,"Heat Treated, Machined To 13.7 mm, Pseudocarburized, Reheated To 835C, 150C (300F) Temper",1322.0,1021.0,12.0,0,Carburized – quenched (oil) – wear-resistant surface steel,,,,1,Steel database with labelled clusters,,,Ultimate tensile strength,MPa,Yield strength,MPa,Ductility,%,0.0,0.0,0.2,0.0,0.0,0.0,0.0,0.0,0.0,0.2249999999999999,0.035,0.04,0.0,0.0,0.0,0.0,0.0,0.6000000000000001,95.15,0.0,3.5,0.0,0.0,0.0,0.0,0.0,0.0,0.25,0.0,0.0,0.0,0.0,0.0,0.0,0.0,0.0,,,"Heat Treated, Machined To 13.7 mm, Pseudocarburized, Reheated To 835C, 150C (300F) Temper",0
440,440,AISI 4820 Steel,"Normalized 860C (1580F), 100 mm (4 In.) Round",717.0,470.0,22.0,4,Normalized (air cooled) – general-purpose steel,,,,1,Steel database with labelled clusters,,,Ultimate tensile strength,MPa,Yield strength,MPa,Ductility,%,0.0,0.0,0.205,0.0,0.0,0.0,0.0,0.0,0.0,0.2249999999999999,0.035,0.04,0.0,0.0,0.0,0.0,0.0,0.6,95.145,0.0,3.5,0.0,0.0,0.0,0.0,0.0,0.0,0.25,0.0,0.0,0.0,0.0,0.0,0.0,0.0,0.0,,,"Normalized 860C (1580F), 100 mm (4 In.) Round",4
440,2469,AISI 4820 Steel,"Normalized 860C (1580F), 100 mm (4 In.) Round",717.0,470.0,22.0,4,Normalized (air cooled) – general-purpose steel,,,,1,Steel database with labelled clusters,,,Ultimate tensile strength,MPa,Yield strength,MPa,Ductility,%,0.0,0.0,0.205,0.0,0.0,0.0,0.0,0.0,0.0,0.2249999999999999,0.035,0.04,0.0,0.0,0.0,0.0,0.0,0.6,95.145,0.0,3.5,0.0,0.0,0.0,0.0,0.0,0.0,0.25,0.0,0.0,0.0,0.0,0.0,0.0,0.0,0.0,,,"Normalized 860C (1580F), 100 mm (4 In.) Round",4
441,441,AISI 4620H Steel,"Mock Carburized, 150C (300F) Temper, 13 mm (0.5 In.) Round",876.0,620.0,20.0,8,Carburized – quenched (oil) – wear-resistant surface steel (variant),,,,1,Steel database with labelled clusters,,,Ultimate tensile strength,MPa,Yield strength,MPa,Ductility,%,0.0,0.0,0.2,0.0,0.0,0.0,0.0,0.0,0.0,0.25,0.035,0.04,0.0,0.0,0.0,0.0,0.0,0.55,96.9,0.0,1.775,0.0,0.0,0.0,0.0,0.0,0.0,0.25,0.0,0.0,0.0,0.0,0.0,0.0,0.0,0.0,,,"Mock Carburized, 150C (300F) Temper, 13 mm (0.5 In.) Round",8
441,2244,AISI 4620H Steel,"Mock Carburized, 150C (300F) Temper, 13 mm (0.5 In.) Round",876.0,620.0,20.0,8,Carburized – quenched (oil) – wear-resistant surface steel (variant),,,,1,Steel database with labelled clusters,,,Ultimate tensile strength,MPa,Yield strength,MPa,Ductility,%,0.0,0.0,0.2,0.0,0.0,0.0,0.0,0.0,0.0,0.25,0.035,0.04,0.0,0.0,0.0,0.0,0.0,0.55,96.9,0.0,1.775,0.0,0.0,0.0,0.0,0.0,0.0,0.25,0.0,0.0,0.0,0.0,0.0,0.0,0.0,0.0,,,"Mock Carburized, 150C (300F) Temper, 13 mm (0.5 In.) Round",8
442,442,AISI 4718 Steel,"Pseudocarburized, Reheated To 765C (1700F) And Oil Quenched, 150C (300F) Temper, 25 mm Round",1096.0,601.0,14.0,0,Carburized – quenched (oil) – wear-resistant surface steel,,,,1,Steel database with labelled clusters,,,Ultimate tensile strength,MPa,Yield strength,MPa,Ductility,%,0.0,0.0,0.185,0.0,0.0,0.0,0.0,0.0,0.0,0.275,0.04,0.04,0.0,0.0,0.0,0.0,0.45,0.8,96.81,0.0,1.05,0.0,0.0,0.0,0.0,0.0,0.0,0.35,0.0,0.0,0.0,0.0,0.0,0.0,0.0,0.0,,,"Pseudocarburized, Reheated To 765C (1700F) And Oil Quenched, 150C (300F) Temper, 25 mm Round",0
442,2356,AISI 4718 Steel,"Pseudocarburized, Reheated To 765C (1700F) And Oil Quenched, 150C (300F) Temper, 25 mm Round",1096.0,601.0,14.0,0,Carburized – quenched (oil) – wear-resistant surface steel,,,,1,Steel database with labelled clusters,,,Ultimate tensile strength,MPa,Yield strength,MPa,Ductility,%,0.0,0.0,0.185,0.0,0.0,0.0,0.0,0.0,0.0,0.275,0.04,0.04,0.0,0.0,0.0,0.0,0.45,0.8,96.81,0.0,1.05,0.0,0.0,0.0,0.0,0.0,0.0,0.35,0.0,0.0,0.0,0.0,0.0,0.0,0.0,0.0,,,"Pseudocarburized, Reheated To 765C (1700F) And Oil Quenched, 150C (300F) Temper, 25 mm Round",0
443,443,AISI 4718H Steel,"Pseudocarburized, Reheated To 765C (1410F) And Oil Quenched, 150C (300F) Temper, 13.7 mm Round",1131.0,735.0,9.0,0,Carburized – quenched (oil) – wear-resistant surface steel,,,,1,Steel database with labelled clusters,,,Ultimate tensile strength,MPa,Yield strength,MPa,Ductility,%,0.0,0.0,0.18,0.0,0.0,0.0,0.0,0.0,0.0,0.2249999999999999,0.04,0.04,0.0,0.0,0.0,0.0,0.4499999999999999,0.7749999999999999,96.89,0.0,1.05,0.0,0.0,0.0,0.0,0.0,0.0,0.35,0.0,0.0,0.0,0.0,0.0,0.0,0.0,0.0,,,"Pseudocarburized, Reheated To 765C (1410F) And Oil Quenched, 150C (300F) Temper, 13.7 mm Round",0
443,2398,AISI 4718H Steel,"Pseudocarburized, Reheated To 765C (1410F) And Oil Quenched, 150C (300F) Temper, 13.7 mm Round",1131.0,735.0,9.0,0,Carburized – quenched (oil) – wear-resistant surface steel,,,,1,Steel database with labelled clusters,,,Ultimate tensile strength,MPa,Yield strength,MPa,Ductility,%,0.0,0.0,0.18,0.0,0.0,0.0,0.0,0.0,0.0,0.2249999999999999,0.04,0.04,0.0,0.0,0.0,0.0,0.4499999999999999,0.7749999999999999,96.89,0.0,1.05,0.0,0.0,0.0,0.0,0.0,0.0,0.35,0.0,0.0,0.0,0.0,0.0,0.0,0.0,0.0,,,"Pseudocarburized, Reheated To 765C (1410F) And Oil Quenched, 150C (300F) Temper, 13.7 mm Round",0
444,444,AISI 4820H Steel,"Direct Quenched From Pot, Tempered (150C (300F)), 0.99 mm Case Depth",1415.0,1141.0,13.0,5,Carburized – quenched (oil) – wear-resistant surface steel (variant),,,,1,Steel database with labelled clusters,,,Ultimate tensile strength,MPa,Yield strength,MPa,Ductility,%,0.0,0.0,0.2,0.0,0.0,0.0,0.0,0.0,0.0,0.2249999999999999,0.035,0.04,0.0,0.0,0.0,0.0,0.0,0.6000000000000001,95.15,0.0,3.5,0.0,0.0,0.0,0.0,0.0,0.0,0.25,0.0,0.0,0.0,0.0,0.0,0.0,0.0,0.0,,,"Direct Quenched From Pot, Tempered (150C (300F)), 0.99 mm Case Depth",5
444,2609,AISI 4820H Steel,"Direct Quenched From Pot, Tempered (150C (300F)), 0.99 mm Case Depth",1415.0,1141.0,13.0,5,Carburized – quenched (oil) – wear-resistant surface steel (variant),,,,1,Steel database with labelled clusters,,,Ultimate tensile strength,MPa,Yield strength,MPa,Ductility,%,0.0,0.0,0.2,0.0,0.0,0.0,0.0,0.0,0.0,0.2249999999999999,0.035,0.04,0.0,0.0,0.0,0.0,0.0,0.6000000000000001,95.15,0.0,3.5,0.0,0.0,0.0,0.0,0.0,0.0,0.25,0.0,0.0,0.0,0.0,0.0,0.0,0.0,0.0,,,"Direct Quenched From Pot, Tempered (150C (300F)), 0.99 mm Case Depth",5
445,445,AISI 4718H Steel,"Pseudocarburized, Reheated To 800C (1470F) And Oil Quenched, 150C (300F) Temper, 25 mm Round",1068.0,714.0,17.0,0,Carburized – quenched (oil) – wear-resistant surface steel,,,,1,Steel database with labelled clusters,,,Ultimate tensile strength,MPa,Yield strength,MPa,Ductility,%,0.0,0.0,0.18,0.0,0.0,0.0,0.0,0.0,0.0,0.2249999999999999,0.04,0.04,0.0,0.0,0.0,0.0,0.4499999999999999,0.7749999999999999,96.89,0.0,1.05,0.0,0.0,0.0,0.0,0.0,0.0,0.35,0.0,0.0,0.0,0.0,0.0,0.0,0.0,0.0,,,"Pseudocarburized, Reheated To 800C (1470F) And Oil Quenched, 150C (300F) Temper, 25 mm Round",0
