Repository: Azhi-ss/SteelScientist

# Steel Labelled Clusters Dataset

This directory contains the cleaned steel labelled-clusters dataset used by
`regression/steel_labelled_clusters_regression.py`.

## Files

| File | Rows | Description |
|------|------|-------------|
| `raw/Steel database with labelled clusters.xlsx` | 3234 | Original spreadsheet. |
| `full_with_duplicates.csv` | 3234 | Raw spreadsheet mapped to the project regression schema. |
| `clean.csv` | 1943 | Strictly deduplicated regression mother table. |
| `train.csv` | 1554 | Fixed 8:2 training split generated from `clean.csv`. |
| `val.csv` | 389 | Fixed 8:2 validation split generated from `clean.csv`. |

File: datasets/steel_labelled_clusters/train.csv (part 12 of 19)
DOIs,Files,problem,status,Table_topic,title,abstract,Material,Tensile_name,Tensile_value,Tensile_unit,Yield_name,Yield_value,Yield_unit,Elongation_name,Elongation_value,Elongation_unit,H,B,C,N,O,F,Na,Mg,Al,Si,P,S,Cl,Ca,Ti,V,Cr,Mn,Fe,Co,Ni,Cu,Zn,As,Y,Zr,Nb,Mo,Sn,Sb,La,Ce,Ta,W,Pb,Bi,Other_ele,Text_addition,Text,actions,source_entry,cluster_number,cluster_label,cluster_number_0_to_11
,,,1,Steel database with labelled clusters,,,AISI 4419 Steel,Ultimate tensile strength,670.0,MPa,Yield strength,435.0,MPa,Ductility,24.0,%,0.0,0.0,0.205,0.0,0.0,0.0,0.0,0.0,0.0,0.25,0.035,0.04,0.0,0.0,0.0,0.0,0.0,0.55,98.395,0.0,0.0,0.0,0.0,0.0,0.0,0.0,0.0,0.525,0.0,0.0,0.0,0.0,0.0,0.0,0.0,0.0,,,"Mock Carburized, 150C (300F) Temper, 25 mm (1 In.) Round","Mock Carburized, 150C (300F) Temper, 25 mm (1 In.) Round",168,8,Carburized – quenched (oil) – wear-resistant surface steel (variant),8
,,,1,Steel database with labelled clusters,,,AISI 4118 Steel,Ultimate tensile strength,1225.0,MPa,Yield strength,903.0,MPa,Ductility,9.0,%,0.0,0.0,0.205,0.0,0.0,0.0,0.0,0.0,0.0,0.25,0.035,0.04,0.0,0.0,0.0,0.0,0.5,0.8,98.055,0.0,0.0,0.0,0.0,0.0,0.0,0.0,0.0,0.1149999999999999,0.0,0.0,0.0,0.0,0.0,0.0,0.0,0.0,,,"Direct Quenched From Pot, Carburized, 150C (300F) Temper","Direct Quenched From Pot, Carburized, 150C (300F) Temper",13,5,Carburized – quenched (oil) – wear-resistant surface steel (variant),5
,,,1,Steel database with labelled clusters,,,AISI 12L13 Steel,Ultimate tensile strength,395.0,MPa,Yield strength,235.0,MPa,Ductility,22.0,%,0.0,0.0,0.13,0.0,0.0,0.0,0.0,0.0,0.0,0.0,0.095,0.285,0.0,0.0,0.0,0.0,0.0,0.85,98.64,0.0,0.0,0.0,0.0,0.0,0.0,0.0,0.0,0.0,0.0,0.0,0.0,0.0,0.0,0.0,0.0,0.0,,,"Hot Rolled, 19-38 mm Round","Hot Rolled, 19-38 mm Round",1909,3,Normalized – easy-to-machine stock (cold drawn),3
,,,1,Steel database with labelled clusters,,,AISI 4419H Steel,Ultimate tensile strength,650.0,MPa,Yield strength,405.0,MPa,Ductility,25.0,%,0.0,0.0,0.2,0.0,0.0,0.0,0.0,0.0,0.0,0.25,0.035,0.04,0.0,0.0,0.0,0.0,0.0,0.55,98.4,0.0,0.0,0.0,0.0,0.0,0.0,0.0,0.0,0.525,0.0,0.0,0.0,0.0,0.0,0.0,0.0,0.0,,,"Mock Carburized, 230C (450F) Temper, 25 mm (1 In.) Round","Mock Carburized, 230C (450F) Temper, 25 mm (1 In.) Round",172,8,Carburized – quenched (oil) – wear-resistant surface steel (variant),8
,,,1,Steel database with labelled clusters,,,AISI 5150H Steel,Ultimate tensile strength,876.0,MPa,Yield strength,600.0,MPa,Ductility,20.0,%,0.0,0.0,0.505,0.0,0.0,0.0,0.0,0.0,0.0,0.2249999999999999,0.035,0.04,0.0,0.0,0.0,0.0,0.8,0.8,97.595,0.0,0.0,0.0,0.0,0.0,0.0,0.0,0.0,0.0,0.0,0.0,0.0,0.0,0.0,0.0,0.0,0.0,,,"Oil Quenched From 830C (1525F), 595C (1100F) Temper, 50 mm (2 In.) Round","Oil Quenched From 830C (1525F), 595C (1100F) Temper, 50 mm (2 In.) Round",650,6,Quenched (oil) & tempered – high-strength structural steel,6
,,,1,Steel database with labelled clusters,,,AISI 4320 Steel,Ultimate tensile strength,1460.0,MPa,Yield strength,1195.0,MPa,Ductility,12.0,%,0.0,0.0,0.195,0.0,0.0,0.0,0.0,0.0,0.0,0.2249999999999999,0.035,0.04,0.0,0.0,0.0,0.0,0.5,0.55,96.38,0.0,1.825,0.0,0.0,0.0,0.0,0.0,0.0,0.25,0.0,0.0,0.0,0.0,0.0,0.0,0.0,0.0,,,"Single Quenched And Tempered (Carburized 925C (1700F) For 8Hrs, Pot Cooled, Reheated To 815C (1500F), Quenched In Agitated Oil, 230C (450F) Temper), 1.9 mm Case Depth","Single Quenched And Tempered (Carburized 925C (1700F) For 8Hrs, Pot Cooled, Reheated To 815C (1500F), Quenched In Agitated Oil, 230C (450F) Temper), 1.9 mm Case Depth",261,5,Carburized – quenched (oil) – wear-resistant surface steel (variant),5
,,,1,Steel database with labelled clusters,,,ASTM A131 Steel,Ultimate tensile strength,400.0,MPa,Yield strength,220.0,MPa,Ductility,21.0,%,0.0,0.0,0.21,0.0,0.0,0.0,0.0,0.0,0.0,0.35,0.04,0.04,0.0,0.0,0.0,0.0,0.0,0.95,98.41,0.0,0.0,0.0,0.0,0.0,0.0,0.0,0.0,0.0,0.0,0.0,0.0,0.0,0.0,0.0,0.0,0.0,,,Grade B,Grade B,1191,1,Hot rolled – general construction steel,1
,,,1,Steel database with labelled clusters,,,AISI 1074 Steel,Ultimate tensile strength,724.0,MPa,Yield strength,400.0,MPa,Ductility,12.0,%,0.0,0.0,0.75,0.0,0.0,0.0,0.0,0.0,0.0,0.0,0.04,0.05,0.0,0.0,0.0,0.0,0.0,0.65,98.51,0.0,0.0,0.0,0.0,0.0,0.0,0.0,0.0,0.0,0.0,0.0,0.0,0.0,0.0,0.0,0.0,0.0,,,"Hot Rolled, (Discontinued)","Hot Rolled, (Discontinued)",1839,2,Quenched (oil) – general-purpose steel (tested),2
,,,1,Steel database with labelled clusters,,,AISI 8740H Steel,Ultimate tensile strength,1060.0,MPa,Yield strength,965.0,MPa,Ductility,17.0,%,0.0,0.0,0.405,0.0,0.0,0.0,0.0,0.0,0.0,0.2249999999999999,0.035,0.04,0.0,0.0,0.0,0.0,0.5,0.875,97.12,0.0,0.55,0.0,0.0,0.0,0.0,0.0,0.0,0.25,0.0,0.0,0.0,0.0,0.0,0.0,0.0,0.0,,,"Oil Quenched 830C (1525F), 595C (1100F) Temper, 13 mm (0.5 In.) Round","Oil Quenched 830C (1525F), 595C (1100F) Temper, 13 mm (0.5 In.) Round",902,6,Quenched (oil) & tempered – high-strength structural steel,6
,,,1,Steel database with labelled clusters,,,AISI 8620 Steel,Ultimate tensile strength,1325.0,MPa,Yield strength,1035.0,MPa,Ductility,12.0,%,0.0,0.0,0.205,0.0,0.0,0.0,0.0,0.0,0.0,0.25,0.035,0.04,0.0,0.0,0.0,0.0,0.5,0.8,97.42,0.0,0.55,0.0,0.0,0.0,0.0,0.0,0.0,0.2,0.0,0.0,0.0,0.0,0.0,0.0,0.0,0.0,,,"Quenched From Carburizing Box, 13 mm (0.5 In.) Round","Quenched From Carburizing Box, 13 mm (0.5 In.) Round",673,2,Quenched (oil) – general-purpose steel (tested),2
,,,1,Steel database with labelled clusters,,,AISI E4340 Steel,Ultimate tensile strength,1138.0,MPa,Yield strength,1000.0,MPa,Ductility,15.0,%,0.0,0.0,0.405,0.0,0.0,0.0,0.0,0.0,0.0,0.2249999999999999,0.025,0.02,0.0,0.0,0.0,0.0,0.8,0.75,95.7,0.0,1.825,0.0,0.0,0.0,0.0,0.0,0.0,0.25,0.0,0.0,0.0,0.0,0.0,0.0,0.0,0.0,,,"Oil Quenched 800C (1470F), 540C (1000F) Temper, 100 mm (4 In.) Round","Oil Quenched 800C (1470F), 540C (1000F) Temper, 100 mm (4 In.) Round",259,6,Quenched (oil) & tempered – high-strength structural steel,6
,,,1,Steel database with labelled clusters,,,AISI 5160 Steel,Ultimate tensile strength,1050.0,MPa,Yield strength,924.0,MPa,Ductility,16.0,%,0.0,0.0,0.6000000000000001,0.0,0.0,0.0,0.0,0.0,0.0,0.2249999999999999,0.035,0.04,0.0,0.0,0.0,0.0,0.8,0.875,97.425,0.0,0.0,0.0,0.0,0.0,0.0,0.0,0.0,0.0,0.0,0.0,0.0,0.0,0.0,0.0,0.0,0.0,,,"Oil Quenched From 830C (1525F), 595C (1100F) Temper, 13 mm (0.5 In.) Round","Oil Quenched From 830C (1525F), 595C (1100F) Temper, 13 mm (0.5 In.) Round",845,6,Quenched (oil) & tempered – high-strength structural steel,6
,,,1,Steel database with labelled clusters,,,AISI 8650H Steel,Ultimate tensile strength,958.0,MPa,Yield strength,640.0,MPa,Ductility,15.0,%,0.0,0.0,0.505,0.0,0.0,0.0,0.0,0.0,0.0,0.25,0.035,0.045,0.0,0.0,0.0,0.0,0.5,0.875,97.04,0.0,0.55,0.0,0.0,0.0,0.0,0.0,0.0,0.2,0.0,0.0,0.0,0.0,0.0,0.0,0.0,0.0,,,"Normalized, 100 mm (4 In.) Round","Normalized, 100 mm (4 In.) Round",868,9,Normalized – general-purpose steel (round normalized stock),9
,,,1,Steel database with labelled clusters,,,Cast Stainless Steel CD4MCu,Ultimate tensile strength,690.0,MPa,Yield strength,485.0,MPa,Ductility,16.0,%,0.0,0.0,0.04,0.0,0.0,0.0,0.0,0.0,0.0,1.0,0.04,0.04,0.0,0.0,0.0,0.0,25.5,1.0,62.005,0.0,5.375,3.0,0.0,0.0,0.0,0.0,0.0,2.0,0.0,0.0,0.0,0.0,0.0,0.0,0.0,0.0,,,Astm A351,Astm A351,1170,2,Quenched (oil) – general-purpose steel (tested),2
,,,1,Steel database with labelled clusters,,,AISI 4130H Steel,Ultimate tensile strength,800.0,MPa,Yield strength,635.0,MPa,Ductility,21.0,%,0.0,0.0,0.3,0.0,0.0,0.0,0.0,0.0,0.0,0.25,0.035,0.04,0.0,0.0,0.0,0.0,0.975,0.5,97.7,0.0,0.0,0.0,0.0,0.0,0.0,0.0,0.0,0.2,0.0,0.0,0.0,0.0,0.0,0.0,0.0,0.0,,,"Water Quenched 855C (1570F), 540C (1000F) Temper, 100 mm (4 In.) Round","Water Quenched 855C (1570F), 540C (1000F) Temper, 100 mm (4 In.) Round",139,10,Quenched (water) & tempered – high-strength structural steel,10
,,,1,Steel database with labelled clusters,,,AISI 8650 Steel,Ultimate tensile strength,841.0,MPa,Yield strength,650.0,MPa,Ductility,22.0,%,0.0,0.0,0.505,0.0,0.0,0.0,0.0,0.0,0.0,0.2249999999999999,0.035,0.045,0.0,0.0,0.0,0.0,0.5,0.875,97.065,0.0,0.55,0.0,0.0,0.0,0.0,0.0,0.0,0.2,0.0,0.0,0.0,0.0,0.0,0.0,0.0,0.0,,,"Oil Quenched 800C (1470F), 650C (1200F) Temper, 100 mm (4 In.) Round","Oil Quenched 800C (1470F), 650C (1200F) Temper, 100 mm (4 In.) Round",894,6,Quenched (oil) & tempered – high-strength structural steel,6
,,,1,Steel database with labelled clusters,,,AISI 1141 Steel,Ultimate tensile strength,710.0,MPa,Yield strength,405.0,MPa,Ductility,23.0,%,0.0,0.0,0.41,0.0,0.0,0.0,0.0,0.0,0.0,0.0,0.04,0.105,0.0,0.0,0.0,0.0,0.0,1.5,97.945,0.0,0.0,0.0,0.0,0.0,0.0,0.0,0.0,0.0,0.0,0.0,0.0,0.0,0.0,0.0,0.0,0.0,,,Normalized At 900C (1650F),Normalized At 900C (1650F),1810,4,Normalized (air cooled) – general-purpose steel,4
,,,1,Steel database with labelled clusters,,,AISI 5150 Steel,Ultimate tensile strength,862.0,MPa,Yield strength,595.0,MPa,Ductility,20.0,%,0.0,0.0,0.505,0.0,0.0,0.0,0.0,0.0,0.0,0.2249999999999999,0.035,0.04,0.0,0.0,0.0,0.0,0.8,0.8,97.595,0.0,0.0,0.0,0.0,0.0,0.0,0.0,0.0,0.0,0.0,0.0,0.0,0.0,0.0,0.0,0.0,0.0,,,"Oil Quenched From 830C (1525F), 540C (1000F) Temper, 100 mm (4 In.) Round","Oil Quenched From 830C (1525F), 540C (1000F) Temper, 100 mm (4 In.) Round",550,6,Quenched (oil) & tempered – high-strength structural steel,6
,,,1,Steel database with labelled clusters,,,ASTM A607 Steel,Ultimate tensile strength,450.0,MPa,Yield strength,345.0,MPa,Ductility,20.0,%,0.0,0.0,0.23,0.0,0.0,0.0,0.0,0.0,0.0,0.0,0.04,0.05,0.0,0.0,0.0,0.0,0.0,1.35,98.33,0.0,0.0,0.0,0.0,0.0,0.0,0.0,0.0,0.0,0.0,0.0,0.0,0.0,0.0,0.0,0.0,0.0,,,"Grade 50, Cold Rolled","Grade 50, Cold Rolled",1484,1,Hot rolled – general construction steel,1
,,,1,Steel database with labelled clusters,,,AISI 1141 Steel,Ultimate tensile strength,690.0,MPa,Yield strength,550.0,MPa,Ductility,15.0,%,0.0,0.0,0.41,0.0,0.0,0.0,0.0,0.0,0.0,0.0,0.04,0.105,0.0,0.0,0.0,0.0,0.0,1.5,97.945,0.0,0.0,0.0,0.0,0.0,0.0,0.0,0.0,0.0,0.0,0.0,0.0,0.0,0.0,0.0,0.0,0.0,,,"Cold Drawn, High Temperature Stress Relieved, 16-22 mm (0.625-0.875 In) Round","Cold Drawn, High Temperature Stress Relieved, 16-22 mm (0.625-0.875 In) Round",1788,0,Carburized – quenched (oil) – wear-resistant surface steel,0
,,,1,Steel database with labelled clusters,,,ASTM A424 Steel,Ultimate tensile strength,295.0,MPa,Yield strength,230.0,MPa,Ductility,37.0,%,0.0,0.0,0.01,0.0,0.0,0.0,0.0,0.0,0.0,0.0,0.0,0.04,0.0,0.0,0.0,0.0,0.0,0.6,99.35,0.0,0.0,0.0,0.0,0.0,0.0,0.0,0.0,0.0,0.0,0.0,0.0,0.0,0.0,0.0,0.0,0.0,,,"Type I, Commercial Quality","Type I, Commercial Quality",1212,2,Quenched (oil) – general-purpose steel (tested),2
,,,1,Steel database with labelled clusters,,,Cast Stainless Steel CA40,Ultimate tensile strength,690.0,MPa,Yield strength,485.0,MPa,Ductility,15.0,%,0.0,0.0,0.3,0.0,0.0,0.0,0.0,0.0,0.0,1.5,0.04,0.04,0.0,0.0,0.0,0.0,12.75,1.0,82.87,0.0,1.0,0.0,0.0,0.0,0.0,0.0,0.0,0.5,0.0,0.0,0.0,0.0,0.0,0.0,0.0,0.0,,,Astm A743,Astm A743,1154,2,Quenched (oil) – general-purpose steel (tested),2
,,,1,Steel database with labelled clusters,,,AISI 4820H Steel,Ultimate tensile strength,938.0,MPa,Yield strength,640.0,MPa,Ductility,19.0,%,0.0,0.0,0.2,0.0,0.0,0.0,0.0,0.0,0.0,0.2249999999999999,0.035,0.04,0.0,0.0,0.0,0.0,0.0,0.6000000000000001,95.15,0.0,3.5,0.0,0.0,0.0,0.0,0.0,0.0,0.25,0.0,0.0,0.0,0.0,0.0,0.0,0.0,0.0,,,"Mock Carburized, Reheated To 800C (1470F), 150C (300F) Temper, 50 mm (2 In.) Round","Mock Carburized, Reheated To 800C (1470F), 150C (300F) Temper, 50 mm (2 In.) Round",559,8,Carburized – quenched (oil) – wear-resistant surface steel (variant),8
,,,1,Steel database with labelled clusters,,,AISI 4027 Steel,Ultimate tensile strength,765.0,MPa,Yield strength,585.0,MPa,Ductility,23.0,%,0.0,0.0,0.275,0.0,0.0,0.0,0.0,0.0,0.0,0.25,0.035,0.04,0.0,0.0,0.0,0.0,0.0,0.8,98.35,0.0,0.0,0.0,0.0,0.0,0.0,0.0,0.0,0.25,0.0,0.0,0.0,0.0,0.0,0.0,0.0,0.0,,,"Water Quenched 865C (1590F), 540C (1000F) Temper, 50 mm (2 In.) Round","Water Quenched 865C (1590F), 540C (1000F) Temper, 50 mm (2 In.) Round",140,10,Quenched (water) & tempered – high-strength structural steel,10
,,,1,Steel database with labelled clusters,,,AISI 1536 High Manganese Carbon Steel,Ultimate tensile strength,572.0,MPa,Yield strength,314.0,MPa,Ductility,16.0,%,0.0,0.0,0.3349999999999999,0.0,0.0,0.0,0.0,0.0,0.0,0.0,0.04,0.05,0.0,0.0,0.0,0.0,0.0,1.35,98.225,0.0,0.0,0.0,0.0,0.0,0.0,0.0,0.0,0.0,0.0,0.0,0.0,0.0,0.0,0.0,0.0,0.0,,,Hot Rolled Bar,Hot Rolled Bar,1974,2,Quenched (oil) – general-purpose steel (tested),2
,,,1,Steel database with labelled clusters,,,AISI 5120H Steel,Ultimate tensile strength,938.0,MPa,Yield strength,758.0,MPa,Ductility,16.0,%,0.0,0.0,0.2,0.0,0.0,0.0,0.0,0.0,0.0,0.2249999999999999,0.035,0.04,0.0,0.0,0.0,0.0,0.8,0.8,97.9,0.0,0.0,0.0,0.0,0.0,0.0,0.0,0.0,0.0,0.0,0.0,0.0,0.0,0.0,0.0,0.0,0.0,,,"Heat Treated, Machined To 25 mm, Pseudocarburized, Reheated To 845C (1550F), 150C (300F) Temper","Heat Treated, Machined To 25 mm, Pseudocarburized, Reheated To 845C (1550F), 150C (300F) Temper",532,0,Carburized – quenched (oil) – wear-resistant surface steel,0
,,,1,Steel database with labelled clusters,,,AISI 4140H Steel,Ultimate tensile strength,883.0,MPa,Yield strength,685.0,MPa,Ductility,19.0,%,0.0,0.0,0.405,0.0,0.0,0.0,0.0,0.0,0.0,0.2249999999999999,0.035,0.04,0.0,0.0,0.0,0.0,0.975,0.875,97.22,0.0,0.0,0.0,0.0,0.0,0.0,0.0,0.0,0.2249999999999999,0.0,0.0,0.0,0.0,0.0,0.0,0.0,0.0,,,"Oil Quenched 845C (1550F), Tempered 540C (1000F), 100 mm (4 In.) Round","Oil Quenched 845C (1550F), Tempered 540C (1000F), 100 mm (4 In.) Round",225,6,Quenched (oil) & tempered – high-strength structural steel,6
,,,1,Steel database with labelled clusters,,,AISI 8620H Steel,Ultimate tensile strength,600.0,MPa,Yield strength,360.0,MPa,Ductility,27.0,%,0.0,0.0,0.205,0.0,0.0,0.0,0.0,0.0,0.0,0.25,0.035,0.04,0.0,0.0,0.0,0.0,0.5,0.7749999999999999,97.445,0.0,0.55,0.0,0.0,0.0,0.0,0.0,0.0,0.2,0.0,0.0,0.0,0.0,0.0,0.0,0.0,0.0,,,"Normalized, 50 mm (2 In.) Round","Normalized, 50 mm (2 In.) Round",724,9,Normalized – general-purpose steel (round normalized stock),9
,,,1,Steel database with labelled clusters,,,AISI 86B30H Steel,Ultimate tensile strength,620.0,MPa,Yield strength,550.0,MPa,Ductility,16.0,%,0.0,0.00175,0.3,0.0,0.0,0.0,0.0,0.0,0.0,0.2249999999999999,0.035,0.04,0.0,0.0,0.0,0.0,0.5,0.8,97.34825,0.0,0.55,0.0,0.0,0.0,0.0,0.0,0.0,0.2,0.0,0.0,0.0,0.0,0.0,0.0,0.0,0.0,,,Normalized,Normalized,787,2,Quenched (oil) – general-purpose steel (tested),2
,,,1,Steel database with labelled clusters,,,AISI 1050 Steel,Ultimate tensile strength,725.0,MPa,Yield strength,415.0,MPa,Ductility,20.0,%,0.0,0.0,0.51,0.0,0.0,0.0,0.0,0.0,0.0,0.0,0.04,0.05,0.0,0.0,0.0,0.0,0.0,0.75,98.65,0.0,0.0,0.0,0.0,0.0,0.0,0.0,0.0,0.0,0.0,0.0,0.0,0.0,0.0,0.0,0.0,0.0,,,As Rolled,As Rolled,1695,2,Quenched (oil) – general-purpose steel (tested),2
,,,1,Steel database with labelled clusters,,,AISI 8630 Steel,Ultimate tensile strength,640.0,MPa,Yield strength,425.0,MPa,Ductility,26.0,%,0.0,0.0,0.305,0.0,0.0,0.0,0.0,0.0,0.0,0.2249999999999999,0.035,0.04,0.0,0.0,0.0,0.0,0.5,0.8,97.345,0.0,0.55,0.0,0.0,0.0,0.0,0.0,0.0,0.2,0.0,0.0,0.0,0.0,0.0,0.0,0.0,0.0,,,"Normalized, 50 mm (2 In.) Round","Normalized, 50 mm (2 In.) Round",949,9,Normalized – general-purpose steel (round normalized stock),9
,,,1,Steel database with labelled clusters,,,AISI 4820 Steel,Ultimate tensile strength,1170.0,MPa,Yield strength,869.0,MPa,Ductility,15.0,%,0.0,0.0,0.205,0.0,0.0,0.0,0.0,0.0,0.0,0.2249999999999999,0.035,0.04,0.0,0.0,0.0,0.0,0.0,0.6,95.145,0.0,3.5,0.0,0.0,0.0,0.0,0.0,0.0,0.25,0.0,0.0,0.0,0.0,0.0,0.0,0.0,0.0,,,"Mock Carburized, Reheated To 800C (1470F), 150C (300F) Temper, 25 mm (1 In.) Round","Mock Carburized, Reheated To 800C (1470F), 150C (300F) Temper, 25 mm (1 In.) Round",410,8,Carburized – quenched (oil) – wear-resistant surface steel (variant),8
,,,1,Steel database with labelled clusters,,,AISI 4340 Steel,Ultimate tensile strength,1000.0,MPa,Yield strength,938.0,MPa,Ductility,20.0,%,0.0,0.0,0.4,0.0,0.0,0.0,0.0,0.0,0.0,0.2249999999999999,0.035,0.04,0.0,0.0,0.0,0.0,0.8,0.7,95.725,0.0,1.825,0.0,0.0,0.0,0.0,0.0,0.0,0.25,0.0,0.0,0.0,0.0,0.0,0.0,0.0,0.0,,,"Oil Quenched 800C (1470F), 650C (1200F) Temper, 13 mm (0.5 In.) Round","Oil Quenched 800C (1470F), 650C (1200F) Temper, 13 mm (0.5 In.) Round",326,6,Quenched (oil) & tempered – high-strength structural steel,6
,,,1,Steel database with labelled clusters,,,AISI 1340 Steel,Ultimate tensile strength,910.0,MPa,Yield strength,565.0,MPa,Ductility,20.0,%,0.0,0.0,0.405,0.0,0.0,0.0,0.0,0.0,0.0,0.25,0.035,0.04,0.0,0.0,0.0,0.0,0.0,1.75,97.52,0.0,0.0,0.0,0.0,0.0,0.0,0.0,0.0,0.0,0.0,0.0,0.0,0.0,0.0,0.0,0.0,0.0,,,"Normalized At 870C (1600F), Air Cooled, 13 mm (0.5 In.) Round","Normalized At 870C (1600F), Air Cooled, 13 mm (0.5 In.) Round",1068,4,Normalized (air cooled) – general-purpose steel,4
,,,1,Steel database with labelled clusters,,,AISI E4340 H Steel,Ultimate tensile strength,924.0,MPa,Yield strength,786.0,MPa,Ductility,19.0,%,0.0,0.0,0.405,0.0,0.0,0.0,0.0,0.0,0.0,0.2249999999999999,0.025,0.02,0.0,0.0,0.0,0.0,0.8,0.7749999999999999,95.725,0.0,1.775,0.0,0.0,0.0,0.0,0.0,0.0,0.25,0.0,0.0,0.0,0.0,0.0,0.0,0.0,0.0,,,"Oil Quenched 800C (1470F), 595C (1100F) Temper, 100 mm Round","Oil Quenched 800C (1470F), 595C (1100F) Temper, 100 mm Round",300,6,Quenched (oil) & tempered – high-strength structural steel,6
,,,1,Steel database with labelled clusters,,,ASTM A203 Low Alloy Steel,Ultimate tensile strength,450.0,MPa,Yield strength,255.0,MPa,Ductility,19.0,%,0.0,0.0,0.23,0.0,0.0,0.0,0.0,0.0,0.0,0.275,0.04,0.04,0.0,0.0,0.0,0.0,0.0,0.8,96.315,0.0,2.3,0.0,0.0,0.0,0.0,0.0,0.0,0.0,0.0,0.0,0.0,0.0,0.0,0.0,0.0,0.0,,,Grade A,Grade A,1236,1,Hot rolled – general construction steel,1
,,,1,Steel database with labelled clusters,,,AISI E9310H Steel,Ultimate tensile strength,938.0,MPa,Yield strength,655.0,MPa,Ductility,19.0,%,0.0,0.0,0.1,0.0,0.0,0.0,0.0,0.0,0.0,0.2249999999999999,0.0,0.05,0.0,0.0,0.0,0.0,1.225,0.55,94.485,0.0,3.25,0.0,0.0,0.0,0.0,0.0,0.0,0.1149999999999999,0.0,0.0,0.0,0.0,0.0,0.0,0.0,0.0,,,"Mock Carburized, 790C (1450F) Reheat, 150C (300F) Temper, 100 mm (4 In.) Round","Mock Carburized, 790C (1450F) Reheat, 150C (300F) Temper, 100 mm (4 In.) Round",1108,8,Carburized – quenched (oil) – wear-resistant surface steel (variant),8
,,,1,Steel database with labelled clusters,,,AISI 4140 Steel,Ultimate tensile strength,965.0,MPa,Yield strength,931.0,MPa,Ductility,19.0,%,0.0,0.0,0.405,0.0,0.0,0.0,0.0,0.0,0.0,0.2249999999999999,0.035,0.04,0.0,0.0,0.0,0.0,0.95,0.875,97.27,0.0,0.0,0.0,0.0,0.0,0.0,0.0,0.0,0.2,0.0,0.0,0.0,0.0,0.0,0.0,0.0,0.0,,,"Oil Quenched, 25 mm (1 In.) Round (845C (1550F) Quench, 595C (1100F) Temper)","Oil Quenched, 25 mm (1 In.) Round (845C (1550F) Quench, 595C (1100F) Temper)",26,6,Quenched (oil) & tempered – high-strength structural steel,6
,,,1,Steel database with labelled clusters,,,AISI 1060 Steel,Ultimate tensile strength,855.0,MPa,Yield strength,456.0,MPa,Ductility,20.0,%,0.0,0.0,0.605,0.0,0.0,0.0,0.0,0.0,0.0,0.0,0.04,0.05,0.0,0.0,0.0,0.0,0.0,0.75,98.555,0.0,0.0,0.0,0.0,0.0,0.0,0.0,0.0,0.0,0.0,0.0,0.0,0.0,0.0,0.0,0.0,0.0,,,"Oil Quenched 845C (1550F), 540C (1000F) Temper, 100 mm (4 In.) Round","Oil Quenched 845C (1550F), 540C (1000F) Temper, 100 mm (4 In.) Round",1942,6,Quenched (oil) & tempered – high-strength structural steel,6
,,,1,Steel database with labelled clusters,,,AISI 8620H Steel,Ultimate tensile strength,903.0,MPa,Yield strength,710.0,MPa,Ductility,15.0,%,0.0,0.0,0.205,0.0,0.0,0.0,0.0,0.0,0.0,0.25,0.035,0.04,0.0,0.0,0.0,0.0,0.5,0.7749999999999999,97.445,0.0,0.55,0.0,0.0,0.0,0.0,0.0,0.0,0.2,0.0,0.0,0.0,0.0,0.0,0.0,0.0,0.0,,,"Normalized, Machined To 25 mm, Pseudocarburized, Reheated To 775C, 150C Temper","Normalized, Machined To 25 mm, Pseudocarburized, Reheated To 775C, 150C Temper",715,0,Carburized – quenched (oil) – wear-resistant surface steel,0
,,,1,Steel database with labelled clusters,,,AISI 8620 Steel,Ultimate tensile strength,675.0,MPa,Yield strength,490.0,MPa,Ductility,21.0,%,0.0,0.0,0.205,0.0,0.0,0.0,0.0,0.0,0.0,0.25,0.035,0.04,0.0,0.0,0.0,0.0,0.5,0.8,97.42,0.0,0.55,0.0,0.0,0.0,0.0,0.0,0.0,0.2,0.0,0.0,0.0,0.0,0.0,0.0,0.0,0.0,,,"Carburized, Box Cooled, Reheated And Quenched, 150C (300F) Temper, 50 mm (2 In.) Round","Carburized, Box Cooled, Reheated And Quenched, 150C (300F) Temper, 50 mm (2 In.) Round",951,8,Carburized – quenched (oil) – wear-resistant surface steel (variant),8
,,,1,Steel database with labelled clusters,,,AISI 4320 Steel,Ultimate tensile strength,1150.0,MPa,Yield strength,972.0,MPa,Ductility,14.0,%,0.0,0.0,0.195,0.0,0.0,0.0,0.0,0.0,0.0,0.2249999999999999,0.035,0.04,0.0,0.0,0.0,0.0,0.5,0.55,96.38,0.0,1.825,0.0,0.0,0.0,0.0,0.0,0.0,0.25,0.0,0.0,0.0,0.0,0.0,0.0,0.0,0.0,,,"Normalized 925C (1700F) In 32 mm Rounds, Machined To 25 mm (1 In.) Rounds, Pseudocarburized 925C (1700F) For 8 Hrs., Oil Quenched, 150C (300F) Temper, Tested In 12.8 mm Rounds","Normalized 925C (1700F) In 32 mm Rounds, Machined To 25 mm (1 In.) Rounds, Pseudocarburized 925C (1700F) For 8 Hrs., Oil Quenched, 150C (300F) Temper, Tested In 12.8 mm Rounds",194,0,Carburized – quenched (oil) – wear-resistant surface steel,0
,,,1,Steel database with labelled clusters,,,AISI 4620H Steel,Ultimate tensile strength,876.0,MPa,Yield strength,620.0,MPa,Ductility,20.0,%,0.0,0.0,0.2,0.0,0.0,0.0,0.0,0.0,0.0,0.25,0.035,0.04,0.0,0.0,0.0,0.0,0.0,0.55,96.9,0.0,1.775,0.0,0.0,0.0,0.0,0.0,0.0,0.25,0.0,0.0,0.0,0.0,0.0,0.0,0.0,0.0,,,"Mock Carburized, 150C (300F) Temper, 13 mm (0.5 In.) Round","Mock Carburized, 150C (300F) Temper, 13 mm (0.5 In.) Round",441,8,Carburized – quenched (oil) – wear-resistant surface steel (variant),8
,,,1,Steel database with labelled clusters,,,AISI 5160 Steel,Ultimate tensile strength,1000.0,MPa,Yield strength,869.0,MPa,Ductility,18.0,%,0.0,0.0,0.6000000000000001,0.0,0.0,0.0,0.0,0.0,0.0,0.2249999999999999,0.035,0.04,0.0,0.0,0.0,0.0,0.8,0.875,97.425,0.0,0.0,0.0,0.0,0.0,0.0,0.0,0.0,0.0,0.0,0.0,0.0,0.0,0.0,0.0,0.0,0.0,,,"Oil Quenched From 830C (1525F), 595C (1100F) Temper, 25 mm (1 In.) Round","Oil Quenched From 830C (1525F), 595C (1100F) Temper, 25 mm (1 In.) Round",574,6,Quenched (oil) & tempered – high-strength structural steel,6
,,,1,Steel database with labelled clusters,,,AISI 5120 Steel,Ultimate tensile strength,986.0,MPa,Yield strength,786.0,MPa,Ductility,13.0,%,0.0,0.0,0.195,0.0,0.0,0.0,0.0,0.0,0.0,0.2249999999999999,0.035,0.04,0.0,0.0,0.0,0.0,0.8,0.8,97.905,0.0,0.0,0.0,0.0,0.0,0.0,0.0,0.0,0.0,0.0,0.0,0.0,0.0,0.0,0.0,0.0,0.0,,,"Heat Treated, Machined To 25 mm, Pseudocarburized, 150C (300F) Temper","Heat Treated, Machined To 25 mm, Pseudocarburized, 150C (300F) Temper",504,0,Carburized – quenched (oil) – wear-resistant surface steel,0
,,,1,Steel database with labelled clusters,,,AISI 4820 Steel,Ultimate tensile strength,938.0,MPa,Yield strength,640.0,MPa,Ductility,19.0,%,0.0,0.0,0.205,0.0,0.0,0.0,0.0,0.0,0.0,0.2249999999999999,0.035,0.04,0.0,0.0,0.0,0.0,0.0,0.6,95.145,0.0,3.5,0.0,0.0,0.0,0.0,0.0,0.0,0.25,0.0,0.0,0.0,0.0,0.0,0.0,0.0,0.0,,,"Mock Carburized, Reheated To 800C (1470F), 150C (300F) Temper, 50 mm (2 In.) Round","Mock Carburized, Reheated To 800C (1470F), 150C (300F) Temper, 50 mm (2 In.) Round",606,8,Carburized – quenched (oil) – wear-resistant surface steel (variant),8
,,,1,Steel database with labelled clusters,,,AISI 1042 Steel,Ultimate tensile strength,614.0,MPa,Yield strength,517.0,MPa,Ductility,12.0,%,0.0,0.0,0.435,0.0,0.0,0.0,0.0,0.0,0.0,0.0,0.04,0.05,0.0,0.0,0.0,0.0,0.0,0.75,98.725,0.0,0.0,0.0,0.0,0.0,0.0,0.0,0.0,0.0,0.0,0.0,0.0,0.0,0.0,0.0,0.0,0.0,,,Cold Drawn Bar (Uns G10420),Cold Drawn Bar (Uns G10420),1548,2,Quenched (oil) – general-purpose steel (tested),2
,,,1,Steel database with labelled clusters,,,Latrobe NitralloyÂ® 135 Modified VAC-ARC,Ultimate tensile strength,931.0,MPa,Yield strength,690.0,MPa,Ductility,16.0,%,0.0,0.0,0.4,0.0,0.0,0.0,0.0,0.0,1.2,0.3,0.0,0.0,0.0,0.0,0.0,0.0,1.6,0.6,95.55,0.0,0.0,0.0,0.0,0.0,0.0,0.0,0.0,0.35,0.0,0.0,0.0,0.0,0.0,0.0,0.0,0.0,,,Up To 1.5 In Premium Nitriding Steel,Up To 1.5 In Premium Nitriding Steel,2061,2,Quenched (oil) – general-purpose steel (tested),2
,,,1,Steel database with labelled clusters,,,AISI 1040 Steel,Ultimate tensile strength,752.0,MPa,Yield strength,562.0,MPa,Ductility,23.0,%,0.0,0.0,0.405,0.0,0.0,0.0,0.0,0.0,0.0,0.0,0.04,0.05,0.0,0.0,0.0,0.0,0.0,0.75,98.755,0.0,0.0,0.0,0.0,0.0,0.0,0.0,0.0,0.0,0.0,0.0,0.0,0.0,0.0,0.0,0.0,0.0,,,"Water Quenched From 845C (1550F), 540C (1000F) Temper, 13 mm (0.5 In.) Round","Water Quenched From 845C (1550F), 540C (1000F) Temper, 13 mm (0.5 In.) Round",1761,10,Quenched (water) & tempered – high-strength structural steel,10
,,,1,Steel database with labelled clusters,,,AISI 8630H Steel,Ultimate tensile strength,655.0,MPa,Yield strength,425.0,MPa,Ductility,25.0,%,0.0,0.0,0.3,0.0,0.0,0.0,0.0,0.0,0.0,0.2249999999999999,0.035,0.04,0.0,0.0,0.0,0.0,0.5,0.8,97.35,0.0,0.55,0.0,0.0,0.0,0.0,0.0,0.0,0.2,0.0,0.0,0.0,0.0,0.0,0.0,0.0,0.0,,,"Normalized, 13 mm (0.5 In.) Round","Normalized, 13 mm (0.5 In.) Round",847,9,Normalized – general-purpose steel (round normalized stock),9
,,,1,Steel database with labelled clusters,,,AISI 4027 Steel,Ultimate tensile strength,1035.0,MPa,Yield strength,917.0,MPa,Ductility,16.0,%,0.0,0.0,0.275,0.0,0.0,0.0,0.0,0.0,0.0,0.25,0.035,0.04,0.0,0.0,0.0,0.0,0.0,0.8,98.35,0.0,0.0,0.0,0.0,0.0,0.0,0.0,0.0,0.25,0.0,0.0,0.0,0.0,0.0,0.0,0.0,0.0,,,"Water Quenched 865C (1590F), 480C (900F) Temper, 25 mm (1 In.) Round","Water Quenched 865C (1590F), 480C (900F) Temper, 25 mm (1 In.) Round",4,10,Quenched (water) & tempered – high-strength structural steel,10
,,,1,Steel database with labelled clusters,,,ASTM A709 Steel,Ultimate tensile strength,690.0,MPa,Yield strength,620.0,MPa,Ductility,17.0,%,0.0,0.0,0.155,0.0,0.0,0.0,0.0,0.0,0.0,0.0,0.035,0.04,0.0,0.0,0.0,0.0,0.0,0.95,98.82,0.0,0.0,0.0,0.0,0.0,0.0,0.0,0.0,0.0,0.0,0.0,0.0,0.0,0.0,0.0,0.0,0.0,,,"Grade 100 And 100W, > 64 mm & < 100 mm","Grade 100 And 100W, > 64 mm & < 100 mm",1117,1,Hot rolled – general construction steel,1
,,,1,Steel database with labelled clusters,,,AISI 1015 Steel,Ultimate tensile strength,733.0,MPa,Yield strength,415.0,MPa,Ductility,15.0,%,0.0,0.0,0.155,0.0,0.0,0.0,0.0,0.0,0.0,0.0,0.04,0.05,0.0,0.0,0.0,0.0,0.0,0.4499999999999999,99.305,0.0,0.0,0.0,0.0,0.0,0.0,0.0,0.0,0.0,0.0,0.0,0.0,0.0,0.0,0.0,0.0,0.0,,,"Mock Carburized At 915C (1680F) For 8 Hours, 775C (1430F) Reheat, Water Quenched, 175C (350F) Temper, 13 mm (0.5 In.) Round","Mock Carburized At 915C (1680F) For 8 Hours, 775C (1430F) Reheat, Water Quenched, 175C (350F) Temper, 13 mm (0.5 In.) Round",1444,8,Carburized – quenched (oil) – wear-resistant surface steel (variant),8
,,,1,Steel database with labelled clusters,,,AISI 4820H Steel,Ultimate tensile strength,738.0,MPa,Yield strength,475.0,MPa,Ductility,23.0,%,0.0,0.0,0.2,0.0,0.0,0.0,0.0,0.0,0.0,0.2249999999999999,0.035,0.04,0.0,0.0,0.0,0.0,0.0,0.6000000000000001,95.15,0.0,3.5,0.0,0.0,0.0,0.0,0.0,0.0,0.25,0.0,0.0,0.0,0.0,0.0,0.0,0.0,0.0,,,"Normalized 860C (1580F), 50 mm (2 In.) Round","Normalized 860C (1580F), 50 mm (2 In.) Round",468,4,Normalized (air cooled) – general-purpose steel,4
,,,1,Steel database with labelled clusters,,,AISI 4419H Steel,Ultimate tensile strength,670.0,MPa,Yield strength,435.0,MPa,Ductility,24.0,%,0.0,0.0,0.2,0.0,0.0,0.0,0.0,0.0,0.0,0.25,0.035,0.04,0.0,0.0,0.0,0.0,0.0,0.55,98.4,0.0,0.0,0.0,0.0,0.0,0.0,0.0,0.0,0.525,0.0,0.0,0.0,0.0,0.0,0.0,0.0,0.0,,,"Mock Carburized, 150C (300F) Temper, 25 mm (1 In.) Round","Mock Carburized, 150C (300F) Temper, 25 mm (1 In.) Round",322,8,Carburized – quenched (oil) – wear-resistant surface steel (variant),8
,,,1,Steel database with labelled clusters,,,AISI 4027 Steel,Ultimate tensile strength,696.0,MPa,Yield strength,540.0,MPa,Ductility,25.0,%,0.0,0.0,0.275,0.0,0.0,0.0,0.0,0.0,0.0,0.25,0.035,0.04,0.0,0.0,0.0,0.0,0.0,0.8,98.35,0.0,0.0,0.0,0.0,0.0,0.0,0.0,0.0,0.25,0.0,0.0,0.0,0.0,0.0,0.0,0.0,0.0,,,"Water Quenched 865C (1590F), 480C (900F) Temper, 100 mm (4 In.) Round","Water Quenched 865C (1590F), 480C (900F) Temper, 100 mm (4 In.) Round",6,10,Quenched (water) & tempered – high-strength structural steel,10
,,,1,Steel database with labelled clusters,,,AISI 4150H,Ultimate tensile strength,731.0,MPa,Yield strength,380.0,MPa,Ductility,20.0,%,0.0,0.0,0.505,0.0,0.0,0.0,0.0,0.0,0.0,0.2249999999999999,0.035,0.04,0.0,0.0,0.0,0.0,0.975,0.875,97.145,0.0,0.0,0.0,0.0,0.0,0.0,0.0,0.0,0.2,0.0,0.0,0.0,0.0,0.0,0.0,0.0,0.0,,,Annealed 815C (1500F),Annealed 815C (1500F),223,7,Annealed – easy-to-machine – round annealed stock,7
,,,1,Steel database with labelled clusters,,,AISI 1547 Steel,Ultimate tensile strength,710.0,MPa,Yield strength,605.0,MPa,Ductility,10.0,%,0.0,0.0,0.47,0.0,0.0,0.0,0.0,0.0,0.0,0.0,0.04,0.05,0.0,0.0,0.0,0.0,0.0,1.5,97.94,0.0,0.0,0.0,0.0,0.0,0.0,0.0,0.0,0.0,0.0,0.0,0.0,0.0,0.0,0.0,0.0,0.0,,,"Cold Drawn, 19-32 mm (0.75-1.25 In) Round","Cold Drawn, 19-32 mm (0.75-1.25 In) Round",1973,3,Normalized – easy-to-machine stock (cold drawn),3
,,,1,Steel database with labelled clusters,,,AISI 5140H Steel,Ultimate tensile strength,570.0,MPa,Yield strength,290.0,MPa,Ductility,28.0,%,0.0,0.0,0.405,0.0,0.0,0.0,0.0,0.0,0.0,0.2249999999999999,0.035,0.04,0.0,0.0,0.0,0.0,0.8,0.8,97.695,0.0,0.0,0.0,0.0,0.0,0.0,0.0,0.0,0.0,0.0,0.0,0.0,0.0,0.0,0.0,0.0,0.0,,,"Annealed 830C (1525F), 25 mm (1 In.) Round","Annealed 830C (1525F), 25 mm (1 In.) Round",548,7,Annealed – easy-to-machine – round annealed stock,7
,,,1,Steel database with labelled clusters,,,AISI 4118H Steel,Ultimate tensile strength,645.0,MPa,Yield strength,314.0,MPa,Ductility,28.0,%,0.0,0.0,0.2,0.0,0.0,0.0,0.0,0.0,0.0,0.2249999999999999,0.035,0.04,0.0,0.0,0.0,0.0,0.5,0.8,98.085,0.0,0.0,0.0,0.0,0.0,0.0,0.0,0.0,0.1149999999999999,0.0,0.0,0.0,0.0,0.0,0.0,0.0,0.0,,,"Mock Carburized At 925C (1700F) For 8 Hours, Reheated To 830C (1525F), Oil Quenched, 150C (300F) Temper, 230C (450F) Temper, 50 mm (2 In.) Round","Mock Carburized At 925C (1700F) For 8 Hours, Reheated To 830C (1525F), Oil Quenched, 150C (300F) Temper, 230C (450F) Temper, 50 mm (2 In.) Round",229,8,Carburized – quenched (oil) – wear-resistant surface steel (variant),8
,,,1,Steel database with labelled clusters,,,AISI 4130H Steel,Ultimate tensile strength,841.0,MPa,Yield strength,685.0,MPa,Ductility,21.0,%,0.0,0.0,0.3,0.0,0.0,0.0,0.0,0.0,0.0,0.25,0.035,0.04,0.0,0.0,0.0,0.0,0.975,0.5,97.7,0.0,0.0,0.0,0.0,0.0,0.0,0.0,0.0,0.2,0.0,0.0,0.0,0.0,0.0,0.0,0.0,0.0,,,"Water Quenched 855C (1570F), 540C (1000F) Temper, 50 mm (2 In.) Round","Water Quenched 855C (1570F), 540C (1000F) Temper, 50 mm (2 In.) Round",40,10,Quenched (water) & tempered – high-strength structural steel,10
,,,1,Steel database with labelled clusters,,,AISI 5150H Steel,Ultimate tensile strength,827.0,MPa,Yield strength,550.0,MPa,Ductility,19.0,%,0.0,0.0,0.505,0.0,0.0,0.0,0.0,0.0,0.0,0.2249999999999999,0.035,0.04,0.0,0.0,0.0,0.0,0.8,0.8,97.595,0.0,0.0,0.0,0.0,0.0,0.0,0.0,0.0,0.0,0.0,0.0,0.0,0.0,0.0,0.0,0.0,0.0,,,"Oil Quenched From 830C (1525F), 595C (1100F) Temper, 100 mm (4 In.) Round","Oil Quenched From 830C (1525F), 595C (1100F) Temper, 100 mm (4 In.) Round",543,6,Quenched (oil) & tempered – high-strength structural steel,6
,,,1,Steel database with labelled clusters,,,AISI 4320 Steel,Ultimate tensile strength,1040.0,MPa,Yield strength,869.0,MPa,Ductility,15.0,%,0.0,0.0,0.195,0.0,0.0,0.0,0.0,0.0,0.0,0.2249999999999999,0.035,0.04,0.0,0.0,0.0,0.0,0.5,0.55,96.38,0.0,1.825,0.0,0.0,0.0,0.0,0.0,0.0,0.25,0.0,0.0,0.0,0.0,0.0,0.0,0.0,0.0,,,"Normalized 925C (1700F) In 32 mm Rounds, Machined To 13.7 mm Rounds, Pseudocarburized 925C (1700F) For 8 Hrs., Box Cooled To Rt, Reheated To 775C, Oil Quenched, 150C (300F) Temper, Tested In 12.8 mm Rounds","Normalized 925C (1700F) In 32 mm Rounds, Machined To 13.7 mm Rounds, Pseudocarburized 925C (1700F) For 8 Hrs., Box Cooled To Rt, Reheated To 775C, Oil Quenched, 150C (300F) Temper, Tested In 12.8 mm Rounds",243,0,Carburized – quenched (oil) – wear-resistant surface steel,0
,,,1,Steel database with labelled clusters,,,AISI 8822 Steel,Ultimate tensile strength,1176.0,MPa,Yield strength,654.0,MPa,Ductility,12.0,%,0.0,0.0,0.225,0.0,0.0,0.0,0.0,0.0,0.0,0.2249999999999999,0.035,0.04,0.0,0.0,0.0,0.0,0.5,0.875,97.2,0.0,0.55,0.0,0.0,0.0,0.0,0.0,0.0,0.35,0.0,0.0,0.0,0.0,0.0,0.0,0.0,0.0,,,"Normalized, Machined To 25 mm (1 In.) Rounds, Pseudocarburized, 775C (1430F) Reheat, 150C (300F) Temper","Normalized, Machined To 25 mm (1 In.) Rounds, Pseudocarburized, 775C (1430F) Reheat, 150C (300F) Temper",899,0,Carburized – quenched (oil) – wear-resistant surface steel,0
,,,1,Steel database with labelled clusters,,,AISI Grade 18Ni (250) Maraging Steel,Ultimate tensile strength,1874.0,MPa,Yield strength,1832.0,MPa,Ductility,8.0,%,0.0,0.0,0.03,0.0,0.0,0.0,0.0,0.0,0.1,0.1,0.01,0.01,0.0,0.0,0.4,0.0,0.0,0.1,68.44,7.5,18.5,0.0,0.0,0.0,0.0,0.01,0.0,4.8,0.0,0.0,0.0,0.0,0.0,0.0,0.0,0.0,,,"Aged, 6 mm Sheet, Tested Transverse","Aged, 6 mm Sheet, Tested Transverse",1101,2,Quenched (oil) – general-purpose steel (tested),2
,,,1,Steel database with labelled clusters,,,AISI 4419 Steel,Ultimate tensile strength,710.0,MPa,Yield strength,425.0,MPa,Ductility,24.0,%,0.0,0.0,0.205,0.0,0.0,0.0,0.0,0.0,0.0,0.25,0.035,0.04,0.0,0.0,0.0,0.0,0.0,0.55,98.395,0.0,0.0,0.0,0.0,0.0,0.0,0.0,0.0,0.525,0.0,0.0,0.0,0.0,0.0,0.0,0.0,0.0,,,"Mock Carburized, 230C (450F) Temper, 14 mm (0.55 In.) Round","Mock Carburized, 230C (450F) Temper, 14 mm (0.55 In.) Round",137,8,Carburized – quenched (oil) – wear-resistant surface steel (variant),8
,,,1,Steel database with labelled clusters,,,ASTM A139 Steel,Ultimate tensile strength,415.0,MPa,Yield strength,315.0,MPa,Ductility,23.0,%,0.0,0.0,0.3,0.0,0.0,0.0,0.0,0.0,0.0,0.0,0.04,0.05,0.0,0.0,0.0,0.0,0.0,1.3,98.31,0.0,0.0,0.0,0.0,0.0,0.0,0.0,0.0,0.0,0.0,0.0,0.0,0.0,0.0,0.0,0.0,0.0,,,Grade D,Grade D,1167,1,Hot rolled – general construction steel,1
,,,1,Steel database with labelled clusters,,,AISI 1213 Steel,Ultimate tensile strength,385.0,MPa,Yield strength,240.0,MPa,Ductility,25.0,%,0.0,0.0,0.13,0.0,0.0,0.0,0.0,0.0,0.0,0.0,0.095,0.285,0.0,0.0,0.0,0.0,0.0,0.85,98.64,0.0,0.0,0.0,0.0,0.0,0.0,0.0,0.0,0.0,0.0,0.0,0.0,0.0,0.0,0.0,0.0,0.0,,,"Hot Rolled, 19-38 mm Round","Hot Rolled, 19-38 mm Round",1946,3,Normalized – easy-to-machine stock (cold drawn),3
,,,1,Steel database with labelled clusters,,,AISI 1060 Steel,Ultimate tensile strength,758.0,MPa,Yield strength,396.0,MPa,Ductility,17.0,%,0.0,0.0,0.605,0.0,0.0,0.0,0.0,0.0,0.0,0.0,0.04,0.05,0.0,0.0,0.0,0.0,0.0,0.75,98.555,0.0,0.0,0.0,0.0,0.0,0.0,0.0,0.0,0.0,0.0,0.0,0.0,0.0,0.0,0.0,0.0,0.0,,,"Normalized At 900C (1650F), Air Cooled, 50 mm (2 In.) Round","Normalized At 900C (1650F), Air Cooled, 50 mm (2 In.) Round",1930,4,Normalized (air cooled) – general-purpose steel,4
,,,1,Steel database with labelled clusters,,,AISI 86B50 Steel,Ultimate tensile strength,1255.0,MPa,Yield strength,1076.0,MPa,Ductility,22.0,%,0.0,0.00175,0.505,0.0,0.0,0.0,0.0,0.0,0.0,0.25,0.035,0.045,0.0,0.0,0.0,0.0,0.5,0.875,97.03825,0.0,0.55,0.0,0.0,0.0,0.0,0.0,0.0,0.2,0.0,0.0,0.0,0.0,0.0,0.0,0.0,0.0,,,"Annealed, 25 mm (1 In.) Round","Annealed, 25 mm (1 In.) Round",975,3,Normalized – easy-to-machine stock (cold drawn),3
,,,1,Steel database with labelled clusters,,,AISI 8640H Steel,Ultimate tensile strength,945.0,MPa,Yield strength,931.0,MPa,Ductility,9.0,%,0.0,0.0,0.405,0.0,0.0,0.0,0.0,0.0,0.0,0.2249999999999999,0.035,0.04,0.0,0.0,0.0,0.0,0.5,0.875,97.17,0.0,0.55,0.0,0.0,0.0,0.0,0.0,0.0,0.2,0.0,0.0,0.0,0.0,0.0,0.0,0.0,0.0,,,"Cold Drawn, 25 mm (1 In.) Round","Cold Drawn, 25 mm (1 In.) Round",830,3,Normalized – easy-to-machine stock (cold drawn),3
,,,1,Steel database with labelled clusters,,,AISI 4620H Steel,Ultimate tensile strength,841.0,MPa,Yield strength,533.0,MPa,Ductility,22.0,%,0.0,0.0,0.2,0.0,0.0,0.0,0.0,0.0,0.0,0.25,0.035,0.04,0.0,0.0,0.0,0.0,0.0,0.55,96.9,0.0,1.775,0.0,0.0,0.0,0.0,0.0,0.0,0.25,0.0,0.0,0.0,0.0,0.0,0.0,0.0,0.0,,,"Double Quenched And Tempered, Carburized, Oil Quenched, 150C (300F) Temper","Double Quenched And Tempered, Carburized, Oil Quenched, 150C (300F) Temper",446,5,Carburized – quenched (oil) – wear-resistant surface steel (variant),5
,,,1,Steel database with labelled clusters,,,AISI 8617 Steel,Ultimate tensile strength,834.0,MPa,Yield strength,625.0,MPa,Ductility,19.0,%,0.0,0.0,0.175,0.0,0.0,0.0,0.0,0.0,0.0,0.2249999999999999,0.035,0.04,0.0,0.0,0.0,0.0,0.5,0.8,97.475,0.0,0.55,0.0,0.0,0.0,0.0,0.0,0.0,0.2,0.0,0.0,0.0,0.0,0.0,0.0,0.0,0.0,,,"Heat Treated, Machined, Pseudocarburized, Reheated To 855C (1570F), 150C (300F) Temper","Heat Treated, Machined, Pseudocarburized, Reheated To 855C (1570F), 150C (300F) Temper",843,0,Carburized – quenched (oil) – wear-resistant surface steel,0
,,,1,Steel database with labelled clusters,,,AISI E9310 Steel,Ultimate tensile strength,917.0,MPa,Yield strength,605.0,MPa,Ductility,20.0,%,0.0,0.0,0.105,0.0,0.0,0.0,0.0,0.0,0.0,0.275,0.025,0.025,0.0,0.0,0.0,0.0,1.2,0.55,94.455,0.0,3.25,0.0,0.0,0.0,0.0,0.0,0.0,0.1149999999999999,0.0,0.0,0.0,0.0,0.0,0.0,0.0,0.0,,,"Normalized At 890C (1635F), 13 mm (0.5 In.) Round","Normalized At 890C (1635F), 13 mm (0.5 In.) Round",1058,4,Normalized (air cooled) – general-purpose steel,4
,,,1,Steel database with labelled clusters,,,ASTM A570 Steel,Ultimate tensile strength,450.0,MPa,Yield strength,345.0,MPa,Ductility,10.0,%,0.0,0.0,0.25,0.0,0.0,0.0,0.0,0.0,0.0,0.0,0.04,0.05,0.0,0.0,0.0,0.0,0.0,1.35,98.11,0.0,0.0,0.2,0.0,0.0,0.0,0.0,0.0,0.0,0.0,0.0,0.0,0.0,0.0,0.0,0.0,0.0,,,Grade 50,Grade 50,1399,1,Hot rolled – general construction steel,1
,,,1,Steel database with labelled clusters,,,ASTM A710 Steel,Ultimate tensile strength,515.0,MPa,Yield strength,450.0,MPa,Ductility,20.0,%,0.0,0.0,0.07,0.0,0.0,0.0,0.0,0.0,0.0,0.4,0.025,0.025,0.0,0.0,0.0,0.0,0.75,0.55,95.96,0.0,0.85,1.15,0.0,0.0,0.0,0.0,0.02,0.2,0.0,0.0,0.0,0.0,0.0,0.0,0.0,0.0,,,"Grade A, Class 3, Thickness > 50 mm","Grade A, Class 3, Thickness > 50 mm",1122,1,Hot rolled – general construction steel,1
,,,1,Steel database with labelled clusters,,,AISI 1118 Steel,Ultimate tensile strength,450.0,MPa,Yield strength,285.0,MPa,Ductility,34.0,%,0.0,0.0,0.17,0.0,0.0,0.0,0.0,0.0,0.0,0.0,0.04,0.105,0.0,0.0,0.0,0.0,0.0,1.45,98.235,0.0,0.0,0.0,0.0,0.0,0.0,0.0,0.0,0.0,0.0,0.0,0.0,0.0,0.0,0.0,0.0,0.0,,,Annealed At 790C (1450F),Annealed At 790C (1450F),1798,7,Annealed – easy-to-machine – round annealed stock,7
,,,1,Steel database with labelled clusters,,,AISI 5120H Steel,Ultimate tensile strength,883.0,MPa,Yield strength,696.0,MPa,Ductility,15.0,%,0.0,0.0,0.2,0.0,0.0,0.0,0.0,0.0,0.0,0.2249999999999999,0.035,0.04,0.0,0.0,0.0,0.0,0.8,0.8,97.9,0.0,0.0,0.0,0.0,0.0,0.0,0.0,0.0,0.0,0.0,0.0,0.0,0.0,0.0,0.0,0.0,0.0,,,"Heat Treated, Machined To 25 mm, Pseudocarburized, Reheated To 800C (1470F), 150C (300F) Temper","Heat Treated, Machined To 25 mm, Pseudocarburized, Reheated To 800C (1470F), 150C (300F) Temper",582,0,Carburized – quenched (oil) – wear-resistant surface steel,0
,,,1,Steel database with labelled clusters,,,AISI 1095 Steel,Ultimate tensile strength,1145.0,MPa,Yield strength,703.0,MPa,Ductility,15.0,%,0.0,0.0,0.965,0.0,0.0,0.0,0.0,0.0,0.0,0.0,0.04,0.05,0.0,0.0,0.0,0.0,0.0,0.4,98.545,0.0,0.0,0.0,0.0,0.0,0.0,0.0,0.0,0.0,0.0,0.0,0.0,0.0,0.0,0.0,0.0,0.0,,,"Oil Quenched From 800C (1475F), Tempered At 540C (1000F)","Oil Quenched From 800C (1475F), Tempered At 540C (1000F)",1804,6,Quenched (oil) & tempered – high-strength structural steel,6
,,,1,Steel database with labelled clusters,,,AISI 1040 Steel,Ultimate tensile strength,689.0,MPa,Yield strength,479.0,MPa,Ductility,26.0,%,0.0,0.0,0.405,0.0,0.0,0.0,0.0,0.0,0.0,0.0,0.04,0.05,0.0,0.0,0.0,0.0,0.0,0.75,98.755,0.0,0.0,0.0,0.0,0.0,0.0,0.0,0.0,0.0,0.0,0.0,0.0,0.0,0.0,0.0,0.0,0.0,,,"Water Quenched From 845C (1550F), 595C (1100F) Temper, 25 mm (1 In.) Round","Water Quenched From 845C (1550F), 595C (1100F) Temper, 25 mm (1 In.) Round",1960,10,Quenched (water) & tempered – high-strength structural steel,10
,,,1,Steel database with labelled clusters,,,AISI 6150 Steel,Ultimate tensile strength,1090.0,MPa,Yield strength,1035.0,MPa,Ductility,16.0,%,0.0,0.0,0.505,0.0,0.0,0.0,0.0,0.0,0.0,0.2249999999999999,0.035,0.04,0.0,0.0,0.0,0.15,0.95,0.8,97.295,0.0,0.0,0.0,0.0,0.0,0.0,0.0,0.0,0.0,0.0,0.0,0.0,0.0,0.0,0.0,0.0,0.0,,,"Oil Quenched 845C (1550F), 595C (1100F) Temper, 25 mm (1 In.) Round","Oil Quenched 845C (1550F), 595C (1100F) Temper, 25 mm (1 In.) Round",662,6,Quenched (oil) & tempered – high-strength structural steel,6
