Repository: Azhi-ss/SteelScientist

# Steel Labelled Clusters Dataset

This directory contains the cleaned steel labelled-clusters dataset used by
`regression/steel_labelled_clusters_regression.py`.

## Files

| File | Rows | Description |
|------|------|-------------|
| `raw/Steel database with labelled clusters.xlsx` | 3234 | Original spreadsheet. |
| `full_with_duplicates.csv` | 3234 | Raw spreadsheet mapped to the project regression schema. |
| `clean.csv` | 1943 | Strictly deduplicated regression mother table. |
| `train.csv` | 1554 | Fixed 8:2 training split generated from `clean.csv`. |
| `val.csv` | 389 | Fixed 8:2 validation split generated from `clean.csv`. |

File: datasets/steel_labelled_clusters/duplicate_rows.csv (part 13 of 33)
duplicate_group_id,source_entry,Material,Text,Tensile_value,Yield_value,Elongation_value,cluster_number,cluster_label,DOIs,Files,problem,status,Table_topic,title,abstract,Tensile_name,Tensile_unit,Yield_name,Yield_unit,Elongation_name,Elongation_unit,H,B,C,N,O,F,Na,Mg,Al,Si,P,S,Cl,Ca,Ti,V,Cr,Mn,Fe,Co,Ni,Cu,Zn,As,Y,Zr,Nb,Mo,Sn,Sb,La,Ce,Ta,W,Pb,Bi,Other_ele,Text_addition,actions,cluster_number_0_to_11
445,2311,AISI 4718H Steel,"Pseudocarburized, Reheated To 800C (1470F) And Oil Quenched, 150C (300F) Temper, 25 mm Round",1068.0,714.0,17.0,0,Carburized – quenched (oil) – wear-resistant surface steel,,,,1,Steel database with labelled clusters,,,Ultimate tensile strength,MPa,Yield strength,MPa,Ductility,%,0.0,0.0,0.18,0.0,0.0,0.0,0.0,0.0,0.0,0.2249999999999999,0.04,0.04,0.0,0.0,0.0,0.0,0.4499999999999999,0.7749999999999999,96.89,0.0,1.05,0.0,0.0,0.0,0.0,0.0,0.0,0.35,0.0,0.0,0.0,0.0,0.0,0.0,0.0,0.0,,,"Pseudocarburized, Reheated To 800C (1470F) And Oil Quenched, 150C (300F) Temper, 25 mm Round",0
446,446,AISI 4620H Steel,"Double Quenched And Tempered, Carburized, Oil Quenched, 150C (300F) Temper",841.0,533.0,22.0,5,Carburized – quenched (oil) – wear-resistant surface steel (variant),,,,1,Steel database with labelled clusters,,,Ultimate tensile strength,MPa,Yield strength,MPa,Ductility,%,0.0,0.0,0.2,0.0,0.0,0.0,0.0,0.0,0.0,0.25,0.035,0.04,0.0,0.0,0.0,0.0,0.0,0.55,96.9,0.0,1.775,0.0,0.0,0.0,0.0,0.0,0.0,0.25,0.0,0.0,0.0,0.0,0.0,0.0,0.0,0.0,,,"Double Quenched And Tempered, Carburized, Oil Quenched, 150C (300F) Temper",5
446,2288,AISI 4620H Steel,"Double Quenched And Tempered, Carburized, Oil Quenched, 150C (300F) Temper",841.0,533.0,22.0,5,Carburized – quenched (oil) – wear-resistant surface steel (variant),,,,1,Steel database with labelled clusters,,,Ultimate tensile strength,MPa,Yield strength,MPa,Ductility,%,0.0,0.0,0.2,0.0,0.0,0.0,0.0,0.0,0.0,0.25,0.035,0.04,0.0,0.0,0.0,0.0,0.0,0.55,96.9,0.0,1.775,0.0,0.0,0.0,0.0,0.0,0.0,0.25,0.0,0.0,0.0,0.0,0.0,0.0,0.0,0.0,,,"Double Quenched And Tempered, Carburized, Oil Quenched, 150C (300F) Temper",5
447,447,AISI 4820H Steel,"Double Quenched And Tempered (230C (450F)), 1.2 mm Case Depth",1355.0,1182.0,13.0,5,Carburized – quenched (oil) – wear-resistant surface steel (variant),,,,1,Steel database with labelled clusters,,,Ultimate tensile strength,MPa,Yield strength,MPa,Ductility,%,0.0,0.0,0.2,0.0,0.0,0.0,0.0,0.0,0.0,0.2249999999999999,0.035,0.04,0.0,0.0,0.0,0.0,0.0,0.6000000000000001,95.15,0.0,3.5,0.0,0.0,0.0,0.0,0.0,0.0,0.25,0.0,0.0,0.0,0.0,0.0,0.0,0.0,0.0,,,"Double Quenched And Tempered (230C (450F)), 1.2 mm Case Depth",5
447,2313,AISI 4820H Steel,"Double Quenched And Tempered (230C (450F)), 1.2 mm Case Depth",1355.0,1182.0,13.0,5,Carburized – quenched (oil) – wear-resistant surface steel (variant),,,,1,Steel database with labelled clusters,,,Ultimate tensile strength,MPa,Yield strength,MPa,Ductility,%,0.0,0.0,0.2,0.0,0.0,0.0,0.0,0.0,0.0,0.2249999999999999,0.035,0.04,0.0,0.0,0.0,0.0,0.0,0.6000000000000001,95.15,0.0,3.5,0.0,0.0,0.0,0.0,0.0,0.0,0.25,0.0,0.0,0.0,0.0,0.0,0.0,0.0,0.0,,,"Double Quenched And Tempered (230C (450F)), 1.2 mm Case Depth",5
448,448,AISI 4820H Steel,"Single Quenched And Tempered (230C (450F)), 1.2 mm Case Depth",1415.0,1272.0,13.0,5,Carburized – quenched (oil) – wear-resistant surface steel (variant),,,,1,Steel database with labelled clusters,,,Ultimate tensile strength,MPa,Yield strength,MPa,Ductility,%,0.0,0.0,0.2,0.0,0.0,0.0,0.0,0.0,0.0,0.2249999999999999,0.035,0.04,0.0,0.0,0.0,0.0,0.0,0.6000000000000001,95.15,0.0,3.5,0.0,0.0,0.0,0.0,0.0,0.0,0.25,0.0,0.0,0.0,0.0,0.0,0.0,0.0,0.0,,,"Single Quenched And Tempered (230C (450F)), 1.2 mm Case Depth",5
448,2476,AISI 4820H Steel,"Single Quenched And Tempered (230C (450F)), 1.2 mm Case Depth",1415.0,1272.0,13.0,5,Carburized – quenched (oil) – wear-resistant surface steel (variant),,,,1,Steel database with labelled clusters,,,Ultimate tensile strength,MPa,Yield strength,MPa,Ductility,%,0.0,0.0,0.2,0.0,0.0,0.0,0.0,0.0,0.0,0.2249999999999999,0.035,0.04,0.0,0.0,0.0,0.0,0.0,0.6000000000000001,95.15,0.0,3.5,0.0,0.0,0.0,0.0,0.0,0.0,0.25,0.0,0.0,0.0,0.0,0.0,0.0,0.0,0.0,,,"Single Quenched And Tempered (230C (450F)), 1.2 mm Case Depth",5
449,449,AISI 4815 Steel,"Pseudocarburized And Oil Quenched, 150C (300F) Temper, 13.7 mm (1 In.) Round",1170.0,1070.0,14.0,0,Carburized – quenched (oil) – wear-resistant surface steel,,,,1,Steel database with labelled clusters,,,Ultimate tensile strength,MPa,Yield strength,MPa,Ductility,%,0.0,0.0,0.155,0.0,0.0,0.0,0.0,0.0,0.0,0.2249999999999999,0.035,0.04,0.0,0.0,0.0,0.0,0.0,0.5,95.295,0.0,3.5,0.0,0.0,0.0,0.0,0.0,0.0,0.25,0.0,0.0,0.0,0.0,0.0,0.0,0.0,0.0,,,"Pseudocarburized And Oil Quenched, 150C (300F) Temper, 13.7 mm (1 In.) Round",0
449,2365,AISI 4815 Steel,"Pseudocarburized And Oil Quenched, 150C (300F) Temper, 13.7 mm (1 In.) Round",1170.0,1070.0,14.0,0,Carburized – quenched (oil) – wear-resistant surface steel,,,,1,Steel database with labelled clusters,,,Ultimate tensile strength,MPa,Yield strength,MPa,Ductility,%,0.0,0.0,0.155,0.0,0.0,0.0,0.0,0.0,0.0,0.2249999999999999,0.035,0.04,0.0,0.0,0.0,0.0,0.0,0.5,95.295,0.0,3.5,0.0,0.0,0.0,0.0,0.0,0.0,0.25,0.0,0.0,0.0,0.0,0.0,0.0,0.0,0.0,,,"Pseudocarburized And Oil Quenched, 150C (300F) Temper, 13.7 mm (1 In.) Round",0
450,450,AISI 4820H Steel,"Mock Carburized, Reheated To 800C (1470F), 150C (300F) Temper, 13 mm (0.5 In.) Round",1440.0,1195.0,14.0,8,Carburized – quenched (oil) – wear-resistant surface steel (variant),,,,1,Steel database with labelled clusters,,,Ultimate tensile strength,MPa,Yield strength,MPa,Ductility,%,0.0,0.0,0.2,0.0,0.0,0.0,0.0,0.0,0.0,0.2249999999999999,0.035,0.04,0.0,0.0,0.0,0.0,0.0,0.6000000000000001,95.15,0.0,3.5,0.0,0.0,0.0,0.0,0.0,0.0,0.25,0.0,0.0,0.0,0.0,0.0,0.0,0.0,0.0,,,"Mock Carburized, Reheated To 800C (1470F), 150C (300F) Temper, 13 mm (0.5 In.) Round",8
450,2347,AISI 4820H Steel,"Mock Carburized, Reheated To 800C (1470F), 150C (300F) Temper, 13 mm (0.5 In.) Round",1440.0,1195.0,14.0,8,Carburized – quenched (oil) – wear-resistant surface steel (variant),,,,1,Steel database with labelled clusters,,,Ultimate tensile strength,MPa,Yield strength,MPa,Ductility,%,0.0,0.0,0.2,0.0,0.0,0.0,0.0,0.0,0.0,0.2249999999999999,0.035,0.04,0.0,0.0,0.0,0.0,0.0,0.6000000000000001,95.15,0.0,3.5,0.0,0.0,0.0,0.0,0.0,0.0,0.25,0.0,0.0,0.0,0.0,0.0,0.0,0.0,0.0,,,"Mock Carburized, Reheated To 800C (1470F), 150C (300F) Temper, 13 mm (0.5 In.) Round",8
451,451,AISI 4150H Steel,"Oil Quenched 830C (1525F), 540C (1000F) Temper, 100 mm (4 In.) Round",1095.0,883.0,15.0,6,Quenched (oil) & tempered – high-strength structural steel,,,,1,Steel database with labelled clusters,,,Ultimate tensile strength,MPa,Yield strength,MPa,Ductility,%,0.0,0.0,0.505,0.0,0.0,0.0,0.0,0.0,0.0,0.2249999999999999,0.035,0.04,0.0,0.0,0.0,0.0,0.975,0.875,97.145,0.0,0.0,0.0,0.0,0.0,0.0,0.0,0.0,0.2,0.0,0.0,0.0,0.0,0.0,0.0,0.0,0.0,,,"Oil Quenched 830C (1525F), 540C (1000F) Temper, 100 mm (4 In.) Round",6
451,2947,AISI 4150H Steel,"Oil Quenched 830C (1525F), 540C (1000F) Temper, 100 mm (4 In.) Round",1095.0,883.0,15.0,6,Quenched (oil) & tempered – high-strength structural steel,,,,1,Steel database with labelled clusters,,,Ultimate tensile strength,MPa,Yield strength,MPa,Ductility,%,0.0,0.0,0.505,0.0,0.0,0.0,0.0,0.0,0.0,0.2249999999999999,0.035,0.04,0.0,0.0,0.0,0.0,0.975,0.875,97.145,0.0,0.0,0.0,0.0,0.0,0.0,0.0,0.0,0.2,0.0,0.0,0.0,0.0,0.0,0.0,0.0,0.0,,,"Oil Quenched 830C (1525F), 540C (1000F) Temper, 100 mm (4 In.) Round",6
452,452,AISI 4820H Steel,"Double Quenched And Tempered (150C (300F)), 1.2 mm Case Depth",1410.0,1141.0,13.0,5,Carburized – quenched (oil) – wear-resistant surface steel (variant),,,,1,Steel database with labelled clusters,,,Ultimate tensile strength,MPa,Yield strength,MPa,Ductility,%,0.0,0.0,0.2,0.0,0.0,0.0,0.0,0.0,0.0,0.2249999999999999,0.035,0.04,0.0,0.0,0.0,0.0,0.0,0.6000000000000001,95.15,0.0,3.5,0.0,0.0,0.0,0.0,0.0,0.0,0.25,0.0,0.0,0.0,0.0,0.0,0.0,0.0,0.0,,,"Double Quenched And Tempered (150C (300F)), 1.2 mm Case Depth",5
452,2345,AISI 4820H Steel,"Double Quenched And Tempered (150C (300F)), 1.2 mm Case Depth",1410.0,1141.0,13.0,5,Carburized – quenched (oil) – wear-resistant surface steel (variant),,,,1,Steel database with labelled clusters,,,Ultimate tensile strength,MPa,Yield strength,MPa,Ductility,%,0.0,0.0,0.2,0.0,0.0,0.0,0.0,0.0,0.0,0.2249999999999999,0.035,0.04,0.0,0.0,0.0,0.0,0.0,0.6000000000000001,95.15,0.0,3.5,0.0,0.0,0.0,0.0,0.0,0.0,0.25,0.0,0.0,0.0,0.0,0.0,0.0,0.0,0.0,,,"Double Quenched And Tempered (150C (300F)), 1.2 mm Case Depth",5
453,453,AISI 4820H Steel,"Mock Carburized, Reheated To 800C (1470F), 150C (300F) Temper, 25 mm (1 In.) Round",1170.0,869.0,15.0,8,Carburized – quenched (oil) – wear-resistant surface steel (variant),,,,1,Steel database with labelled clusters,,,Ultimate tensile strength,MPa,Yield strength,MPa,Ductility,%,0.0,0.0,0.2,0.0,0.0,0.0,0.0,0.0,0.0,0.2249999999999999,0.035,0.04,0.0,0.0,0.0,0.0,0.0,0.6000000000000001,95.15,0.0,3.5,0.0,0.0,0.0,0.0,0.0,0.0,0.25,0.0,0.0,0.0,0.0,0.0,0.0,0.0,0.0,,,"Mock Carburized, Reheated To 800C (1470F), 150C (300F) Temper, 25 mm (1 In.) Round",8
453,2463,AISI 4820H Steel,"Mock Carburized, Reheated To 800C (1470F), 150C (300F) Temper, 25 mm (1 In.) Round",1170.0,869.0,15.0,8,Carburized – quenched (oil) – wear-resistant surface steel (variant),,,,1,Steel database with labelled clusters,,,Ultimate tensile strength,MPa,Yield strength,MPa,Ductility,%,0.0,0.0,0.2,0.0,0.0,0.0,0.0,0.0,0.0,0.2249999999999999,0.035,0.04,0.0,0.0,0.0,0.0,0.0,0.6000000000000001,95.15,0.0,3.5,0.0,0.0,0.0,0.0,0.0,0.0,0.25,0.0,0.0,0.0,0.0,0.0,0.0,0.0,0.0,,,"Mock Carburized, Reheated To 800C (1470F), 150C (300F) Temper, 25 mm (1 In.) Round",8
454,454,AISI E4340 Steel,"Normalized, 13 mm (0.5 In.) Round",1448.0,972.0,12.0,9,Normalized – general-purpose steel (round normalized stock),,,,1,Steel database with labelled clusters,,,Ultimate tensile strength,MPa,Yield strength,MPa,Ductility,%,0.0,0.0,0.405,0.0,0.0,0.0,0.0,0.0,0.0,0.2249999999999999,0.025,0.02,0.0,0.0,0.0,0.0,0.8,0.75,95.7,0.0,1.825,0.0,0.0,0.0,0.0,0.0,0.0,0.25,0.0,0.0,0.0,0.0,0.0,0.0,0.0,0.0,,,"Normalized, 13 mm (0.5 In.) Round",9
454,2859,AISI E4340 Steel,"Normalized, 13 mm (0.5 In.) Round",1448.0,972.0,12.0,9,Normalized – general-purpose steel (round normalized stock),,,,1,Steel database with labelled clusters,,,Ultimate tensile strength,MPa,Yield strength,MPa,Ductility,%,0.0,0.0,0.405,0.0,0.0,0.0,0.0,0.0,0.0,0.2249999999999999,0.025,0.02,0.0,0.0,0.0,0.0,0.8,0.75,95.7,0.0,1.825,0.0,0.0,0.0,0.0,0.0,0.0,0.25,0.0,0.0,0.0,0.0,0.0,0.0,0.0,0.0,,,"Normalized, 13 mm (0.5 In.) Round",9
455,455,AISI 4620H Steel,"Normalized, 100 mm (4 In.) Round",530.0,360.0,30.0,9,Normalized – general-purpose steel (round normalized stock),,,,1,Steel database with labelled clusters,,,Ultimate tensile strength,MPa,Yield strength,MPa,Ductility,%,0.0,0.0,0.2,0.0,0.0,0.0,0.0,0.0,0.0,0.25,0.035,0.04,0.0,0.0,0.0,0.0,0.0,0.55,96.9,0.0,1.775,0.0,0.0,0.0,0.0,0.0,0.0,0.25,0.0,0.0,0.0,0.0,0.0,0.0,0.0,0.0,,,"Normalized, 100 mm (4 In.) Round",9
455,2298,AISI 4620H Steel,"Normalized, 100 mm (4 In.) Round",530.0,360.0,30.0,9,Normalized – general-purpose steel (round normalized stock),,,,1,Steel database with labelled clusters,,,Ultimate tensile strength,MPa,Yield strength,MPa,Ductility,%,0.0,0.0,0.2,0.0,0.0,0.0,0.0,0.0,0.0,0.25,0.035,0.04,0.0,0.0,0.0,0.0,0.0,0.55,96.9,0.0,1.775,0.0,0.0,0.0,0.0,0.0,0.0,0.25,0.0,0.0,0.0,0.0,0.0,0.0,0.0,0.0,,,"Normalized, 100 mm (4 In.) Round",9
456,456,AISI 4815 Steel,"Pseudocarburized, Reheated To 800C (1470F) And Oil Quenched, 150C (300F) Temper, 13.7 mm (1 In.) Round",1160.0,993.0,15.0,0,Carburized – quenched (oil) – wear-resistant surface steel,,,,1,Steel database with labelled clusters,,,Ultimate tensile strength,MPa,Yield strength,MPa,Ductility,%,0.0,0.0,0.155,0.0,0.0,0.0,0.0,0.0,0.0,0.2249999999999999,0.035,0.04,0.0,0.0,0.0,0.0,0.0,0.5,95.295,0.0,3.5,0.0,0.0,0.0,0.0,0.0,0.0,0.25,0.0,0.0,0.0,0.0,0.0,0.0,0.0,0.0,,,"Pseudocarburized, Reheated To 800C (1470F) And Oil Quenched, 150C (300F) Temper, 13.7 mm (1 In.) Round",0
456,2290,AISI 4815 Steel,"Pseudocarburized, Reheated To 800C (1470F) And Oil Quenched, 150C (300F) Temper, 13.7 mm (1 In.) Round",1160.0,993.0,15.0,0,Carburized – quenched (oil) – wear-resistant surface steel,,,,1,Steel database with labelled clusters,,,Ultimate tensile strength,MPa,Yield strength,MPa,Ductility,%,0.0,0.0,0.155,0.0,0.0,0.0,0.0,0.0,0.0,0.2249999999999999,0.035,0.04,0.0,0.0,0.0,0.0,0.0,0.5,95.295,0.0,3.5,0.0,0.0,0.0,0.0,0.0,0.0,0.25,0.0,0.0,0.0,0.0,0.0,0.0,0.0,0.0,,,"Pseudocarburized, Reheated To 800C (1470F) And Oil Quenched, 150C (300F) Temper, 13.7 mm (1 In.) Round",0
457,457,AISI 4422 Steel,"Heat Treated In 13.7 mm Rounds, Reheated To 820C (1510F), 150C (300F) Temper",841.0,455.0,16.0,0,Carburized – quenched (oil) – wear-resistant surface steel,,,,1,Steel database with labelled clusters,,,Ultimate tensile strength,MPa,Yield strength,MPa,Ductility,%,0.0,0.0,0.225,0.0,0.0,0.0,0.0,0.0,0.0,0.2249999999999999,0.035,0.04,0.0,0.0,0.0,0.0,0.0,0.75,98.325,0.0,0.0,0.0,0.0,0.0,0.0,0.0,0.0,0.4,0.0,0.0,0.0,0.0,0.0,0.0,0.0,0.0,,,"Heat Treated In 13.7 mm Rounds, Reheated To 820C (1510F), 150C (300F) Temper",0
457,2231,AISI 4422 Steel,"Heat Treated In 13.7 mm Rounds, Reheated To 820C (1510F), 150C (300F) Temper",841.0,455.0,16.0,0,Carburized – quenched (oil) – wear-resistant surface steel,,,,1,Steel database with labelled clusters,,,Ultimate tensile strength,MPa,Yield strength,MPa,Ductility,%,0.0,0.0,0.225,0.0,0.0,0.0,0.0,0.0,0.0,0.2249999999999999,0.035,0.04,0.0,0.0,0.0,0.0,0.0,0.75,98.325,0.0,0.0,0.0,0.0,0.0,0.0,0.0,0.0,0.4,0.0,0.0,0.0,0.0,0.0,0.0,0.0,0.0,,,"Heat Treated In 13.7 mm Rounds, Reheated To 820C (1510F), 150C (300F) Temper",0
458,458,AISI E4340 H Steel,"Oil Quenched 800C (1470F), 540C (1000F) Temper, 13 mm (0.5 In.) Round",1255.0,1165.0,13.0,6,Quenched (oil) & tempered – high-strength structural steel,,,,1,Steel database with labelled clusters,,,Ultimate tensile strength,MPa,Yield strength,MPa,Ductility,%,0.0,0.0,0.405,0.0,0.0,0.0,0.0,0.0,0.0,0.2249999999999999,0.025,0.02,0.0,0.0,0.0,0.0,0.8,0.7749999999999999,95.725,0.0,1.775,0.0,0.0,0.0,0.0,0.0,0.0,0.25,0.0,0.0,0.0,0.0,0.0,0.0,0.0,0.0,,,"Oil Quenched 800C (1470F), 540C (1000F) Temper, 13 mm (0.5 In.) Round",6
458,2925,AISI E4340 H Steel,"Oil Quenched 800C (1470F), 540C (1000F) Temper, 13 mm (0.5 In.) Round",1255.0,1165.0,13.0,6,Quenched (oil) & tempered – high-strength structural steel,,,,1,Steel database with labelled clusters,,,Ultimate tensile strength,MPa,Yield strength,MPa,Ductility,%,0.0,0.0,0.405,0.0,0.0,0.0,0.0,0.0,0.0,0.2249999999999999,0.025,0.02,0.0,0.0,0.0,0.0,0.8,0.7749999999999999,95.725,0.0,1.775,0.0,0.0,0.0,0.0,0.0,0.0,0.25,0.0,0.0,0.0,0.0,0.0,0.0,0.0,0.0,,,"Oil Quenched 800C (1470F), 540C (1000F) Temper, 13 mm (0.5 In.) Round",6
459,459,AISI E4340 H Steel,"Oil Quenched 800C (1470F), 650C (1200F) Temper, 25 mm Round",958.0,883.0,20.0,6,Quenched (oil) & tempered – high-strength structural steel,,,,1,Steel database with labelled clusters,,,Ultimate tensile strength,MPa,Yield strength,MPa,Ductility,%,0.0,0.0,0.405,0.0,0.0,0.0,0.0,0.0,0.0,0.2249999999999999,0.025,0.02,0.0,0.0,0.0,0.0,0.8,0.7749999999999999,95.725,0.0,1.775,0.0,0.0,0.0,0.0,0.0,0.0,0.25,0.0,0.0,0.0,0.0,0.0,0.0,0.0,0.0,,,"Oil Quenched 800C (1470F), 650C (1200F) Temper, 25 mm Round",6
459,3140,AISI E4340 H Steel,"Oil Quenched 800C (1470F), 650C (1200F) Temper, 25 mm Round",958.0,883.0,20.0,6,Quenched (oil) & tempered – high-strength structural steel,,,,1,Steel database with labelled clusters,,,Ultimate tensile strength,MPa,Yield strength,MPa,Ductility,%,0.0,0.0,0.405,0.0,0.0,0.0,0.0,0.0,0.0,0.2249999999999999,0.025,0.02,0.0,0.0,0.0,0.0,0.8,0.7749999999999999,95.725,0.0,1.775,0.0,0.0,0.0,0.0,0.0,0.0,0.25,0.0,0.0,0.0,0.0,0.0,0.0,0.0,0.0,,,"Oil Quenched 800C (1470F), 650C (1200F) Temper, 25 mm Round",6
460,460,AISI 4620 Steel,"Double Quenched And Tempered, Carburized, Oil Quenched, 230C (450F) Temper",795.0,531.0,22.0,5,Carburized – quenched (oil) – wear-resistant surface steel (variant),,,,1,Steel database with labelled clusters,,,Ultimate tensile strength,MPa,Yield strength,MPa,Ductility,%,0.0,0.0,0.195,0.0,0.0,0.0,0.0,0.0,0.0,0.25,0.035,0.04,0.0,0.0,0.0,0.0,0.0,0.55,96.855,0.0,1.825,0.0,0.0,0.0,0.0,0.0,0.0,0.25,0.0,0.0,0.0,0.0,0.0,0.0,0.0,0.0,,,"Double Quenched And Tempered, Carburized, Oil Quenched, 230C (450F) Temper",5
460,2268,AISI 4620 Steel,"Double Quenched And Tempered, Carburized, Oil Quenched, 230C (450F) Temper",795.0,531.0,22.0,5,Carburized – quenched (oil) – wear-resistant surface steel (variant),,,,1,Steel database with labelled clusters,,,Ultimate tensile strength,MPa,Yield strength,MPa,Ductility,%,0.0,0.0,0.195,0.0,0.0,0.0,0.0,0.0,0.0,0.25,0.035,0.04,0.0,0.0,0.0,0.0,0.0,0.55,96.855,0.0,1.825,0.0,0.0,0.0,0.0,0.0,0.0,0.25,0.0,0.0,0.0,0.0,0.0,0.0,0.0,0.0,,,"Double Quenched And Tempered, Carburized, Oil Quenched, 230C (450F) Temper",5
461,461,AISI 4620H Steel,"Mock Carburized, 150C (300F) Temper, 50 mm (2 In.) Round",660.0,450.0,27.0,8,Carburized – quenched (oil) – wear-resistant surface steel (variant),,,,1,Steel database with labelled clusters,,,Ultimate tensile strength,MPa,Yield strength,MPa,Ductility,%,0.0,0.0,0.2,0.0,0.0,0.0,0.0,0.0,0.0,0.25,0.035,0.04,0.0,0.0,0.0,0.0,0.0,0.55,96.9,0.0,1.775,0.0,0.0,0.0,0.0,0.0,0.0,0.25,0.0,0.0,0.0,0.0,0.0,0.0,0.0,0.0,,,"Mock Carburized, 150C (300F) Temper, 50 mm (2 In.) Round",8
461,2243,AISI 4620H Steel,"Mock Carburized, 150C (300F) Temper, 50 mm (2 In.) Round",660.0,450.0,27.0,8,Carburized – quenched (oil) – wear-resistant surface steel (variant),,,,1,Steel database with labelled clusters,,,Ultimate tensile strength,MPa,Yield strength,MPa,Ductility,%,0.0,0.0,0.2,0.0,0.0,0.0,0.0,0.0,0.0,0.25,0.035,0.04,0.0,0.0,0.0,0.0,0.0,0.55,96.9,0.0,1.775,0.0,0.0,0.0,0.0,0.0,0.0,0.25,0.0,0.0,0.0,0.0,0.0,0.0,0.0,0.0,,,"Mock Carburized, 150C (300F) Temper, 50 mm (2 In.) Round",8
462,462,AISI 4820H Steel,Annealed 815C (1500F),760.0,485.0,24.0,7,Annealed – easy-to-machine – round annealed stock,,,,1,Steel database with labelled clusters,,,Ultimate tensile strength,MPa,Yield strength,MPa,Ductility,%,0.0,0.0,0.2,0.0,0.0,0.0,0.0,0.0,0.0,0.2249999999999999,0.035,0.04,0.0,0.0,0.0,0.0,0.0,0.6000000000000001,95.15,0.0,3.5,0.0,0.0,0.0,0.0,0.0,0.0,0.25,0.0,0.0,0.0,0.0,0.0,0.0,0.0,0.0,,,Annealed 815C (1500F),7
462,2393,AISI 4820H Steel,Annealed 815C (1500F),760.0,485.0,24.0,7,Annealed – easy-to-machine – round annealed stock,,,,1,Steel database with labelled clusters,,,Ultimate tensile strength,MPa,Yield strength,MPa,Ductility,%,0.0,0.0,0.2,0.0,0.0,0.0,0.0,0.0,0.0,0.2249999999999999,0.035,0.04,0.0,0.0,0.0,0.0,0.0,0.6000000000000001,95.15,0.0,3.5,0.0,0.0,0.0,0.0,0.0,0.0,0.25,0.0,0.0,0.0,0.0,0.0,0.0,0.0,0.0,,,Annealed 815C (1500F),7
463,463,AISI 4820H Steel,"Normalized 860C (1580F), 100 mm (4 In.) Round",717.0,470.0,22.0,4,Normalized (air cooled) – general-purpose steel,,,,1,Steel database with labelled clusters,,,Ultimate tensile strength,MPa,Yield strength,MPa,Ductility,%,0.0,0.0,0.2,0.0,0.0,0.0,0.0,0.0,0.0,0.2249999999999999,0.035,0.04,0.0,0.0,0.0,0.0,0.0,0.6000000000000001,95.15,0.0,3.5,0.0,0.0,0.0,0.0,0.0,0.0,0.25,0.0,0.0,0.0,0.0,0.0,0.0,0.0,0.0,,,"Normalized 860C (1580F), 100 mm (4 In.) Round",4
463,2412,AISI 4820H Steel,"Normalized 860C (1580F), 100 mm (4 In.) Round",717.0,470.0,22.0,4,Normalized (air cooled) – general-purpose steel,,,,1,Steel database with labelled clusters,,,Ultimate tensile strength,MPa,Yield strength,MPa,Ductility,%,0.0,0.0,0.2,0.0,0.0,0.0,0.0,0.0,0.0,0.2249999999999999,0.035,0.04,0.0,0.0,0.0,0.0,0.0,0.6000000000000001,95.15,0.0,3.5,0.0,0.0,0.0,0.0,0.0,0.0,0.25,0.0,0.0,0.0,0.0,0.0,0.0,0.0,0.0,,,"Normalized 860C (1580F), 100 mm (4 In.) Round",4
464,464,AISI 4820H Steel,"Single Quenched And Tempered (150C (300F)), 1.2 mm Case Depth",1431.0,1150.0,13.0,5,Carburized – quenched (oil) – wear-resistant surface steel (variant),,,,1,Steel database with labelled clusters,,,Ultimate tensile strength,MPa,Yield strength,MPa,Ductility,%,0.0,0.0,0.2,0.0,0.0,0.0,0.0,0.0,0.0,0.2249999999999999,0.035,0.04,0.0,0.0,0.0,0.0,0.0,0.6000000000000001,95.15,0.0,3.5,0.0,0.0,0.0,0.0,0.0,0.0,0.25,0.0,0.0,0.0,0.0,0.0,0.0,0.0,0.0,,,"Single Quenched And Tempered (150C (300F)), 1.2 mm Case Depth",5
464,2307,AISI 4820H Steel,"Single Quenched And Tempered (150C (300F)), 1.2 mm Case Depth",1431.0,1150.0,13.0,5,Carburized – quenched (oil) – wear-resistant surface steel (variant),,,,1,Steel database with labelled clusters,,,Ultimate tensile strength,MPa,Yield strength,MPa,Ductility,%,0.0,0.0,0.2,0.0,0.0,0.0,0.0,0.0,0.0,0.2249999999999999,0.035,0.04,0.0,0.0,0.0,0.0,0.0,0.6000000000000001,95.15,0.0,3.5,0.0,0.0,0.0,0.0,0.0,0.0,0.25,0.0,0.0,0.0,0.0,0.0,0.0,0.0,0.0,,,"Single Quenched And Tempered (150C (300F)), 1.2 mm Case Depth",5
465,465,AISI 4820H Steel,"Heat Treated, Machined To 13.7 mm, Pseudocarburized, Reheated To 755C (1390F), 150C (300F) Temper",1234.0,820.0,14.0,0,Carburized – quenched (oil) – wear-resistant surface steel,,,,1,Steel database with labelled clusters,,,Ultimate tensile strength,MPa,Yield strength,MPa,Ductility,%,0.0,0.0,0.2,0.0,0.0,0.0,0.0,0.0,0.0,0.2249999999999999,0.035,0.04,0.0,0.0,0.0,0.0,0.0,0.6000000000000001,95.15,0.0,3.5,0.0,0.0,0.0,0.0,0.0,0.0,0.25,0.0,0.0,0.0,0.0,0.0,0.0,0.0,0.0,,,"Heat Treated, Machined To 13.7 mm, Pseudocarburized, Reheated To 755C (1390F), 150C (300F) Temper",0
465,2314,AISI 4820H Steel,"Heat Treated, Machined To 13.7 mm, Pseudocarburized, Reheated To 755C (1390F), 150C (300F) Temper",1234.0,820.0,14.0,0,Carburized – quenched (oil) – wear-resistant surface steel,,,,1,Steel database with labelled clusters,,,Ultimate tensile strength,MPa,Yield strength,MPa,Ductility,%,0.0,0.0,0.2,0.0,0.0,0.0,0.0,0.0,0.0,0.2249999999999999,0.035,0.04,0.0,0.0,0.0,0.0,0.0,0.6000000000000001,95.15,0.0,3.5,0.0,0.0,0.0,0.0,0.0,0.0,0.25,0.0,0.0,0.0,0.0,0.0,0.0,0.0,0.0,,,"Heat Treated, Machined To 13.7 mm, Pseudocarburized, Reheated To 755C (1390F), 150C (300F) Temper",0
466,466,AISI 4820 Steel,"Mock Carburized, Reheated To 800C (1470F), 150C (300F) Temper, 13 mm (0.5 In.) Round",1440.0,1195.0,14.0,8,Carburized – quenched (oil) – wear-resistant surface steel (variant),,,,1,Steel database with labelled clusters,,,Ultimate tensile strength,MPa,Yield strength,MPa,Ductility,%,0.0,0.0,0.205,0.0,0.0,0.0,0.0,0.0,0.0,0.2249999999999999,0.035,0.04,0.0,0.0,0.0,0.0,0.0,0.6,95.145,0.0,3.5,0.0,0.0,0.0,0.0,0.0,0.0,0.25,0.0,0.0,0.0,0.0,0.0,0.0,0.0,0.0,,,"Mock Carburized, Reheated To 800C (1470F), 150C (300F) Temper, 13 mm (0.5 In.) Round",8
466,2341,AISI 4820 Steel,"Mock Carburized, Reheated To 800C (1470F), 150C (300F) Temper, 13 mm (0.5 In.) Round",1440.0,1195.0,14.0,8,Carburized – quenched (oil) – wear-resistant surface steel (variant),,,,1,Steel database with labelled clusters,,,Ultimate tensile strength,MPa,Yield strength,MPa,Ductility,%,0.0,0.0,0.205,0.0,0.0,0.0,0.0,0.0,0.0,0.2249999999999999,0.035,0.04,0.0,0.0,0.0,0.0,0.0,0.6,95.145,0.0,3.5,0.0,0.0,0.0,0.0,0.0,0.0,0.25,0.0,0.0,0.0,0.0,0.0,0.0,0.0,0.0,,,"Mock Carburized, Reheated To 800C (1470F), 150C (300F) Temper, 13 mm (0.5 In.) Round",8
467,467,AISI 4320 Steel,"Double Quenched And Tempered (Carburized 925C (1700F) For 8Hrs, Pot Cooled, Reheated To 815C (1500F), Quenched In Agitated Oil, Reheated To 775C, Quenched In Agitated Oil, 150C (300F) Temper), 1.9 mm Case Depth",1050.0,670.0,19.0,5,Carburized – quenched (oil) – wear-resistant surface steel (variant),,,,1,Steel database with labelled clusters,,,Ultimate tensile strength,MPa,Yield strength,MPa,Ductility,%,0.0,0.0,0.195,0.0,0.0,0.0,0.0,0.0,0.0,0.2249999999999999,0.035,0.04,0.0,0.0,0.0,0.0,0.5,0.55,96.38,0.0,1.825,0.0,0.0,0.0,0.0,0.0,0.0,0.25,0.0,0.0,0.0,0.0,0.0,0.0,0.0,0.0,,,"Double Quenched And Tempered (Carburized 925C (1700F) For 8Hrs, Pot Cooled, Reheated To 815C (1500F), Quenched In Agitated Oil, Reheated To 775C, Quenched In Agitated Oil, 150C (300F) Temper), 1.9 mm Case Depth",5
467,2150,AISI 4320 Steel,"Double Quenched And Tempered (Carburized 925C (1700F) For 8Hrs, Pot Cooled, Reheated To 815C (1500F), Quenched In Agitated Oil, Reheated To 775C, Quenched In Agitated Oil, 150C (300F) Temper), 1.9 mm Case Depth",1050.0,670.0,19.0,5,Carburized – quenched (oil) – wear-resistant surface steel (variant),,,,1,Steel database with labelled clusters,,,Ultimate tensile strength,MPa,Yield strength,MPa,Ductility,%,0.0,0.0,0.195,0.0,0.0,0.0,0.0,0.0,0.0,0.2249999999999999,0.035,0.04,0.0,0.0,0.0,0.0,0.5,0.55,96.38,0.0,1.825,0.0,0.0,0.0,0.0,0.0,0.0,0.25,0.0,0.0,0.0,0.0,0.0,0.0,0.0,0.0,,,"Double Quenched And Tempered (Carburized 925C (1700F) For 8Hrs, Pot Cooled, Reheated To 815C (1500F), Quenched In Agitated Oil, Reheated To 775C, Quenched In Agitated Oil, 150C (300F) Temper), 1.9 mm Case Depth",5
468,468,AISI 4820H Steel,"Normalized 860C (1580F), 50 mm (2 In.) Round",738.0,475.0,23.0,4,Normalized (air cooled) – general-purpose steel,,,,1,Steel database with labelled clusters,,,Ultimate tensile strength,MPa,Yield strength,MPa,Ductility,%,0.0,0.0,0.2,0.0,0.0,0.0,0.0,0.0,0.0,0.2249999999999999,0.035,0.04,0.0,0.0,0.0,0.0,0.0,0.6000000000000001,95.15,0.0,3.5,0.0,0.0,0.0,0.0,0.0,0.0,0.25,0.0,0.0,0.0,0.0,0.0,0.0,0.0,0.0,,,"Normalized 860C (1580F), 50 mm (2 In.) Round",4
468,2363,AISI 4820H Steel,"Normalized 860C (1580F), 50 mm (2 In.) Round",738.0,475.0,23.0,4,Normalized (air cooled) – general-purpose steel,,,,1,Steel database with labelled clusters,,,Ultimate tensile strength,MPa,Yield strength,MPa,Ductility,%,0.0,0.0,0.2,0.0,0.0,0.0,0.0,0.0,0.0,0.2249999999999999,0.035,0.04,0.0,0.0,0.0,0.0,0.0,0.6000000000000001,95.15,0.0,3.5,0.0,0.0,0.0,0.0,0.0,0.0,0.25,0.0,0.0,0.0,0.0,0.0,0.0,0.0,0.0,,,"Normalized 860C (1580F), 50 mm (2 In.) Round",4
469,469,AISI 4620H Steel,"Direct Quench From Pot, Carburized, Oil Quenched, 150C (300F) Temper",1022.0,802.0,17.0,5,Carburized – quenched (oil) – wear-resistant surface steel (variant),,,,1,Steel database with labelled clusters,,,Ultimate tensile strength,MPa,Yield strength,MPa,Ductility,%,0.0,0.0,0.2,0.0,0.0,0.0,0.0,0.0,0.0,0.25,0.035,0.04,0.0,0.0,0.0,0.0,0.0,0.55,96.9,0.0,1.775,0.0,0.0,0.0,0.0,0.0,0.0,0.25,0.0,0.0,0.0,0.0,0.0,0.0,0.0,0.0,,,"Direct Quench From Pot, Carburized, Oil Quenched, 150C (300F) Temper",5
469,2340,AISI 4620H Steel,"Direct Quench From Pot, Carburized, Oil Quenched, 150C (300F) Temper",1022.0,802.0,17.0,5,Carburized – quenched (oil) – wear-resistant surface steel (variant),,,,1,Steel database with labelled clusters,,,Ultimate tensile strength,MPa,Yield strength,MPa,Ductility,%,0.0,0.0,0.2,0.0,0.0,0.0,0.0,0.0,0.0,0.25,0.035,0.04,0.0,0.0,0.0,0.0,0.0,0.55,96.9,0.0,1.775,0.0,0.0,0.0,0.0,0.0,0.0,0.25,0.0,0.0,0.0,0.0,0.0,0.0,0.0,0.0,,,"Direct Quench From Pot, Carburized, Oil Quenched, 150C (300F) Temper",5
470,470,AISI 4820H Steel,"Normalized 860C (1580F), 13 mm (0.5 In.) Round",772.0,495.0,26.0,4,Normalized (air cooled) – general-purpose steel,,,,1,Steel database with labelled clusters,,,Ultimate tensile strength,MPa,Yield strength,MPa,Ductility,%,0.0,0.0,0.2,0.0,0.0,0.0,0.0,0.0,0.0,0.2249999999999999,0.035,0.04,0.0,0.0,0.0,0.0,0.0,0.6000000000000001,95.15,0.0,3.5,0.0,0.0,0.0,0.0,0.0,0.0,0.25,0.0,0.0,0.0,0.0,0.0,0.0,0.0,0.0,,,"Normalized 860C (1580F), 13 mm (0.5 In.) Round",4
470,2360,AISI 4820H Steel,"Normalized 860C (1580F), 13 mm (0.5 In.) Round",772.0,495.0,26.0,4,Normalized (air cooled) – general-purpose steel,,,,1,Steel database with labelled clusters,,,Ultimate tensile strength,MPa,Yield strength,MPa,Ductility,%,0.0,0.0,0.2,0.0,0.0,0.0,0.0,0.0,0.0,0.2249999999999999,0.035,0.04,0.0,0.0,0.0,0.0,0.0,0.6000000000000001,95.15,0.0,3.5,0.0,0.0,0.0,0.0,0.0,0.0,0.25,0.0,0.0,0.0,0.0,0.0,0.0,0.0,0.0,,,"Normalized 860C (1580F), 13 mm (0.5 In.) Round",4
471,471,AISI 4820H Steel,"Mock Carburized, Reheated To 800C (1470F), 230C (450F) Temper, 25 mm (1 In.) Round",1125.0,827.0,15.0,8,Carburized – quenched (oil) – wear-resistant surface steel (variant),,,,1,Steel database with labelled clusters,,,Ultimate tensile strength,MPa,Yield strength,MPa,Ductility,%,0.0,0.0,0.2,0.0,0.0,0.0,0.0,0.0,0.0,0.2249999999999999,0.035,0.04,0.0,0.0,0.0,0.0,0.0,0.6000000000000001,95.15,0.0,3.5,0.0,0.0,0.0,0.0,0.0,0.0,0.25,0.0,0.0,0.0,0.0,0.0,0.0,0.0,0.0,,,"Mock Carburized, Reheated To 800C (1470F), 230C (450F) Temper, 25 mm (1 In.) Round",8
471,2346,AISI 4820H Steel,"Mock Carburized, Reheated To 800C (1470F), 230C (450F) Temper, 25 mm (1 In.) Round",1125.0,827.0,15.0,8,Carburized – quenched (oil) – wear-resistant surface steel (variant),,,,1,Steel database with labelled clusters,,,Ultimate tensile strength,MPa,Yield strength,MPa,Ductility,%,0.0,0.0,0.2,0.0,0.0,0.0,0.0,0.0,0.0,0.2249999999999999,0.035,0.04,0.0,0.0,0.0,0.0,0.0,0.6000000000000001,95.15,0.0,3.5,0.0,0.0,0.0,0.0,0.0,0.0,0.25,0.0,0.0,0.0,0.0,0.0,0.0,0.0,0.0,,,"Mock Carburized, Reheated To 800C (1470F), 230C (450F) Temper, 25 mm (1 In.) Round",8
472,472,AISI 4820 Steel,"Mock Carburized, Reheated To 800C (1470F), 150C (300F) Temper, 100 mm (4 In.) Round",820.0,560.0,23.0,8,Carburized – quenched (oil) – wear-resistant surface steel (variant),,,,1,Steel database with labelled clusters,,,Ultimate tensile strength,MPa,Yield strength,MPa,Ductility,%,0.0,0.0,0.205,0.0,0.0,0.0,0.0,0.0,0.0,0.2249999999999999,0.035,0.04,0.0,0.0,0.0,0.0,0.0,0.6,95.145,0.0,3.5,0.0,0.0,0.0,0.0,0.0,0.0,0.25,0.0,0.0,0.0,0.0,0.0,0.0,0.0,0.0,,,"Mock Carburized, Reheated To 800C (1470F), 150C (300F) Temper, 100 mm (4 In.) Round",8
472,2343,AISI 4820 Steel,"Mock Carburized, Reheated To 800C (1470F), 150C (300F) Temper, 100 mm (4 In.) Round",820.0,560.0,23.0,8,Carburized – quenched (oil) – wear-resistant surface steel (variant),,,,1,Steel database with labelled clusters,,,Ultimate tensile strength,MPa,Yield strength,MPa,Ductility,%,0.0,0.0,0.205,0.0,0.0,0.0,0.0,0.0,0.0,0.2249999999999999,0.035,0.04,0.0,0.0,0.0,0.0,0.0,0.6,95.145,0.0,3.5,0.0,0.0,0.0,0.0,0.0,0.0,0.25,0.0,0.0,0.0,0.0,0.0,0.0,0.0,0.0,,,"Mock Carburized, Reheated To 800C (1470F), 150C (300F) Temper, 100 mm (4 In.) Round",8
473,473,AISI 4820H Steel,"Normalized 860C (1580F), 25 mm (1 In.) Round",758.0,485.0,24.0,4,Normalized (air cooled) – general-purpose steel,,,,1,Steel database with labelled clusters,,,Ultimate tensile strength,MPa,Yield strength,MPa,Ductility,%,0.0,0.0,0.2,0.0,0.0,0.0,0.0,0.0,0.0,0.2249999999999999,0.035,0.04,0.0,0.0,0.0,0.0,0.0,0.6000000000000001,95.15,0.0,3.5,0.0,0.0,0.0,0.0,0.0,0.0,0.25,0.0,0.0,0.0,0.0,0.0,0.0,0.0,0.0,,,"Normalized 860C (1580F), 25 mm (1 In.) Round",4
473,2339,AISI 4820H Steel,"Normalized 860C (1580F), 25 mm (1 In.) Round",758.0,485.0,24.0,4,Normalized (air cooled) – general-purpose steel,,,,1,Steel database with labelled clusters,,,Ultimate tensile strength,MPa,Yield strength,MPa,Ductility,%,0.0,0.0,0.2,0.0,0.0,0.0,0.0,0.0,0.0,0.2249999999999999,0.035,0.04,0.0,0.0,0.0,0.0,0.0,0.6000000000000001,95.15,0.0,3.5,0.0,0.0,0.0,0.0,0.0,0.0,0.25,0.0,0.0,0.0,0.0,0.0,0.0,0.0,0.0,,,"Normalized 860C (1580F), 25 mm (1 In.) Round",4
474,474,AISI 4620 Steel,"Normalized, 100 mm (4 In.) Round",530.0,360.0,30.0,9,Normalized – general-purpose steel (round normalized stock),,,,1,Steel database with labelled clusters,,,Ultimate tensile strength,MPa,Yield strength,MPa,Ductility,%,0.0,0.0,0.195,0.0,0.0,0.0,0.0,0.0,0.0,0.25,0.035,0.04,0.0,0.0,0.0,0.0,0.0,0.55,96.855,0.0,1.825,0.0,0.0,0.0,0.0,0.0,0.0,0.25,0.0,0.0,0.0,0.0,0.0,0.0,0.0,0.0,,,"Normalized, 100 mm (4 In.) Round",9
474,2277,AISI 4620 Steel,"Normalized, 100 mm (4 In.) Round",530.0,360.0,30.0,9,Normalized – general-purpose steel (round normalized stock),,,,1,Steel database with labelled clusters,,,Ultimate tensile strength,MPa,Yield strength,MPa,Ductility,%,0.0,0.0,0.195,0.0,0.0,0.0,0.0,0.0,0.0,0.25,0.035,0.04,0.0,0.0,0.0,0.0,0.0,0.55,96.855,0.0,1.825,0.0,0.0,0.0,0.0,0.0,0.0,0.25,0.0,0.0,0.0,0.0,0.0,0.0,0.0,0.0,,,"Normalized, 100 mm (4 In.) Round",9
475,475,AISI 4820H Steel,"Mock Carburized, Reheated To 800C (1470F), 230C (450F) Temper, 100 mm (4 In.) Round",807.0,550.0,21.0,8,Carburized – quenched (oil) – wear-resistant surface steel (variant),,,,1,Steel database with labelled clusters,,,Ultimate tensile strength,MPa,Yield strength,MPa,Ductility,%,0.0,0.0,0.2,0.0,0.0,0.0,0.0,0.0,0.0,0.2249999999999999,0.035,0.04,0.0,0.0,0.0,0.0,0.0,0.6000000000000001,95.15,0.0,3.5,0.0,0.0,0.0,0.0,0.0,0.0,0.25,0.0,0.0,0.0,0.0,0.0,0.0,0.0,0.0,,,"Mock Carburized, Reheated To 800C (1470F), 230C (450F) Temper, 100 mm (4 In.) Round",8
475,2464,AISI 4820H Steel,"Mock Carburized, Reheated To 800C (1470F), 230C (450F) Temper, 100 mm (4 In.) Round",807.0,550.0,21.0,8,Carburized – quenched (oil) – wear-resistant surface steel (variant),,,,1,Steel database with labelled clusters,,,Ultimate tensile strength,MPa,Yield strength,MPa,Ductility,%,0.0,0.0,0.2,0.0,0.0,0.0,0.0,0.0,0.0,0.2249999999999999,0.035,0.04,0.0,0.0,0.0,0.0,0.0,0.6000000000000001,95.15,0.0,3.5,0.0,0.0,0.0,0.0,0.0,0.0,0.25,0.0,0.0,0.0,0.0,0.0,0.0,0.0,0.0,,,"Mock Carburized, Reheated To 800C (1470F), 230C (450F) Temper, 100 mm (4 In.) Round",8
476,476,AISI 4718 Steel,"Pseudocarburized, Reheated To 800C (1470F) And Oil Quenched, 150C (300F) Temper, 13.7 mm Round",1159.0,834.0,13.0,0,Carburized – quenched (oil) – wear-resistant surface steel,,,,1,Steel database with labelled clusters,,,Ultimate tensile strength,MPa,Yield strength,MPa,Ductility,%,0.0,0.0,0.185,0.0,0.0,0.0,0.0,0.0,0.0,0.275,0.04,0.04,0.0,0.0,0.0,0.0,0.45,0.8,96.81,0.0,1.05,0.0,0.0,0.0,0.0,0.0,0.0,0.35,0.0,0.0,0.0,0.0,0.0,0.0,0.0,0.0,,,"Pseudocarburized, Reheated To 800C (1470F) And Oil Quenched, 150C (300F) Temper, 13.7 mm Round",0
476,2319,AISI 4718 Steel,"Pseudocarburized, Reheated To 800C (1470F) And Oil Quenched, 150C (300F) Temper, 13.7 mm Round",1159.0,834.0,13.0,0,Carburized – quenched (oil) – wear-resistant surface steel,,,,1,Steel database with labelled clusters,,,Ultimate tensile strength,MPa,Yield strength,MPa,Ductility,%,0.0,0.0,0.185,0.0,0.0,0.0,0.0,0.0,0.0,0.275,0.04,0.04,0.0,0.0,0.0,0.0,0.45,0.8,96.81,0.0,1.05,0.0,0.0,0.0,0.0,0.0,0.0,0.35,0.0,0.0,0.0,0.0,0.0,0.0,0.0,0.0,,,"Pseudocarburized, Reheated To 800C (1470F) And Oil Quenched, 150C (300F) Temper, 13.7 mm Round",0
477,477,AISI 4820 Steel,"Mock Carburized, Reheated To 800C (1470F), 230C (450F) Temper, 13 mm (0.5 In.) Round",1415.0,1170.0,13.0,8,Carburized – quenched (oil) – wear-resistant surface steel (variant),,,,1,Steel database with labelled clusters,,,Ultimate tensile strength,MPa,Yield strength,MPa,Ductility,%,0.0,0.0,0.205,0.0,0.0,0.0,0.0,0.0,0.0,0.2249999999999999,0.035,0.04,0.0,0.0,0.0,0.0,0.0,0.6,95.145,0.0,3.5,0.0,0.0,0.0,0.0,0.0,0.0,0.25,0.0,0.0,0.0,0.0,0.0,0.0,0.0,0.0,,,"Mock Carburized, Reheated To 800C (1470F), 230C (450F) Temper, 13 mm (0.5 In.) Round",8
477,2467,AISI 4820 Steel,"Mock Carburized, Reheated To 800C (1470F), 230C (450F) Temper, 13 mm (0.5 In.) Round",1415.0,1170.0,13.0,8,Carburized – quenched (oil) – wear-resistant surface steel (variant),,,,1,Steel database with labelled clusters,,,Ultimate tensile strength,MPa,Yield strength,MPa,Ductility,%,0.0,0.0,0.205,0.0,0.0,0.0,0.0,0.0,0.0,0.2249999999999999,0.035,0.04,0.0,0.0,0.0,0.0,0.0,0.6,95.145,0.0,3.5,0.0,0.0,0.0,0.0,0.0,0.0,0.25,0.0,0.0,0.0,0.0,0.0,0.0,0.0,0.0,,,"Mock Carburized, Reheated To 800C (1470F), 230C (450F) Temper, 13 mm (0.5 In.) Round",8
478,479,AISI 4820H Steel,"Heat Treated, Machined To 13.7 mm, Pseudocarburized, 150C (300F) Temper",1413.0,1085.0,11.0,0,Carburized – quenched (oil) – wear-resistant surface steel,,,,1,Steel database with labelled clusters,,,Ultimate tensile strength,MPa,Yield strength,MPa,Ductility,%,0.0,0.0,0.2,0.0,0.0,0.0,0.0,0.0,0.0,0.2249999999999999,0.035,0.04,0.0,0.0,0.0,0.0,0.0,0.6000000000000001,95.15,0.0,3.5,0.0,0.0,0.0,0.0,0.0,0.0,0.25,0.0,0.0,0.0,0.0,0.0,0.0,0.0,0.0,,,"Heat Treated, Machined To 13.7 mm, Pseudocarburized, 150C (300F) Temper",0
478,2354,AISI 4820H Steel,"Heat Treated, Machined To 13.7 mm, Pseudocarburized, 150C (300F) Temper",1413.0,1085.0,11.0,0,Carburized – quenched (oil) – wear-resistant surface steel,,,,1,Steel database with labelled clusters,,,Ultimate tensile strength,MPa,Yield strength,MPa,Ductility,%,0.0,0.0,0.2,0.0,0.0,0.0,0.0,0.0,0.0,0.2249999999999999,0.035,0.04,0.0,0.0,0.0,0.0,0.0,0.6000000000000001,95.15,0.0,3.5,0.0,0.0,0.0,0.0,0.0,0.0,0.25,0.0,0.0,0.0,0.0,0.0,0.0,0.0,0.0,,,"Heat Treated, Machined To 13.7 mm, Pseudocarburized, 150C (300F) Temper",0
479,480,AISI 4815 Steel,"Pseudocarburized, Reheated To 830C (1525F) And Oil Quenched, 150C (300F) Temper, 13.7 mm (1 In.) Round",1165.0,1005.0,15.0,0,Carburized – quenched (oil) – wear-resistant surface steel,,,,1,Steel database with labelled clusters,,,Ultimate tensile strength,MPa,Yield strength,MPa,Ductility,%,0.0,0.0,0.155,0.0,0.0,0.0,0.0,0.0,0.0,0.2249999999999999,0.035,0.04,0.0,0.0,0.0,0.0,0.0,0.5,95.295,0.0,3.5,0.0,0.0,0.0,0.0,0.0,0.0,0.25,0.0,0.0,0.0,0.0,0.0,0.0,0.0,0.0,,,"Pseudocarburized, Reheated To 830C (1525F) And Oil Quenched, 150C (300F) Temper, 13.7 mm (1 In.) Round",0
479,2379,AISI 4815 Steel,"Pseudocarburized, Reheated To 830C (1525F) And Oil Quenched, 150C (300F) Temper, 13.7 mm (1 In.) Round",1165.0,1005.0,15.0,0,Carburized – quenched (oil) – wear-resistant surface steel,,,,1,Steel database with labelled clusters,,,Ultimate tensile strength,MPa,Yield strength,MPa,Ductility,%,0.0,0.0,0.155,0.0,0.0,0.0,0.0,0.0,0.0,0.2249999999999999,0.035,0.04,0.0,0.0,0.0,0.0,0.0,0.5,95.295,0.0,3.5,0.0,0.0,0.0,0.0,0.0,0.0,0.25,0.0,0.0,0.0,0.0,0.0,0.0,0.0,0.0,,,"Pseudocarburized, Reheated To 830C (1525F) And Oil Quenched, 150C (300F) Temper, 13.7 mm (1 In.) Round",0
480,481,AISI 4620 Steel,"Direct Quench From Pot, Carburized, Oil Quenched, 150C (300F) Temper",1022.0,802.0,17.0,5,Carburized – quenched (oil) – wear-resistant surface steel (variant),,,,1,Steel database with labelled clusters,,,Ultimate tensile strength,MPa,Yield strength,MPa,Ductility,%,0.0,0.0,0.195,0.0,0.0,0.0,0.0,0.0,0.0,0.25,0.035,0.04,0.0,0.0,0.0,0.0,0.0,0.55,96.855,0.0,1.825,0.0,0.0,0.0,0.0,0.0,0.0,0.25,0.0,0.0,0.0,0.0,0.0,0.0,0.0,0.0,,,"Direct Quench From Pot, Carburized, Oil Quenched, 150C (300F) Temper",5
480,2259,AISI 4620 Steel,"Direct Quench From Pot, Carburized, Oil Quenched, 150C (300F) Temper",1022.0,802.0,17.0,5,Carburized – quenched (oil) – wear-resistant surface steel (variant),,,,1,Steel database with labelled clusters,,,Ultimate tensile strength,MPa,Yield strength,MPa,Ductility,%,0.0,0.0,0.195,0.0,0.0,0.0,0.0,0.0,0.0,0.25,0.035,0.04,0.0,0.0,0.0,0.0,0.0,0.55,96.855,0.0,1.825,0.0,0.0,0.0,0.0,0.0,0.0,0.25,0.0,0.0,0.0,0.0,0.0,0.0,0.0,0.0,,,"Direct Quench From Pot, Carburized, Oil Quenched, 150C (300F) Temper",5
481,482,AISI 4422 Steel,"Heat Treated In 13.7 mm Rounds, Reheated To 775C (1425F), 150C (300F) Temper",827.0,370.0,14.0,0,Carburized – quenched (oil) – wear-resistant surface steel,,,,1,Steel database with labelled clusters,,,Ultimate tensile strength,MPa,Yield strength,MPa,Ductility,%,0.0,0.0,0.225,0.0,0.0,0.0,0.0,0.0,0.0,0.2249999999999999,0.035,0.04,0.0,0.0,0.0,0.0,0.0,0.75,98.325,0.0,0.0,0.0,0.0,0.0,0.0,0.0,0.0,0.4,0.0,0.0,0.0,0.0,0.0,0.0,0.0,0.0,,,"Heat Treated In 13.7 mm Rounds, Reheated To 775C (1425F), 150C (300F) Temper",0
481,2211,AISI 4422 Steel,"Heat Treated In 13.7 mm Rounds, Reheated To 775C (1425F), 150C (300F) Temper",827.0,370.0,14.0,0,Carburized – quenched (oil) – wear-resistant surface steel,,,,1,Steel database with labelled clusters,,,Ultimate tensile strength,MPa,Yield strength,MPa,Ductility,%,0.0,0.0,0.225,0.0,0.0,0.0,0.0,0.0,0.0,0.2249999999999999,0.035,0.04,0.0,0.0,0.0,0.0,0.0,0.75,98.325,0.0,0.0,0.0,0.0,0.0,0.0,0.0,0.0,0.4,0.0,0.0,0.0,0.0,0.0,0.0,0.0,0.0,,,"Heat Treated In 13.7 mm Rounds, Reheated To 775C (1425F), 150C (300F) Temper",0
482,483,AISI 4820H Steel,"Heat Treated, Machined To 25 mm, Pseudocarburized, Reheated To 730C (1350F), 150C (300F) Temper",1363.0,945.0,13.0,0,Carburized – quenched (oil) – wear-resistant surface steel,,,,1,Steel database with labelled clusters,,,Ultimate tensile strength,MPa,Yield strength,MPa,Ductility,%,0.0,0.0,0.2,0.0,0.0,0.0,0.0,0.0,0.0,0.2249999999999999,0.035,0.04,0.0,0.0,0.0,0.0,0.0,0.6000000000000001,95.15,0.0,3.5,0.0,0.0,0.0,0.0,0.0,0.0,0.25,0.0,0.0,0.0,0.0,0.0,0.0,0.0,0.0,,,"Heat Treated, Machined To 25 mm, Pseudocarburized, Reheated To 730C (1350F), 150C (300F) Temper",0
