Repository: Azhi-ss/SteelScientist

# Steel Labelled Clusters Dataset

This directory contains the cleaned steel labelled-clusters dataset used by
`regression/steel_labelled_clusters_regression.py`.

## Files

| File | Rows | Description |
|------|------|-------------|
| `raw/Steel database with labelled clusters.xlsx` | 3234 | Original spreadsheet. |
| `full_with_duplicates.csv` | 3234 | Raw spreadsheet mapped to the project regression schema. |
| `clean.csv` | 1943 | Strictly deduplicated regression mother table. |
| `train.csv` | 1554 | Fixed 8:2 training split generated from `clean.csv`. |
| `val.csv` | 389 | Fixed 8:2 validation split generated from `clean.csv`. |

File: datasets/steel_labelled_clusters/full_with_duplicates.csv (part 13 of 40)
DOIs,Files,problem,status,Table_topic,title,abstract,Material,Tensile_name,Tensile_value,Tensile_unit,Yield_name,Yield_value,Yield_unit,Elongation_name,Elongation_value,Elongation_unit,H,B,C,N,O,F,Na,Mg,Al,Si,P,S,Cl,Ca,Ti,V,Cr,Mn,Fe,Co,Ni,Cu,Zn,As,Y,Zr,Nb,Mo,Sn,Sb,La,Ce,Ta,W,Pb,Bi,Other_ele,Text_addition,Text,actions,source_entry,cluster_number,cluster_label,cluster_number_0_to_11
,,,1,Steel database with labelled clusters,,,AISI 8740H Steel,Ultimate tensile strength,696.0,MPa,Yield strength,415.0,MPa,Ductility,22.0,%,0.0,0.0,0.405,0.0,0.0,0.0,0.0,0.0,0.0,0.2249999999999999,0.035,0.04,0.0,0.0,0.0,0.0,0.5,0.875,97.12,0.0,0.55,0.0,0.0,0.0,0.0,0.0,0.0,0.25,0.0,0.0,0.0,0.0,0.0,0.0,0.0,0.0,,,"Annealed 815C (1500F), 25 mm (1 In.) Round","Annealed 815C (1500F), 25 mm (1 In.) Round",913,7,Annealed – easy-to-machine – round annealed stock,7
,,,1,Steel database with labelled clusters,,,AISI 8740 Steel,Ultimate tensile strength,1235.0,MPa,Yield strength,1140.0,MPa,Ductility,13.0,%,0.0,0.0,0.405,0.0,0.0,0.0,0.0,0.0,0.0,0.2249999999999999,0.035,0.04,0.0,0.0,0.0,0.0,0.5,0.875,97.12,0.0,0.55,0.0,0.0,0.0,0.0,0.0,0.0,0.25,0.0,0.0,0.0,0.0,0.0,0.0,0.0,0.0,,,"Oil Quenched 830C (1525F), 540C (1000F) Temper, 13 mm (0.5 In.) Round","Oil Quenched 830C (1525F), 540C (1000F) Temper, 13 mm (0.5 In.) Round",914,6,Quenched (oil) & tempered – high-strength structural steel,6
,,,1,Steel database with labelled clusters,,,AISI 8740H Steel,Ultimate tensile strength,958.0,MPa,Yield strength,745.0,MPa,Ductility,18.0,%,0.0,0.0,0.405,0.0,0.0,0.0,0.0,0.0,0.0,0.2249999999999999,0.035,0.04,0.0,0.0,0.0,0.0,0.5,0.875,97.12,0.0,0.55,0.0,0.0,0.0,0.0,0.0,0.0,0.25,0.0,0.0,0.0,0.0,0.0,0.0,0.0,0.0,,,"Oil Quenched 830C (1525F), 540C (1000F) Temper, 100 mm (4 In.) Round","Oil Quenched 830C (1525F), 540C (1000F) Temper, 100 mm (4 In.) Round",915,6,Quenched (oil) & tempered – high-strength structural steel,6
,,,1,Steel database with labelled clusters,,,AISI 8740 Steel,Ultimate tensile strength,876.0,MPa,Yield strength,731.0,MPa,Ductility,21.0,%,0.0,0.0,0.405,0.0,0.0,0.0,0.0,0.0,0.0,0.2249999999999999,0.035,0.04,0.0,0.0,0.0,0.0,0.5,0.875,97.12,0.0,0.55,0.0,0.0,0.0,0.0,0.0,0.0,0.25,0.0,0.0,0.0,0.0,0.0,0.0,0.0,0.0,,,"Oil Quenched 830C (1525F), 650C (1200F) Temper, 50 mm (2 In.) Round","Oil Quenched 830C (1525F), 650C (1200F) Temper, 50 mm (2 In.) Round",916,6,Quenched (oil) & tempered – high-strength structural steel,6
,,,1,Steel database with labelled clusters,,,AISI 8620H Steel,Ultimate tensile strength,898.0,MPa,Yield strength,533.0,MPa,Ductility,22.0,%,0.0,0.0,0.205,0.0,0.0,0.0,0.0,0.0,0.0,0.25,0.035,0.04,0.0,0.0,0.0,0.0,0.5,0.7749999999999999,97.445,0.0,0.55,0.0,0.0,0.0,0.0,0.0,0.0,0.2,0.0,0.0,0.0,0.0,0.0,0.0,0.0,0.0,,,"Double Quenched And Tempered (230C (450F)), Carburized","Double Quenched And Tempered (230C (450F)), Carburized",917,5,Carburized – quenched (oil) – wear-resistant surface steel (variant),5
,,,1,Steel database with labelled clusters,,,AISI 8822 Steel,Ultimate tensile strength,1510.0,MPa,Yield strength,1093.0,MPa,Ductility,13.0,%,0.0,0.0,0.225,0.0,0.0,0.0,0.0,0.0,0.0,0.2249999999999999,0.035,0.04,0.0,0.0,0.0,0.0,0.5,0.875,97.2,0.0,0.55,0.0,0.0,0.0,0.0,0.0,0.0,0.35,0.0,0.0,0.0,0.0,0.0,0.0,0.0,0.0,,,"Normalized, Machined To 13.7 mm Rounds, Pseudocarburized, 865C (1590F) Reheat, 150C (300F) Temper","Normalized, Machined To 13.7 mm Rounds, Pseudocarburized, 865C (1590F) Reheat, 150C (300F) Temper",918,0,Carburized – quenched (oil) – wear-resistant surface steel,0
,,,1,Steel database with labelled clusters,,,AISI 8822 Steel,Ultimate tensile strength,1314.0,MPa,Yield strength,928.0,MPa,Ductility,12.0,%,0.0,0.0,0.225,0.0,0.0,0.0,0.0,0.0,0.0,0.2249999999999999,0.035,0.04,0.0,0.0,0.0,0.0,0.5,0.875,97.2,0.0,0.55,0.0,0.0,0.0,0.0,0.0,0.0,0.35,0.0,0.0,0.0,0.0,0.0,0.0,0.0,0.0,,,"Normalized, Machined To 25 mm (1 In.) Rounds, Pseudocarburized, 150C (300F) Temper","Normalized, Machined To 25 mm (1 In.) Rounds, Pseudocarburized, 150C (300F) Temper",919,0,Carburized – quenched (oil) – wear-resistant surface steel,0
,,,1,Steel database with labelled clusters,,,AISI 9255 Steel,Ultimate tensile strength,1070.0,MPa,Yield strength,910.0,MPa,Ductility,18.0,%,0.0,0.0,0.55,0.0,0.0,0.0,0.0,0.0,0.0,2.0,0.035,0.04,0.0,0.0,0.0,0.0,0.0,0.825,96.55,0.0,0.0,0.0,0.0,0.0,0.0,0.0,0.0,0.0,0.0,0.0,0.0,0.0,0.0,0.0,0.0,0.0,,,"Oil Quenched From 885C (1625F), 595C (1100F) Temper, 13 mm (0.5 In.) Round","Oil Quenched From 885C (1625F), 595C (1100F) Temper, 13 mm (0.5 In.) Round",920,6,Quenched (oil) & tempered – high-strength structural steel,6
,,,1,Steel database with labelled clusters,,,AISI 8740 Steel,Ultimate tensile strength,855.0,MPa,Yield strength,670.0,MPa,Ductility,20.0,%,0.0,0.0,0.405,0.0,0.0,0.0,0.0,0.0,0.0,0.2249999999999999,0.035,0.04,0.0,0.0,0.0,0.0,0.5,0.875,97.12,0.0,0.55,0.0,0.0,0.0,0.0,0.0,0.0,0.25,0.0,0.0,0.0,0.0,0.0,0.0,0.0,0.0,,,"Oil Quenched 830C (1525F), 595C (1100F) Temper, 100 mm (4 In.) Round","Oil Quenched 830C (1525F), 595C (1100F) Temper, 100 mm (4 In.) Round",921,6,Quenched (oil) & tempered – high-strength structural steel,6
,,,1,Steel database with labelled clusters,,,AISI 8740 Steel,Ultimate tensile strength,958.0,MPa,Yield strength,745.0,MPa,Ductility,18.0,%,0.0,0.0,0.405,0.0,0.0,0.0,0.0,0.0,0.0,0.2249999999999999,0.035,0.04,0.0,0.0,0.0,0.0,0.5,0.875,97.12,0.0,0.55,0.0,0.0,0.0,0.0,0.0,0.0,0.25,0.0,0.0,0.0,0.0,0.0,0.0,0.0,0.0,,,"Oil Quenched 830C (1525F), 540C (1000F) Temper, 100 mm (4 In.) Round","Oil Quenched 830C (1525F), 540C (1000F) Temper, 100 mm (4 In.) Round",922,6,Quenched (oil) & tempered – high-strength structural steel,6
,,,1,Steel database with labelled clusters,,,AISI 51B60 Steel,Ultimate tensile strength,724.0,MPa,Yield strength,275.0,MPa,Ductility,17.0,%,0.0,0.00175,0.6000000000000001,0.0,0.0,0.0,0.0,0.0,0.0,0.2249999999999999,0.035,0.04,0.0,0.0,0.0,0.0,0.8,0.875,97.42325,0.0,0.0,0.0,0.0,0.0,0.0,0.0,0.0,0.0,0.0,0.0,0.0,0.0,0.0,0.0,0.0,0.0,,,"Annealed, 25 mm (1 In.) Round","Annealed, 25 mm (1 In.) Round",923,3,Normalized – easy-to-machine stock (cold drawn),3
,,,1,Steel database with labelled clusters,,,AISI 9255 Steel,Ultimate tensile strength,951.0,MPa,Yield strength,585.0,MPa,Ductility,20.0,%,0.0,0.0,0.55,0.0,0.0,0.0,0.0,0.0,0.0,2.0,0.035,0.04,0.0,0.0,0.0,0.0,0.0,0.825,96.55,0.0,0.0,0.0,0.0,0.0,0.0,0.0,0.0,0.0,0.0,0.0,0.0,0.0,0.0,0.0,0.0,0.0,,,"Normalized At 900C (1650F), 13 mm (0.5 In.) Round","Normalized At 900C (1650F), 13 mm (0.5 In.) Round",924,4,Normalized (air cooled) – general-purpose steel,4
,,,1,Steel database with labelled clusters,,,AISI 9255 Steel,Ultimate tensile strength,931.0,MPa,Yield strength,565.0,MPa,Ductility,19.0,%,0.0,0.0,0.55,0.0,0.0,0.0,0.0,0.0,0.0,2.0,0.035,0.04,0.0,0.0,0.0,0.0,0.0,0.825,96.55,0.0,0.0,0.0,0.0,0.0,0.0,0.0,0.0,0.0,0.0,0.0,0.0,0.0,0.0,0.0,0.0,0.0,,,"Normalized At 900C (1650F), 50 mm (2 In.) Round","Normalized At 900C (1650F), 50 mm (2 In.) Round",925,4,Normalized (air cooled) – general-purpose steel,4
,,,1,Steel database with labelled clusters,,,AISI 8640H Steel,Ultimate tensile strength,889.0,MPa,Yield strength,752.0,MPa,Ductility,23.0,%,0.0,0.0,0.405,0.0,0.0,0.0,0.0,0.0,0.0,0.2249999999999999,0.035,0.04,0.0,0.0,0.0,0.0,0.5,0.875,97.17,0.0,0.55,0.0,0.0,0.0,0.0,0.0,0.0,0.2,0.0,0.0,0.0,0.0,0.0,0.0,0.0,0.0,,,"Oil Quenched 845C (1550F), 540C (1000F) Temper, 100 mm (4 In.) Round","Oil Quenched 845C (1550F), 540C (1000F) Temper, 100 mm (4 In.) Round",926,6,Quenched (oil) & tempered – high-strength structural steel,6
,,,1,Steel database with labelled clusters,,,AISI 8822H Steel,Ultimate tensile strength,1524.0,MPa,Yield strength,1149.0,MPa,Ductility,13.0,%,0.0,0.0,0.22,0.0,0.0,0.0,0.0,0.0,0.0,0.2249999999999999,0.035,0.04,0.0,0.0,0.0,0.0,0.5,0.875,97.205,0.0,0.55,0.0,0.0,0.0,0.0,0.0,0.0,0.35,0.0,0.0,0.0,0.0,0.0,0.0,0.0,0.0,,,"Normalized, Machined To 13.7 mm Rounds, Pseudocarburized, 150C (300F) Temper","Normalized, Machined To 13.7 mm Rounds, Pseudocarburized, 150C (300F) Temper",927,0,Carburized – quenched (oil) – wear-resistant surface steel,0
,,,1,Steel database with labelled clusters,,,AISI 8740H Steel,Ultimate tensile strength,1025.0,MPa,Yield strength,924.0,MPa,Ductility,18.0,%,0.0,0.0,0.405,0.0,0.0,0.0,0.0,0.0,0.0,0.2249999999999999,0.035,0.04,0.0,0.0,0.0,0.0,0.5,0.875,97.12,0.0,0.55,0.0,0.0,0.0,0.0,0.0,0.0,0.25,0.0,0.0,0.0,0.0,0.0,0.0,0.0,0.0,,,"Oil Quenched 830C (1525F), 595C (1100F) Temper, 25 mm (1 In.) Round","Oil Quenched 830C (1525F), 595C (1100F) Temper, 25 mm (1 In.) Round",928,6,Quenched (oil) & tempered – high-strength structural steel,6
,,,1,Steel database with labelled clusters,,,AISI 9255 Steel,Ultimate tensile strength,1000.0,MPa,Yield strength,848.0,MPa,Ductility,21.0,%,0.0,0.0,0.55,0.0,0.0,0.0,0.0,0.0,0.0,2.0,0.035,0.04,0.0,0.0,0.0,0.0,0.0,0.825,96.55,0.0,0.0,0.0,0.0,0.0,0.0,0.0,0.0,0.0,0.0,0.0,0.0,0.0,0.0,0.0,0.0,0.0,,,"Oil Quenched From 885C (1625F), 650C (1200F) Temper, 13 mm (0.5 In.) Round","Oil Quenched From 885C (1625F), 650C (1200F) Temper, 13 mm (0.5 In.) Round",929,6,Quenched (oil) & tempered – high-strength structural steel,6
,,,1,Steel database with labelled clusters,,,AISI 8740 Steel,Ultimate tensile strength,910.0,MPa,Yield strength,605.0,MPa,Ductility,16.0,%,0.0,0.0,0.405,0.0,0.0,0.0,0.0,0.0,0.0,0.2249999999999999,0.035,0.04,0.0,0.0,0.0,0.0,0.5,0.875,97.12,0.0,0.55,0.0,0.0,0.0,0.0,0.0,0.0,0.25,0.0,0.0,0.0,0.0,0.0,0.0,0.0,0.0,,,"Normalized 870C (1600F), 50 mm (2 In.) Round","Normalized 870C (1600F), 50 mm (2 In.) Round",930,4,Normalized (air cooled) – general-purpose steel,4
,,,1,Steel database with labelled clusters,,,AISI 5160 Steel,Ultimate tensile strength,779.0,MPa,Yield strength,580.0,MPa,Ductility,21.0,%,0.0,0.0,0.6000000000000001,0.0,0.0,0.0,0.0,0.0,0.0,0.2249999999999999,0.035,0.04,0.0,0.0,0.0,0.0,0.8,0.875,97.425,0.0,0.0,0.0,0.0,0.0,0.0,0.0,0.0,0.0,0.0,0.0,0.0,0.0,0.0,0.0,0.0,0.0,,,"Oil Quenched From 830C (1525F), 650C (1200F) Temper, 50 mm (2 In.) Round","Oil Quenched From 830C (1525F), 650C (1200F) Temper, 50 mm (2 In.) Round",931,6,Quenched (oil) & tempered – high-strength structural steel,6
,,,1,Steel database with labelled clusters,,,AISI 8740H Steel,Ultimate tensile strength,910.0,MPa,Yield strength,600.0,MPa,Ductility,15.0,%,0.0,0.0,0.405,0.0,0.0,0.0,0.0,0.0,0.0,0.2249999999999999,0.035,0.04,0.0,0.0,0.0,0.0,0.5,0.875,97.12,0.0,0.55,0.0,0.0,0.0,0.0,0.0,0.0,0.25,0.0,0.0,0.0,0.0,0.0,0.0,0.0,0.0,,,"Normalized 870C (1600F), 100 mm (4 In.) Round","Normalized 870C (1600F), 100 mm (4 In.) Round",932,4,Normalized (air cooled) – general-purpose steel,4
,,,1,Steel database with labelled clusters,,,AISI 9255 Steel,Ultimate tensile strength,1130.0,MPa,Yield strength,924.0,MPa,Ductility,16.0,%,0.0,0.0,0.55,0.0,0.0,0.0,0.0,0.0,0.0,2.0,0.035,0.04,0.0,0.0,0.0,0.0,0.0,0.825,96.55,0.0,0.0,0.0,0.0,0.0,0.0,0.0,0.0,0.0,0.0,0.0,0.0,0.0,0.0,0.0,0.0,0.0,,,"Oil Quenched From 885C (1625F), 540C (1000F) Temper, 25 mm (1 In.) Round","Oil Quenched From 885C (1625F), 540C (1000F) Temper, 25 mm (1 In.) Round",933,6,Quenched (oil) & tempered – high-strength structural steel,6
,,,1,Steel database with labelled clusters,,,AISI E9310 Steel,Ultimate tensile strength,1238.0,MPa,Yield strength,993.0,MPa,Ductility,15.0,%,0.0,0.0,0.105,0.0,0.0,0.0,0.0,0.0,0.0,0.275,0.025,0.025,0.0,0.0,0.0,0.0,1.2,0.55,94.455,0.0,3.25,0.0,0.0,0.0,0.0,0.0,0.0,0.1149999999999999,0.0,0.0,0.0,0.0,0.0,0.0,0.0,0.0,,,"Direct Quenched From Pot, Tempered At 150C (300F), 0.99 mm Case Depth","Direct Quenched From Pot, Tempered At 150C (300F), 0.99 mm Case Depth",934,5,Carburized – quenched (oil) – wear-resistant surface steel (variant),5
,,,1,Steel database with labelled clusters,,,AISI 8822 Steel,Ultimate tensile strength,1524.0,MPa,Yield strength,1149.0,MPa,Ductility,13.0,%,0.0,0.0,0.225,0.0,0.0,0.0,0.0,0.0,0.0,0.2249999999999999,0.035,0.04,0.0,0.0,0.0,0.0,0.5,0.875,97.2,0.0,0.55,0.0,0.0,0.0,0.0,0.0,0.0,0.35,0.0,0.0,0.0,0.0,0.0,0.0,0.0,0.0,,,"Normalized, Machined To 13.7 mm Rounds, Pseudocarburized, 150C (300F) Temper","Normalized, Machined To 13.7 mm Rounds, Pseudocarburized, 150C (300F) Temper",935,0,Carburized – quenched (oil) – wear-resistant surface steel,0
,,,1,Steel database with labelled clusters,,,AISI 8740H Steel,Ultimate tensile strength,800.0,MPa,Yield strength,605.0,MPa,Ductility,22.0,%,0.0,0.0,0.405,0.0,0.0,0.0,0.0,0.0,0.0,0.2249999999999999,0.035,0.04,0.0,0.0,0.0,0.0,0.5,0.875,97.12,0.0,0.55,0.0,0.0,0.0,0.0,0.0,0.0,0.25,0.0,0.0,0.0,0.0,0.0,0.0,0.0,0.0,,,"Oil Quenched 830C (1525F), 650C (1200F) Temper, 100 mm (4 In.) Round","Oil Quenched 830C (1525F), 650C (1200F) Temper, 100 mm (4 In.) Round",936,6,Quenched (oil) & tempered – high-strength structural steel,6
,,,1,Steel database with labelled clusters,,,AISI 9255 Steel,Ultimate tensile strength,1070.0,MPa,Yield strength,703.0,MPa,Ductility,18.0,%,0.0,0.0,0.55,0.0,0.0,0.0,0.0,0.0,0.0,2.0,0.035,0.04,0.0,0.0,0.0,0.0,0.0,0.825,96.55,0.0,0.0,0.0,0.0,0.0,0.0,0.0,0.0,0.0,0.0,0.0,0.0,0.0,0.0,0.0,0.0,0.0,,,"Oil Quenched From 885C (1625F), 540C (1000F) Temper, 50 mm (2 In.) Round","Oil Quenched From 885C (1625F), 540C (1000F) Temper, 50 mm (2 In.) Round",937,6,Quenched (oil) & tempered – high-strength structural steel,6
,,,1,Steel database with labelled clusters,,,AISI 8740 Steel,Ultimate tensile strength,695.0,MPa,Yield strength,415.0,MPa,Ductility,22.0,%,0.0,0.0,0.405,0.0,0.0,0.0,0.0,0.0,0.0,0.2249999999999999,0.035,0.04,0.0,0.0,0.0,0.0,0.5,0.875,97.12,0.0,0.55,0.0,0.0,0.0,0.0,0.0,0.0,0.25,0.0,0.0,0.0,0.0,0.0,0.0,0.0,0.0,,,Annealed 815C (1500F),Annealed 815C (1500F),938,7,Annealed – easy-to-machine – round annealed stock,7
,,,1,Steel database with labelled clusters,,,AISI 6150H Steel,Ultimate tensile strength,1020.0,MPa,Yield strength,910.0,MPa,Ductility,17.0,%,0.0,0.0,0.505,0.0,0.0,0.0,0.0,0.0,0.0,0.2249999999999999,0.035,0.04,0.0,0.0,0.0,0.15,0.975,0.8,97.27,0.0,0.0,0.0,0.0,0.0,0.0,0.0,0.0,0.0,0.0,0.0,0.0,0.0,0.0,0.0,0.0,0.0,,,"Oil Quenched 845C (1550F), 595C (1100F) Temper, 50 mm (2 In.) Round","Oil Quenched 845C (1550F), 595C (1100F) Temper, 50 mm (2 In.) Round",939,6,Quenched (oil) & tempered – high-strength structural steel,6
,,,1,Steel database with labelled clusters,,,AISI 8740H Steel,Ultimate tensile strength,979.0,MPa,Yield strength,841.0,MPa,Ductility,18.0,%,0.0,0.0,0.405,0.0,0.0,0.0,0.0,0.0,0.0,0.2249999999999999,0.035,0.04,0.0,0.0,0.0,0.0,0.5,0.875,97.12,0.0,0.55,0.0,0.0,0.0,0.0,0.0,0.0,0.25,0.0,0.0,0.0,0.0,0.0,0.0,0.0,0.0,,,"Oil Quenched 830C (1525F), 595C (1100F) Temper, 50 mm (2 In.) Round","Oil Quenched 830C (1525F), 595C (1100F) Temper, 50 mm (2 In.) Round",940,6,Quenched (oil) & tempered – high-strength structural steel,6
,,,1,Steel database with labelled clusters,,,AISI E9310 Steel,Ultimate tensile strength,1169.0,MPa,Yield strength,951.0,MPa,Ductility,14.0,%,0.0,0.0,0.105,0.0,0.0,0.0,0.0,0.0,0.0,0.275,0.025,0.025,0.0,0.0,0.0,0.0,1.2,0.55,94.455,0.0,3.25,0.0,0.0,0.0,0.0,0.0,0.0,0.1149999999999999,0.0,0.0,0.0,0.0,0.0,0.0,0.0,0.0,,,"Double Quenched And Tempered At 230C (450F), 1.4 mm Case Depth","Double Quenched And Tempered At 230C (450F), 1.4 mm Case Depth",941,5,Carburized – quenched (oil) – wear-resistant surface steel (variant),5
,,,1,Steel database with labelled clusters,,,AISI 8740H Steel,Ultimate tensile strength,910.0,MPa,Yield strength,605.0,MPa,Ductility,16.0,%,0.0,0.0,0.405,0.0,0.0,0.0,0.0,0.0,0.0,0.2249999999999999,0.035,0.04,0.0,0.0,0.0,0.0,0.5,0.875,97.12,0.0,0.55,0.0,0.0,0.0,0.0,0.0,0.0,0.25,0.0,0.0,0.0,0.0,0.0,0.0,0.0,0.0,,,"Normalized 870C (1600F), 50 mm (2 In.) Round","Normalized 870C (1600F), 50 mm (2 In.) Round",942,4,Normalized (air cooled) – general-purpose steel,4
,,,1,Steel database with labelled clusters,,,AISI E9310 Steel,Ultimate tensile strength,1227.0,MPa,Yield strength,1010.0,MPa,Ductility,15.0,%,0.0,0.0,0.105,0.0,0.0,0.0,0.0,0.0,0.0,0.275,0.025,0.025,0.0,0.0,0.0,0.0,1.2,0.55,94.455,0.0,3.25,0.0,0.0,0.0,0.0,0.0,0.0,0.1149999999999999,0.0,0.0,0.0,0.0,0.0,0.0,0.0,0.0,,,"Direct Quenched From Pot, Tempered At 230C (450F), 0.99 mm Case Depth","Direct Quenched From Pot, Tempered At 230C (450F), 0.99 mm Case Depth",943,5,Carburized – quenched (oil) – wear-resistant surface steel (variant),5
,,,1,Steel database with labelled clusters,,,AISI 8822 Steel,Ultimate tensile strength,1198.0,MPa,Yield strength,693.0,MPa,Ductility,11.0,%,0.0,0.0,0.225,0.0,0.0,0.0,0.0,0.0,0.0,0.2249999999999999,0.035,0.04,0.0,0.0,0.0,0.0,0.5,0.875,97.2,0.0,0.55,0.0,0.0,0.0,0.0,0.0,0.0,0.35,0.0,0.0,0.0,0.0,0.0,0.0,0.0,0.0,,,"Normalized, Machined To 13.7 mm Rounds, Pseudocarburized, 775C (1430F) Reheat, 150C (300F) Temper","Normalized, Machined To 13.7 mm Rounds, Pseudocarburized, 775C (1430F) Reheat, 150C (300F) Temper",944,0,Carburized – quenched (oil) – wear-resistant surface steel,0
,,,1,Steel database with labelled clusters,,,AISI E9310 Steel,Ultimate tensile strength,993.0,MPa,Yield strength,731.0,MPa,Ductility,17.0,%,0.0,0.0,0.105,0.0,0.0,0.0,0.0,0.0,0.0,0.275,0.025,0.025,0.0,0.0,0.0,0.0,1.2,0.55,94.455,0.0,3.25,0.0,0.0,0.0,0.0,0.0,0.0,0.1149999999999999,0.0,0.0,0.0,0.0,0.0,0.0,0.0,0.0,,,"Mock Carburized, 790C (1450F) Reheat, 230C (450F) Temper, 50 mm (2 In.) Round","Mock Carburized, 790C (1450F) Reheat, 230C (450F) Temper, 50 mm (2 In.) Round",945,8,Carburized – quenched (oil) – wear-resistant surface steel (variant),8
,,,1,Steel database with labelled clusters,,,AISI 9255 Steel,Ultimate tensile strength,917.0,MPa,Yield strength,550.0,MPa,Ductility,18.0,%,0.0,0.0,0.55,0.0,0.0,0.0,0.0,0.0,0.0,2.0,0.035,0.04,0.0,0.0,0.0,0.0,0.0,0.825,96.55,0.0,0.0,0.0,0.0,0.0,0.0,0.0,0.0,0.0,0.0,0.0,0.0,0.0,0.0,0.0,0.0,0.0,,,"Normalized At 900C (1650F), 100 mm (4 In.) Round","Normalized At 900C (1650F), 100 mm (4 In.) Round",946,4,Normalized (air cooled) – general-purpose steel,4
,,,1,Steel database with labelled clusters,,,AISI 8740 Steel,Ultimate tensile strength,938.0,MPa,Yield strength,620.0,MPa,Ductility,16.0,%,0.0,0.0,0.405,0.0,0.0,0.0,0.0,0.0,0.0,0.2249999999999999,0.035,0.04,0.0,0.0,0.0,0.0,0.5,0.875,97.12,0.0,0.55,0.0,0.0,0.0,0.0,0.0,0.0,0.25,0.0,0.0,0.0,0.0,0.0,0.0,0.0,0.0,,,"Normalized 870C (1600F), 13 mm (0.5 In.) Round","Normalized 870C (1600F), 13 mm (0.5 In.) Round",947,4,Normalized (air cooled) – general-purpose steel,4
,,,1,Steel database with labelled clusters,,,AISI 8822H Steel,Ultimate tensile strength,1314.0,MPa,Yield strength,928.0,MPa,Ductility,12.0,%,0.0,0.0,0.22,0.0,0.0,0.0,0.0,0.0,0.0,0.2249999999999999,0.035,0.04,0.0,0.0,0.0,0.0,0.5,0.875,97.205,0.0,0.55,0.0,0.0,0.0,0.0,0.0,0.0,0.35,0.0,0.0,0.0,0.0,0.0,0.0,0.0,0.0,,,"Normalized, Machined To 25 mm (1 In.) Rounds, Pseudocarburized, 150C (300F) Temper","Normalized, Machined To 25 mm (1 In.) Rounds, Pseudocarburized, 150C (300F) Temper",948,0,Carburized – quenched (oil) – wear-resistant surface steel,0
,,,1,Steel database with labelled clusters,,,AISI 8630 Steel,Ultimate tensile strength,640.0,MPa,Yield strength,425.0,MPa,Ductility,26.0,%,0.0,0.0,0.305,0.0,0.0,0.0,0.0,0.0,0.0,0.2249999999999999,0.035,0.04,0.0,0.0,0.0,0.0,0.5,0.8,97.345,0.0,0.55,0.0,0.0,0.0,0.0,0.0,0.0,0.2,0.0,0.0,0.0,0.0,0.0,0.0,0.0,0.0,,,"Normalized, 50 mm (2 In.) Round","Normalized, 50 mm (2 In.) Round",949,9,Normalized – general-purpose steel (round normalized stock),9
,,,1,Steel database with labelled clusters,,,AISI 86B30H Steel,Ultimate tensile strength,765.0,MPa,Yield strength,615.0,MPa,Ductility,22.0,%,0.0,0.00175,0.3,0.0,0.0,0.0,0.0,0.0,0.0,0.2249999999999999,0.035,0.04,0.0,0.0,0.0,0.0,0.5,0.8,97.34825,0.0,0.55,0.0,0.0,0.0,0.0,0.0,0.0,0.2,0.0,0.0,0.0,0.0,0.0,0.0,0.0,0.0,,,"Water Quenched 845C (1550F), 595C (1100F) Temper, 50 mm (2 In.) Round","Water Quenched 845C (1550F), 595C (1100F) Temper, 50 mm (2 In.) Round",950,10,Quenched (water) & tempered – high-strength structural steel,10
,,,1,Steel database with labelled clusters,,,AISI 8620 Steel,Ultimate tensile strength,675.0,MPa,Yield strength,490.0,MPa,Ductility,21.0,%,0.0,0.0,0.205,0.0,0.0,0.0,0.0,0.0,0.0,0.25,0.035,0.04,0.0,0.0,0.0,0.0,0.5,0.8,97.42,0.0,0.55,0.0,0.0,0.0,0.0,0.0,0.0,0.2,0.0,0.0,0.0,0.0,0.0,0.0,0.0,0.0,,,"Carburized, Box Cooled, Reheated And Quenched, 150C (300F) Temper, 50 mm (2 In.) Round","Carburized, Box Cooled, Reheated And Quenched, 150C (300F) Temper, 50 mm (2 In.) Round",951,8,Carburized – quenched (oil) – wear-resistant surface steel (variant),8
,,,1,Steel database with labelled clusters,,,AISI E9310 Steel,Ultimate tensile strength,1200.0,MPa,Yield strength,1034.0,MPa,Ductility,15.0,%,0.0,0.0,0.105,0.0,0.0,0.0,0.0,0.0,0.0,0.275,0.025,0.025,0.0,0.0,0.0,0.0,1.2,0.55,94.455,0.0,3.25,0.0,0.0,0.0,0.0,0.0,0.0,0.1149999999999999,0.0,0.0,0.0,0.0,0.0,0.0,0.0,0.0,,,"Normalized, Machined To 25 mm (1 In.) Rounds, Pseudocarburized, 830C (1525F) Reheat, 150C (300F) Temper","Normalized, Machined To 25 mm (1 In.) Rounds, Pseudocarburized, 830C (1525F) Reheat, 150C (300F) Temper",952,0,Carburized – quenched (oil) – wear-resistant surface steel,0
,,,1,Steel database with labelled clusters,,,AISI E9310H Steel,Ultimate tensile strength,1203.0,MPa,Yield strength,958.0,MPa,Ductility,15.0,%,0.0,0.0,0.1,0.0,0.0,0.0,0.0,0.0,0.0,0.2249999999999999,0.0,0.05,0.0,0.0,0.0,0.0,1.225,0.55,94.485,0.0,3.25,0.0,0.0,0.0,0.0,0.0,0.0,0.1149999999999999,0.0,0.0,0.0,0.0,0.0,0.0,0.0,0.0,,,"Double Quenched And Tempered At 150C (300F), 1.4 mm Case Depth","Double Quenched And Tempered At 150C (300F), 1.4 mm Case Depth",953,5,Carburized – quenched (oil) – wear-resistant surface steel (variant),5
,,,1,Steel database with labelled clusters,,,AISI E9310 Steel,Ultimate tensile strength,1096.0,MPa,Yield strength,848.0,MPa,Ductility,15.0,%,0.0,0.0,0.105,0.0,0.0,0.0,0.0,0.0,0.0,0.275,0.025,0.025,0.0,0.0,0.0,0.0,1.2,0.55,94.455,0.0,3.25,0.0,0.0,0.0,0.0,0.0,0.0,0.1149999999999999,0.0,0.0,0.0,0.0,0.0,0.0,0.0,0.0,,,"Mock Carburized, 790C (1450F) Reheat, 150C (300F) Temper, 25 mm (1 In.) Round","Mock Carburized, 790C (1450F) Reheat, 150C (300F) Temper, 25 mm (1 In.) Round",954,8,Carburized – quenched (oil) – wear-resistant surface steel (variant),8
,,,1,Steel database with labelled clusters,,,AISI E9310 Steel,Ultimate tensile strength,1000.0,MPa,Yield strength,745.0,MPa,Ductility,18.0,%,0.0,0.0,0.105,0.0,0.0,0.0,0.0,0.0,0.0,0.275,0.025,0.025,0.0,0.0,0.0,0.0,1.2,0.55,94.455,0.0,3.25,0.0,0.0,0.0,0.0,0.0,0.0,0.1149999999999999,0.0,0.0,0.0,0.0,0.0,0.0,0.0,0.0,,,"Mock Carburized, 790C (1450F) Reheat, 150C (300F) Temper, 50 mm (2 In.) Round","Mock Carburized, 790C (1450F) Reheat, 150C (300F) Temper, 50 mm (2 In.) Round",955,8,Carburized – quenched (oil) – wear-resistant surface steel (variant),8
,,,1,Steel database with labelled clusters,,,AISI 8620 Steel,Ultimate tensile strength,1095.0,MPa,Yield strength,910.0,MPa,Ductility,16.0,%,0.0,0.0,0.205,0.0,0.0,0.0,0.0,0.0,0.0,0.25,0.035,0.04,0.0,0.0,0.0,0.0,0.5,0.8,97.42,0.0,0.55,0.0,0.0,0.0,0.0,0.0,0.0,0.2,0.0,0.0,0.0,0.0,0.0,0.0,0.0,0.0,,,"Normalized, Machined To 13.7 mm, Pseudocarburized, Reheated To 840C, 150C Temper","Normalized, Machined To 13.7 mm, Pseudocarburized, Reheated To 840C, 150C Temper",956,0,Carburized – quenched (oil) – wear-resistant surface steel,0
,,,1,Steel database with labelled clusters,,,AISI 9255 Steel,Ultimate tensile strength,945.0,MPa,Yield strength,570.0,MPa,Ductility,21.0,%,0.0,0.0,0.55,0.0,0.0,0.0,0.0,0.0,0.0,2.0,0.035,0.04,0.0,0.0,0.0,0.0,0.0,0.825,96.55,0.0,0.0,0.0,0.0,0.0,0.0,0.0,0.0,0.0,0.0,0.0,0.0,0.0,0.0,0.0,0.0,0.0,,,"Oil Quenched From 885C (1625F), 595C (1100F) Temper, 100 mm (4 In.) Round","Oil Quenched From 885C (1625F), 595C (1100F) Temper, 100 mm (4 In.) Round",957,6,Quenched (oil) & tempered – high-strength structural steel,6
,,,1,Steel database with labelled clusters,,,AISI 8740 Steel,Ultimate tensile strength,1060.0,MPa,Yield strength,965.0,MPa,Ductility,17.0,%,0.0,0.0,0.405,0.0,0.0,0.0,0.0,0.0,0.0,0.2249999999999999,0.035,0.04,0.0,0.0,0.0,0.0,0.5,0.875,97.12,0.0,0.55,0.0,0.0,0.0,0.0,0.0,0.0,0.25,0.0,0.0,0.0,0.0,0.0,0.0,0.0,0.0,,,"Oil Quenched 830C (1525F), 595C (1100F) Temper, 13 mm (0.5 In.) Round","Oil Quenched 830C (1525F), 595C (1100F) Temper, 13 mm (0.5 In.) Round",958,6,Quenched (oil) & tempered – high-strength structural steel,6
,,,1,Steel database with labelled clusters,,,AISI E9310 Steel,Ultimate tensile strength,1000.0,MPa,Yield strength,814.0,MPa,Ductility,15.0,%,0.0,0.0,0.105,0.0,0.0,0.0,0.0,0.0,0.0,0.275,0.025,0.025,0.0,0.0,0.0,0.0,1.2,0.55,94.455,0.0,3.25,0.0,0.0,0.0,0.0,0.0,0.0,0.1149999999999999,0.0,0.0,0.0,0.0,0.0,0.0,0.0,0.0,,,"Normalized, Machined To 25 mm (1 In.) Rounds, Pseudocarburized, 775C (1430F) Reheat, 150C (300F) Temper","Normalized, Machined To 25 mm (1 In.) Rounds, Pseudocarburized, 775C (1430F) Reheat, 150C (300F) Temper",959,0,Carburized – quenched (oil) – wear-resistant surface steel,0
,,,1,Steel database with labelled clusters,,,AISI 8822H Steel,Ultimate tensile strength,1250.0,MPa,Yield strength,900.0,MPa,Ductility,13.0,%,0.0,0.0,0.22,0.0,0.0,0.0,0.0,0.0,0.0,0.2249999999999999,0.035,0.04,0.0,0.0,0.0,0.0,0.5,0.875,97.205,0.0,0.55,0.0,0.0,0.0,0.0,0.0,0.0,0.35,0.0,0.0,0.0,0.0,0.0,0.0,0.0,0.0,,,"Normalized, Machined To 25 mm (1 In.) Rounds, Pseudocarburized, 865C (1590F) Reheat, 150C (300F) Temper","Normalized, Machined To 25 mm (1 In.) Rounds, Pseudocarburized, 865C (1590F) Reheat, 150C (300F) Temper",960,0,Carburized – quenched (oil) – wear-resistant surface steel,0
,,,1,Steel database with labelled clusters,,,AISI 9255 Steel,Ultimate tensile strength,951.0,MPa,Yield strength,600.0,MPa,Ductility,21.0,%,0.0,0.0,0.55,0.0,0.0,0.0,0.0,0.0,0.0,2.0,0.035,0.04,0.0,0.0,0.0,0.0,0.0,0.825,96.55,0.0,0.0,0.0,0.0,0.0,0.0,0.0,0.0,0.0,0.0,0.0,0.0,0.0,0.0,0.0,0.0,0.0,,,"Oil Quenched From 885C (1625F), 650C (1200F) Temper, 50 mm (2 In.) Round","Oil Quenched From 885C (1625F), 650C (1200F) Temper, 50 mm (2 In.) Round",961,6,Quenched (oil) & tempered – high-strength structural steel,6
,,,1,Steel database with labelled clusters,,,AISI 51B60H Steel,Ultimate tensile strength,724.0,MPa,Yield strength,275.0,MPa,Ductility,17.0,%,0.0,0.00175,0.6000000000000001,0.0,0.0,0.0,0.0,0.0,0.0,0.2249999999999999,0.035,0.04,0.0,0.0,0.0,0.0,0.8,0.875,97.42325,0.0,0.0,0.0,0.0,0.0,0.0,0.0,0.0,0.0,0.0,0.0,0.0,0.0,0.0,0.0,0.0,0.0,,,Annealed 815C (1500F),Annealed 815C (1500F),962,7,Annealed – easy-to-machine – round annealed stock,7
,,,1,Steel database with labelled clusters,,,AISI E9310 Steel,Ultimate tensile strength,820.0,MPa,Yield strength,450.0,MPa,Ductility,17.0,%,0.0,0.0,0.105,0.0,0.0,0.0,0.0,0.0,0.0,0.275,0.025,0.025,0.0,0.0,0.0,0.0,1.2,0.55,94.455,0.0,3.25,0.0,0.0,0.0,0.0,0.0,0.0,0.1149999999999999,0.0,0.0,0.0,0.0,0.0,0.0,0.0,0.0,,,"Annealed At 845C (1550F), 25 mm (1 In.) Round","Annealed At 845C (1550F), 25 mm (1 In.) Round",963,7,Annealed – easy-to-machine – round annealed stock,7
,,,1,Steel database with labelled clusters,,,AISI E9310 Steel,Ultimate tensile strength,1069.0,MPa,Yield strength,896.0,MPa,Ductility,15.0,%,0.0,0.0,0.105,0.0,0.0,0.0,0.0,0.0,0.0,0.275,0.025,0.025,0.0,0.0,0.0,0.0,1.2,0.55,94.455,0.0,3.25,0.0,0.0,0.0,0.0,0.0,0.0,0.1149999999999999,0.0,0.0,0.0,0.0,0.0,0.0,0.0,0.0,,,"Normalized, Machined To 13.7 mm Rounds, Pseudocarburized, 775C (1430F) Reheat, 150C (300F) Temper","Normalized, Machined To 13.7 mm Rounds, Pseudocarburized, 775C (1430F) Reheat, 150C (300F) Temper",964,0,Carburized – quenched (oil) – wear-resistant surface steel,0
,,,1,Steel database with labelled clusters,,,AISI 8622 Steel,Ultimate tensile strength,1314.0,MPa,Yield strength,928.0,MPa,Ductility,12.0,%,0.0,0.0,0.225,0.0,0.0,0.0,0.0,0.0,0.0,0.2249999999999999,0.035,0.04,0.0,0.0,0.0,0.0,0.5,0.8,97.425,0.0,0.55,0.0,0.0,0.0,0.0,0.0,0.0,0.2,0.0,0.0,0.0,0.0,0.0,0.0,0.0,0.0,,,"Heat Treated, Machined To 25 mm (1 In.) Rounds, Pseudocarburized, 150C (300F) Temper","Heat Treated, Machined To 25 mm (1 In.) Rounds, Pseudocarburized, 150C (300F) Temper",965,0,Carburized – quenched (oil) – wear-resistant surface steel,0
,,,1,Steel database with labelled clusters,,,AISI 8740 Steel,Ultimate tensile strength,1180.0,MPa,Yield strength,1060.0,MPa,Ductility,15.0,%,0.0,0.0,0.405,0.0,0.0,0.0,0.0,0.0,0.0,0.2249999999999999,0.035,0.04,0.0,0.0,0.0,0.0,0.5,0.875,97.12,0.0,0.55,0.0,0.0,0.0,0.0,0.0,0.0,0.25,0.0,0.0,0.0,0.0,0.0,0.0,0.0,0.0,,,"Oil Quenched 830C (1525F), 540C (1000F) Temper, 50 mm (2 In.) Round","Oil Quenched 830C (1525F), 540C (1000F) Temper, 50 mm (2 In.) Round",966,6,Quenched (oil) & tempered – high-strength structural steel,6
,,,1,Steel database with labelled clusters,,,AISI 8622 Steel,Ultimate tensile strength,1176.0,MPa,Yield strength,654.0,MPa,Ductility,12.0,%,0.0,0.0,0.225,0.0,0.0,0.0,0.0,0.0,0.0,0.2249999999999999,0.035,0.04,0.0,0.0,0.0,0.0,0.5,0.8,97.425,0.0,0.55,0.0,0.0,0.0,0.0,0.0,0.0,0.2,0.0,0.0,0.0,0.0,0.0,0.0,0.0,0.0,,,"Heat Treated, Machined To 25 mm (1 In.) Rounds, Pseudocarburized, 775C (1430F) Reheat, 150C (300F) Temper","Heat Treated, Machined To 25 mm (1 In.) Rounds, Pseudocarburized, 775C (1430F) Reheat, 150C (300F) Temper",967,0,Carburized – quenched (oil) – wear-resistant surface steel,0
,,,1,Steel database with labelled clusters,,,AISI E9310H Steel,Ultimate tensile strength,1096.0,MPa,Yield strength,848.0,MPa,Ductility,15.0,%,0.0,0.0,0.1,0.0,0.0,0.0,0.0,0.0,0.0,0.2249999999999999,0.0,0.05,0.0,0.0,0.0,0.0,1.225,0.55,94.485,0.0,3.25,0.0,0.0,0.0,0.0,0.0,0.0,0.1149999999999999,0.0,0.0,0.0,0.0,0.0,0.0,0.0,0.0,,,"Mock Carburized, 790C (1450F) Reheat, 150C (300F) Temper, 25 mm (1 In.) Round","Mock Carburized, 790C (1450F) Reheat, 150C (300F) Temper, 25 mm (1 In.) Round",968,8,Carburized – quenched (oil) – wear-resistant surface steel (variant),8
,,,1,Steel database with labelled clusters,,,AISI 8822H Steel,Ultimate tensile strength,1176.0,MPa,Yield strength,654.0,MPa,Ductility,12.0,%,0.0,0.0,0.22,0.0,0.0,0.0,0.0,0.0,0.0,0.2249999999999999,0.035,0.04,0.0,0.0,0.0,0.0,0.5,0.875,97.205,0.0,0.55,0.0,0.0,0.0,0.0,0.0,0.0,0.35,0.0,0.0,0.0,0.0,0.0,0.0,0.0,0.0,,,"Normalized, Machined To 25 mm (1 In.) Rounds, Pseudocarburized, 775C (1430F) Reheat, 150C (300F) Temper","Normalized, Machined To 25 mm (1 In.) Rounds, Pseudocarburized, 775C (1430F) Reheat, 150C (300F) Temper",969,0,Carburized – quenched (oil) – wear-resistant surface steel,0
,,,1,Steel database with labelled clusters,,,AISI 8640 Steel,Ultimate tensile strength,972.0,MPa,Yield strength,827.0,MPa,Ductility,16.0,%,0.0,0.0,0.405,0.0,0.0,0.0,0.0,0.0,0.0,0.2249999999999999,0.035,0.04,0.0,0.0,0.0,0.0,0.5,0.875,97.17,0.0,0.55,0.0,0.0,0.0,0.0,0.0,0.0,0.2,0.0,0.0,0.0,0.0,0.0,0.0,0.0,0.0,,,"Oil Quenched 845C (1550F), 650C (1200F) Temper, 25 mm (1 In.) Round","Oil Quenched 845C (1550F), 650C (1200F) Temper, 25 mm (1 In.) Round",970,6,Quenched (oil) & tempered – high-strength structural steel,6
,,,1,Steel database with labelled clusters,,,AISI E9310 Steel,Ultimate tensile strength,1076.0,MPa,Yield strength,917.0,MPa,Ductility,15.0,%,0.0,0.0,0.105,0.0,0.0,0.0,0.0,0.0,0.0,0.275,0.025,0.025,0.0,0.0,0.0,0.0,1.2,0.55,94.455,0.0,3.25,0.0,0.0,0.0,0.0,0.0,0.0,0.1149999999999999,0.0,0.0,0.0,0.0,0.0,0.0,0.0,0.0,,,"Normalized, Machined To 25 mm (1 In.) Rounds, Pseudocarburized, 800C (1470F) Reheat, 150C (300F) Temper","Normalized, Machined To 25 mm (1 In.) Rounds, Pseudocarburized, 800C (1470F) Reheat, 150C (300F) Temper",971,0,Carburized – quenched (oil) – wear-resistant surface steel,0
,,,1,Steel database with labelled clusters,,,AISI E9310H Steel,Ultimate tensile strength,1000.0,MPa,Yield strength,814.0,MPa,Ductility,15.0,%,0.0,0.0,0.1,0.0,0.0,0.0,0.0,0.0,0.0,0.2249999999999999,0.0,0.05,0.0,0.0,0.0,0.0,1.225,0.55,94.485,0.0,3.25,0.0,0.0,0.0,0.0,0.0,0.0,0.1149999999999999,0.0,0.0,0.0,0.0,0.0,0.0,0.0,0.0,,,"Normalized, Machined To 25 mm (1 In.) Rounds, Pseudocarburized, 775C (1430F) Reheat, 150C (300F) Temper","Normalized, Machined To 25 mm (1 In.) Rounds, Pseudocarburized, 775C (1430F) Reheat, 150C (300F) Temper",972,0,Carburized – quenched (oil) – wear-resistant surface steel,0
,,,1,Steel database with labelled clusters,,,AISI E9310H Steel,Ultimate tensile strength,910.0,MPa,Yield strength,570.0,MPa,Ductility,18.0,%,0.0,0.0,0.1,0.0,0.0,0.0,0.0,0.0,0.0,0.2249999999999999,0.0,0.05,0.0,0.0,0.0,0.0,1.225,0.55,94.485,0.0,3.25,0.0,0.0,0.0,0.0,0.0,0.0,0.1149999999999999,0.0,0.0,0.0,0.0,0.0,0.0,0.0,0.0,,,"Normalized At 890C (1635F), 25 mm (1 In.) Round","Normalized At 890C (1635F), 25 mm (1 In.) Round",973,4,Normalized (air cooled) – general-purpose steel,4
,,,1,Steel database with labelled clusters,,,AISI E9310H Steel,Ultimate tensile strength,1193.0,MPa,Yield strength,931.0,MPa,Ductility,15.0,%,0.0,0.0,0.1,0.0,0.0,0.0,0.0,0.0,0.0,0.2249999999999999,0.0,0.05,0.0,0.0,0.0,0.0,1.225,0.55,94.485,0.0,3.25,0.0,0.0,0.0,0.0,0.0,0.0,0.1149999999999999,0.0,0.0,0.0,0.0,0.0,0.0,0.0,0.0,,,"Single Quenched And Tempered At 150C (300F), 1.2 mm Case Depth","Single Quenched And Tempered At 150C (300F), 1.2 mm Case Depth",974,5,Carburized – quenched (oil) – wear-resistant surface steel (variant),5
,,,1,Steel database with labelled clusters,,,AISI 86B50 Steel,Ultimate tensile strength,1255.0,MPa,Yield strength,1076.0,MPa,Ductility,22.0,%,0.0,0.00175,0.505,0.0,0.0,0.0,0.0,0.0,0.0,0.25,0.035,0.045,0.0,0.0,0.0,0.0,0.5,0.875,97.03825,0.0,0.55,0.0,0.0,0.0,0.0,0.0,0.0,0.2,0.0,0.0,0.0,0.0,0.0,0.0,0.0,0.0,,,"Annealed, 25 mm (1 In.) Round","Annealed, 25 mm (1 In.) Round",975,3,Normalized – easy-to-machine stock (cold drawn),3
,,,1,Steel database with labelled clusters,,,AISI E9310 Steel,Ultimate tensile strength,1131.0,MPa,Yield strength,965.0,MPa,Ductility,16.0,%,0.0,0.0,0.105,0.0,0.0,0.0,0.0,0.0,0.0,0.275,0.025,0.025,0.0,0.0,0.0,0.0,1.2,0.55,94.455,0.0,3.25,0.0,0.0,0.0,0.0,0.0,0.0,0.1149999999999999,0.0,0.0,0.0,0.0,0.0,0.0,0.0,0.0,,,"Normalized, Machined To 13.7 mm Rounds, Pseudocarburized, 800C (1470F) Reheat, 150C (300F) Temper","Normalized, Machined To 13.7 mm Rounds, Pseudocarburized, 800C (1470F) Reheat, 150C (300F) Temper",976,0,Carburized – quenched (oil) – wear-resistant surface steel,0
,,,1,Steel database with labelled clusters,,,AISI 9255 Steel,Ultimate tensile strength,1005.0,MPa,Yield strength,635.0,MPa,Ductility,20.0,%,0.0,0.0,0.55,0.0,0.0,0.0,0.0,0.0,0.0,2.0,0.035,0.04,0.0,0.0,0.0,0.0,0.0,0.825,96.55,0.0,0.0,0.0,0.0,0.0,0.0,0.0,0.0,0.0,0.0,0.0,0.0,0.0,0.0,0.0,0.0,0.0,,,"Oil Quenched From 885C (1625F), 595C (1100F) Temper, 50 mm (2 In.) Round","Oil Quenched From 885C (1625F), 595C (1100F) Temper, 50 mm (2 In.) Round",977,6,Quenched (oil) & tempered – high-strength structural steel,6
,,,1,Steel database with labelled clusters,,,AISI E9310 Steel,Ultimate tensile strength,1089.0,MPa,Yield strength,848.0,MPa,Ductility,16.0,%,0.0,0.0,0.105,0.0,0.0,0.0,0.0,0.0,0.0,0.275,0.025,0.025,0.0,0.0,0.0,0.0,1.2,0.55,94.455,0.0,3.25,0.0,0.0,0.0,0.0,0.0,0.0,0.1149999999999999,0.0,0.0,0.0,0.0,0.0,0.0,0.0,0.0,,,"Mock Carburized, 790C (1450F) Reheat, 230C (450F) Temper, 25 mm (1 In.) Round","Mock Carburized, 790C (1450F) Reheat, 230C (450F) Temper, 25 mm (1 In.) Round",978,8,Carburized – quenched (oil) – wear-resistant surface steel (variant),8
,,,1,Steel database with labelled clusters,,,AISI 86B50 Steel,Ultimate tensile strength,958.0,MPa,Yield strength,640.0,MPa,Ductility,15.0,%,0.0,0.00175,0.505,0.0,0.0,0.0,0.0,0.0,0.0,0.25,0.035,0.045,0.0,0.0,0.0,0.0,0.5,0.875,97.03825,0.0,0.55,0.0,0.0,0.0,0.0,0.0,0.0,0.2,0.0,0.0,0.0,0.0,0.0,0.0,0.0,0.0,,,"Normalized, 100 mm (4 In.) Round","Normalized, 100 mm (4 In.) Round",979,9,Normalized – general-purpose steel (round normalized stock),9
,,,1,Steel database with labelled clusters,,,AISI E9310 Steel,Ultimate tensile strength,1200.0,MPa,Yield strength,1034.0,MPa,Ductility,15.0,%,0.0,0.0,0.105,0.0,0.0,0.0,0.0,0.0,0.0,0.275,0.025,0.025,0.0,0.0,0.0,0.0,1.2,0.55,94.455,0.0,3.25,0.0,0.0,0.0,0.0,0.0,0.0,0.1149999999999999,0.0,0.0,0.0,0.0,0.0,0.0,0.0,0.0,,,"Normalized, Machined To 25 mm (1 In.) Rounds, Pseudocarburized, 150C (300F) Temper","Normalized, Machined To 25 mm (1 In.) Rounds, Pseudocarburized, 150C (300F) Temper",980,0,Carburized – quenched (oil) – wear-resistant surface steel,0
,,,1,Steel database with labelled clusters,,,AISI E9310 Steel,Ultimate tensile strength,1158.0,MPa,Yield strength,948.0,MPa,Ductility,15.0,%,0.0,0.0,0.105,0.0,0.0,0.0,0.0,0.0,0.0,0.275,0.025,0.025,0.0,0.0,0.0,0.0,1.2,0.55,94.455,0.0,3.25,0.0,0.0,0.0,0.0,0.0,0.0,0.1149999999999999,0.0,0.0,0.0,0.0,0.0,0.0,0.0,0.0,,,"Single Quenched And Tempered At 230C (450F), 1.2 mm Case Depth","Single Quenched And Tempered At 230C (450F), 1.2 mm Case Depth",981,5,Carburized – quenched (oil) – wear-resistant surface steel (variant),5
,,,1,Steel database with labelled clusters,,,AISI E9310H Steel,Ultimate tensile strength,1238.0,MPa,Yield strength,993.0,MPa,Ductility,15.0,%,0.0,0.0,0.1,0.0,0.0,0.0,0.0,0.0,0.0,0.2249999999999999,0.0,0.05,0.0,0.0,0.0,0.0,1.225,0.55,94.485,0.0,3.25,0.0,0.0,0.0,0.0,0.0,0.0,0.1149999999999999,0.0,0.0,0.0,0.0,0.0,0.0,0.0,0.0,,,"Direct Quenched From Pot, Tempered At 150C (300F), 0.99 mm Case Depth","Direct Quenched From Pot, Tempered At 150C (300F), 0.99 mm Case Depth",982,5,Carburized – quenched (oil) – wear-resistant surface steel (variant),5
,,,1,Steel database with labelled clusters,,,AISI 51B60 Steel,Ultimate tensile strength,1000.0,MPa,Yield strength,869.0,MPa,Ductility,18.0,%,0.0,0.00175,0.6000000000000001,0.0,0.0,0.0,0.0,0.0,0.0,0.2249999999999999,0.035,0.04,0.0,0.0,0.0,0.0,0.8,0.875,97.42325,0.0,0.0,0.0,0.0,0.0,0.0,0.0,0.0,0.0,0.0,0.0,0.0,0.0,0.0,0.0,0.0,0.0,,,"Oil Quenched From 830C (1525F), 595C (1100F) Temper, 25 mm (1 In.) Round","Oil Quenched From 830C (1525F), 595C (1100F) Temper, 25 mm (1 In.) Round",983,6,Quenched (oil) & tempered – high-strength structural steel,6
,,,1,Steel database with labelled clusters,,,AISI E9310H Steel,Ultimate tensile strength,1289.0,MPa,Yield strength,1117.0,MPa,Ductility,15.0,%,0.0,0.0,0.1,0.0,0.0,0.0,0.0,0.0,0.0,0.2249999999999999,0.0,0.05,0.0,0.0,0.0,0.0,1.225,0.55,94.485,0.0,3.25,0.0,0.0,0.0,0.0,0.0,0.0,0.1149999999999999,0.0,0.0,0.0,0.0,0.0,0.0,0.0,0.0,,,"Normalized, Machined To 13.7 mm Rounds, Pseudocarburized, 150C (300F) Temper","Normalized, Machined To 13.7 mm Rounds, Pseudocarburized, 150C (300F) Temper",984,0,Carburized – quenched (oil) – wear-resistant surface steel,0
,,,1,Steel database with labelled clusters,,,AISI E9310 Steel,Ultimate tensile strength,1289.0,MPa,Yield strength,1117.0,MPa,Ductility,15.0,%,0.0,0.0,0.105,0.0,0.0,0.0,0.0,0.0,0.0,0.275,0.025,0.025,0.0,0.0,0.0,0.0,1.2,0.55,94.455,0.0,3.25,0.0,0.0,0.0,0.0,0.0,0.0,0.1149999999999999,0.0,0.0,0.0,0.0,0.0,0.0,0.0,0.0,,,"Normalized, Machined To 13.7 mm Rounds, Pseudocarburized, 150C (300F) Temper","Normalized, Machined To 13.7 mm Rounds, Pseudocarburized, 150C (300F) Temper",985,0,Carburized – quenched (oil) – wear-resistant surface steel,0
,,,1,Steel database with labelled clusters,,,AISI E9310H Steel,Ultimate tensile strength,917.0,MPa,Yield strength,605.0,MPa,Ductility,20.0,%,0.0,0.0,0.1,0.0,0.0,0.0,0.0,0.0,0.0,0.2249999999999999,0.0,0.05,0.0,0.0,0.0,0.0,1.225,0.55,94.485,0.0,3.25,0.0,0.0,0.0,0.0,0.0,0.0,0.1149999999999999,0.0,0.0,0.0,0.0,0.0,0.0,0.0,0.0,,,"Normalized At 890C (1635F), 13 mm (0.5 In.) Round","Normalized At 890C (1635F), 13 mm (0.5 In.) Round",986,4,Normalized (air cooled) – general-purpose steel,4
,,,1,Steel database with labelled clusters,,,AISI E9310H Steel,Ultimate tensile strength,910.0,MPa,Yield strength,660.0,MPa,Ductility,20.0,%,0.0,0.0,0.1,0.0,0.0,0.0,0.0,0.0,0.0,0.2249999999999999,0.0,0.05,0.0,0.0,0.0,0.0,1.225,0.55,94.485,0.0,3.25,0.0,0.0,0.0,0.0,0.0,0.0,0.1149999999999999,0.0,0.0,0.0,0.0,0.0,0.0,0.0,0.0,,,"Mock Carburized, 790C (1450F) Reheat, 230C (450F) Temper, 100 mm (4 In.) Round","Mock Carburized, 790C (1450F) Reheat, 230C (450F) Temper, 100 mm (4 In.) Round",987,8,Carburized – quenched (oil) – wear-resistant surface steel (variant),8
,,,1,Steel database with labelled clusters,,,AISI E9310H Steel,Ultimate tensile strength,1227.0,MPa,Yield strength,979.0,MPa,Ductility,15.0,%,0.0,0.0,0.1,0.0,0.0,0.0,0.0,0.0,0.0,0.2249999999999999,0.0,0.05,0.0,0.0,0.0,0.0,1.225,0.55,94.485,0.0,3.25,0.0,0.0,0.0,0.0,0.0,0.0,0.1149999999999999,0.0,0.0,0.0,0.0,0.0,0.0,0.0,0.0,,,"Mock Carburized, 790C (1450F) Reheat, 230C (450F) Temper, 13 mm (0.5 In.) Round","Mock Carburized, 790C (1450F) Reheat, 230C (450F) Temper, 13 mm (0.5 In.) Round",988,8,Carburized – quenched (oil) – wear-resistant surface steel (variant),8
