Repository: Azhi-ss/SteelScientist

# Steel Labelled Clusters Dataset

This directory contains the cleaned steel labelled-clusters dataset used by
`regression/steel_labelled_clusters_regression.py`.

## Files

| File | Rows | Description |
|------|------|-------------|
| `raw/Steel database with labelled clusters.xlsx` | 3234 | Original spreadsheet. |
| `full_with_duplicates.csv` | 3234 | Raw spreadsheet mapped to the project regression schema. |
| `clean.csv` | 1943 | Strictly deduplicated regression mother table. |
| `train.csv` | 1554 | Fixed 8:2 training split generated from `clean.csv`. |
| `val.csv` | 389 | Fixed 8:2 validation split generated from `clean.csv`. |

File: datasets/steel_labelled_clusters/train.csv (part 13 of 19)
DOIs,Files,problem,status,Table_topic,title,abstract,Material,Tensile_name,Tensile_value,Tensile_unit,Yield_name,Yield_value,Yield_unit,Elongation_name,Elongation_value,Elongation_unit,H,B,C,N,O,F,Na,Mg,Al,Si,P,S,Cl,Ca,Ti,V,Cr,Mn,Fe,Co,Ni,Cu,Zn,As,Y,Zr,Nb,Mo,Sn,Sb,La,Ce,Ta,W,Pb,Bi,Other_ele,Text_addition,Text,actions,source_entry,cluster_number,cluster_label,cluster_number_0_to_11
,,,1,Steel database with labelled clusters,,,AISI 4820 Steel,Ultimate tensile strength,1448.0,MPa,Yield strength,1138.0,MPa,Ductility,12.0,%,0.0,0.0,0.205,0.0,0.0,0.0,0.0,0.0,0.0,0.2249999999999999,0.035,0.04,0.0,0.0,0.0,0.0,0.0,0.6,95.145,0.0,3.5,0.0,0.0,0.0,0.0,0.0,0.0,0.25,0.0,0.0,0.0,0.0,0.0,0.0,0.0,0.0,,,"Heat Treated, Machined To 13.7 mm, Pseudocarburized, 150C (300F) Temper","Heat Treated, Machined To 13.7 mm, Pseudocarburized, 150C (300F) Temper",437,0,Carburized – quenched (oil) – wear-resistant surface steel,0
,,,1,Steel database with labelled clusters,,,AISI 1095 Steel,Ultimate tensile strength,1105.0,MPa,Yield strength,655.0,MPa,Ductility,13.0,%,0.0,0.0,0.965,0.0,0.0,0.0,0.0,0.0,0.0,0.0,0.04,0.05,0.0,0.0,0.0,0.0,0.0,0.4,98.545,0.0,0.0,0.0,0.0,0.0,0.0,0.0,0.0,0.0,0.0,0.0,0.0,0.0,0.0,0.0,0.0,0.0,,,"Oil Quenched 800C (1470F), 540C (1000F) Temper, 25 mm (1 In.) Round","Oil Quenched 800C (1470F), 540C (1000F) Temper, 25 mm (1 In.) Round",1828,6,Quenched (oil) & tempered – high-strength structural steel,6
,,,1,Steel database with labelled clusters,,,AISI E4340 Steel,Ultimate tensile strength,1595.0,MPa,Yield strength,1475.0,MPa,Ductility,12.0,%,0.0,0.0,0.405,0.0,0.0,0.0,0.0,0.0,0.0,0.2249999999999999,0.025,0.02,0.0,0.0,0.0,0.0,0.8,0.75,95.7,0.0,1.825,0.0,0.0,0.0,0.0,0.0,0.0,0.25,0.0,0.0,0.0,0.0,0.0,0.0,0.0,0.0,,,"Oil Quenched 845C, 425C (800F) Temper","Oil Quenched 845C, 425C (800F) Temper",377,6,Quenched (oil) & tempered – high-strength structural steel,6
,,,1,Steel database with labelled clusters,,,AISI 1095 Steel,Ultimate tensile strength,1215.0,MPa,Yield strength,703.0,MPa,Ductility,10.0,%,0.0,0.0,0.965,0.0,0.0,0.0,0.0,0.0,0.0,0.0,0.04,0.05,0.0,0.0,0.0,0.0,0.0,0.4,98.545,0.0,0.0,0.0,0.0,0.0,0.0,0.0,0.0,0.0,0.0,0.0,0.0,0.0,0.0,0.0,0.0,0.0,,,"Oil Quenched 800C (1470F), 480C (900F) Temper, 25 mm (1 In.) Round","Oil Quenched 800C (1470F), 480C (900F) Temper, 25 mm (1 In.) Round",1737,6,Quenched (oil) & tempered – high-strength structural steel,6
,,,1,Steel database with labelled clusters,,,AISI 8740 Steel,Ultimate tensile strength,1180.0,MPa,Yield strength,1060.0,MPa,Ductility,15.0,%,0.0,0.0,0.405,0.0,0.0,0.0,0.0,0.0,0.0,0.2249999999999999,0.035,0.04,0.0,0.0,0.0,0.0,0.5,0.875,97.12,0.0,0.55,0.0,0.0,0.0,0.0,0.0,0.0,0.25,0.0,0.0,0.0,0.0,0.0,0.0,0.0,0.0,,,"Oil Quenched 830C (1525F), 540C (1000F) Temper, 50 mm (2 In.) Round","Oil Quenched 830C (1525F), 540C (1000F) Temper, 50 mm (2 In.) Round",966,6,Quenched (oil) & tempered – high-strength structural steel,6
,,,1,Steel database with labelled clusters,,,ASTM A387 Alloy Steel,Ultimate tensile strength,515.0,MPa,Yield strength,310.0,MPa,Ductility,18.0,%,0.0,0.0,0.15,0.0,0.0,0.0,0.0,0.0,0.0,0.5,0.04,0.03,0.0,0.0,0.0,0.0,5.0,0.4499999999999999,93.28,0.0,0.0,0.0,0.0,0.0,0.0,0.0,0.0,0.55,0.0,0.0,0.0,0.0,0.0,0.0,0.0,0.0,,,"Grade 5, Class 2","Grade 5, Class 2",1188,1,Hot rolled – general construction steel,1
,,,1,Steel database with labelled clusters,,,AISI E4340 Steel,Ultimate tensile strength,745.0,MPa,Yield strength,475.0,MPa,Ductility,22.0,%,0.0,0.0,0.405,0.0,0.0,0.0,0.0,0.0,0.0,0.2249999999999999,0.025,0.02,0.0,0.0,0.0,0.0,0.8,0.75,95.7,0.0,1.825,0.0,0.0,0.0,0.0,0.0,0.0,0.25,0.0,0.0,0.0,0.0,0.0,0.0,0.0,0.0,,,Annealed 810C,Annealed 810C,315,7,Annealed – easy-to-machine – round annealed stock,7
,,,1,Steel database with labelled clusters,,,AISI 1080 Steel,Ultimate tensile strength,1035.0,MPa,Yield strength,670.0,MPa,Ductility,16.0,%,0.0,0.0,0.815,0.0,0.0,0.0,0.0,0.0,0.0,0.0,0.04,0.05,0.0,0.0,0.0,0.0,0.0,0.75,98.345,0.0,0.0,0.0,0.0,0.0,0.0,0.0,0.0,0.0,0.0,0.0,0.0,0.0,0.0,0.0,0.0,0.0,,,"Oil Quenched From 815C (1500F), 595C (1100F) Temper, 25 mm (1 In.) Round","Oil Quenched From 815C (1500F), 595C (1100F) Temper, 25 mm (1 In.) Round",1713,6,Quenched (oil) & tempered – high-strength structural steel,6
,,,1,Steel database with labelled clusters,,,AISI 4718H Steel,Ultimate tensile strength,1131.0,MPa,Yield strength,735.0,MPa,Ductility,9.0,%,0.0,0.0,0.18,0.0,0.0,0.0,0.0,0.0,0.0,0.2249999999999999,0.04,0.04,0.0,0.0,0.0,0.0,0.4499999999999999,0.7749999999999999,96.89,0.0,1.05,0.0,0.0,0.0,0.0,0.0,0.0,0.35,0.0,0.0,0.0,0.0,0.0,0.0,0.0,0.0,,,"Pseudocarburized, Reheated To 765C (1410F) And Oil Quenched, 150C (300F) Temper, 13.7 mm Round","Pseudocarburized, Reheated To 765C (1410F) And Oil Quenched, 150C (300F) Temper, 13.7 mm Round",443,0,Carburized – quenched (oil) – wear-resistant surface steel,0
,,,1,Steel database with labelled clusters,,,ASTM A514 Steel,Ultimate tensile strength,828.0,MPa,Yield strength,690.0,MPa,Ductility,18.0,%,0.0,0.0,0.175,0.0,0.0,0.0,0.0,0.0,0.0,0.25,0.035,0.04,0.0,0.0,0.0,0.055,1.25,1.125,95.22,0.0,1.35,0.0,0.0,0.0,0.0,0.0,0.0,0.5,0.0,0.0,0.0,0.0,0.0,0.0,0.0,0.0,,,"Grade Q, Plate Thickness _ 19 mm","Grade Q, Plate Thickness _ 19 mm",1113,11,plate – no special treatment – general-purpose steel,11
,,,1,Steel database with labelled clusters,,,AISI 4419H Steel,Ultimate tensile strength,540.0,MPa,Yield strength,360.0,MPa,Ductility,33.0,%,0.0,0.0,0.2,0.0,0.0,0.0,0.0,0.0,0.0,0.25,0.035,0.04,0.0,0.0,0.0,0.0,0.0,0.55,98.4,0.0,0.0,0.0,0.0,0.0,0.0,0.0,0.0,0.525,0.0,0.0,0.0,0.0,0.0,0.0,0.0,0.0,,,"Normalized At 955C (1750F), 14 mm (0.55 In.) Round","Normalized At 955C (1750F), 14 mm (0.55 In.) Round",320,4,Normalized (air cooled) – general-purpose steel,4
,,,1,Steel database with labelled clusters,,,AISI 4150 Steel,Ultimate tensile strength,1310.0,MPa,Yield strength,1215.0,MPa,Ductility,13.0,%,0.0,0.0,0.505,0.0,0.0,0.0,0.0,0.0,0.0,0.2249999999999999,0.035,0.04,0.0,0.0,0.0,0.0,0.95,0.875,97.17,0.0,0.0,0.0,0.0,0.0,0.0,0.0,0.0,0.2,0.0,0.0,0.0,0.0,0.0,0.0,0.0,0.0,,,"Oil Quenched 830C (1525F), 540C (1000F) Temper, 13 mm (0.5 In.) Round","Oil Quenched 830C (1525F), 540C (1000F) Temper, 13 mm (0.5 In.) Round",282,6,Quenched (oil) & tempered – high-strength structural steel,6
,,,1,Steel database with labelled clusters,,,AISI 6150 Steel,Ultimate tensile strength,896.0,MPa,Yield strength,745.0,MPa,Ductility,19.0,%,0.0,0.0,0.505,0.0,0.0,0.0,0.0,0.0,0.0,0.2249999999999999,0.035,0.04,0.0,0.0,0.0,0.15,0.95,0.8,97.295,0.0,0.0,0.0,0.0,0.0,0.0,0.0,0.0,0.0,0.0,0.0,0.0,0.0,0.0,0.0,0.0,0.0,,,"Oil Quenched 845C (1550F), 595C (1100F) Temper, 100 mm (4 In.) Round","Oil Quenched 845C (1550F), 595C (1100F) Temper, 100 mm (4 In.) Round",692,6,Quenched (oil) & tempered – high-strength structural steel,6
,,,1,Steel database with labelled clusters,,,AISI 1117 Steel,Ultimate tensile strength,490.0,MPa,Yield strength,305.0,MPa,Ductility,33.0,%,0.0,0.0,0.17,0.0,0.0,0.0,0.0,0.0,0.0,0.0,0.04,0.105,0.0,0.0,0.0,0.0,0.0,1.15,98.535,0.0,0.0,0.0,0.0,0.0,0.0,0.0,0.0,0.0,0.0,0.0,0.0,0.0,0.0,0.0,0.0,0.0,,,As Rolled,As Rolled,1741,2,Quenched (oil) – general-purpose steel (tested),2
,,,1,Steel database with labelled clusters,,,AISI 1022 Steel,Ultimate tensile strength,550.0,MPa,Yield strength,380.0,MPa,Ductility,30.0,%,0.0,0.0,0.2,0.0,0.0,0.0,0.0,0.0,0.0,0.0,0.04,0.05,0.0,0.0,0.0,0.0,0.0,0.85,98.86,0.0,0.0,0.0,0.0,0.0,0.0,0.0,0.0,0.0,0.0,0.0,0.0,0.0,0.0,0.0,0.0,0.0,,,"Heat Treated, Reheated To 775C, 13.7 mm Round","Heat Treated, Reheated To 775C, 13.7 mm Round",1485,0,Carburized – quenched (oil) – wear-resistant surface steel,0
,,,1,Steel database with labelled clusters,,,AISI 4820H Steel,Ultimate tensile strength,1382.0,MPa,Yield strength,1170.0,MPa,Ductility,12.0,%,0.0,0.0,0.2,0.0,0.0,0.0,0.0,0.0,0.0,0.2249999999999999,0.035,0.04,0.0,0.0,0.0,0.0,0.0,0.6000000000000001,95.15,0.0,3.5,0.0,0.0,0.0,0.0,0.0,0.0,0.25,0.0,0.0,0.0,0.0,0.0,0.0,0.0,0.0,,,"Direct Quenched From Pot, Tempered (230C (450F)), 0.99 mm Case Depth","Direct Quenched From Pot, Tempered (230C (450F)), 0.99 mm Case Depth",425,5,Carburized – quenched (oil) – wear-resistant surface steel (variant),5
,,,1,Steel database with labelled clusters,,,AISI 5160 Steel,Ultimate tensile strength,1060.0,MPa,Yield strength,703.0,MPa,Ductility,17.0,%,0.0,0.0,0.6000000000000001,0.0,0.0,0.0,0.0,0.0,0.0,0.2249999999999999,0.035,0.04,0.0,0.0,0.0,0.0,0.8,0.875,97.425,0.0,0.0,0.0,0.0,0.0,0.0,0.0,0.0,0.0,0.0,0.0,0.0,0.0,0.0,0.0,0.0,0.0,,,"Oil Quenched From 830C (1525F), 540C (1000F) Temper, 50 mm (2 In.) Round","Oil Quenched From 830C (1525F), 540C (1000F) Temper, 50 mm (2 In.) Round",554,6,Quenched (oil) & tempered – high-strength structural steel,6
,,,1,Steel database with labelled clusters,,,AISI 5160H Steel,Ultimate tensile strength,924.0,MPa,Yield strength,510.0,MPa,Ductility,16.0,%,0.0,0.0,0.6000000000000001,0.0,0.0,0.0,0.0,0.0,0.0,0.2249999999999999,0.035,0.04,0.0,0.0,0.0,0.0,0.8,0.875,97.425,0.0,0.0,0.0,0.0,0.0,0.0,0.0,0.0,0.0,0.0,0.0,0.0,0.0,0.0,0.0,0.0,0.0,,,"Normalized, 50 mm (2 In.) Round","Normalized, 50 mm (2 In.) Round",595,9,Normalized – general-purpose steel (round normalized stock),9
,,,1,Steel database with labelled clusters,,,AISI 1141 Steel,Ultimate tensile strength,710.0,MPa,Yield strength,485.0,MPa,Ductility,23.0,%,0.0,0.0,0.41,0.0,0.0,0.0,0.0,0.0,0.0,0.0,0.04,0.105,0.0,0.0,0.0,0.0,0.0,1.5,97.945,0.0,0.0,0.0,0.0,0.0,0.0,0.0,0.0,0.0,0.0,0.0,0.0,0.0,0.0,0.0,0.0,0.0,,,"Oil Quenched From 815C, 595C (1100F) Temper, 25 mm (1 In.) Round","Oil Quenched From 815C, 595C (1100F) Temper, 25 mm (1 In.) Round",1954,6,Quenched (oil) & tempered – high-strength structural steel,6
,,,1,Steel database with labelled clusters,,,AISI 4620H Steel,Ultimate tensile strength,1014.0,MPa,Yield strength,841.0,MPa,Ductility,16.0,%,0.0,0.0,0.2,0.0,0.0,0.0,0.0,0.0,0.0,0.25,0.035,0.04,0.0,0.0,0.0,0.0,0.0,0.55,96.9,0.0,1.775,0.0,0.0,0.0,0.0,0.0,0.0,0.25,0.0,0.0,0.0,0.0,0.0,0.0,0.0,0.0,,,"Normalized, Machined To 13.7 mm Rounds, Pseudocarburized, Reheated To 925C (1700F), Quenched And Tempered","Normalized, Machined To 13.7 mm Rounds, Pseudocarburized, Reheated To 925C (1700F), Quenched And Tempered",369,0,Carburized – quenched (oil) – wear-resistant surface steel,0
,,,1,Steel database with labelled clusters,,,AISI 1043 Steel,Ultimate tensile strength,600.0,MPa,Yield strength,517.0,MPa,Ductility,12.0,%,0.0,0.0,0.435,0.0,0.0,0.0,0.0,0.0,0.0,0.0,0.04,0.05,0.0,0.0,0.0,0.0,0.0,0.85,98.625,0.0,0.0,0.0,0.0,0.0,0.0,0.0,0.0,0.0,0.0,0.0,0.0,0.0,0.0,0.0,0.0,0.0,,,Normalized Cold Drawn Bar (Uns G10430),Normalized Cold Drawn Bar (Uns G10430),1625,2,Quenched (oil) – general-purpose steel (tested),2
,,,1,Steel database with labelled clusters,,,AISI 1040 Steel,Ultimate tensile strength,515.0,MPa,Yield strength,350.0,MPa,Ductility,30.0,%,0.0,0.0,0.405,0.0,0.0,0.0,0.0,0.0,0.0,0.0,0.04,0.05,0.0,0.0,0.0,0.0,0.0,0.75,98.755,0.0,0.0,0.0,0.0,0.0,0.0,0.0,0.0,0.0,0.0,0.0,0.0,0.0,0.0,0.0,0.0,0.0,,,Annealed At 790C (1450F),Annealed At 790C (1450F),1675,7,Annealed – easy-to-machine – round annealed stock,7
,,,1,Steel database with labelled clusters,,,AISI 5160H Steel,Ultimate tensile strength,1025.0,MPa,Yield strength,650.0,MPa,Ductility,18.0,%,0.0,0.0,0.6000000000000001,0.0,0.0,0.0,0.0,0.0,0.0,0.2249999999999999,0.035,0.04,0.0,0.0,0.0,0.0,0.8,0.875,97.425,0.0,0.0,0.0,0.0,0.0,0.0,0.0,0.0,0.0,0.0,0.0,0.0,0.0,0.0,0.0,0.0,0.0,,,"Normalized, 13 mm (0.5 In.) Round","Normalized, 13 mm (0.5 In.) Round",623,9,Normalized – general-purpose steel (round normalized stock),9
,,,1,Steel database with labelled clusters,,,ASTM A709 Steel,Ultimate tensile strength,451.0,MPa,Yield strength,345.0,MPa,Ductility,18.0,%,0.0,0.0,0.2,0.0,0.0,0.0,0.0,0.0,0.0,0.0,0.04,0.05,0.0,0.0,0.0,0.0,0.0,1.35,98.36,0.0,0.0,0.0,0.0,0.0,0.0,0.0,0.0,0.0,0.0,0.0,0.0,0.0,0.0,0.0,0.0,0.0,,,"Grade 50 And 50W, _ 100 mm","Grade 50 And 50W, _ 100 mm",1146,1,Hot rolled – general construction steel,1
,,,1,Steel database with labelled clusters,,,AISI 1040 Steel,Ultimate tensile strength,595.0,MPa,Yield strength,370.0,MPa,Ductility,28.0,%,0.0,0.0,0.405,0.0,0.0,0.0,0.0,0.0,0.0,0.0,0.04,0.05,0.0,0.0,0.0,0.0,0.0,0.75,98.755,0.0,0.0,0.0,0.0,0.0,0.0,0.0,0.0,0.0,0.0,0.0,0.0,0.0,0.0,0.0,0.0,0.0,,,Normalized At 900C (1650F),Normalized At 900C (1650F),1806,4,Normalized (air cooled) – general-purpose steel,4
,,,1,Steel database with labelled clusters,,,AISI E9310 Steel,Ultimate tensile strength,938.0,MPa,Yield strength,655.0,MPa,Ductility,19.0,%,0.0,0.0,0.105,0.0,0.0,0.0,0.0,0.0,0.0,0.275,0.025,0.025,0.0,0.0,0.0,0.0,1.2,0.55,94.455,0.0,3.25,0.0,0.0,0.0,0.0,0.0,0.0,0.1149999999999999,0.0,0.0,0.0,0.0,0.0,0.0,0.0,0.0,,,"Mock Carburized, 790C (1450F) Reheat, 150C (300F) Temper, 100 mm (4 In.) Round","Mock Carburized, 790C (1450F) Reheat, 150C (300F) Temper, 100 mm (4 In.) Round",1010,8,Carburized – quenched (oil) – wear-resistant surface steel (variant),8
,,,1,Steel database with labelled clusters,,,AISI 4320H Steel,Ultimate tensile strength,580.0,MPa,Yield strength,425.0,MPa,Ductility,29.0,%,0.0,0.0,0.2,0.0,0.0,0.0,0.0,0.0,0.0,0.2249999999999999,0.035,0.04,0.0,0.0,0.0,0.0,0.5,0.55,96.425,0.0,1.775,0.0,0.0,0.0,0.0,0.0,0.0,0.25,0.0,0.0,0.0,0.0,0.0,0.0,0.0,0.0,,,"Annealed (Heated To 850C (1560F), Furnace Cooled 15C/Hr. To 420C, Air Cooled), 25 mm Round","Annealed (Heated To 850C (1560F), Furnace Cooled 15C/Hr. To 420C, Air Cooled), 25 mm Round",228,7,Annealed – easy-to-machine – round annealed stock,7
,,,1,Steel database with labelled clusters,,,AISI Grade 18Ni (250) Maraging Steel,Ultimate tensile strength,1865.0,MPa,Yield strength,1809.0,MPa,Ductility,4.0,%,0.0,0.0,0.03,0.0,0.0,0.0,0.0,0.0,0.1,0.1,0.01,0.01,0.0,0.0,0.4,0.0,0.0,0.1,68.44,7.5,18.5,0.0,0.0,0.0,0.0,0.01,0.0,4.8,0.0,0.0,0.0,0.0,0.0,0.0,0.0,0.0,,,"3.18 mm Thick Sheet, Solution Annealed At 815C (1500F) For 30 Minutes, Air Cooled, Aged At 510C (950F) For 3 Hours","3.18 mm Thick Sheet, Solution Annealed At 815C (1500F) For 30 Minutes, Air Cooled, Aged At 510C (950F) For 3 Hours",1086,0,Carburized – quenched (oil) – wear-resistant surface steel,0
,,,1,Steel database with labelled clusters,,,ASTM A182,Ultimate tensile strength,520.0,MPa,Yield strength,310.0,MPa,Ductility,20.0,%,0.0,0.0,0.1,0.0,0.0,0.0,0.0,0.0,0.0,0.75,0.03,0.03,0.0,0.0,0.0,0.0,1.25,0.55,96.84,0.0,0.0,0.0,0.0,0.0,0.0,0.0,0.0,0.4499999999999999,0.0,0.0,0.0,0.0,0.0,0.0,0.0,0.0,,,"Grade F11, Class 1","Grade F11, Class 1",1181,1,Hot rolled – general construction steel,1
,,,1,Steel database with labelled clusters,,,ASTM A533 Low Alloy Steel,Ultimate tensile strength,690.0,MPa,Yield strength,570.0,MPa,Ductility,16.0,%,0.0,0.0,0.25,0.0,0.0,0.0,0.0,0.0,0.0,0.275,0.04,0.04,0.0,0.0,0.0,0.0,0.0,1.325,97.77,0.0,0.3,0.0,0.0,0.0,0.0,0.0,0.0,0.0,0.0,0.0,0.0,0.0,0.0,0.0,0.0,0.0,,,"Grade D, Class 3","Grade D, Class 3",1308,1,Hot rolled – general construction steel,1
,,,1,Steel database with labelled clusters,,,ASTM A517 Low Alloy Steel,Ultimate tensile strength,725.0,MPa,Yield strength,620.0,MPa,Ductility,14.0,%,0.0,0.003,0.1649999999999999,0.0,0.0,0.0,0.0,0.0,0.0,0.275,0.04,0.04,0.0,0.0,0.0,0.0,1.025,0.575,96.002,0.0,1.35,0.0,0.0,0.0,0.0,0.0,0.0,0.525,0.0,0.0,0.0,0.0,0.0,0.0,0.0,0.0,,,Grade P,Grade P,1384,1,Hot rolled – general construction steel,1
,,,1,Steel database with labelled clusters,,,AISI 4140H Steel,Ultimate tensile strength,965.0,MPa,Yield strength,800.0,MPa,Ductility,17.0,%,0.0,0.0,0.405,0.0,0.0,0.0,0.0,0.0,0.0,0.2249999999999999,0.035,0.04,0.0,0.0,0.0,0.0,0.975,0.875,97.22,0.0,0.0,0.0,0.0,0.0,0.0,0.0,0.0,0.2249999999999999,0.0,0.0,0.0,0.0,0.0,0.0,0.0,0.0,,,"Oil Quenched 845C (1550F), Tempered 540C (1000F), 50 mm (2 In.) Round","Oil Quenched 845C (1550F), Tempered 540C (1000F), 50 mm (2 In.) Round",67,6,Quenched (oil) & tempered – high-strength structural steel,6
,,,1,Steel database with labelled clusters,,,AISI 4820 Steel,Ultimate tensile strength,1382.0,MPa,Yield strength,1170.0,MPa,Ductility,12.0,%,0.0,0.0,0.205,0.0,0.0,0.0,0.0,0.0,0.0,0.2249999999999999,0.035,0.04,0.0,0.0,0.0,0.0,0.0,0.6,95.145,0.0,3.5,0.0,0.0,0.0,0.0,0.0,0.0,0.25,0.0,0.0,0.0,0.0,0.0,0.0,0.0,0.0,,,"Direct Quenched From Pot, Tempered (230C (450F)), 0.99 mm Case Depth","Direct Quenched From Pot, Tempered (230C (450F)), 0.99 mm Case Depth",394,5,Carburized – quenched (oil) – wear-resistant surface steel (variant),5
,,,1,Steel database with labelled clusters,,,AISI 5160H Steel,Ultimate tensile strength,958.0,MPa,Yield strength,530.0,MPa,Ductility,17.0,%,0.0,0.0,0.6000000000000001,0.0,0.0,0.0,0.0,0.0,0.0,0.2249999999999999,0.035,0.04,0.0,0.0,0.0,0.0,0.8,0.875,97.425,0.0,0.0,0.0,0.0,0.0,0.0,0.0,0.0,0.0,0.0,0.0,0.0,0.0,0.0,0.0,0.0,0.0,,,"Normalized, 25 mm (1 In.) Round","Normalized, 25 mm (1 In.) Round",580,9,Normalized – general-purpose steel (round normalized stock),9
,,,1,Steel database with labelled clusters,,,AISI 4130H Steel,Ultimate tensile strength,670.0,MPa,Yield strength,435.0,MPa,Ductility,25.0,%,0.0,0.0,0.3,0.0,0.0,0.0,0.0,0.0,0.0,0.25,0.035,0.04,0.0,0.0,0.0,0.0,0.975,0.5,97.7,0.0,0.0,0.0,0.0,0.0,0.0,0.0,0.0,0.2,0.0,0.0,0.0,0.0,0.0,0.0,0.0,0.0,,,"Normalized At 870C (1600F), Air Cooled, 25 mm (1 In.) Round","Normalized At 870C (1600F), Air Cooled, 25 mm (1 In.) Round",25,4,Normalized (air cooled) – general-purpose steel,4
,,,1,Steel database with labelled clusters,,,AISI 4320H Steel,Ultimate tensile strength,1490.0,MPa,Yield strength,1095.0,MPa,Ductility,12.0,%,0.0,0.0,0.2,0.0,0.0,0.0,0.0,0.0,0.0,0.2249999999999999,0.035,0.04,0.0,0.0,0.0,0.0,0.5,0.55,96.425,0.0,1.775,0.0,0.0,0.0,0.0,0.0,0.0,0.25,0.0,0.0,0.0,0.0,0.0,0.0,0.0,0.0,,,"Direct Quenched From Pot: (Carburized 925C (1700F) For 8 Hrs., Quenched In Agitated In Oil, 230C (450F) Temper); 1.5 mm Case Depth","Direct Quenched From Pot: (Carburized 925C (1700F) For 8 Hrs., Quenched In Agitated In Oil, 230C (450F) Temper); 1.5 mm Case Depth",212,5,Carburized – quenched (oil) – wear-resistant surface steel (variant),5
,,,1,Steel database with labelled clusters,,,AISI 1030 Steel,Ultimate tensile strength,635.0,MPa,Yield strength,515.0,MPa,Ductility,28.0,%,0.0,0.0,0.305,0.0,0.0,0.0,0.0,0.0,0.0,0.0,0.04,0.05,0.0,0.0,0.0,0.0,0.0,0.75,98.855,0.0,0.0,0.0,0.0,0.0,0.0,0.0,0.0,0.0,0.0,0.0,0.0,0.0,0.0,0.0,0.0,0.0,,,"Water Quenched From 870C (1600F), 540C (1000F) Temper, 13 mm (0.5 In.) Round","Water Quenched From 870C (1600F), 540C (1000F) Temper, 13 mm (0.5 In.) Round",1517,10,Quenched (water) & tempered – high-strength structural steel,10
,,,1,Steel database with labelled clusters,,,AISI 4150H Steel,Ultimate tensile strength,1160.0,MPa,Yield strength,740.0,MPa,Ductility,11.0,%,0.0,0.0,0.505,0.0,0.0,0.0,0.0,0.0,0.0,0.2249999999999999,0.035,0.04,0.0,0.0,0.0,0.0,0.975,0.875,97.145,0.0,0.0,0.0,0.0,0.0,0.0,0.0,0.0,0.2,0.0,0.0,0.0,0.0,0.0,0.0,0.0,0.0,,,Normalized 870C (1600F),Normalized 870C (1600F),145,4,Normalized (air cooled) – general-purpose steel,4
,,,1,Steel database with labelled clusters,,,AISI 5140H Steel,Ultimate tensile strength,731.0,MPa,Yield strength,470.0,MPa,Ductility,24.0,%,0.0,0.0,0.405,0.0,0.0,0.0,0.0,0.0,0.0,0.2249999999999999,0.035,0.04,0.0,0.0,0.0,0.0,0.8,0.8,97.695,0.0,0.0,0.0,0.0,0.0,0.0,0.0,0.0,0.0,0.0,0.0,0.0,0.0,0.0,0.0,0.0,0.0,,,"Oil Quenched 845C (1550F), 650C (1200F) Temper, 100 mm (4 In.) Round","Oil Quenched 845C (1550F), 650C (1200F) Temper, 100 mm (4 In.) Round",537,6,Quenched (oil) & tempered – high-strength structural steel,6
,,,1,Steel database with labelled clusters,,,AISI 8620H Steel,Ultimate tensile strength,565.0,MPa,Yield strength,360.0,MPa,Ductility,28.0,%,0.0,0.0,0.205,0.0,0.0,0.0,0.0,0.0,0.0,0.25,0.035,0.04,0.0,0.0,0.0,0.0,0.5,0.7749999999999999,97.445,0.0,0.55,0.0,0.0,0.0,0.0,0.0,0.0,0.2,0.0,0.0,0.0,0.0,0.0,0.0,0.0,0.0,,,"Normalized, 100 mm (4 In.) Round","Normalized, 100 mm (4 In.) Round",812,9,Normalized – general-purpose steel (round normalized stock),9
,,,1,Steel database with labelled clusters,,,AISI Grade 18Ni (250) Maraging Steel,Ultimate tensile strength,1824.0,MPa,Yield strength,1764.0,MPa,Ductility,11.0,%,0.0,0.0,0.03,0.0,0.0,0.0,0.0,0.0,0.1,0.1,0.01,0.01,0.0,0.0,0.4,0.0,0.0,0.1,68.44,7.5,18.5,0.0,0.0,0.0,0.0,0.01,0.0,4.8,0.0,0.0,0.0,0.0,0.0,0.0,0.0,0.0,,,"Aged, 16 mm Round Bar, Tested Longitudinal","Aged, 16 mm Round Bar, Tested Longitudinal",1088,2,Quenched (oil) – general-purpose steel (tested),2
,,,1,Steel database with labelled clusters,,,AISI 1084 Steel,Ultimate tensile strength,820.0,MPa,Yield strength,452.0,MPa,Ductility,10.0,%,0.0,0.0,0.865,0.0,0.0,0.0,0.0,0.0,0.0,0.0,0.04,0.05,0.0,0.0,0.0,0.0,0.0,0.75,98.295,0.0,0.0,0.0,0.0,0.0,0.0,0.0,0.0,0.0,0.0,0.0,0.0,0.0,0.0,0.0,0.0,0.0,,,Hot Rolled Bar (Uns G10840),Hot Rolled Bar (Uns G10840),1905,2,Quenched (oil) – general-purpose steel (tested),2
,,,1,Steel database with labelled clusters,,,AISI 4140 Steel,Ultimate tensile strength,807.0,MPa,Yield strength,689.0,MPa,Ductility,23.0,%,0.0,0.0,0.405,0.0,0.0,0.0,0.0,0.0,0.0,0.25,0.035,0.04,0.0,0.0,0.0,0.0,0.95,0.875,97.245,0.0,0.0,0.0,0.0,0.0,0.0,0.0,0.0,0.2,0.0,0.0,0.0,0.0,0.0,0.0,0.0,0.0,,,"Normalized At 870C (1600F), Reheated To 845C (1550F), Oil Quenched, 705C (1300F) Temper, 25 mm (1 In.) Round","Normalized At 870C (1600F), Reheated To 845C (1550F), Oil Quenched, 705C (1300F) Temper, 25 mm (1 In.) Round",86,0,Carburized – quenched (oil) – wear-resistant surface steel,0
,,,1,Steel database with labelled clusters,,,ASTM A202 Low Alloy Steel,Ultimate tensile strength,515.0,MPa,Yield strength,310.0,MPa,Ductility,16.0,%,0.0,0.0,0.17,0.0,0.0,0.0,0.0,0.0,0.0,0.75,0.04,0.04,0.0,0.0,0.0,0.0,0.475,1.225,97.3,0.0,0.0,0.0,0.0,0.0,0.0,0.0,0.0,0.0,0.0,0.0,0.0,0.0,0.0,0.0,0.0,0.0,,,Grade A,Grade A,1302,1,Hot rolled – general construction steel,1
,,,1,Steel database with labelled clusters,,,AISI 1340 Steel,Ultimate tensile strength,800.0,MPa,Yield strength,572.0,MPa,Ductility,21.0,%,0.0,0.0,0.405,0.0,0.0,0.0,0.0,0.0,0.0,0.25,0.035,0.04,0.0,0.0,0.0,0.0,0.0,1.75,97.52,0.0,0.0,0.0,0.0,0.0,0.0,0.0,0.0,0.0,0.0,0.0,0.0,0.0,0.0,0.0,0.0,0.0,,,"Oil Quenched From 830C (1525F), 540C (1000F) Temper, 100 mm (4 In.) Round","Oil Quenched From 830C (1525F), 540C (1000F) Temper, 100 mm (4 In.) Round",1042,6,Quenched (oil) & tempered – high-strength structural steel,6
,,,1,Steel database with labelled clusters,,,AISI 1095 Steel,Ultimate tensile strength,1020.0,MPa,Yield strength,550.0,MPa,Ductility,11.0,%,0.0,0.0,0.965,0.0,0.0,0.0,0.0,0.0,0.0,0.0,0.04,0.05,0.0,0.0,0.0,0.0,0.0,0.4,98.545,0.0,0.0,0.0,0.0,0.0,0.0,0.0,0.0,0.0,0.0,0.0,0.0,0.0,0.0,0.0,0.0,0.0,,,"Oil Quenched 800C (1470F), 540C (1000F) Temper, 100 mm (4 In.) Round","Oil Quenched 800C (1470F), 540C (1000F) Temper, 100 mm (4 In.) Round",1779,6,Quenched (oil) & tempered – high-strength structural steel,6
,,,1,Steel database with labelled clusters,,,ASTM A570 Steel,Ultimate tensile strength,310.0,MPa,Yield strength,170.0,MPa,Ductility,27.0,%,0.0,0.0,0.25,0.0,0.0,0.0,0.0,0.0,0.0,0.0,0.04,0.04,0.0,0.0,0.0,0.0,0.0,0.43,99.04,0.0,0.0,0.2,0.0,0.0,0.0,0.0,0.0,0.0,0.0,0.0,0.0,0.0,0.0,0.0,0.0,0.0,,,"Grade A, Sheet And Strip","Grade A, Sheet And Strip",1350,1,Hot rolled – general construction steel,1
,,,1,Steel database with labelled clusters,,,ASTM A514 Steel,Ultimate tensile strength,793.0,MPa,Yield strength,620.0,MPa,Ductility,16.0,%,0.0,0.003,0.1649999999999999,0.0,0.0,0.0,0.0,0.0,0.0,0.275,0.035,0.04,0.0,0.0,0.0,0.0,1.025,0.575,96.007,0.0,1.35,0.0,0.0,0.0,0.0,0.0,0.0,0.525,0.0,0.0,0.0,0.0,0.0,0.0,0.0,0.0,,,"Grade P, Plate Thickness 64 - 150 mm","Grade P, Plate Thickness 64 - 150 mm",1112,11,plate – no special treatment – general-purpose steel,11
,,,1,Steel database with labelled clusters,,,AISI 4620 Steel,Ultimate tensile strength,570.0,MPa,Yield strength,365.0,MPa,Ductility,29.0,%,0.0,0.0,0.195,0.0,0.0,0.0,0.0,0.0,0.0,0.25,0.035,0.04,0.0,0.0,0.0,0.0,0.0,0.55,96.855,0.0,1.825,0.0,0.0,0.0,0.0,0.0,0.0,0.25,0.0,0.0,0.0,0.0,0.0,0.0,0.0,0.0,,,"Normalized, 25 mm (1 In.) Round","Normalized, 25 mm (1 In.) Round",363,9,Normalized – general-purpose steel (round normalized stock),9
,,,1,Steel database with labelled clusters,,,AISI 1020 Steel,Ultimate tensile strength,450.0,MPa,Yield strength,330.0,MPa,Ductility,36.0,%,0.0,0.0,0.2,0.0,0.0,0.0,0.0,0.0,0.0,0.0,0.04,0.05,0.0,0.0,0.0,0.0,0.0,0.4499999999999999,99.26,0.0,0.0,0.0,0.0,0.0,0.0,0.0,0.0,0.0,0.0,0.0,0.0,0.0,0.0,0.0,0.0,0.0,,,As Rolled,As Rolled,1592,2,Quenched (oil) – general-purpose steel (tested),2
,,,1,Steel database with labelled clusters,,,ASTM A607 Steel,Ultimate tensile strength,485.0,MPa,Yield strength,380.0,MPa,Ductility,18.0,%,0.0,0.0,0.25,0.0,0.0,0.0,0.0,0.0,0.0,0.0,0.04,0.05,0.0,0.0,0.0,0.0,0.0,1.35,98.31,0.0,0.0,0.0,0.0,0.0,0.0,0.0,0.0,0.0,0.0,0.0,0.0,0.0,0.0,0.0,0.0,0.0,,,"Grade 55, Cold Rolled","Grade 55, Cold Rolled",1448,1,Hot rolled – general construction steel,1
,,,1,Steel database with labelled clusters,,,AISI 9255 Steel,Ultimate tensile strength,1025.0,MPa,Yield strength,650.0,MPa,Ductility,19.0,%,0.0,0.0,0.55,0.0,0.0,0.0,0.0,0.0,0.0,2.0,0.035,0.04,0.0,0.0,0.0,0.0,0.0,0.825,96.55,0.0,0.0,0.0,0.0,0.0,0.0,0.0,0.0,0.0,0.0,0.0,0.0,0.0,0.0,0.0,0.0,0.0,,,"Oil Quenched From 885C (1625F), 540C (1000F) Temper, 100 mm (4 In.) Round","Oil Quenched From 885C (1625F), 540C (1000F) Temper, 100 mm (4 In.) Round",1027,6,Quenched (oil) & tempered – high-strength structural steel,6
,,,1,Steel database with labelled clusters,,,AISI 1340H Steel,Ultimate tensile strength,827.0,MPa,Yield strength,524.0,MPa,Ductility,23.0,%,0.0,0.0,0.405,0.0,0.0,0.0,0.0,0.0,0.0,0.25,0.035,0.04,0.0,0.0,0.0,0.0,0.0,1.75,97.52,0.0,0.0,0.0,0.0,0.0,0.0,0.0,0.0,0.0,0.0,0.0,0.0,0.0,0.0,0.0,0.0,0.0,,,"Normalized At 870C (1600F), Air Cooled, 50 mm (2 In.) Round","Normalized At 870C (1600F), Air Cooled, 50 mm (2 In.) Round",1031,4,Normalized (air cooled) – general-purpose steel,4
,,,1,Steel database with labelled clusters,,,AISI 1035 Steel,Ultimate tensile strength,585.0,MPa,Yield strength,515.0,MPa,Ductility,12.0,%,0.0,0.0,0.345,0.0,0.0,0.0,0.0,0.0,0.0,0.0,0.04,0.05,0.0,0.0,0.0,0.0,0.0,0.75,98.815,0.0,0.0,0.0,0.0,0.0,0.0,0.0,0.0,0.0,0.0,0.0,0.0,0.0,0.0,0.0,0.0,0.0,,,"Cold Drawn, Low Temperature, Stress Relieved, 22-32 mm (0.875-1.25 In) Round","Cold Drawn, Low Temperature, Stress Relieved, 22-32 mm (0.875-1.25 In) Round",1640,0,Carburized – quenched (oil) – wear-resistant surface steel,0
,,,1,Steel database with labelled clusters,,,ASTM A543 Low Alloy Steel,Ultimate tensile strength,795.0,MPa,Yield strength,690.0,MPa,Ductility,14.0,%,0.0,0.0,0.23,0.0,0.0,0.0,0.0,0.0,0.0,0.3,0.04,0.04,0.0,0.0,0.0,0.03,1.75,0.4,94.285,0.0,2.925,0.0,0.0,0.0,0.0,0.0,0.0,0.0,0.0,0.0,0.0,0.0,0.0,0.0,0.0,0.0,,,"Grade B, Class 2","Grade B, Class 2",1332,1,Hot rolled – general construction steel,1
,,,1,Steel database with labelled clusters,,,AISI 1340H Steel,Ultimate tensile strength,876.0,MPa,Yield strength,814.0,MPa,Ductility,21.0,%,0.0,0.0,0.405,0.0,0.0,0.0,0.0,0.0,0.0,0.25,0.035,0.04,0.0,0.0,0.0,0.0,0.0,1.75,97.52,0.0,0.0,0.0,0.0,0.0,0.0,0.0,0.0,0.0,0.0,0.0,0.0,0.0,0.0,0.0,0.0,0.0,,,"Oil Quenched From 830C (1525F), 595C (1100F) Temper, 13 mm (0.5 In.) Round","Oil Quenched From 830C (1525F), 595C (1100F) Temper, 13 mm (0.5 In.) Round",1044,6,Quenched (oil) & tempered – high-strength structural steel,6
,,,1,Steel database with labelled clusters,,,AISI 51B60 Steel,Ultimate tensile strength,958.0,MPa,Yield strength,530.0,MPa,Ductility,17.0,%,0.0,0.00175,0.6000000000000001,0.0,0.0,0.0,0.0,0.0,0.0,0.2249999999999999,0.035,0.04,0.0,0.0,0.0,0.0,0.8,0.875,97.42325,0.0,0.0,0.0,0.0,0.0,0.0,0.0,0.0,0.0,0.0,0.0,0.0,0.0,0.0,0.0,0.0,0.0,,,"Normalized, 25 mm (1 In.) Round","Normalized, 25 mm (1 In.) Round",666,9,Normalized – general-purpose steel (round normalized stock),9
,,,1,Steel database with labelled clusters,,,AISI 4320H Steel,Ultimate tensile strength,1295.0,MPa,Yield strength,1035.0,MPa,Ductility,13.0,%,0.0,0.0,0.2,0.0,0.0,0.0,0.0,0.0,0.0,0.2249999999999999,0.035,0.04,0.0,0.0,0.0,0.0,0.5,0.55,96.425,0.0,1.775,0.0,0.0,0.0,0.0,0.0,0.0,0.25,0.0,0.0,0.0,0.0,0.0,0.0,0.0,0.0,,,"Mock Carburized, Oil Quenched, 230C (450F) Temper, 13 mm (0.5 In.) Round","Mock Carburized, Oil Quenched, 230C (450F) Temper, 13 mm (0.5 In.) Round",365,8,Carburized – quenched (oil) – wear-resistant surface steel (variant),8
,,,1,Steel database with labelled clusters,,,AISI 4140 Steel,Ultimate tensile strength,807.0,MPa,Yield strength,600.0,MPa,Ductility,21.0,%,0.0,0.0,0.405,0.0,0.0,0.0,0.0,0.0,0.0,0.2249999999999999,0.035,0.04,0.0,0.0,0.0,0.0,0.95,0.875,97.27,0.0,0.0,0.0,0.0,0.0,0.0,0.0,0.0,0.2,0.0,0.0,0.0,0.0,0.0,0.0,0.0,0.0,,,"Oil Quenched, 100 mm (4 In.) Round (845C (1550F) Quench, 595C (1100F) Temper)","Oil Quenched, 100 mm (4 In.) Round (845C (1550F) Quench, 595C (1100F) Temper)",78,6,Quenched (oil) & tempered – high-strength structural steel,6
,,,1,Steel database with labelled clusters,,,AISI 4118 Steel,Ultimate tensile strength,517.0,MPa,Yield strength,365.0,MPa,Ductility,33.0,%,0.0,0.0,0.205,0.0,0.0,0.0,0.0,0.0,0.0,0.25,0.035,0.04,0.0,0.0,0.0,0.0,0.5,0.8,98.055,0.0,0.0,0.0,0.0,0.0,0.0,0.0,0.0,0.1149999999999999,0.0,0.0,0.0,0.0,0.0,0.0,0.0,0.0,,,"Annealed At 870C (1600F), Furnace Cooled At 11C (20F)/Hour, 25 mm (1 In.) Round","Annealed At 870C (1600F), Furnace Cooled At 11C (20F)/Hour, 25 mm (1 In.) Round",28,7,Annealed – easy-to-machine – round annealed stock,7
,,,1,Steel database with labelled clusters,,,ASTM A387 Alloy Steel,Ultimate tensile strength,515.0,MPa,Yield strength,310.0,MPa,Ductility,22.0,%,0.0,0.0,0.11,0.0,0.0,0.0,0.0,0.0,0.0,0.65,0.035,0.035,0.0,0.0,0.0,0.0,1.25,0.525,96.845,0.0,0.0,0.0,0.0,0.0,0.0,0.0,0.0,0.55,0.0,0.0,0.0,0.0,0.0,0.0,0.0,0.0,,,"Grade 11, Chromium Molybdenum","Grade 11, Chromium Molybdenum",1418,2,Quenched (oil) – general-purpose steel (tested),2
,,,1,Steel database with labelled clusters,,,AISI 4820 Steel,Ultimate tensile strength,1415.0,MPa,Yield strength,1141.0,MPa,Ductility,13.0,%,0.0,0.0,0.205,0.0,0.0,0.0,0.0,0.0,0.0,0.2249999999999999,0.035,0.04,0.0,0.0,0.0,0.0,0.0,0.6,95.145,0.0,3.5,0.0,0.0,0.0,0.0,0.0,0.0,0.25,0.0,0.0,0.0,0.0,0.0,0.0,0.0,0.0,,,"Direct Quenched From Pot, Tempered 150C (300F), 0.99 mm Case Depth","Direct Quenched From Pot, Tempered 150C (300F), 0.99 mm Case Depth",526,5,Carburized – quenched (oil) – wear-resistant surface steel (variant),5
,,,1,Steel database with labelled clusters,,,AISI 1070 Steel,Ultimate tensile strength,640.0,MPa,Yield strength,495.0,MPa,Ductility,10.0,%,0.0,0.0,0.7,0.0,0.0,0.0,0.0,0.0,0.0,0.0,0.04,0.05,0.0,0.0,0.0,0.0,0.0,0.75,98.46,0.0,0.0,0.0,0.0,0.0,0.0,0.0,0.0,0.0,0.0,0.0,0.0,0.0,0.0,0.0,0.0,0.0,,,"Cold Drawn, Spheroidized, Annealed, 19-32 mm (0.75-1.25 In) Round","Cold Drawn, Spheroidized, Annealed, 19-32 mm (0.75-1.25 In) Round",1807,3,Normalized – easy-to-machine stock (cold drawn),3
,,,1,Steel database with labelled clusters,,,AISI 4130H Steel,Ultimate tensile strength,786.0,MPa,Yield strength,635.0,MPa,Ductility,21.0,%,0.0,0.0,0.3,0.0,0.0,0.0,0.0,0.0,0.0,0.25,0.035,0.04,0.0,0.0,0.0,0.0,0.975,0.5,97.7,0.0,0.0,0.0,0.0,0.0,0.0,0.0,0.0,0.2,0.0,0.0,0.0,0.0,0.0,0.0,0.0,0.0,,,"Water Quenched 855C (1570F), 595C (1100F) Temper, 50 mm (2 In.) Round","Water Quenched 855C (1570F), 595C (1100F) Temper, 50 mm (2 In.) Round",56,10,Quenched (water) & tempered – high-strength structural steel,10
,,,1,Steel database with labelled clusters,,,AISI 5140 Steel,Ultimate tensile strength,1015.0,MPa,Yield strength,910.0,MPa,Ductility,17.0,%,0.0,0.0,0.405,0.0,0.0,0.0,0.0,0.0,0.0,0.2249999999999999,0.035,0.04,0.0,0.0,0.0,0.0,0.8,0.8,97.695,0.0,0.0,0.0,0.0,0.0,0.0,0.0,0.0,0.0,0.0,0.0,0.0,0.0,0.0,0.0,0.0,0.0,,,"Oil Quenched 845C (1550F), 540C (1000F) Temper, 13 mm (0.5 In.) Round","Oil Quenched 845C (1550F), 540C (1000F) Temper, 13 mm (0.5 In.) Round",639,6,Quenched (oil) & tempered – high-strength structural steel,6
,,,1,Steel database with labelled clusters,,,AISI E4340 Steel,Ultimate tensile strength,855.0,MPa,Yield strength,731.0,MPa,Ductility,21.0,%,0.0,0.0,0.405,0.0,0.0,0.0,0.0,0.0,0.0,0.2249999999999999,0.025,0.02,0.0,0.0,0.0,0.0,0.8,0.75,95.7,0.0,1.825,0.0,0.0,0.0,0.0,0.0,0.0,0.25,0.0,0.0,0.0,0.0,0.0,0.0,0.0,0.0,,,"Oil Quenched 800C (1470F), 650C (1200F) Temper, 100 mm (4 In.) Round","Oil Quenched 800C (1470F), 650C (1200F) Temper, 100 mm (4 In.) Round",303,6,Quenched (oil) & tempered – high-strength structural steel,6
,,,1,Steel database with labelled clusters,,,AISI 8617 Steel,Ultimate tensile strength,786.0,MPa,Yield strength,530.0,MPa,Ductility,22.0,%,0.0,0.0,0.175,0.0,0.0,0.0,0.0,0.0,0.0,0.2249999999999999,0.035,0.04,0.0,0.0,0.0,0.0,0.5,0.8,97.475,0.0,0.55,0.0,0.0,0.0,0.0,0.0,0.0,0.2,0.0,0.0,0.0,0.0,0.0,0.0,0.0,0.0,,,"Heat Treated, Machined, Pseudocarburized, Reheated To 800C (1470F), 150C (300F) Temper","Heat Treated, Machined, Pseudocarburized, Reheated To 800C (1470F), 150C (300F) Temper",719,0,Carburized – quenched (oil) – wear-resistant surface steel,0
,,,1,Steel database with labelled clusters,,,AISI 5160 Steel,Ultimate tensile strength,965.0,MPa,Yield strength,703.0,MPa,Ductility,18.0,%,0.0,0.0,0.6000000000000001,0.0,0.0,0.0,0.0,0.0,0.0,0.2249999999999999,0.035,0.04,0.0,0.0,0.0,0.0,0.8,0.875,97.425,0.0,0.0,0.0,0.0,0.0,0.0,0.0,0.0,0.0,0.0,0.0,0.0,0.0,0.0,0.0,0.0,0.0,,,"Oil Quenched From 830C (1525F), 540C (1000F) Temper, 100 mm (4 In.) Round","Oil Quenched From 830C (1525F), 540C (1000F) Temper, 100 mm (4 In.) Round",625,6,Quenched (oil) & tempered – high-strength structural steel,6
,,,1,Steel database with labelled clusters,,,AISI 4027 Steel,Ultimate tensile strength,640.0,MPa,Yield strength,420.0,MPa,Ductility,25.0,%,0.0,0.0,0.275,0.0,0.0,0.0,0.0,0.0,0.0,0.25,0.035,0.04,0.0,0.0,0.0,0.0,0.0,0.8,98.35,0.0,0.0,0.0,0.0,0.0,0.0,0.0,0.0,0.25,0.0,0.0,0.0,0.0,0.0,0.0,0.0,0.0,,,"Normalized, 25 mm (1 In.) Round","Normalized, 25 mm (1 In.) Round",8,9,Normalized – general-purpose steel (round normalized stock),9
,,,1,Steel database with labelled clusters,,,AISI 8622H Steel,Ultimate tensile strength,1524.0,MPa,Yield strength,1149.0,MPa,Ductility,13.0,%,0.0,0.0,0.22,0.0,0.0,0.0,0.0,0.0,0.0,0.2249999999999999,0.035,0.04,0.0,0.0,0.0,0.0,0.495,0.7749999999999999,97.46,0.0,0.55,0.0,0.0,0.0,0.0,0.0,0.0,0.2,0.0,0.0,0.0,0.0,0.0,0.0,0.0,0.0,,,"Heat Treated, Machined To 13.7 mm Rounds, Pseudocarburized, 150C (300F) Temper","Heat Treated, Machined To 13.7 mm Rounds, Pseudocarburized, 150C (300F) Temper",804,0,Carburized – quenched (oil) – wear-resistant surface steel,0
,,,1,Steel database with labelled clusters,,,AISI E9310H Steel,Ultimate tensile strength,1169.0,MPa,Yield strength,951.0,MPa,Ductility,14.0,%,0.0,0.0,0.1,0.0,0.0,0.0,0.0,0.0,0.0,0.2249999999999999,0.0,0.05,0.0,0.0,0.0,0.0,1.225,0.55,94.485,0.0,3.25,0.0,0.0,0.0,0.0,0.0,0.0,0.1149999999999999,0.0,0.0,0.0,0.0,0.0,0.0,0.0,0.0,,,"Double Quenched And Tempered At 230C (450F), 1.4 mm Case Depth","Double Quenched And Tempered At 230C (450F), 1.4 mm Case Depth",1050,5,Carburized – quenched (oil) – wear-resistant surface steel (variant),5
,,,1,Steel database with labelled clusters,,,AISI E4340 H Steel,Ultimate tensile strength,1005.0,MPa,Yield strength,938.0,MPa,Ductility,20.0,%,0.0,0.0,0.405,0.0,0.0,0.0,0.0,0.0,0.0,0.2249999999999999,0.025,0.02,0.0,0.0,0.0,0.0,0.8,0.7749999999999999,95.725,0.0,1.775,0.0,0.0,0.0,0.0,0.0,0.0,0.25,0.0,0.0,0.0,0.0,0.0,0.0,0.0,0.0,,,"Oil Quenched 845C, 650C (1200F) Temper","Oil Quenched 845C, 650C (1200F) Temper",337,6,Quenched (oil) & tempered – high-strength structural steel,6
,,,1,Steel database with labelled clusters,,,AISI 4130 Steel,Ultimate tensile strength,560.0,MPa,Yield strength,460.0,MPa,Ductility,21.0,%,0.0,0.0,0.305,0.0,0.0,0.0,0.0,0.0,0.0,0.2249999999999999,0.035,0.04,0.0,0.0,0.0,0.0,0.95,0.5,97.745,0.0,0.0,0.0,0.0,0.0,0.0,0.0,0.0,0.2,0.0,0.0,0.0,0.0,0.0,0.0,0.0,0.0,,,"Annealed At 865C (1585F), Furnace Cooled 11C (20F)/Hour To 680C (1255F), Air Cooled, 25 mm (1 In.) Round","Annealed At 865C (1585F), Furnace Cooled 11C (20F)/Hour To 680C (1255F), Air Cooled, 25 mm (1 In.) Round",48,7,Annealed – easy-to-machine – round annealed stock,7
,,,1,Steel database with labelled clusters,,,AISI 1144 Steel,Ultimate tensile strength,703.0,MPa,Yield strength,435.0,MPa,Ductility,21.0,%,0.0,0.0,0.44,0.0,0.0,0.0,0.0,0.0,0.0,0.0,0.04,0.285,0.0,0.0,0.0,0.0,0.0,1.5,97.735,0.0,0.0,0.0,0.0,0.0,0.0,0.0,0.0,0.0,0.0,0.0,0.0,0.0,0.0,0.0,0.0,0.0,,,"Oil Quenched 845C (1550F), 540C (1000F) Temper, 100 mm (4 In.) Round","Oil Quenched 845C (1550F), 540C (1000F) Temper, 100 mm (4 In.) Round",1967,6,Quenched (oil) & tempered – high-strength structural steel,6
,,,1,Steel database with labelled clusters,,,AISI 4140H Steel,Ultimate tensile strength,938.0,MPa,Yield strength,889.0,MPa,Ductility,19.0,%,0.0,0.0,0.405,0.0,0.0,0.0,0.0,0.0,0.0,0.2249999999999999,0.035,0.04,0.0,0.0,0.0,0.0,0.975,0.875,97.22,0.0,0.0,0.0,0.0,0.0,0.0,0.0,0.0,0.2249999999999999,0.0,0.0,0.0,0.0,0.0,0.0,0.0,0.0,,,"Oil Quenched 845C (1550F), 650C (1200F) Temper, 13 mm (0.5 In.) Round","Oil Quenched 845C (1550F), 650C (1200F) Temper, 13 mm (0.5 In.) Round",107,6,Quenched (oil) & tempered – high-strength structural steel,6
,,,1,Steel database with labelled clusters,,,AISI E4340 H Steel,Ultimate tensile strength,1000.0,MPa,Yield strength,938.0,MPa,Ductility,20.0,%,0.0,0.0,0.405,0.0,0.0,0.0,0.0,0.0,0.0,0.2249999999999999,0.025,0.02,0.0,0.0,0.0,0.0,0.8,0.7749999999999999,95.725,0.0,1.775,0.0,0.0,0.0,0.0,0.0,0.0,0.25,0.0,0.0,0.0,0.0,0.0,0.0,0.0,0.0,,,"Oil Quenched 800C (1470F), 650C (1200F) Temper, 13 mm (0.5 In.) Round","Oil Quenched 800C (1470F), 650C (1200F) Temper, 13 mm (0.5 In.) Round",350,6,Quenched (oil) & tempered – high-strength structural steel,6
,,,1,Steel database with labelled clusters,,,AISI 4320H Steel,Ultimate tensile strength,580.0,MPa,Yield strength,425.0,MPa,Ductility,29.0,%,0.0,0.0,0.2,0.0,0.0,0.0,0.0,0.0,0.0,0.2249999999999999,0.035,0.04,0.0,0.0,0.0,0.0,0.5,0.55,96.425,0.0,1.775,0.0,0.0,0.0,0.0,0.0,0.0,0.25,0.0,0.0,0.0,0.0,0.0,0.0,0.0,0.0,,,Annealed At 850C (1560F),Annealed At 850C (1560F),239,7,Annealed – easy-to-machine – round annealed stock,7
,,,1,Steel database with labelled clusters,,,AISI 4150H Steel,Ultimate tensile strength,1160.0,MPa,Yield strength,731.0,MPa,Ductility,11.0,%,0.0,0.0,0.505,0.0,0.0,0.0,0.0,0.0,0.0,0.2249999999999999,0.035,0.04,0.0,0.0,0.0,0.0,0.975,0.875,97.145,0.0,0.0,0.0,0.0,0.0,0.0,0.0,0.0,0.2,0.0,0.0,0.0,0.0,0.0,0.0,0.0,0.0,,,"Normalized At 870C (1600F), Air Cooled, 25 mm (1 In.) Round","Normalized At 870C (1600F), Air Cooled, 25 mm (1 In.) Round",214,4,Normalized (air cooled) – general-purpose steel,4
,,,1,Steel database with labelled clusters,,,ASTM A709 Steel,Ultimate tensile strength,450.0,MPa,Yield strength,345.0,MPa,Ductility,18.0,%,0.0,0.0,0.23,0.0,0.0,0.0,0.0,0.0,0.0,0.0,0.04,0.05,0.0,0.0,0.0,0.0,0.0,1.35,98.33,0.0,0.0,0.0,0.0,0.0,0.0,0.0,0.0,0.0,0.0,0.0,0.0,0.0,0.0,0.0,0.0,0.0,,,"Grade 50, High-Strength, Low Alloy Steel (_ 50 mm)","Grade 50, High-Strength, Low Alloy Steel (_ 50 mm)",1229,2,Quenched (oil) – general-purpose steel (tested),2
,,,1,Steel database with labelled clusters,,,AISI 1340H Steel,Ultimate tensile strength,834.0,MPa,Yield strength,558.0,MPa,Ductility,22.0,%,0.0,0.0,0.405,0.0,0.0,0.0,0.0,0.0,0.0,0.25,0.035,0.04,0.0,0.0,0.0,0.0,0.0,1.75,97.52,0.0,0.0,0.0,0.0,0.0,0.0,0.0,0.0,0.0,0.0,0.0,0.0,0.0,0.0,0.0,0.0,0.0,,,"Normalized At 870C (1600F), Air Cooled, 25 mm (1 In.) Round","Normalized At 870C (1600F), Air Cooled, 25 mm (1 In.) Round",1106,4,Normalized (air cooled) – general-purpose steel,4
,,,1,Steel database with labelled clusters,,,AISI 6150H Steel,Ultimate tensile strength,883.0,MPa,Yield strength,460.0,MPa,Ductility,18.0,%,0.0,0.0,0.505,0.0,0.0,0.0,0.0,0.0,0.0,0.2249999999999999,0.035,0.04,0.0,0.0,0.0,0.15,0.975,0.8,97.27,0.0,0.0,0.0,0.0,0.0,0.0,0.0,0.0,0.0,0.0,0.0,0.0,0.0,0.0,0.0,0.0,0.0,,,"Normalized, 100 mm (4 In.) Round","Normalized, 100 mm (4 In.) Round",794,9,Normalized – general-purpose steel (round normalized stock),9
,,,1,Steel database with labelled clusters,,,AISI E9310 Steel,Ultimate tensile strength,1203.0,MPa,Yield strength,958.0,MPa,Ductility,15.0,%,0.0,0.0,0.105,0.0,0.0,0.0,0.0,0.0,0.0,0.275,0.025,0.025,0.0,0.0,0.0,0.0,1.2,0.55,94.455,0.0,3.25,0.0,0.0,0.0,0.0,0.0,0.0,0.1149999999999999,0.0,0.0,0.0,0.0,0.0,0.0,0.0,0.0,,,"Double Quenched And Tempered At 150C (300F), 1.4 mm Case Depth","Double Quenched And Tempered At 150C (300F), 1.4 mm Case Depth",1091,5,Carburized – quenched (oil) – wear-resistant surface steel (variant),5
