Repository: Azhi-ss/SteelScientist

# Steel Labelled Clusters Dataset

This directory contains the cleaned steel labelled-clusters dataset used by
`regression/steel_labelled_clusters_regression.py`.

## Files

| File | Rows | Description |
|------|------|-------------|
| `raw/Steel database with labelled clusters.xlsx` | 3234 | Original spreadsheet. |
| `full_with_duplicates.csv` | 3234 | Raw spreadsheet mapped to the project regression schema. |
| `clean.csv` | 1943 | Strictly deduplicated regression mother table. |
| `train.csv` | 1554 | Fixed 8:2 training split generated from `clean.csv`. |
| `val.csv` | 389 | Fixed 8:2 validation split generated from `clean.csv`. |

File: datasets/steel_labelled_clusters/duplicate_rows.csv (part 14 of 33)
duplicate_group_id,source_entry,Material,Text,Tensile_value,Yield_value,Elongation_value,cluster_number,cluster_label,DOIs,Files,problem,status,Table_topic,title,abstract,Tensile_name,Tensile_unit,Yield_name,Yield_unit,Elongation_name,Elongation_unit,H,B,C,N,O,F,Na,Mg,Al,Si,P,S,Cl,Ca,Ti,V,Cr,Mn,Fe,Co,Ni,Cu,Zn,As,Y,Zr,Nb,Mo,Sn,Sb,La,Ce,Ta,W,Pb,Bi,Other_ele,Text_addition,actions,cluster_number_0_to_11
482,2331,AISI 4820H Steel,"Heat Treated, Machined To 25 mm, Pseudocarburized, Reheated To 730C (1350F), 150C (300F) Temper",1363.0,945.0,13.0,0,Carburized – quenched (oil) – wear-resistant surface steel,,,,1,Steel database with labelled clusters,,,Ultimate tensile strength,MPa,Yield strength,MPa,Ductility,%,0.0,0.0,0.2,0.0,0.0,0.0,0.0,0.0,0.0,0.2249999999999999,0.035,0.04,0.0,0.0,0.0,0.0,0.0,0.6000000000000001,95.15,0.0,3.5,0.0,0.0,0.0,0.0,0.0,0.0,0.25,0.0,0.0,0.0,0.0,0.0,0.0,0.0,0.0,,,"Heat Treated, Machined To 25 mm, Pseudocarburized, Reheated To 730C (1350F), 150C (300F) Temper",0
483,484,AISI 4820 Steel,Annealed 815C (1500F),685.0,460.0,22.0,7,Annealed – easy-to-machine – round annealed stock,,,,1,Steel database with labelled clusters,,,Ultimate tensile strength,MPa,Yield strength,MPa,Ductility,%,0.0,0.0,0.205,0.0,0.0,0.0,0.0,0.0,0.0,0.2249999999999999,0.035,0.04,0.0,0.0,0.0,0.0,0.0,0.6,95.145,0.0,3.5,0.0,0.0,0.0,0.0,0.0,0.0,0.25,0.0,0.0,0.0,0.0,0.0,0.0,0.0,0.0,,,Annealed 815C (1500F),7
483,2479,AISI 4820 Steel,Annealed 815C (1500F),685.0,460.0,22.0,7,Annealed – easy-to-machine – round annealed stock,,,,1,Steel database with labelled clusters,,,Ultimate tensile strength,MPa,Yield strength,MPa,Ductility,%,0.0,0.0,0.205,0.0,0.0,0.0,0.0,0.0,0.0,0.2249999999999999,0.035,0.04,0.0,0.0,0.0,0.0,0.0,0.6,95.145,0.0,3.5,0.0,0.0,0.0,0.0,0.0,0.0,0.25,0.0,0.0,0.0,0.0,0.0,0.0,0.0,0.0,,,Annealed 815C (1500F),7
484,485,AISI 4815H Steel,"Pseudocarburized, Reheated To 775C (1430F) And Oil Quenched, 150C (300F) Temper, 13.7 mm (1 In.) Round",1115.0,951.0,15.0,0,Carburized – quenched (oil) – wear-resistant surface steel,,,,1,Steel database with labelled clusters,,,Ultimate tensile strength,MPa,Yield strength,MPa,Ductility,%,0.0,0.0,0.15,0.0,0.0,0.0,0.0,0.0,0.0,0.2249999999999999,0.035,0.04,0.0,0.0,0.0,0.0,0.0,0.5,95.3,0.0,3.5,0.0,0.0,0.0,0.0,0.0,0.0,0.25,0.0,0.0,0.0,0.0,0.0,0.0,0.0,0.0,,,"Pseudocarburized, Reheated To 775C (1430F) And Oil Quenched, 150C (300F) Temper, 13.7 mm (1 In.) Round",0
484,2309,AISI 4815H Steel,"Pseudocarburized, Reheated To 775C (1430F) And Oil Quenched, 150C (300F) Temper, 13.7 mm (1 In.) Round",1115.0,951.0,15.0,0,Carburized – quenched (oil) – wear-resistant surface steel,,,,1,Steel database with labelled clusters,,,Ultimate tensile strength,MPa,Yield strength,MPa,Ductility,%,0.0,0.0,0.15,0.0,0.0,0.0,0.0,0.0,0.0,0.2249999999999999,0.035,0.04,0.0,0.0,0.0,0.0,0.0,0.5,95.3,0.0,3.5,0.0,0.0,0.0,0.0,0.0,0.0,0.25,0.0,0.0,0.0,0.0,0.0,0.0,0.0,0.0,,,"Pseudocarburized, Reheated To 775C (1430F) And Oil Quenched, 150C (300F) Temper, 13.7 mm (1 In.) Round",0
485,486,AISI 4820 Steel,"Normalized 860C (1580F), 13 mm (0.5 In.) Round",772.0,495.0,26.0,4,Normalized (air cooled) – general-purpose steel,,,,1,Steel database with labelled clusters,,,Ultimate tensile strength,MPa,Yield strength,MPa,Ductility,%,0.0,0.0,0.205,0.0,0.0,0.0,0.0,0.0,0.0,0.2249999999999999,0.035,0.04,0.0,0.0,0.0,0.0,0.0,0.6,95.145,0.0,3.5,0.0,0.0,0.0,0.0,0.0,0.0,0.25,0.0,0.0,0.0,0.0,0.0,0.0,0.0,0.0,,,"Normalized 860C (1580F), 13 mm (0.5 In.) Round",4
485,2457,AISI 4820 Steel,"Normalized 860C (1580F), 13 mm (0.5 In.) Round",772.0,495.0,26.0,4,Normalized (air cooled) – general-purpose steel,,,,1,Steel database with labelled clusters,,,Ultimate tensile strength,MPa,Yield strength,MPa,Ductility,%,0.0,0.0,0.205,0.0,0.0,0.0,0.0,0.0,0.0,0.2249999999999999,0.035,0.04,0.0,0.0,0.0,0.0,0.0,0.6,95.145,0.0,3.5,0.0,0.0,0.0,0.0,0.0,0.0,0.25,0.0,0.0,0.0,0.0,0.0,0.0,0.0,0.0,,,"Normalized 860C (1580F), 13 mm (0.5 In.) Round",4
486,487,AISI 4620H Steel,"Single Quenched And Tempered, Carburized, Oil Quenched, 150C (300F) Temper",822.0,576.0,19.0,5,Carburized – quenched (oil) – wear-resistant surface steel (variant),,,,1,Steel database with labelled clusters,,,Ultimate tensile strength,MPa,Yield strength,MPa,Ductility,%,0.0,0.0,0.2,0.0,0.0,0.0,0.0,0.0,0.0,0.25,0.035,0.04,0.0,0.0,0.0,0.0,0.0,0.55,96.9,0.0,1.775,0.0,0.0,0.0,0.0,0.0,0.0,0.25,0.0,0.0,0.0,0.0,0.0,0.0,0.0,0.0,,,"Single Quenched And Tempered, Carburized, Oil Quenched, 150C (300F) Temper",5
486,2395,AISI 4620H Steel,"Single Quenched And Tempered, Carburized, Oil Quenched, 150C (300F) Temper",822.0,576.0,19.0,5,Carburized – quenched (oil) – wear-resistant surface steel (variant),,,,1,Steel database with labelled clusters,,,Ultimate tensile strength,MPa,Yield strength,MPa,Ductility,%,0.0,0.0,0.2,0.0,0.0,0.0,0.0,0.0,0.0,0.25,0.035,0.04,0.0,0.0,0.0,0.0,0.0,0.55,96.9,0.0,1.775,0.0,0.0,0.0,0.0,0.0,0.0,0.25,0.0,0.0,0.0,0.0,0.0,0.0,0.0,0.0,,,"Single Quenched And Tempered, Carburized, Oil Quenched, 150C (300F) Temper",5
487,488,AISI 4718 Steel,"Pseudocarburized And Oil Quenched, 150C (300F) Temper, 25 mm Round",1127.0,812.0,15.0,0,Carburized – quenched (oil) – wear-resistant surface steel,,,,1,Steel database with labelled clusters,,,Ultimate tensile strength,MPa,Yield strength,MPa,Ductility,%,0.0,0.0,0.185,0.0,0.0,0.0,0.0,0.0,0.0,0.275,0.04,0.04,0.0,0.0,0.0,0.0,0.45,0.8,96.81,0.0,1.05,0.0,0.0,0.0,0.0,0.0,0.0,0.35,0.0,0.0,0.0,0.0,0.0,0.0,0.0,0.0,,,"Pseudocarburized And Oil Quenched, 150C (300F) Temper, 25 mm Round",0
487,2287,AISI 4718 Steel,"Pseudocarburized And Oil Quenched, 150C (300F) Temper, 25 mm Round",1127.0,812.0,15.0,0,Carburized – quenched (oil) – wear-resistant surface steel,,,,1,Steel database with labelled clusters,,,Ultimate tensile strength,MPa,Yield strength,MPa,Ductility,%,0.0,0.0,0.185,0.0,0.0,0.0,0.0,0.0,0.0,0.275,0.04,0.04,0.0,0.0,0.0,0.0,0.45,0.8,96.81,0.0,1.05,0.0,0.0,0.0,0.0,0.0,0.0,0.35,0.0,0.0,0.0,0.0,0.0,0.0,0.0,0.0,,,"Pseudocarburized And Oil Quenched, 150C (300F) Temper, 25 mm Round",0
488,489,AISI 4815 Steel,"Pseudocarburized, Reheated To 830C (1525F) And Oil Quenched, 150C (300F) Temper, 25 mm (1 In.) Round",1075.0,910.0,15.0,0,Carburized – quenched (oil) – wear-resistant surface steel,,,,1,Steel database with labelled clusters,,,Ultimate tensile strength,MPa,Yield strength,MPa,Ductility,%,0.0,0.0,0.155,0.0,0.0,0.0,0.0,0.0,0.0,0.2249999999999999,0.035,0.04,0.0,0.0,0.0,0.0,0.0,0.5,95.295,0.0,3.5,0.0,0.0,0.0,0.0,0.0,0.0,0.25,0.0,0.0,0.0,0.0,0.0,0.0,0.0,0.0,,,"Pseudocarburized, Reheated To 830C (1525F) And Oil Quenched, 150C (300F) Temper, 25 mm (1 In.) Round",0
488,2454,AISI 4815 Steel,"Pseudocarburized, Reheated To 830C (1525F) And Oil Quenched, 150C (300F) Temper, 25 mm (1 In.) Round",1075.0,910.0,15.0,0,Carburized – quenched (oil) – wear-resistant surface steel,,,,1,Steel database with labelled clusters,,,Ultimate tensile strength,MPa,Yield strength,MPa,Ductility,%,0.0,0.0,0.155,0.0,0.0,0.0,0.0,0.0,0.0,0.2249999999999999,0.035,0.04,0.0,0.0,0.0,0.0,0.0,0.5,95.295,0.0,3.5,0.0,0.0,0.0,0.0,0.0,0.0,0.25,0.0,0.0,0.0,0.0,0.0,0.0,0.0,0.0,,,"Pseudocarburized, Reheated To 830C (1525F) And Oil Quenched, 150C (300F) Temper, 25 mm (1 In.) Round",0
489,490,AISI 4820H Steel,Normalized 860C (1580F),685.0,460.0,22.0,4,Normalized (air cooled) – general-purpose steel,,,,1,Steel database with labelled clusters,,,Ultimate tensile strength,MPa,Yield strength,MPa,Ductility,%,0.0,0.0,0.2,0.0,0.0,0.0,0.0,0.0,0.0,0.2249999999999999,0.035,0.04,0.0,0.0,0.0,0.0,0.0,0.6000000000000001,95.15,0.0,3.5,0.0,0.0,0.0,0.0,0.0,0.0,0.25,0.0,0.0,0.0,0.0,0.0,0.0,0.0,0.0,,,Normalized 860C (1580F),4
489,2328,AISI 4820H Steel,Normalized 860C (1580F),685.0,460.0,22.0,4,Normalized (air cooled) – general-purpose steel,,,,1,Steel database with labelled clusters,,,Ultimate tensile strength,MPa,Yield strength,MPa,Ductility,%,0.0,0.0,0.2,0.0,0.0,0.0,0.0,0.0,0.0,0.2249999999999999,0.035,0.04,0.0,0.0,0.0,0.0,0.0,0.6000000000000001,95.15,0.0,3.5,0.0,0.0,0.0,0.0,0.0,0.0,0.25,0.0,0.0,0.0,0.0,0.0,0.0,0.0,0.0,,,Normalized 860C (1580F),4
490,491,AISI 4620 Steel,"Normalized, Machined To 25 mm (1 In.) Rounds, Pseudocarburized, Reheated To 925C (1700F), Quenched And Tempered",965.0,772.0,15.0,0,Carburized – quenched (oil) – wear-resistant surface steel,,,,1,Steel database with labelled clusters,,,Ultimate tensile strength,MPa,Yield strength,MPa,Ductility,%,0.0,0.0,0.195,0.0,0.0,0.0,0.0,0.0,0.0,0.25,0.035,0.04,0.0,0.0,0.0,0.0,0.0,0.55,96.855,0.0,1.825,0.0,0.0,0.0,0.0,0.0,0.0,0.25,0.0,0.0,0.0,0.0,0.0,0.0,0.0,0.0,,,"Normalized, Machined To 25 mm (1 In.) Rounds, Pseudocarburized, Reheated To 925C (1700F), Quenched And Tempered",0
490,2294,AISI 4620 Steel,"Normalized, Machined To 25 mm (1 In.) Rounds, Pseudocarburized, Reheated To 925C (1700F), Quenched And Tempered",965.0,772.0,15.0,0,Carburized – quenched (oil) – wear-resistant surface steel,,,,1,Steel database with labelled clusters,,,Ultimate tensile strength,MPa,Yield strength,MPa,Ductility,%,0.0,0.0,0.195,0.0,0.0,0.0,0.0,0.0,0.0,0.25,0.035,0.04,0.0,0.0,0.0,0.0,0.0,0.55,96.855,0.0,1.825,0.0,0.0,0.0,0.0,0.0,0.0,0.25,0.0,0.0,0.0,0.0,0.0,0.0,0.0,0.0,,,"Normalized, Machined To 25 mm (1 In.) Rounds, Pseudocarburized, Reheated To 925C (1700F), Quenched And Tempered",0
491,492,AISI 4620 Steel,"Normalized, Machined To 13.7 mm Rounds, Pseudocarburized, Reheated To 830C (1525F), Quenched And Tempered",1000.0,807.0,17.0,0,Carburized – quenched (oil) – wear-resistant surface steel,,,,1,Steel database with labelled clusters,,,Ultimate tensile strength,MPa,Yield strength,MPa,Ductility,%,0.0,0.0,0.195,0.0,0.0,0.0,0.0,0.0,0.0,0.25,0.035,0.04,0.0,0.0,0.0,0.0,0.0,0.55,96.855,0.0,1.825,0.0,0.0,0.0,0.0,0.0,0.0,0.25,0.0,0.0,0.0,0.0,0.0,0.0,0.0,0.0,,,"Normalized, Machined To 13.7 mm Rounds, Pseudocarburized, Reheated To 830C (1525F), Quenched And Tempered",0
491,2282,AISI 4620 Steel,"Normalized, Machined To 13.7 mm Rounds, Pseudocarburized, Reheated To 830C (1525F), Quenched And Tempered",1000.0,807.0,17.0,0,Carburized – quenched (oil) – wear-resistant surface steel,,,,1,Steel database with labelled clusters,,,Ultimate tensile strength,MPa,Yield strength,MPa,Ductility,%,0.0,0.0,0.195,0.0,0.0,0.0,0.0,0.0,0.0,0.25,0.035,0.04,0.0,0.0,0.0,0.0,0.0,0.55,96.855,0.0,1.825,0.0,0.0,0.0,0.0,0.0,0.0,0.25,0.0,0.0,0.0,0.0,0.0,0.0,0.0,0.0,,,"Normalized, Machined To 13.7 mm Rounds, Pseudocarburized, Reheated To 830C (1525F), Quenched And Tempered",0
492,493,AISI 4820H Steel,"Heat Treated, Machined To 13.7 mm, Pseudocarburized, Reheated To 730C (1350F), 150C (300F) Temper",1230.0,806.0,13.0,0,Carburized – quenched (oil) – wear-resistant surface steel,,,,1,Steel database with labelled clusters,,,Ultimate tensile strength,MPa,Yield strength,MPa,Ductility,%,0.0,0.0,0.2,0.0,0.0,0.0,0.0,0.0,0.0,0.2249999999999999,0.035,0.04,0.0,0.0,0.0,0.0,0.0,0.6000000000000001,95.15,0.0,3.5,0.0,0.0,0.0,0.0,0.0,0.0,0.25,0.0,0.0,0.0,0.0,0.0,0.0,0.0,0.0,,,"Heat Treated, Machined To 13.7 mm, Pseudocarburized, Reheated To 730C (1350F), 150C (300F) Temper",0
492,2317,AISI 4820H Steel,"Heat Treated, Machined To 13.7 mm, Pseudocarburized, Reheated To 730C (1350F), 150C (300F) Temper",1230.0,806.0,13.0,0,Carburized – quenched (oil) – wear-resistant surface steel,,,,1,Steel database with labelled clusters,,,Ultimate tensile strength,MPa,Yield strength,MPa,Ductility,%,0.0,0.0,0.2,0.0,0.0,0.0,0.0,0.0,0.0,0.2249999999999999,0.035,0.04,0.0,0.0,0.0,0.0,0.0,0.6000000000000001,95.15,0.0,3.5,0.0,0.0,0.0,0.0,0.0,0.0,0.25,0.0,0.0,0.0,0.0,0.0,0.0,0.0,0.0,,,"Heat Treated, Machined To 13.7 mm, Pseudocarburized, Reheated To 730C (1350F), 150C (300F) Temper",0
493,494,AISI 4820 Steel,"Heat Treated, Machined To 13.7 mm, Pseudocarburized, Reheated To 755C (1390F), 150C (300F) Temper",1328.0,920.0,13.0,0,Carburized – quenched (oil) – wear-resistant surface steel,,,,1,Steel database with labelled clusters,,,Ultimate tensile strength,MPa,Yield strength,MPa,Ductility,%,0.0,0.0,0.205,0.0,0.0,0.0,0.0,0.0,0.0,0.2249999999999999,0.035,0.04,0.0,0.0,0.0,0.0,0.0,0.6,95.145,0.0,3.5,0.0,0.0,0.0,0.0,0.0,0.0,0.25,0.0,0.0,0.0,0.0,0.0,0.0,0.0,0.0,,,"Heat Treated, Machined To 13.7 mm, Pseudocarburized, Reheated To 755C (1390F), 150C (300F) Temper",0
493,2302,AISI 4820 Steel,"Heat Treated, Machined To 13.7 mm, Pseudocarburized, Reheated To 755C (1390F), 150C (300F) Temper",1328.0,920.0,13.0,0,Carburized – quenched (oil) – wear-resistant surface steel,,,,1,Steel database with labelled clusters,,,Ultimate tensile strength,MPa,Yield strength,MPa,Ductility,%,0.0,0.0,0.205,0.0,0.0,0.0,0.0,0.0,0.0,0.2249999999999999,0.035,0.04,0.0,0.0,0.0,0.0,0.0,0.6,95.145,0.0,3.5,0.0,0.0,0.0,0.0,0.0,0.0,0.25,0.0,0.0,0.0,0.0,0.0,0.0,0.0,0.0,,,"Heat Treated, Machined To 13.7 mm, Pseudocarburized, Reheated To 755C (1390F), 150C (300F) Temper",0
494,495,AISI 4620 Steel,"Normalized, Machined To 25 mm (1 In.) Rounds, Pseudocarburized, Reheated To 775C (1430F), Quenched And Tempered",883.0,758.0,16.0,0,Carburized – quenched (oil) – wear-resistant surface steel,,,,1,Steel database with labelled clusters,,,Ultimate tensile strength,MPa,Yield strength,MPa,Ductility,%,0.0,0.0,0.195,0.0,0.0,0.0,0.0,0.0,0.0,0.25,0.035,0.04,0.0,0.0,0.0,0.0,0.0,0.55,96.855,0.0,1.825,0.0,0.0,0.0,0.0,0.0,0.0,0.25,0.0,0.0,0.0,0.0,0.0,0.0,0.0,0.0,,,"Normalized, Machined To 25 mm (1 In.) Rounds, Pseudocarburized, Reheated To 775C (1430F), Quenched And Tempered",0
494,2373,AISI 4620 Steel,"Normalized, Machined To 25 mm (1 In.) Rounds, Pseudocarburized, Reheated To 775C (1430F), Quenched And Tempered",883.0,758.0,16.0,0,Carburized – quenched (oil) – wear-resistant surface steel,,,,1,Steel database with labelled clusters,,,Ultimate tensile strength,MPa,Yield strength,MPa,Ductility,%,0.0,0.0,0.195,0.0,0.0,0.0,0.0,0.0,0.0,0.25,0.035,0.04,0.0,0.0,0.0,0.0,0.0,0.55,96.855,0.0,1.825,0.0,0.0,0.0,0.0,0.0,0.0,0.25,0.0,0.0,0.0,0.0,0.0,0.0,0.0,0.0,,,"Normalized, Machined To 25 mm (1 In.) Rounds, Pseudocarburized, Reheated To 775C (1430F), Quenched And Tempered",0
495,496,AISI 4820 Steel,"Heat Treated, Machined To 25 mm, Pseudocarburized, Reheated To 755C (1390F), 150C (300F) Temper",1234.0,820.0,14.0,0,Carburized – quenched (oil) – wear-resistant surface steel,,,,1,Steel database with labelled clusters,,,Ultimate tensile strength,MPa,Yield strength,MPa,Ductility,%,0.0,0.0,0.205,0.0,0.0,0.0,0.0,0.0,0.0,0.2249999999999999,0.035,0.04,0.0,0.0,0.0,0.0,0.0,0.6,95.145,0.0,3.5,0.0,0.0,0.0,0.0,0.0,0.0,0.25,0.0,0.0,0.0,0.0,0.0,0.0,0.0,0.0,,,"Heat Treated, Machined To 25 mm, Pseudocarburized, Reheated To 755C (1390F), 150C (300F) Temper",0
495,2289,AISI 4820 Steel,"Heat Treated, Machined To 25 mm, Pseudocarburized, Reheated To 755C (1390F), 150C (300F) Temper",1234.0,820.0,14.0,0,Carburized – quenched (oil) – wear-resistant surface steel,,,,1,Steel database with labelled clusters,,,Ultimate tensile strength,MPa,Yield strength,MPa,Ductility,%,0.0,0.0,0.205,0.0,0.0,0.0,0.0,0.0,0.0,0.2249999999999999,0.035,0.04,0.0,0.0,0.0,0.0,0.0,0.6,95.145,0.0,3.5,0.0,0.0,0.0,0.0,0.0,0.0,0.25,0.0,0.0,0.0,0.0,0.0,0.0,0.0,0.0,,,"Heat Treated, Machined To 25 mm, Pseudocarburized, Reheated To 755C (1390F), 150C (300F) Temper",0
496,497,AISI 4820H Steel,"Mock Carburized, Reheated To 800C (1470F), 230C (450F) Temper, 50 mm (2 In.) Round",896.0,635.0,19.0,8,Carburized – quenched (oil) – wear-resistant surface steel (variant),,,,1,Steel database with labelled clusters,,,Ultimate tensile strength,MPa,Yield strength,MPa,Ductility,%,0.0,0.0,0.2,0.0,0.0,0.0,0.0,0.0,0.0,0.2249999999999999,0.035,0.04,0.0,0.0,0.0,0.0,0.0,0.6000000000000001,95.15,0.0,3.5,0.0,0.0,0.0,0.0,0.0,0.0,0.25,0.0,0.0,0.0,0.0,0.0,0.0,0.0,0.0,,,"Mock Carburized, Reheated To 800C (1470F), 230C (450F) Temper, 50 mm (2 In.) Round",8
496,2753,AISI 4820H Steel,"Mock Carburized, Reheated To 800C (1470F), 230C (450F) Temper, 50 mm (2 In.) Round",896.0,635.0,19.0,8,Carburized – quenched (oil) – wear-resistant surface steel (variant),,,,1,Steel database with labelled clusters,,,Ultimate tensile strength,MPa,Yield strength,MPa,Ductility,%,0.0,0.0,0.2,0.0,0.0,0.0,0.0,0.0,0.0,0.2249999999999999,0.035,0.04,0.0,0.0,0.0,0.0,0.0,0.6000000000000001,95.15,0.0,3.5,0.0,0.0,0.0,0.0,0.0,0.0,0.25,0.0,0.0,0.0,0.0,0.0,0.0,0.0,0.0,,,"Mock Carburized, Reheated To 800C (1470F), 230C (450F) Temper, 50 mm (2 In.) Round",8
497,498,AISI E4340 H Steel,"Oil Quenched 800C (1470F), 650C (1200F) Temper, 100 mm (4 In.) Round",855.0,731.0,21.0,6,Quenched (oil) & tempered – high-strength structural steel,,,,1,Steel database with labelled clusters,,,Ultimate tensile strength,MPa,Yield strength,MPa,Ductility,%,0.0,0.0,0.405,0.0,0.0,0.0,0.0,0.0,0.0,0.2249999999999999,0.025,0.02,0.0,0.0,0.0,0.0,0.8,0.7749999999999999,95.725,0.0,1.775,0.0,0.0,0.0,0.0,0.0,0.0,0.25,0.0,0.0,0.0,0.0,0.0,0.0,0.0,0.0,,,"Oil Quenched 800C (1470F), 650C (1200F) Temper, 100 mm (4 In.) Round",6
497,2891,AISI E4340 H Steel,"Oil Quenched 800C (1470F), 650C (1200F) Temper, 100 mm (4 In.) Round",855.0,731.0,21.0,6,Quenched (oil) & tempered – high-strength structural steel,,,,1,Steel database with labelled clusters,,,Ultimate tensile strength,MPa,Yield strength,MPa,Ductility,%,0.0,0.0,0.405,0.0,0.0,0.0,0.0,0.0,0.0,0.2249999999999999,0.025,0.02,0.0,0.0,0.0,0.0,0.8,0.7749999999999999,95.725,0.0,1.775,0.0,0.0,0.0,0.0,0.0,0.0,0.25,0.0,0.0,0.0,0.0,0.0,0.0,0.0,0.0,,,"Oil Quenched 800C (1470F), 650C (1200F) Temper, 100 mm (4 In.) Round",6
498,499,AISI 5120 Steel,"Heat Treated, Machined To 25 mm, Pseudocarburized, Reheated To 800C (1470F), 150C (300F) Temper",883.0,696.0,15.0,0,Carburized – quenched (oil) – wear-resistant surface steel,,,,1,Steel database with labelled clusters,,,Ultimate tensile strength,MPa,Yield strength,MPa,Ductility,%,0.0,0.0,0.195,0.0,0.0,0.0,0.0,0.0,0.0,0.2249999999999999,0.035,0.04,0.0,0.0,0.0,0.0,0.8,0.8,97.905,0.0,0.0,0.0,0.0,0.0,0.0,0.0,0.0,0.0,0.0,0.0,0.0,0.0,0.0,0.0,0.0,0.0,,,"Heat Treated, Machined To 25 mm, Pseudocarburized, Reheated To 800C (1470F), 150C (300F) Temper",0
498,2335,AISI 5120 Steel,"Heat Treated, Machined To 25 mm, Pseudocarburized, Reheated To 800C (1470F), 150C (300F) Temper",883.0,696.0,15.0,0,Carburized – quenched (oil) – wear-resistant surface steel,,,,1,Steel database with labelled clusters,,,Ultimate tensile strength,MPa,Yield strength,MPa,Ductility,%,0.0,0.0,0.195,0.0,0.0,0.0,0.0,0.0,0.0,0.2249999999999999,0.035,0.04,0.0,0.0,0.0,0.0,0.8,0.8,97.905,0.0,0.0,0.0,0.0,0.0,0.0,0.0,0.0,0.0,0.0,0.0,0.0,0.0,0.0,0.0,0.0,0.0,,,"Heat Treated, Machined To 25 mm, Pseudocarburized, Reheated To 800C (1470F), 150C (300F) Temper",0
499,500,AISI 4150H Steel,"Oil Quenched 830C (1525F), 595C (1100F) Temper, 100 mm (4 In.) Round",910.0,675.0,20.0,6,Quenched (oil) & tempered – high-strength structural steel,,,,1,Steel database with labelled clusters,,,Ultimate tensile strength,MPa,Yield strength,MPa,Ductility,%,0.0,0.0,0.505,0.0,0.0,0.0,0.0,0.0,0.0,0.2249999999999999,0.035,0.04,0.0,0.0,0.0,0.0,0.975,0.875,97.145,0.0,0.0,0.0,0.0,0.0,0.0,0.0,0.0,0.2,0.0,0.0,0.0,0.0,0.0,0.0,0.0,0.0,,,"Oil Quenched 830C (1525F), 595C (1100F) Temper, 100 mm (4 In.) Round",6
499,2841,AISI 4150H Steel,"Oil Quenched 830C (1525F), 595C (1100F) Temper, 100 mm (4 In.) Round",910.0,675.0,20.0,6,Quenched (oil) & tempered – high-strength structural steel,,,,1,Steel database with labelled clusters,,,Ultimate tensile strength,MPa,Yield strength,MPa,Ductility,%,0.0,0.0,0.505,0.0,0.0,0.0,0.0,0.0,0.0,0.2249999999999999,0.035,0.04,0.0,0.0,0.0,0.0,0.975,0.875,97.145,0.0,0.0,0.0,0.0,0.0,0.0,0.0,0.0,0.2,0.0,0.0,0.0,0.0,0.0,0.0,0.0,0.0,,,"Oil Quenched 830C (1525F), 595C (1100F) Temper, 100 mm (4 In.) Round",6
500,501,AISI E4340 Steel,"Normalized, 100 mm (4 In.) Round",1110.0,710.0,13.0,9,Normalized – general-purpose steel (round normalized stock),,,,1,Steel database with labelled clusters,,,Ultimate tensile strength,MPa,Yield strength,MPa,Ductility,%,0.0,0.0,0.405,0.0,0.0,0.0,0.0,0.0,0.0,0.2249999999999999,0.025,0.02,0.0,0.0,0.0,0.0,0.8,0.75,95.7,0.0,1.825,0.0,0.0,0.0,0.0,0.0,0.0,0.25,0.0,0.0,0.0,0.0,0.0,0.0,0.0,0.0,,,"Normalized, 100 mm (4 In.) Round",9
500,2877,AISI E4340 Steel,"Normalized, 100 mm (4 In.) Round",1110.0,710.0,13.0,9,Normalized – general-purpose steel (round normalized stock),,,,1,Steel database with labelled clusters,,,Ultimate tensile strength,MPa,Yield strength,MPa,Ductility,%,0.0,0.0,0.405,0.0,0.0,0.0,0.0,0.0,0.0,0.2249999999999999,0.025,0.02,0.0,0.0,0.0,0.0,0.8,0.75,95.7,0.0,1.825,0.0,0.0,0.0,0.0,0.0,0.0,0.25,0.0,0.0,0.0,0.0,0.0,0.0,0.0,0.0,,,"Normalized, 100 mm (4 In.) Round",9
501,502,AISI 4422 Steel,"Heat Treated In 25 mm Rounds, Reheated To 775C (1425F), 150C (300F) Temper",820.0,385.0,17.0,0,Carburized – quenched (oil) – wear-resistant surface steel,,,,1,Steel database with labelled clusters,,,Ultimate tensile strength,MPa,Yield strength,MPa,Ductility,%,0.0,0.0,0.225,0.0,0.0,0.0,0.0,0.0,0.0,0.2249999999999999,0.035,0.04,0.0,0.0,0.0,0.0,0.0,0.75,98.325,0.0,0.0,0.0,0.0,0.0,0.0,0.0,0.0,0.4,0.0,0.0,0.0,0.0,0.0,0.0,0.0,0.0,,,"Heat Treated In 25 mm Rounds, Reheated To 775C (1425F), 150C (300F) Temper",0
501,2396,AISI 4422 Steel,"Heat Treated In 25 mm Rounds, Reheated To 775C (1425F), 150C (300F) Temper",820.0,385.0,17.0,0,Carburized – quenched (oil) – wear-resistant surface steel,,,,1,Steel database with labelled clusters,,,Ultimate tensile strength,MPa,Yield strength,MPa,Ductility,%,0.0,0.0,0.225,0.0,0.0,0.0,0.0,0.0,0.0,0.2249999999999999,0.035,0.04,0.0,0.0,0.0,0.0,0.0,0.75,98.325,0.0,0.0,0.0,0.0,0.0,0.0,0.0,0.0,0.4,0.0,0.0,0.0,0.0,0.0,0.0,0.0,0.0,,,"Heat Treated In 25 mm Rounds, Reheated To 775C (1425F), 150C (300F) Temper",0
502,503,AISI E4340 Steel,"Oil Quenched 855C (1570F), 230C (450F) Temper For 4Hrs.",1855.0,1550.0,12.0,6,Quenched (oil) & tempered – high-strength structural steel,,,,1,Steel database with labelled clusters,,,Ultimate tensile strength,MPa,Yield strength,MPa,Ductility,%,0.0,0.0,0.405,0.0,0.0,0.0,0.0,0.0,0.0,0.2249999999999999,0.025,0.02,0.0,0.0,0.0,0.0,0.8,0.75,95.7,0.0,1.825,0.0,0.0,0.0,0.0,0.0,0.0,0.25,0.0,0.0,0.0,0.0,0.0,0.0,0.0,0.0,,,"Oil Quenched 855C (1570F), 230C (450F) Temper For 4Hrs.",6
502,2945,AISI E4340 Steel,"Oil Quenched 855C (1570F), 230C (450F) Temper For 4Hrs.",1855.0,1550.0,12.0,6,Quenched (oil) & tempered – high-strength structural steel,,,,1,Steel database with labelled clusters,,,Ultimate tensile strength,MPa,Yield strength,MPa,Ductility,%,0.0,0.0,0.405,0.0,0.0,0.0,0.0,0.0,0.0,0.2249999999999999,0.025,0.02,0.0,0.0,0.0,0.0,0.8,0.75,95.7,0.0,1.825,0.0,0.0,0.0,0.0,0.0,0.0,0.25,0.0,0.0,0.0,0.0,0.0,0.0,0.0,0.0,,,"Oil Quenched 855C (1570F), 230C (450F) Temper For 4Hrs.",6
503,504,AISI 5120 Steel,"Heat Treated, Machined To 25 mm, Pseudocarburized, 150C (300F) Temper",986.0,786.0,13.0,0,Carburized – quenched (oil) – wear-resistant surface steel,,,,1,Steel database with labelled clusters,,,Ultimate tensile strength,MPa,Yield strength,MPa,Ductility,%,0.0,0.0,0.195,0.0,0.0,0.0,0.0,0.0,0.0,0.2249999999999999,0.035,0.04,0.0,0.0,0.0,0.0,0.8,0.8,97.905,0.0,0.0,0.0,0.0,0.0,0.0,0.0,0.0,0.0,0.0,0.0,0.0,0.0,0.0,0.0,0.0,0.0,,,"Heat Treated, Machined To 25 mm, Pseudocarburized, 150C (300F) Temper",0
503,2521,AISI 5120 Steel,"Heat Treated, Machined To 25 mm, Pseudocarburized, 150C (300F) Temper",986.0,786.0,13.0,0,Carburized – quenched (oil) – wear-resistant surface steel,,,,1,Steel database with labelled clusters,,,Ultimate tensile strength,MPa,Yield strength,MPa,Ductility,%,0.0,0.0,0.195,0.0,0.0,0.0,0.0,0.0,0.0,0.2249999999999999,0.035,0.04,0.0,0.0,0.0,0.0,0.8,0.8,97.905,0.0,0.0,0.0,0.0,0.0,0.0,0.0,0.0,0.0,0.0,0.0,0.0,0.0,0.0,0.0,0.0,0.0,,,"Heat Treated, Machined To 25 mm, Pseudocarburized, 150C (300F) Temper",0
504,505,AISI 4820 Steel,"Mock Carburized, Reheated To 800C (1470F), 230C (450F) Temper, 100 mm (4 In.) Round",807.0,550.0,21.0,8,Carburized – quenched (oil) – wear-resistant surface steel (variant),,,,1,Steel database with labelled clusters,,,Ultimate tensile strength,MPa,Yield strength,MPa,Ductility,%,0.0,0.0,0.205,0.0,0.0,0.0,0.0,0.0,0.0,0.2249999999999999,0.035,0.04,0.0,0.0,0.0,0.0,0.0,0.6,95.145,0.0,3.5,0.0,0.0,0.0,0.0,0.0,0.0,0.25,0.0,0.0,0.0,0.0,0.0,0.0,0.0,0.0,,,"Mock Carburized, Reheated To 800C (1470F), 230C (450F) Temper, 100 mm (4 In.) Round",8
504,2344,AISI 4820 Steel,"Mock Carburized, Reheated To 800C (1470F), 230C (450F) Temper, 100 mm (4 In.) Round",807.0,550.0,21.0,8,Carburized – quenched (oil) – wear-resistant surface steel (variant),,,,1,Steel database with labelled clusters,,,Ultimate tensile strength,MPa,Yield strength,MPa,Ductility,%,0.0,0.0,0.205,0.0,0.0,0.0,0.0,0.0,0.0,0.2249999999999999,0.035,0.04,0.0,0.0,0.0,0.0,0.0,0.6,95.145,0.0,3.5,0.0,0.0,0.0,0.0,0.0,0.0,0.25,0.0,0.0,0.0,0.0,0.0,0.0,0.0,0.0,,,"Mock Carburized, Reheated To 800C (1470F), 230C (450F) Temper, 100 mm (4 In.) Round",8
505,506,AISI 4820 Steel,"Double Quenched And Tempered (230C (450F)), 1.2 mm Case Depth",1355.0,1182.0,13.0,5,Carburized – quenched (oil) – wear-resistant surface steel (variant),,,,1,Steel database with labelled clusters,,,Ultimate tensile strength,MPa,Yield strength,MPa,Ductility,%,0.0,0.0,0.205,0.0,0.0,0.0,0.0,0.0,0.0,0.2249999999999999,0.035,0.04,0.0,0.0,0.0,0.0,0.0,0.6,95.145,0.0,3.5,0.0,0.0,0.0,0.0,0.0,0.0,0.25,0.0,0.0,0.0,0.0,0.0,0.0,0.0,0.0,,,"Double Quenched And Tempered (230C (450F)), 1.2 mm Case Depth",5
505,2370,AISI 4820 Steel,"Double Quenched And Tempered (230C (450F)), 1.2 mm Case Depth",1355.0,1182.0,13.0,5,Carburized – quenched (oil) – wear-resistant surface steel (variant),,,,1,Steel database with labelled clusters,,,Ultimate tensile strength,MPa,Yield strength,MPa,Ductility,%,0.0,0.0,0.205,0.0,0.0,0.0,0.0,0.0,0.0,0.2249999999999999,0.035,0.04,0.0,0.0,0.0,0.0,0.0,0.6,95.145,0.0,3.5,0.0,0.0,0.0,0.0,0.0,0.0,0.25,0.0,0.0,0.0,0.0,0.0,0.0,0.0,0.0,,,"Double Quenched And Tempered (230C (450F)), 1.2 mm Case Depth",5
506,507,AISI 5120 Steel,"Heat Treated, Machined To 25 mm, Pseudocarburized, Reheated To 845C (1550F), 150C (300F) Temper",938.0,758.0,16.0,0,Carburized – quenched (oil) – wear-resistant surface steel,,,,1,Steel database with labelled clusters,,,Ultimate tensile strength,MPa,Yield strength,MPa,Ductility,%,0.0,0.0,0.195,0.0,0.0,0.0,0.0,0.0,0.0,0.2249999999999999,0.035,0.04,0.0,0.0,0.0,0.0,0.8,0.8,97.905,0.0,0.0,0.0,0.0,0.0,0.0,0.0,0.0,0.0,0.0,0.0,0.0,0.0,0.0,0.0,0.0,0.0,,,"Heat Treated, Machined To 25 mm, Pseudocarburized, Reheated To 845C (1550F), 150C (300F) Temper",0
506,2355,AISI 5120 Steel,"Heat Treated, Machined To 25 mm, Pseudocarburized, Reheated To 845C (1550F), 150C (300F) Temper",938.0,758.0,16.0,0,Carburized – quenched (oil) – wear-resistant surface steel,,,,1,Steel database with labelled clusters,,,Ultimate tensile strength,MPa,Yield strength,MPa,Ductility,%,0.0,0.0,0.195,0.0,0.0,0.0,0.0,0.0,0.0,0.2249999999999999,0.035,0.04,0.0,0.0,0.0,0.0,0.8,0.8,97.905,0.0,0.0,0.0,0.0,0.0,0.0,0.0,0.0,0.0,0.0,0.0,0.0,0.0,0.0,0.0,0.0,0.0,,,"Heat Treated, Machined To 25 mm, Pseudocarburized, Reheated To 845C (1550F), 150C (300F) Temper",0
507,508,AISI 4620H Steel,"Mock Carburized, 230C (450F) Temper, 100 mm (4 In.) Round",580.0,365.0,29.0,8,Carburized – quenched (oil) – wear-resistant surface steel (variant),,,,1,Steel database with labelled clusters,,,Ultimate tensile strength,MPa,Yield strength,MPa,Ductility,%,0.0,0.0,0.2,0.0,0.0,0.0,0.0,0.0,0.0,0.25,0.035,0.04,0.0,0.0,0.0,0.0,0.0,0.55,96.9,0.0,1.775,0.0,0.0,0.0,0.0,0.0,0.0,0.25,0.0,0.0,0.0,0.0,0.0,0.0,0.0,0.0,,,"Mock Carburized, 230C (450F) Temper, 100 mm (4 In.) Round",8
507,2238,AISI 4620H Steel,"Mock Carburized, 230C (450F) Temper, 100 mm (4 In.) Round",580.0,365.0,29.0,8,Carburized – quenched (oil) – wear-resistant surface steel (variant),,,,1,Steel database with labelled clusters,,,Ultimate tensile strength,MPa,Yield strength,MPa,Ductility,%,0.0,0.0,0.2,0.0,0.0,0.0,0.0,0.0,0.0,0.25,0.035,0.04,0.0,0.0,0.0,0.0,0.0,0.55,96.9,0.0,1.775,0.0,0.0,0.0,0.0,0.0,0.0,0.25,0.0,0.0,0.0,0.0,0.0,0.0,0.0,0.0,,,"Mock Carburized, 230C (450F) Temper, 100 mm (4 In.) Round",8
508,509,AISI 5120 Steel,"Heat Treated, Machined To 13.7 mm, Pseudocarburized, Reheated To 775C (1430F), 150C (300F) Temper",848.0,650.0,14.0,0,Carburized – quenched (oil) – wear-resistant surface steel,,,,1,Steel database with labelled clusters,,,Ultimate tensile strength,MPa,Yield strength,MPa,Ductility,%,0.0,0.0,0.195,0.0,0.0,0.0,0.0,0.0,0.0,0.2249999999999999,0.035,0.04,0.0,0.0,0.0,0.0,0.8,0.8,97.905,0.0,0.0,0.0,0.0,0.0,0.0,0.0,0.0,0.0,0.0,0.0,0.0,0.0,0.0,0.0,0.0,0.0,,,"Heat Treated, Machined To 13.7 mm, Pseudocarburized, Reheated To 775C (1430F), 150C (300F) Temper",0
508,2364,AISI 5120 Steel,"Heat Treated, Machined To 13.7 mm, Pseudocarburized, Reheated To 775C (1430F), 150C (300F) Temper",848.0,650.0,14.0,0,Carburized – quenched (oil) – wear-resistant surface steel,,,,1,Steel database with labelled clusters,,,Ultimate tensile strength,MPa,Yield strength,MPa,Ductility,%,0.0,0.0,0.195,0.0,0.0,0.0,0.0,0.0,0.0,0.2249999999999999,0.035,0.04,0.0,0.0,0.0,0.0,0.8,0.8,97.905,0.0,0.0,0.0,0.0,0.0,0.0,0.0,0.0,0.0,0.0,0.0,0.0,0.0,0.0,0.0,0.0,0.0,,,"Heat Treated, Machined To 13.7 mm, Pseudocarburized, Reheated To 775C (1430F), 150C (300F) Temper",0
509,510,AISI 5120 Steel,"Heat Treated, Machined To 25 mm, Pseudocarburized, Reheated To 775C (1430F), 150C (300F) Temper",834.0,635.0,14.0,0,Carburized – quenched (oil) – wear-resistant surface steel,,,,1,Steel database with labelled clusters,,,Ultimate tensile strength,MPa,Yield strength,MPa,Ductility,%,0.0,0.0,0.195,0.0,0.0,0.0,0.0,0.0,0.0,0.2249999999999999,0.035,0.04,0.0,0.0,0.0,0.0,0.8,0.8,97.905,0.0,0.0,0.0,0.0,0.0,0.0,0.0,0.0,0.0,0.0,0.0,0.0,0.0,0.0,0.0,0.0,0.0,,,"Heat Treated, Machined To 25 mm, Pseudocarburized, Reheated To 775C (1430F), 150C (300F) Temper",0
509,2497,AISI 5120 Steel,"Heat Treated, Machined To 25 mm, Pseudocarburized, Reheated To 775C (1430F), 150C (300F) Temper",834.0,635.0,14.0,0,Carburized – quenched (oil) – wear-resistant surface steel,,,,1,Steel database with labelled clusters,,,Ultimate tensile strength,MPa,Yield strength,MPa,Ductility,%,0.0,0.0,0.195,0.0,0.0,0.0,0.0,0.0,0.0,0.2249999999999999,0.035,0.04,0.0,0.0,0.0,0.0,0.8,0.8,97.905,0.0,0.0,0.0,0.0,0.0,0.0,0.0,0.0,0.0,0.0,0.0,0.0,0.0,0.0,0.0,0.0,0.0,,,"Heat Treated, Machined To 25 mm, Pseudocarburized, Reheated To 775C (1430F), 150C (300F) Temper",0
510,511,AISI 4820 Steel,"Mock Carburized, Reheated To 800C (1470F), 230C (450F) Temper, 25 mm (1 In.) Round",1125.0,827.0,15.0,8,Carburized – quenched (oil) – wear-resistant surface steel (variant),,,,1,Steel database with labelled clusters,,,Ultimate tensile strength,MPa,Yield strength,MPa,Ductility,%,0.0,0.0,0.205,0.0,0.0,0.0,0.0,0.0,0.0,0.2249999999999999,0.035,0.04,0.0,0.0,0.0,0.0,0.0,0.6,95.145,0.0,3.5,0.0,0.0,0.0,0.0,0.0,0.0,0.25,0.0,0.0,0.0,0.0,0.0,0.0,0.0,0.0,,,"Mock Carburized, Reheated To 800C (1470F), 230C (450F) Temper, 25 mm (1 In.) Round",8
510,2580,AISI 4820 Steel,"Mock Carburized, Reheated To 800C (1470F), 230C (450F) Temper, 25 mm (1 In.) Round",1125.0,827.0,15.0,8,Carburized – quenched (oil) – wear-resistant surface steel (variant),,,,1,Steel database with labelled clusters,,,Ultimate tensile strength,MPa,Yield strength,MPa,Ductility,%,0.0,0.0,0.205,0.0,0.0,0.0,0.0,0.0,0.0,0.2249999999999999,0.035,0.04,0.0,0.0,0.0,0.0,0.0,0.6,95.145,0.0,3.5,0.0,0.0,0.0,0.0,0.0,0.0,0.25,0.0,0.0,0.0,0.0,0.0,0.0,0.0,0.0,,,"Mock Carburized, Reheated To 800C (1470F), 230C (450F) Temper, 25 mm (1 In.) Round",8
511,512,AISI 5140 Steel,"Normalized, 25 mm (1 In.) Round",793.0,470.0,22.0,9,Normalized – general-purpose steel (round normalized stock),,,,1,Steel database with labelled clusters,,,Ultimate tensile strength,MPa,Yield strength,MPa,Ductility,%,0.0,0.0,0.405,0.0,0.0,0.0,0.0,0.0,0.0,0.2249999999999999,0.035,0.04,0.0,0.0,0.0,0.0,0.8,0.8,97.695,0.0,0.0,0.0,0.0,0.0,0.0,0.0,0.0,0.0,0.0,0.0,0.0,0.0,0.0,0.0,0.0,0.0,,,"Normalized, 25 mm (1 In.) Round",9
511,2936,AISI 5140 Steel,"Normalized, 25 mm (1 In.) Round",793.0,470.0,22.0,9,Normalized – general-purpose steel (round normalized stock),,,,1,Steel database with labelled clusters,,,Ultimate tensile strength,MPa,Yield strength,MPa,Ductility,%,0.0,0.0,0.405,0.0,0.0,0.0,0.0,0.0,0.0,0.2249999999999999,0.035,0.04,0.0,0.0,0.0,0.0,0.8,0.8,97.695,0.0,0.0,0.0,0.0,0.0,0.0,0.0,0.0,0.0,0.0,0.0,0.0,0.0,0.0,0.0,0.0,0.0,,,"Normalized, 25 mm (1 In.) Round",9
512,513,AISI 4820 Steel,"Normalized 860C (1580F), 50 mm (2 In.) Round",738.0,475.0,23.0,4,Normalized (air cooled) – general-purpose steel,,,,1,Steel database with labelled clusters,,,Ultimate tensile strength,MPa,Yield strength,MPa,Ductility,%,0.0,0.0,0.205,0.0,0.0,0.0,0.0,0.0,0.0,0.2249999999999999,0.035,0.04,0.0,0.0,0.0,0.0,0.0,0.6,95.145,0.0,3.5,0.0,0.0,0.0,0.0,0.0,0.0,0.25,0.0,0.0,0.0,0.0,0.0,0.0,0.0,0.0,,,"Normalized 860C (1580F), 50 mm (2 In.) Round",4
512,2334,AISI 4820 Steel,"Normalized 860C (1580F), 50 mm (2 In.) Round",738.0,475.0,23.0,4,Normalized (air cooled) – general-purpose steel,,,,1,Steel database with labelled clusters,,,Ultimate tensile strength,MPa,Yield strength,MPa,Ductility,%,0.0,0.0,0.205,0.0,0.0,0.0,0.0,0.0,0.0,0.2249999999999999,0.035,0.04,0.0,0.0,0.0,0.0,0.0,0.6,95.145,0.0,3.5,0.0,0.0,0.0,0.0,0.0,0.0,0.25,0.0,0.0,0.0,0.0,0.0,0.0,0.0,0.0,,,"Normalized 860C (1580F), 50 mm (2 In.) Round",4
513,514,AISI E4340 Steel,"Oil Quenched 800C (1470F), 595C (1100F) Temper, 50 mm (2 In.) Round",1014.0,958.0,19.0,6,Quenched (oil) & tempered – high-strength structural steel,,,,1,Steel database with labelled clusters,,,Ultimate tensile strength,MPa,Yield strength,MPa,Ductility,%,0.0,0.0,0.405,0.0,0.0,0.0,0.0,0.0,0.0,0.2249999999999999,0.025,0.02,0.0,0.0,0.0,0.0,0.8,0.75,95.7,0.0,1.825,0.0,0.0,0.0,0.0,0.0,0.0,0.25,0.0,0.0,0.0,0.0,0.0,0.0,0.0,0.0,,,"Oil Quenched 800C (1470F), 595C (1100F) Temper, 50 mm (2 In.) Round",6
513,2870,AISI E4340 Steel,"Oil Quenched 800C (1470F), 595C (1100F) Temper, 50 mm (2 In.) Round",1014.0,958.0,19.0,6,Quenched (oil) & tempered – high-strength structural steel,,,,1,Steel database with labelled clusters,,,Ultimate tensile strength,MPa,Yield strength,MPa,Ductility,%,0.0,0.0,0.405,0.0,0.0,0.0,0.0,0.0,0.0,0.2249999999999999,0.025,0.02,0.0,0.0,0.0,0.0,0.8,0.75,95.7,0.0,1.825,0.0,0.0,0.0,0.0,0.0,0.0,0.25,0.0,0.0,0.0,0.0,0.0,0.0,0.0,0.0,,,"Oil Quenched 800C (1470F), 595C (1100F) Temper, 50 mm (2 In.) Round",6
514,515,AISI 5140 Steel,"Oil Quenched 845C (1550F), 595C (1100F) Temper, 100 mm (4 In.) Round",800.0,510.0,22.0,6,Quenched (oil) & tempered – high-strength structural steel,,,,1,Steel database with labelled clusters,,,Ultimate tensile strength,MPa,Yield strength,MPa,Ductility,%,0.0,0.0,0.405,0.0,0.0,0.0,0.0,0.0,0.0,0.2249999999999999,0.035,0.04,0.0,0.0,0.0,0.0,0.8,0.8,97.695,0.0,0.0,0.0,0.0,0.0,0.0,0.0,0.0,0.0,0.0,0.0,0.0,0.0,0.0,0.0,0.0,0.0,,,"Oil Quenched 845C (1550F), 595C (1100F) Temper, 100 mm (4 In.) Round",6
514,2984,AISI 5140 Steel,"Oil Quenched 845C (1550F), 595C (1100F) Temper, 100 mm (4 In.) Round",800.0,510.0,22.0,6,Quenched (oil) & tempered – high-strength structural steel,,,,1,Steel database with labelled clusters,,,Ultimate tensile strength,MPa,Yield strength,MPa,Ductility,%,0.0,0.0,0.405,0.0,0.0,0.0,0.0,0.0,0.0,0.2249999999999999,0.035,0.04,0.0,0.0,0.0,0.0,0.8,0.8,97.695,0.0,0.0,0.0,0.0,0.0,0.0,0.0,0.0,0.0,0.0,0.0,0.0,0.0,0.0,0.0,0.0,0.0,,,"Oil Quenched 845C (1550F), 595C (1100F) Temper, 100 mm (4 In.) Round",6
515,516,AISI 4718H Steel,"Pseudocarburized And Oil Quenched, 150C (300F) Temper, 25 mm Round",1127.0,812.0,15.0,0,Carburized – quenched (oil) – wear-resistant surface steel,,,,1,Steel database with labelled clusters,,,Ultimate tensile strength,MPa,Yield strength,MPa,Ductility,%,0.0,0.0,0.18,0.0,0.0,0.0,0.0,0.0,0.0,0.2249999999999999,0.04,0.04,0.0,0.0,0.0,0.0,0.4499999999999999,0.7749999999999999,96.89,0.0,1.05,0.0,0.0,0.0,0.0,0.0,0.0,0.35,0.0,0.0,0.0,0.0,0.0,0.0,0.0,0.0,,,"Pseudocarburized And Oil Quenched, 150C (300F) Temper, 25 mm Round",0
515,2265,AISI 4718H Steel,"Pseudocarburized And Oil Quenched, 150C (300F) Temper, 25 mm Round",1127.0,812.0,15.0,0,Carburized – quenched (oil) – wear-resistant surface steel,,,,1,Steel database with labelled clusters,,,Ultimate tensile strength,MPa,Yield strength,MPa,Ductility,%,0.0,0.0,0.18,0.0,0.0,0.0,0.0,0.0,0.0,0.2249999999999999,0.04,0.04,0.0,0.0,0.0,0.0,0.4499999999999999,0.7749999999999999,96.89,0.0,1.05,0.0,0.0,0.0,0.0,0.0,0.0,0.35,0.0,0.0,0.0,0.0,0.0,0.0,0.0,0.0,,,"Pseudocarburized And Oil Quenched, 150C (300F) Temper, 25 mm Round",0
516,517,AISI 5140 Steel,"Oil Quenched 845C (1550F), 650C (1200F) Temper, 50 mm (2 In.) Round",758.0,565.0,24.0,6,Quenched (oil) & tempered – high-strength structural steel,,,,1,Steel database with labelled clusters,,,Ultimate tensile strength,MPa,Yield strength,MPa,Ductility,%,0.0,0.0,0.405,0.0,0.0,0.0,0.0,0.0,0.0,0.2249999999999999,0.035,0.04,0.0,0.0,0.0,0.0,0.8,0.8,97.695,0.0,0.0,0.0,0.0,0.0,0.0,0.0,0.0,0.0,0.0,0.0,0.0,0.0,0.0,0.0,0.0,0.0,,,"Oil Quenched 845C (1550F), 650C (1200F) Temper, 50 mm (2 In.) Round",6
516,2923,AISI 5140 Steel,"Oil Quenched 845C (1550F), 650C (1200F) Temper, 50 mm (2 In.) Round",758.0,565.0,24.0,6,Quenched (oil) & tempered – high-strength structural steel,,,,1,Steel database with labelled clusters,,,Ultimate tensile strength,MPa,Yield strength,MPa,Ductility,%,0.0,0.0,0.405,0.0,0.0,0.0,0.0,0.0,0.0,0.2249999999999999,0.035,0.04,0.0,0.0,0.0,0.0,0.8,0.8,97.695,0.0,0.0,0.0,0.0,0.0,0.0,0.0,0.0,0.0,0.0,0.0,0.0,0.0,0.0,0.0,0.0,0.0,,,"Oil Quenched 845C (1550F), 650C (1200F) Temper, 50 mm (2 In.) Round",6
517,518,AISI 5140H Steel,"Normalized, 13 mm (0.5 In.) Round",827.0,525.0,22.0,9,Normalized – general-purpose steel (round normalized stock),,,,1,Steel database with labelled clusters,,,Ultimate tensile strength,MPa,Yield strength,MPa,Ductility,%,0.0,0.0,0.405,0.0,0.0,0.0,0.0,0.0,0.0,0.2249999999999999,0.035,0.04,0.0,0.0,0.0,0.0,0.8,0.8,97.695,0.0,0.0,0.0,0.0,0.0,0.0,0.0,0.0,0.0,0.0,0.0,0.0,0.0,0.0,0.0,0.0,0.0,,,"Normalized, 13 mm (0.5 In.) Round",9
517,2982,AISI 5140H Steel,"Normalized, 13 mm (0.5 In.) Round",827.0,525.0,22.0,9,Normalized – general-purpose steel (round normalized stock),,,,1,Steel database with labelled clusters,,,Ultimate tensile strength,MPa,Yield strength,MPa,Ductility,%,0.0,0.0,0.405,0.0,0.0,0.0,0.0,0.0,0.0,0.2249999999999999,0.035,0.04,0.0,0.0,0.0,0.0,0.8,0.8,97.695,0.0,0.0,0.0,0.0,0.0,0.0,0.0,0.0,0.0,0.0,0.0,0.0,0.0,0.0,0.0,0.0,0.0,,,"Normalized, 13 mm (0.5 In.) Round",9
518,519,AISI 5120H Steel,"Heat Treated, Machined To 13.7 mm, Pseudocarburized, 150C (300F) Temper",1020.0,848.0,14.0,0,Carburized – quenched (oil) – wear-resistant surface steel,,,,1,Steel database with labelled clusters,,,Ultimate tensile strength,MPa,Yield strength,MPa,Ductility,%,0.0,0.0,0.2,0.0,0.0,0.0,0.0,0.0,0.0,0.2249999999999999,0.035,0.04,0.0,0.0,0.0,0.0,0.8,0.8,97.9,0.0,0.0,0.0,0.0,0.0,0.0,0.0,0.0,0.0,0.0,0.0,0.0,0.0,0.0,0.0,0.0,0.0,,,"Heat Treated, Machined To 13.7 mm, Pseudocarburized, 150C (300F) Temper",0
518,2350,AISI 5120H Steel,"Heat Treated, Machined To 13.7 mm, Pseudocarburized, 150C (300F) Temper",1020.0,848.0,14.0,0,Carburized – quenched (oil) – wear-resistant surface steel,,,,1,Steel database with labelled clusters,,,Ultimate tensile strength,MPa,Yield strength,MPa,Ductility,%,0.0,0.0,0.2,0.0,0.0,0.0,0.0,0.0,0.0,0.2249999999999999,0.035,0.04,0.0,0.0,0.0,0.0,0.8,0.8,97.9,0.0,0.0,0.0,0.0,0.0,0.0,0.0,0.0,0.0,0.0,0.0,0.0,0.0,0.0,0.0,0.0,0.0,,,"Heat Treated, Machined To 13.7 mm, Pseudocarburized, 150C (300F) Temper",0
519,520,AISI 5140 Steel,Annealed 830C (1525F),570.0,295.0,28.0,7,Annealed – easy-to-machine – round annealed stock,,,,1,Steel database with labelled clusters,,,Ultimate tensile strength,MPa,Yield strength,MPa,Ductility,%,0.0,0.0,0.405,0.0,0.0,0.0,0.0,0.0,0.0,0.2249999999999999,0.035,0.04,0.0,0.0,0.0,0.0,0.8,0.8,97.695,0.0,0.0,0.0,0.0,0.0,0.0,0.0,0.0,0.0,0.0,0.0,0.0,0.0,0.0,0.0,0.0,0.0,,,Annealed 830C (1525F),7
519,2917,AISI 5140 Steel,Annealed 830C (1525F),570.0,295.0,28.0,7,Annealed – easy-to-machine – round annealed stock,,,,1,Steel database with labelled clusters,,,Ultimate tensile strength,MPa,Yield strength,MPa,Ductility,%,0.0,0.0,0.405,0.0,0.0,0.0,0.0,0.0,0.0,0.2249999999999999,0.035,0.04,0.0,0.0,0.0,0.0,0.8,0.8,97.695,0.0,0.0,0.0,0.0,0.0,0.0,0.0,0.0,0.0,0.0,0.0,0.0,0.0,0.0,0.0,0.0,0.0,,,Annealed 830C (1525F),7
