Repository: Azhi-ss/SteelScientist

# Steel Labelled Clusters Dataset

This directory contains the cleaned steel labelled-clusters dataset used by
`regression/steel_labelled_clusters_regression.py`.

## Files

| File | Rows | Description |
|------|------|-------------|
| `raw/Steel database with labelled clusters.xlsx` | 3234 | Original spreadsheet. |
| `full_with_duplicates.csv` | 3234 | Raw spreadsheet mapped to the project regression schema. |
| `clean.csv` | 1943 | Strictly deduplicated regression mother table. |
| `train.csv` | 1554 | Fixed 8:2 training split generated from `clean.csv`. |
| `val.csv` | 389 | Fixed 8:2 validation split generated from `clean.csv`. |

File: datasets/steel_labelled_clusters/full_with_duplicates.csv (part 14 of 40)
DOIs,Files,problem,status,Table_topic,title,abstract,Material,Tensile_name,Tensile_value,Tensile_unit,Yield_name,Yield_value,Yield_unit,Elongation_name,Elongation_value,Elongation_unit,H,B,C,N,O,F,Na,Mg,Al,Si,P,S,Cl,Ca,Ti,V,Cr,Mn,Fe,Co,Ni,Cu,Zn,As,Y,Zr,Nb,Mo,Sn,Sb,La,Ce,Ta,W,Pb,Bi,Other_ele,Text_addition,Text,actions,source_entry,cluster_number,cluster_label,cluster_number_0_to_11
,,,1,Steel database with labelled clusters,,,AISI 9255 Steel,Ultimate tensile strength,931.0,MPa,Yield strength,580.0,MPa,Ductility,19.0,%,0.0,0.0,0.55,0.0,0.0,0.0,0.0,0.0,0.0,2.0,0.035,0.04,0.0,0.0,0.0,0.0,0.0,0.825,96.55,0.0,0.0,0.0,0.0,0.0,0.0,0.0,0.0,0.0,0.0,0.0,0.0,0.0,0.0,0.0,0.0,0.0,,,"Normalized At 900C (1650F), 25 mm (1 In.) Round","Normalized At 900C (1650F), 25 mm (1 In.) Round",989,4,Normalized (air cooled) – general-purpose steel,4
,,,1,Steel database with labelled clusters,,,AISI E9310H Steel,Ultimate tensile strength,1069.0,MPa,Yield strength,896.0,MPa,Ductility,15.0,%,0.0,0.0,0.1,0.0,0.0,0.0,0.0,0.0,0.0,0.2249999999999999,0.0,0.05,0.0,0.0,0.0,0.0,1.225,0.55,94.485,0.0,3.25,0.0,0.0,0.0,0.0,0.0,0.0,0.1149999999999999,0.0,0.0,0.0,0.0,0.0,0.0,0.0,0.0,,,"Normalized, Machined To 13.7 mm Rounds, Pseudocarburized, 775C (1430F) Reheat, 150C (300F) Temper","Normalized, Machined To 13.7 mm Rounds, Pseudocarburized, 775C (1430F) Reheat, 150C (300F) Temper",990,0,Carburized – quenched (oil) – wear-resistant surface steel,0
,,,1,Steel database with labelled clusters,,,AISI E9310 Steel,Ultimate tensile strength,862.0,MPa,Yield strength,565.0,MPa,Ductility,19.0,%,0.0,0.0,0.105,0.0,0.0,0.0,0.0,0.0,0.0,0.275,0.025,0.025,0.0,0.0,0.0,0.0,1.2,0.55,94.455,0.0,3.25,0.0,0.0,0.0,0.0,0.0,0.0,0.1149999999999999,0.0,0.0,0.0,0.0,0.0,0.0,0.0,0.0,,,"Normalized At 890C (1635F), 100 mm (4 In.) Round","Normalized At 890C (1635F), 100 mm (4 In.) Round",991,4,Normalized (air cooled) – general-purpose steel,4
,,,1,Steel database with labelled clusters,,,AISI 6150H Steel,Ultimate tensile strength,1105.0,MPa,Yield strength,1090.0,MPa,Ductility,16.0,%,0.0,0.0,0.505,0.0,0.0,0.0,0.0,0.0,0.0,0.2249999999999999,0.035,0.04,0.0,0.0,0.0,0.15,0.975,0.8,97.27,0.0,0.0,0.0,0.0,0.0,0.0,0.0,0.0,0.0,0.0,0.0,0.0,0.0,0.0,0.0,0.0,0.0,,,"Oil Quenched 845C (1550F), 595C (1100F) Temper, 13 mm (0.5 In.) Round","Oil Quenched 845C (1550F), 595C (1100F) Temper, 13 mm (0.5 In.) Round",992,6,Quenched (oil) & tempered – high-strength structural steel,6
,,,1,Steel database with labelled clusters,,,AISI E9310H Steel,Ultimate tensile strength,862.0,MPa,Yield strength,565.0,MPa,Ductility,19.0,%,0.0,0.0,0.1,0.0,0.0,0.0,0.0,0.0,0.0,0.2249999999999999,0.0,0.05,0.0,0.0,0.0,0.0,1.225,0.55,94.485,0.0,3.25,0.0,0.0,0.0,0.0,0.0,0.0,0.1149999999999999,0.0,0.0,0.0,0.0,0.0,0.0,0.0,0.0,,,"Normalized At 890C (1635F), 100 mm (4 In.) Round","Normalized At 890C (1635F), 100 mm (4 In.) Round",993,4,Normalized (air cooled) – general-purpose steel,4
,,,1,Steel database with labelled clusters,,,AISI E9310H Steel,Ultimate tensile strength,820.0,MPa,Yield strength,450.0,MPa,Ductility,17.0,%,0.0,0.0,0.1,0.0,0.0,0.0,0.0,0.0,0.0,0.2249999999999999,0.0,0.05,0.0,0.0,0.0,0.0,1.225,0.55,94.485,0.0,3.25,0.0,0.0,0.0,0.0,0.0,0.0,0.1149999999999999,0.0,0.0,0.0,0.0,0.0,0.0,0.0,0.0,,,"Annealed At 845C (1550F), 25 mm (1 In.) Round","Annealed At 845C (1550F), 25 mm (1 In.) Round",994,7,Annealed – easy-to-machine – round annealed stock,7
,,,1,Steel database with labelled clusters,,,AISI 8822H Steel,Ultimate tensile strength,1198.0,MPa,Yield strength,693.0,MPa,Ductility,11.0,%,0.0,0.0,0.22,0.0,0.0,0.0,0.0,0.0,0.0,0.2249999999999999,0.035,0.04,0.0,0.0,0.0,0.0,0.5,0.875,97.205,0.0,0.55,0.0,0.0,0.0,0.0,0.0,0.0,0.35,0.0,0.0,0.0,0.0,0.0,0.0,0.0,0.0,,,"Normalized, Machined To 13.7 mm Rounds, Pseudocarburized, 775C (1430F) Reheat, 150C (300F) Temper","Normalized, Machined To 13.7 mm Rounds, Pseudocarburized, 775C (1430F) Reheat, 150C (300F) Temper",995,0,Carburized – quenched (oil) – wear-resistant surface steel,0
,,,1,Steel database with labelled clusters,,,AISI 8740 Steel,Ultimate tensile strength,931.0,MPa,Yield strength,605.0,MPa,Ductility,16.0,%,0.0,0.0,0.405,0.0,0.0,0.0,0.0,0.0,0.0,0.2249999999999999,0.035,0.04,0.0,0.0,0.0,0.0,0.5,0.875,97.12,0.0,0.55,0.0,0.0,0.0,0.0,0.0,0.0,0.25,0.0,0.0,0.0,0.0,0.0,0.0,0.0,0.0,,,"Normalized 870C (1600F), 25 mm (1 In.) Round","Normalized 870C (1600F), 25 mm (1 In.) Round",996,4,Normalized (air cooled) – general-purpose steel,4
,,,1,Steel database with labelled clusters,,,AISI 9840 Steel,Ultimate tensile strength,1105.0,MPa,Yield strength,965.0,MPa,Ductility,16.0,%,0.0,0.0,0.405,0.0,0.0,0.0,0.0,0.0,0.0,0.2249999999999999,0.035,0.04,0.0,0.0,0.0,0.0,0.8,0.8,96.445,0.0,1.0,0.0,0.0,0.0,0.0,0.0,0.0,0.25,0.0,0.0,0.0,0.0,0.0,0.0,0.0,0.0,,,"595C (1100F) Temper, 25 mm (1 In.) Round","595C (1100F) Temper, 25 mm (1 In.) Round",997,0,Carburized – quenched (oil) – wear-resistant surface steel,0
,,,1,Steel database with labelled clusters,,,AISI 8650H Steel,Ultimate tensile strength,1255.0,MPa,Yield strength,903.0,MPa,Ductility,10.0,%,0.0,0.0,0.505,0.0,0.0,0.0,0.0,0.0,0.0,0.25,0.035,0.045,0.0,0.0,0.0,0.0,0.5,0.875,97.04,0.0,0.55,0.0,0.0,0.0,0.0,0.0,0.0,0.2,0.0,0.0,0.0,0.0,0.0,0.0,0.0,0.0,,,"Normalized, 13 mm (0.5 In.) Round","Normalized, 13 mm (0.5 In.) Round",998,9,Normalized – general-purpose steel (round normalized stock),9
,,,1,Steel database with labelled clusters,,,AISI E9310H Steel,Ultimate tensile strength,1200.0,MPa,Yield strength,1055.0,MPa,Ductility,16.0,%,0.0,0.0,0.1,0.0,0.0,0.0,0.0,0.0,0.0,0.2249999999999999,0.0,0.05,0.0,0.0,0.0,0.0,1.225,0.55,94.485,0.0,3.25,0.0,0.0,0.0,0.0,0.0,0.0,0.1149999999999999,0.0,0.0,0.0,0.0,0.0,0.0,0.0,0.0,,,"Normalized, Machined To 13.7 mm Rounds, Pseudocarburized, 830C (1525F) Reheat, 150C (300F) Temper","Normalized, Machined To 13.7 mm Rounds, Pseudocarburized, 830C (1525F) Reheat, 150C (300F) Temper",999,0,Carburized – quenched (oil) – wear-resistant surface steel,0
,,,1,Steel database with labelled clusters,,,AISI E9310H Steel,Ultimate tensile strength,1158.0,MPa,Yield strength,948.0,MPa,Ductility,15.0,%,0.0,0.0,0.1,0.0,0.0,0.0,0.0,0.0,0.0,0.2249999999999999,0.0,0.05,0.0,0.0,0.0,0.0,1.225,0.55,94.485,0.0,3.25,0.0,0.0,0.0,0.0,0.0,0.0,0.1149999999999999,0.0,0.0,0.0,0.0,0.0,0.0,0.0,0.0,,,"Single Quenched And Tempered At 230C (450F), 1.2 mm Case Depth","Single Quenched And Tempered At 230C (450F), 1.2 mm Case Depth",1000,5,Carburized – quenched (oil) – wear-resistant surface steel (variant),5
,,,1,Steel database with labelled clusters,,,AISI E9310 Steel,Ultimate tensile strength,903.0,MPa,Yield strength,565.0,MPa,Ductility,19.0,%,0.0,0.0,0.105,0.0,0.0,0.0,0.0,0.0,0.0,0.275,0.025,0.025,0.0,0.0,0.0,0.0,1.2,0.55,94.455,0.0,3.25,0.0,0.0,0.0,0.0,0.0,0.0,0.1149999999999999,0.0,0.0,0.0,0.0,0.0,0.0,0.0,0.0,,,"Normalized At 890C (1635F), 50 mm (2 In.) Round","Normalized At 890C (1635F), 50 mm (2 In.) Round",1001,4,Normalized (air cooled) – general-purpose steel,4
,,,1,Steel database with labelled clusters,,,AISI 8630 Steel,Ultimate tensile strength,765.0,MPa,Yield strength,615.0,MPa,Ductility,22.0,%,0.0,0.0,0.305,0.0,0.0,0.0,0.0,0.0,0.0,0.2249999999999999,0.035,0.04,0.0,0.0,0.0,0.0,0.5,0.8,97.345,0.0,0.55,0.0,0.0,0.0,0.0,0.0,0.0,0.2,0.0,0.0,0.0,0.0,0.0,0.0,0.0,0.0,,,"Water Quenched 845C (1550F), 595C (1100F) Temper, 50 mm (2 In.) Round","Water Quenched 845C (1550F), 595C (1100F) Temper, 50 mm (2 In.) Round",1002,10,Quenched (water) & tempered – high-strength structural steel,10
,,,1,Steel database with labelled clusters,,,AISI 9255 Steel,Ultimate tensile strength,910.0,MPa,Yield strength,565.0,MPa,Ductility,21.0,%,0.0,0.0,0.55,0.0,0.0,0.0,0.0,0.0,0.0,2.0,0.035,0.04,0.0,0.0,0.0,0.0,0.0,0.825,96.55,0.0,0.0,0.0,0.0,0.0,0.0,0.0,0.0,0.0,0.0,0.0,0.0,0.0,0.0,0.0,0.0,0.0,,,"Oil Quenched From 885C (1625F), 650C (1200F) Temper, 100 mm (4 In.) Round","Oil Quenched From 885C (1625F), 650C (1200F) Temper, 100 mm (4 In.) Round",1003,6,Quenched (oil) & tempered – high-strength structural steel,6
,,,1,Steel database with labelled clusters,,,AISI E9310 Steel,Ultimate tensile strength,1193.0,MPa,Yield strength,931.0,MPa,Ductility,15.0,%,0.0,0.0,0.105,0.0,0.0,0.0,0.0,0.0,0.0,0.275,0.025,0.025,0.0,0.0,0.0,0.0,1.2,0.55,94.455,0.0,3.25,0.0,0.0,0.0,0.0,0.0,0.0,0.1149999999999999,0.0,0.0,0.0,0.0,0.0,0.0,0.0,0.0,,,"Single Quenched And Tempered At 150C (300F), 1.2 mm Case Depth","Single Quenched And Tempered At 150C (300F), 1.2 mm Case Depth",1004,5,Carburized – quenched (oil) – wear-resistant surface steel (variant),5
,,,1,Steel database with labelled clusters,,,AISI E9310H Steel,Ultimate tensile strength,903.0,MPa,Yield strength,565.0,MPa,Ductility,19.0,%,0.0,0.0,0.1,0.0,0.0,0.0,0.0,0.0,0.0,0.2249999999999999,0.0,0.05,0.0,0.0,0.0,0.0,1.225,0.55,94.485,0.0,3.25,0.0,0.0,0.0,0.0,0.0,0.0,0.1149999999999999,0.0,0.0,0.0,0.0,0.0,0.0,0.0,0.0,,,"Normalized At 890C (1635F), 50 mm (2 In.) Round","Normalized At 890C (1635F), 50 mm (2 In.) Round",1005,4,Normalized (air cooled) – general-purpose steel,4
,,,1,Steel database with labelled clusters,,,AISI 8650 Steel,Ultimate tensile strength,1000.0,MPa,Yield strength,903.0,MPa,Ductility,20.0,%,0.0,0.0,0.505,0.0,0.0,0.0,0.0,0.0,0.0,0.2249999999999999,0.035,0.045,0.0,0.0,0.0,0.0,0.5,0.875,97.065,0.0,0.55,0.0,0.0,0.0,0.0,0.0,0.0,0.2,0.0,0.0,0.0,0.0,0.0,0.0,0.0,0.0,,,"Oil Quenched 800C (1470F), 595C (1100F) Temper, 50 mm (2 In.) Round","Oil Quenched 800C (1470F), 595C (1100F) Temper, 50 mm (2 In.) Round",1006,6,Quenched (oil) & tempered – high-strength structural steel,6
,,,1,Steel database with labelled clusters,,,AISI 9255 Steel,Ultimate tensile strength,1170.0,MPa,Yield strength,1007.0,MPa,Ductility,14.0,%,0.0,0.0,0.55,0.0,0.0,0.0,0.0,0.0,0.0,2.0,0.035,0.04,0.0,0.0,0.0,0.0,0.0,0.825,96.55,0.0,0.0,0.0,0.0,0.0,0.0,0.0,0.0,0.0,0.0,0.0,0.0,0.0,0.0,0.0,0.0,0.0,,,"Oil Quenched From 885C (1625F), 540C (1000F) Temper, 13 mm (0.5 In.) Round","Oil Quenched From 885C (1625F), 540C (1000F) Temper, 13 mm (0.5 In.) Round",1007,6,Quenched (oil) & tempered – high-strength structural steel,6
,,,1,Steel database with labelled clusters,,,AISI E9310 Steel,Ultimate tensile strength,820.0,MPa,Yield strength,440.0,MPa,Ductility,17.0,%,0.0,0.0,0.105,0.0,0.0,0.0,0.0,0.0,0.0,0.275,0.025,0.025,0.0,0.0,0.0,0.0,1.2,0.55,94.455,0.0,3.25,0.0,0.0,0.0,0.0,0.0,0.0,0.1149999999999999,0.0,0.0,0.0,0.0,0.0,0.0,0.0,0.0,,,Annealed At 845C (1550F),Annealed At 845C (1550F),1008,7,Annealed – easy-to-machine – round annealed stock,7
,,,1,Steel database with labelled clusters,,,AISI 9255 Steel,Ultimate tensile strength,779.0,MPa,Yield strength,485.0,MPa,Ductility,21.0,%,0.0,0.0,0.55,0.0,0.0,0.0,0.0,0.0,0.0,2.0,0.035,0.04,0.0,0.0,0.0,0.0,0.0,0.825,96.55,0.0,0.0,0.0,0.0,0.0,0.0,0.0,0.0,0.0,0.0,0.0,0.0,0.0,0.0,0.0,0.0,0.0,,,"Annealed At 845C (1550F), 25 mm (1 In.) Round","Annealed At 845C (1550F), 25 mm (1 In.) Round",1009,7,Annealed – easy-to-machine – round annealed stock,7
,,,1,Steel database with labelled clusters,,,AISI E9310 Steel,Ultimate tensile strength,938.0,MPa,Yield strength,655.0,MPa,Ductility,19.0,%,0.0,0.0,0.105,0.0,0.0,0.0,0.0,0.0,0.0,0.275,0.025,0.025,0.0,0.0,0.0,0.0,1.2,0.55,94.455,0.0,3.25,0.0,0.0,0.0,0.0,0.0,0.0,0.1149999999999999,0.0,0.0,0.0,0.0,0.0,0.0,0.0,0.0,,,"Mock Carburized, 790C (1450F) Reheat, 150C (300F) Temper, 100 mm (4 In.) Round","Mock Carburized, 790C (1450F) Reheat, 150C (300F) Temper, 100 mm (4 In.) Round",1010,8,Carburized – quenched (oil) – wear-resistant surface steel (variant),8
,,,1,Steel database with labelled clusters,,,AISI 9840 Steel,Ultimate tensile strength,1240.0,MPa,Yield strength,1105.0,MPa,Ductility,15.0,%,0.0,0.0,0.405,0.0,0.0,0.0,0.0,0.0,0.0,0.2249999999999999,0.035,0.04,0.0,0.0,0.0,0.0,0.8,0.8,96.445,0.0,1.0,0.0,0.0,0.0,0.0,0.0,0.0,0.25,0.0,0.0,0.0,0.0,0.0,0.0,0.0,0.0,,,"540C (1000F) Temper, 25 mm (1 In.) Round","540C (1000F) Temper, 25 mm (1 In.) Round",1011,0,Carburized – quenched (oil) – wear-resistant surface steel,0
,,,1,Steel database with labelled clusters,,,AISI 8630 Steel,Ultimate tensile strength,738.0,MPa,Yield strength,565.0,MPa,Ductility,23.0,%,0.0,0.0,0.305,0.0,0.0,0.0,0.0,0.0,0.0,0.2249999999999999,0.035,0.04,0.0,0.0,0.0,0.0,0.5,0.8,97.345,0.0,0.55,0.0,0.0,0.0,0.0,0.0,0.0,0.2,0.0,0.0,0.0,0.0,0.0,0.0,0.0,0.0,,,"Water Quenched 845C (1550F), 540C (1000F) Temper, 100 mm (4 In.) Round","Water Quenched 845C (1550F), 540C (1000F) Temper, 100 mm (4 In.) Round",1012,10,Quenched (water) & tempered – high-strength structural steel,10
,,,1,Steel database with labelled clusters,,,AISI E9310 Steel,Ultimate tensile strength,1234.0,MPa,Yield strength,986.0,MPa,Ductility,15.0,%,0.0,0.0,0.105,0.0,0.0,0.0,0.0,0.0,0.0,0.275,0.025,0.025,0.0,0.0,0.0,0.0,1.2,0.55,94.455,0.0,3.25,0.0,0.0,0.0,0.0,0.0,0.0,0.1149999999999999,0.0,0.0,0.0,0.0,0.0,0.0,0.0,0.0,,,"Mock Carburized, 790C (1450F) Reheat, 150C (300F) Temper, 13 mm (0.5 In.) Round","Mock Carburized, 790C (1450F) Reheat, 150C (300F) Temper, 13 mm (0.5 In.) Round",1013,8,Carburized – quenched (oil) – wear-resistant surface steel (variant),8
,,,1,Steel database with labelled clusters,,,AISI 8822 Steel,Ultimate tensile strength,1204.0,MPa,Yield strength,805.0,MPa,Ductility,14.0,%,0.0,0.0,0.225,0.0,0.0,0.0,0.0,0.0,0.0,0.2249999999999999,0.035,0.04,0.0,0.0,0.0,0.0,0.5,0.875,97.2,0.0,0.55,0.0,0.0,0.0,0.0,0.0,0.0,0.35,0.0,0.0,0.0,0.0,0.0,0.0,0.0,0.0,,,"Normalized, Machined To 25 mm (1 In.) Rounds, Pseudocarburized, 820C (1510F) Reheat, 150C (300F) Temper","Normalized, Machined To 25 mm (1 In.) Rounds, Pseudocarburized, 820C (1510F) Reheat, 150C (300F) Temper",1014,0,Carburized – quenched (oil) – wear-resistant surface steel,0
,,,1,Steel database with labelled clusters,,,AISI 1340 Steel,Ultimate tensile strength,827.0,MPa,Yield strength,579.0,MPa,Ductility,21.0,%,0.0,0.0,0.405,0.0,0.0,0.0,0.0,0.0,0.0,0.25,0.035,0.04,0.0,0.0,0.0,0.0,0.0,1.75,97.52,0.0,0.0,0.0,0.0,0.0,0.0,0.0,0.0,0.0,0.0,0.0,0.0,0.0,0.0,0.0,0.0,0.0,,,"Oil Quenched From 830C (1525F), 540C (1000F) Temper, 50 mm (2 In.) Round","Oil Quenched From 830C (1525F), 540C (1000F) Temper, 50 mm (2 In.) Round",1015,6,Quenched (oil) & tempered – high-strength structural steel,6
,,,1,Steel database with labelled clusters,,,AISI E9310 Steel,Ultimate tensile strength,910.0,MPa,Yield strength,570.0,MPa,Ductility,18.0,%,0.0,0.0,0.105,0.0,0.0,0.0,0.0,0.0,0.0,0.275,0.025,0.025,0.0,0.0,0.0,0.0,1.2,0.55,94.455,0.0,3.25,0.0,0.0,0.0,0.0,0.0,0.0,0.1149999999999999,0.0,0.0,0.0,0.0,0.0,0.0,0.0,0.0,,,"Normalized At 890C (1635F), 25 mm (1 In.) Round","Normalized At 890C (1635F), 25 mm (1 In.) Round",1016,4,Normalized (air cooled) – general-purpose steel,4
,,,1,Steel database with labelled clusters,,,AISI 1340 Steel,Ultimate tensile strength,979.0,MPa,Yield strength,910.0,MPa,Ductility,18.0,%,0.0,0.0,0.405,0.0,0.0,0.0,0.0,0.0,0.0,0.25,0.035,0.04,0.0,0.0,0.0,0.0,0.0,1.75,97.52,0.0,0.0,0.0,0.0,0.0,0.0,0.0,0.0,0.0,0.0,0.0,0.0,0.0,0.0,0.0,0.0,0.0,,,"Oil Quenched From 830C (1525F), 540C (1000F) Temper, 13 mm (0.5 In.) Round","Oil Quenched From 830C (1525F), 540C (1000F) Temper, 13 mm (0.5 In.) Round",1017,6,Quenched (oil) & tempered – high-strength structural steel,6
,,,1,Steel database with labelled clusters,,,AISI 9255 Steel,Ultimate tensile strength,930.0,MPa,Yield strength,580.0,MPa,Ductility,19.0,%,0.0,0.0,0.55,0.0,0.0,0.0,0.0,0.0,0.0,2.0,0.035,0.04,0.0,0.0,0.0,0.0,0.0,0.825,96.55,0.0,0.0,0.0,0.0,0.0,0.0,0.0,0.0,0.0,0.0,0.0,0.0,0.0,0.0,0.0,0.0,0.0,,,Normalized At 900C (1650F),Normalized At 900C (1650F),1018,4,Normalized (air cooled) – general-purpose steel,4
,,,1,Steel database with labelled clusters,,,AISI 1340H Steel,Ultimate tensile strength,951.0,MPa,Yield strength,834.0,MPa,Ductility,19.0,%,0.0,0.0,0.405,0.0,0.0,0.0,0.0,0.0,0.0,0.25,0.035,0.04,0.0,0.0,0.0,0.0,0.0,1.75,97.52,0.0,0.0,0.0,0.0,0.0,0.0,0.0,0.0,0.0,0.0,0.0,0.0,0.0,0.0,0.0,0.0,0.0,,,"Oil Quenched From 830C (1525F), 540C (1000F) Temper, 25 mm (1 In.) Round","Oil Quenched From 830C (1525F), 540C (1000F) Temper, 25 mm (1 In.) Round",1019,6,Quenched (oil) & tempered – high-strength structural steel,6
,,,1,Steel database with labelled clusters,,,AISI E9310H Steel,Ultimate tensile strength,1234.0,MPa,Yield strength,986.0,MPa,Ductility,15.0,%,0.0,0.0,0.1,0.0,0.0,0.0,0.0,0.0,0.0,0.2249999999999999,0.0,0.05,0.0,0.0,0.0,0.0,1.225,0.55,94.485,0.0,3.25,0.0,0.0,0.0,0.0,0.0,0.0,0.1149999999999999,0.0,0.0,0.0,0.0,0.0,0.0,0.0,0.0,,,"Mock Carburized, 790C (1450F) Reheat, 150C (300F) Temper, 13 mm (0.5 In.) Round","Mock Carburized, 790C (1450F) Reheat, 150C (300F) Temper, 13 mm (0.5 In.) Round",1020,8,Carburized – quenched (oil) – wear-resistant surface steel (variant),8
,,,1,Steel database with labelled clusters,,,AISI 1340 Steel,Ultimate tensile strength,703.0,MPa,Yield strength,434.0,MPa,Ductility,25.0,%,0.0,0.0,0.405,0.0,0.0,0.0,0.0,0.0,0.0,0.25,0.035,0.04,0.0,0.0,0.0,0.0,0.0,1.75,97.52,0.0,0.0,0.0,0.0,0.0,0.0,0.0,0.0,0.0,0.0,0.0,0.0,0.0,0.0,0.0,0.0,0.0,,,"Annealed At 800C, Furnace Cooled 11C/Hour To 600C, Air Cooled, 25 mm (1 In.) Round","Annealed At 800C, Furnace Cooled 11C/Hour To 600C, Air Cooled, 25 mm (1 In.) Round",1021,7,Annealed – easy-to-machine – round annealed stock,7
,,,1,Steel database with labelled clusters,,,AISI 8650 Steel,Ultimate tensile strength,972.0,MPa,Yield strength,910.0,MPa,Ductility,19.0,%,0.0,0.0,0.505,0.0,0.0,0.0,0.0,0.0,0.0,0.2249999999999999,0.035,0.045,0.0,0.0,0.0,0.0,0.5,0.875,97.065,0.0,0.55,0.0,0.0,0.0,0.0,0.0,0.0,0.2,0.0,0.0,0.0,0.0,0.0,0.0,0.0,0.0,,,"Oil Quenched 800C (1470F), 650C (1200F) Temper, 25 mm (1 In.) Round","Oil Quenched 800C (1470F), 650C (1200F) Temper, 25 mm (1 In.) Round",1022,6,Quenched (oil) & tempered – high-strength structural steel,6
,,,1,Steel database with labelled clusters,,,AISI 8617H Steel,Ultimate tensile strength,883.0,MPa,Yield strength,650.0,MPa,Ductility,19.0,%,0.0,0.0,0.17,0.0,0.0,0.0,0.0,0.0,0.0,0.2249999999999999,0.035,0.04,0.0,0.0,0.0,0.0,0.5,0.8,97.48,0.0,0.55,0.0,0.0,0.0,0.0,0.0,0.0,0.2,0.0,0.0,0.0,0.0,0.0,0.0,0.0,0.0,,,"Heat Treated, Machined, Pseudocarburized, 150C (300F) Temper","Heat Treated, Machined, Pseudocarburized, 150C (300F) Temper",1023,0,Carburized – quenched (oil) – wear-resistant surface steel,0
,,,1,Steel database with labelled clusters,,,AISI 1340 Steel,Ultimate tensile strength,814.0,MPa,Yield strength,745.0,MPa,Ductility,22.0,%,0.0,0.0,0.405,0.0,0.0,0.0,0.0,0.0,0.0,0.25,0.035,0.04,0.0,0.0,0.0,0.0,0.0,1.75,97.52,0.0,0.0,0.0,0.0,0.0,0.0,0.0,0.0,0.0,0.0,0.0,0.0,0.0,0.0,0.0,0.0,0.0,,,"Oil Quenched From 830C (1525F), 650C (1200F) Temper, 13 mm (0.5 In.) Round","Oil Quenched From 830C (1525F), 650C (1200F) Temper, 13 mm (0.5 In.) Round",1024,6,Quenched (oil) & tempered – high-strength structural steel,6
,,,1,Steel database with labelled clusters,,,AISI Grade 18Ni (200) Maraging Steel,Ultimate tensile strength,1844.0,MPa,Yield strength,1780.0,MPa,Ductility,11.0,%,0.0,0.0,0.03,0.0,0.0,0.0,0.0,0.0,0.1,0.1,0.01,0.01,0.0,0.0,0.2,0.0,0.0,0.1,69.19,8.5,18.5,0.0,0.0,0.0,0.0,0.01,0.0,3.25,0.0,0.0,0.0,0.0,0.0,0.0,0.0,0.0,,,"Aged, 32 mm Round Bar, Tested In Longitudinal Direction","Aged, 32 mm Round Bar, Tested In Longitudinal Direction",1025,2,Quenched (oil) – general-purpose steel (tested),2
,,,1,Steel database with labelled clusters,,,AISI 8740H Steel,Ultimate tensile strength,930.0,MPa,Yield strength,550.0,MPa,Ductility,16.0,%,0.0,0.0,0.405,0.0,0.0,0.0,0.0,0.0,0.0,0.2249999999999999,0.035,0.04,0.0,0.0,0.0,0.0,0.5,0.875,97.12,0.0,0.55,0.0,0.0,0.0,0.0,0.0,0.0,0.25,0.0,0.0,0.0,0.0,0.0,0.0,0.0,0.0,,,Normalized 870C (1600F),Normalized 870C (1600F),1026,4,Normalized (air cooled) – general-purpose steel,4
,,,1,Steel database with labelled clusters,,,AISI 9255 Steel,Ultimate tensile strength,1025.0,MPa,Yield strength,650.0,MPa,Ductility,19.0,%,0.0,0.0,0.55,0.0,0.0,0.0,0.0,0.0,0.0,2.0,0.035,0.04,0.0,0.0,0.0,0.0,0.0,0.825,96.55,0.0,0.0,0.0,0.0,0.0,0.0,0.0,0.0,0.0,0.0,0.0,0.0,0.0,0.0,0.0,0.0,0.0,,,"Oil Quenched From 885C (1625F), 540C (1000F) Temper, 100 mm (4 In.) Round","Oil Quenched From 885C (1625F), 540C (1000F) Temper, 100 mm (4 In.) Round",1027,6,Quenched (oil) & tempered – high-strength structural steel,6
,,,1,Steel database with labelled clusters,,,AISI 1340H Steel,Ultimate tensile strength,814.0,MPa,Yield strength,676.0,MPa,Ductility,21.0,%,0.0,0.0,0.405,0.0,0.0,0.0,0.0,0.0,0.0,0.25,0.035,0.04,0.0,0.0,0.0,0.0,0.0,1.75,97.52,0.0,0.0,0.0,0.0,0.0,0.0,0.0,0.0,0.0,0.0,0.0,0.0,0.0,0.0,0.0,0.0,0.0,,,"Oil Quenched From 830C (1525F), 595C (1100F) Temper, 25 mm (1 In.) Round","Oil Quenched From 830C (1525F), 595C (1100F) Temper, 25 mm (1 In.) Round",1028,6,Quenched (oil) & tempered – high-strength structural steel,6
,,,1,Steel database with labelled clusters,,,AISI 86B30H Steel,Ultimate tensile strength,814.0,MPa,Yield strength,695.0,MPa,Ductility,18.0,%,0.0,0.00175,0.3,0.0,0.0,0.0,0.0,0.0,0.0,0.2249999999999999,0.035,0.04,0.0,0.0,0.0,0.0,0.5,0.8,97.34825,0.0,0.55,0.0,0.0,0.0,0.0,0.0,0.0,0.2,0.0,0.0,0.0,0.0,0.0,0.0,0.0,0.0,,,"Water Quenched 845C (1550F), 595C (1100F) Temper, 25 mm (1 In.) Round","Water Quenched 845C (1550F), 595C (1100F) Temper, 25 mm (1 In.) Round",1029,10,Quenched (water) & tempered – high-strength structural steel,10
,,,1,Steel database with labelled clusters,,,AISI 1340 Steel,Ultimate tensile strength,876.0,MPa,Yield strength,814.0,MPa,Ductility,21.0,%,0.0,0.0,0.405,0.0,0.0,0.0,0.0,0.0,0.0,0.25,0.035,0.04,0.0,0.0,0.0,0.0,0.0,1.75,97.52,0.0,0.0,0.0,0.0,0.0,0.0,0.0,0.0,0.0,0.0,0.0,0.0,0.0,0.0,0.0,0.0,0.0,,,"Oil Quenched From 830C (1525F), 595C (1100F) Temper, 13 mm (0.5 In.) Round","Oil Quenched From 830C (1525F), 595C (1100F) Temper, 13 mm (0.5 In.) Round",1030,6,Quenched (oil) & tempered – high-strength structural steel,6
,,,1,Steel database with labelled clusters,,,AISI 1340H Steel,Ultimate tensile strength,827.0,MPa,Yield strength,524.0,MPa,Ductility,23.0,%,0.0,0.0,0.405,0.0,0.0,0.0,0.0,0.0,0.0,0.25,0.035,0.04,0.0,0.0,0.0,0.0,0.0,1.75,97.52,0.0,0.0,0.0,0.0,0.0,0.0,0.0,0.0,0.0,0.0,0.0,0.0,0.0,0.0,0.0,0.0,0.0,,,"Normalized At 870C (1600F), Air Cooled, 50 mm (2 In.) Round","Normalized At 870C (1600F), Air Cooled, 50 mm (2 In.) Round",1031,4,Normalized (air cooled) – general-purpose steel,4
,,,1,Steel database with labelled clusters,,,AISI 1340 Steel,Ultimate tensile strength,827.0,MPa,Yield strength,496.0,MPa,Ductility,21.0,%,0.0,0.0,0.405,0.0,0.0,0.0,0.0,0.0,0.0,0.25,0.035,0.04,0.0,0.0,0.0,0.0,0.0,1.75,97.52,0.0,0.0,0.0,0.0,0.0,0.0,0.0,0.0,0.0,0.0,0.0,0.0,0.0,0.0,0.0,0.0,0.0,,,"Normalized At 870C (1600F), Air Cooled, 100 mm (4 In.) Round","Normalized At 870C (1600F), Air Cooled, 100 mm (4 In.) Round",1032,4,Normalized (air cooled) – general-purpose steel,4
,,,1,Steel database with labelled clusters,,,AISI 8650H Steel,Ultimate tensile strength,993.0,MPa,Yield strength,660.0,MPa,Ductility,15.0,%,0.0,0.0,0.505,0.0,0.0,0.0,0.0,0.0,0.0,0.25,0.035,0.045,0.0,0.0,0.0,0.0,0.5,0.875,97.04,0.0,0.55,0.0,0.0,0.0,0.0,0.0,0.0,0.2,0.0,0.0,0.0,0.0,0.0,0.0,0.0,0.0,,,"Normalized, 50 mm (2 In.) Round","Normalized, 50 mm (2 In.) Round",1033,9,Normalized – general-purpose steel (round normalized stock),9
,,,1,Steel database with labelled clusters,,,AISI Grade 18Ni (200) Maraging Steel,Ultimate tensile strength,1874.0,MPa,Yield strength,1830.0,MPa,Ductility,8.0,%,0.0,0.0,0.03,0.0,0.0,0.0,0.0,0.0,0.1,0.1,0.01,0.01,0.0,0.0,0.2,0.0,0.0,0.1,69.19,8.5,18.5,0.0,0.0,0.0,0.0,0.01,0.0,3.25,0.0,0.0,0.0,0.0,0.0,0.0,0.0,0.0,,,"Aged, 6 mm Square Bar, Tested In Transverse Direction","Aged, 6 mm Square Bar, Tested In Transverse Direction",1034,2,Quenched (oil) – general-purpose steel (tested),2
,,,1,Steel database with labelled clusters,,,AISI 9255 Steel,Ultimate tensile strength,770.0,MPa,Yield strength,490.0,MPa,Ductility,21.0,%,0.0,0.0,0.55,0.0,0.0,0.0,0.0,0.0,0.0,2.0,0.035,0.04,0.0,0.0,0.0,0.0,0.0,0.825,96.55,0.0,0.0,0.0,0.0,0.0,0.0,0.0,0.0,0.0,0.0,0.0,0.0,0.0,0.0,0.0,0.0,0.0,,,Annealed At 845C (1550F),Annealed At 845C (1550F),1035,7,Annealed – easy-to-machine – round annealed stock,7
,,,1,Steel database with labelled clusters,,,AISI E9310 Steel,Ultimate tensile strength,910.0,MPa,Yield strength,570.0,MPa,Ductility,18.0,%,0.0,0.0,0.105,0.0,0.0,0.0,0.0,0.0,0.0,0.275,0.025,0.025,0.0,0.0,0.0,0.0,1.2,0.55,94.455,0.0,3.25,0.0,0.0,0.0,0.0,0.0,0.0,0.1149999999999999,0.0,0.0,0.0,0.0,0.0,0.0,0.0,0.0,,,Normalized At 890C (1635F),Normalized At 890C (1635F),1036,4,Normalized (air cooled) – general-purpose steel,4
,,,1,Steel database with labelled clusters,,,AISI 1340H Steel,Ultimate tensile strength,800.0,MPa,Yield strength,572.0,MPa,Ductility,21.0,%,0.0,0.0,0.405,0.0,0.0,0.0,0.0,0.0,0.0,0.25,0.035,0.04,0.0,0.0,0.0,0.0,0.0,1.75,97.52,0.0,0.0,0.0,0.0,0.0,0.0,0.0,0.0,0.0,0.0,0.0,0.0,0.0,0.0,0.0,0.0,0.0,,,"Oil Quenched From 830C (1525F), 540C (1000F) Temper, 100 mm (4 In.) Round","Oil Quenched From 830C (1525F), 540C (1000F) Temper, 100 mm (4 In.) Round",1037,6,Quenched (oil) & tempered – high-strength structural steel,6
,,,1,Steel database with labelled clusters,,,AISI Grade 18Ni (250) Maraging Steel,Ultimate tensile strength,1750.0,MPa,Yield strength,1712.0,MPa,Ductility,11.0,%,0.0,0.0,0.03,0.0,0.0,0.0,0.0,0.0,0.1,0.1,0.01,0.01,0.0,0.0,0.4,0.0,0.0,0.1,68.44,7.5,18.5,0.0,0.0,0.0,0.0,0.01,0.0,4.8,0.0,0.0,0.0,0.0,0.0,0.0,0.0,0.0,,,"Aged, 75 mm Round Bar, Tested Longitudinal","Aged, 75 mm Round Bar, Tested Longitudinal",1038,2,Quenched (oil) – general-purpose steel (tested),2
,,,1,Steel database with labelled clusters,,,AISI 1340 Steel,Ultimate tensile strength,772.0,MPa,Yield strength,662.0,MPa,Ductility,23.0,%,0.0,0.0,0.405,0.0,0.0,0.0,0.0,0.0,0.0,0.25,0.035,0.04,0.0,0.0,0.0,0.0,0.0,1.75,97.52,0.0,0.0,0.0,0.0,0.0,0.0,0.0,0.0,0.0,0.0,0.0,0.0,0.0,0.0,0.0,0.0,0.0,,,"Oil Quenched From 830C (1525F), 650C (1200F) Temper, 25 mm (1 In.) Round","Oil Quenched From 830C (1525F), 650C (1200F) Temper, 25 mm (1 In.) Round",1039,6,Quenched (oil) & tempered – high-strength structural steel,6
,,,1,Steel database with labelled clusters,,,AISI E9310 Steel,Ultimate tensile strength,1227.0,MPa,Yield strength,979.0,MPa,Ductility,15.0,%,0.0,0.0,0.105,0.0,0.0,0.0,0.0,0.0,0.0,0.275,0.025,0.025,0.0,0.0,0.0,0.0,1.2,0.55,94.455,0.0,3.25,0.0,0.0,0.0,0.0,0.0,0.0,0.1149999999999999,0.0,0.0,0.0,0.0,0.0,0.0,0.0,0.0,,,"Mock Carburized, 790C (1450F) Reheat, 230C (450F) Temper, 13 mm (0.5 In.) Round","Mock Carburized, 790C (1450F) Reheat, 230C (450F) Temper, 13 mm (0.5 In.) Round",1040,8,Carburized – quenched (oil) – wear-resistant surface steel (variant),8
,,,1,Steel database with labelled clusters,,,AISI E9310H Steel,Ultimate tensile strength,910.0,MPa,Yield strength,570.0,MPa,Ductility,18.0,%,0.0,0.0,0.1,0.0,0.0,0.0,0.0,0.0,0.0,0.2249999999999999,0.0,0.05,0.0,0.0,0.0,0.0,1.225,0.55,94.485,0.0,3.25,0.0,0.0,0.0,0.0,0.0,0.0,0.1149999999999999,0.0,0.0,0.0,0.0,0.0,0.0,0.0,0.0,,,Normalized At 890C (1635F),Normalized At 890C (1635F),1041,4,Normalized (air cooled) – general-purpose steel,4
,,,1,Steel database with labelled clusters,,,AISI 1340 Steel,Ultimate tensile strength,800.0,MPa,Yield strength,572.0,MPa,Ductility,21.0,%,0.0,0.0,0.405,0.0,0.0,0.0,0.0,0.0,0.0,0.25,0.035,0.04,0.0,0.0,0.0,0.0,0.0,1.75,97.52,0.0,0.0,0.0,0.0,0.0,0.0,0.0,0.0,0.0,0.0,0.0,0.0,0.0,0.0,0.0,0.0,0.0,,,"Oil Quenched From 830C (1525F), 540C (1000F) Temper, 100 mm (4 In.) Round","Oil Quenched From 830C (1525F), 540C (1000F) Temper, 100 mm (4 In.) Round",1042,6,Quenched (oil) & tempered – high-strength structural steel,6
,,,1,Steel database with labelled clusters,,,AISI 8620H Steel,Ultimate tensile strength,876.0,MPa,Yield strength,580.0,MPa,Ductility,20.0,%,0.0,0.0,0.205,0.0,0.0,0.0,0.0,0.0,0.0,0.25,0.035,0.04,0.0,0.0,0.0,0.0,0.5,0.7749999999999999,97.445,0.0,0.55,0.0,0.0,0.0,0.0,0.0,0.0,0.2,0.0,0.0,0.0,0.0,0.0,0.0,0.0,0.0,,,"Mock Carburized, Reheated And Oil Quenched, 150C (300F) Temper, 25 mm (1 In.) Round","Mock Carburized, Reheated And Oil Quenched, 150C (300F) Temper, 25 mm (1 In.) Round",1043,8,Carburized – quenched (oil) – wear-resistant surface steel (variant),8
,,,1,Steel database with labelled clusters,,,AISI 1340H Steel,Ultimate tensile strength,876.0,MPa,Yield strength,814.0,MPa,Ductility,21.0,%,0.0,0.0,0.405,0.0,0.0,0.0,0.0,0.0,0.0,0.25,0.035,0.04,0.0,0.0,0.0,0.0,0.0,1.75,97.52,0.0,0.0,0.0,0.0,0.0,0.0,0.0,0.0,0.0,0.0,0.0,0.0,0.0,0.0,0.0,0.0,0.0,,,"Oil Quenched From 830C (1525F), 595C (1100F) Temper, 13 mm (0.5 In.) Round","Oil Quenched From 830C (1525F), 595C (1100F) Temper, 13 mm (0.5 In.) Round",1044,6,Quenched (oil) & tempered – high-strength structural steel,6
,,,1,Steel database with labelled clusters,,,AISI 86B30H Steel,Ultimate tensile strength,827.0,MPa,Yield strength,689.0,MPa,Ductility,21.0,%,0.0,0.00175,0.3,0.0,0.0,0.0,0.0,0.0,0.0,0.2249999999999999,0.035,0.04,0.0,0.0,0.0,0.0,0.5,0.8,97.34825,0.0,0.55,0.0,0.0,0.0,0.0,0.0,0.0,0.2,0.0,0.0,0.0,0.0,0.0,0.0,0.0,0.0,,,"Water Quenched 845C (1550F), 540C (1000F) Temper, 50 mm (2 In.) Round","Water Quenched 845C (1550F), 540C (1000F) Temper, 50 mm (2 In.) Round",1045,10,Quenched (water) & tempered – high-strength structural steel,10
,,,1,Steel database with labelled clusters,,,AISI Grade 18Ni (350) Maraging Steel,Ultimate tensile strength,2359.0,MPa,Yield strength,2320.0,MPa,Ductility,6.0,%,0.0,0.0,0.03,0.0,0.0,0.0,0.0,0.0,0.1,0.1,0.01,0.01,0.0,0.0,1.4,0.0,0.0,0.1,62.94,12.0,18.5,0.0,0.0,0.0,0.0,0.01,0.0,4.8,0.0,0.0,0.0,0.0,0.0,0.0,0.0,0.0,,,"Aged, At Rt, Tested Longitudinal, Round Bar 75 mm","Aged, At Rt, Tested Longitudinal, Round Bar 75 mm",1046,2,Quenched (oil) – general-purpose steel (tested),2
,,,1,Steel database with labelled clusters,,,AISI Grade 18Ni (250) Maraging Steel,Ultimate tensile strength,1824.0,MPa,Yield strength,1769.0,MPa,Ductility,4.0,%,0.0,0.0,0.03,0.0,0.0,0.0,0.0,0.0,0.1,0.1,0.01,0.01,0.0,0.0,0.4,0.0,0.0,0.1,68.44,7.5,18.5,0.0,0.0,0.0,0.0,0.01,0.0,4.8,0.0,0.0,0.0,0.0,0.0,0.0,0.0,0.0,,,"3.18 mm Thick Sheet, Solution Annealed At 815C (1500F) For 30 Minutes, Air Cooled, Aged At 480C (900F) For 1 Hour","3.18 mm Thick Sheet, Solution Annealed At 815C (1500F) For 30 Minutes, Air Cooled, Aged At 480C (900F) For 1 Hour",1047,0,Carburized – quenched (oil) – wear-resistant surface steel,0
,,,1,Steel database with labelled clusters,,,AISI Grade 18Ni (250) Maraging Steel,Ultimate tensile strength,965.0,MPa,Yield strength,655.0,MPa,Ductility,17.0,%,0.0,0.0,0.03,0.0,0.0,0.0,0.0,0.0,0.1,0.1,0.01,0.01,0.0,0.0,0.4,0.0,0.0,0.1,68.44,7.5,18.5,0.0,0.0,0.0,0.0,0.01,0.0,4.8,0.0,0.0,0.0,0.0,0.0,0.0,0.0,0.0,,,Nominal Annealed Properties,Nominal Annealed Properties,1048,7,Annealed – easy-to-machine – round annealed stock,7
,,,1,Steel database with labelled clusters,,,AISI E9310H Steel,Ultimate tensile strength,820.0,MPa,Yield strength,440.0,MPa,Ductility,17.0,%,0.0,0.0,0.1,0.0,0.0,0.0,0.0,0.0,0.0,0.2249999999999999,0.0,0.05,0.0,0.0,0.0,0.0,1.225,0.55,94.485,0.0,3.25,0.0,0.0,0.0,0.0,0.0,0.0,0.1149999999999999,0.0,0.0,0.0,0.0,0.0,0.0,0.0,0.0,,,Annealed At 845C (1550F),Annealed At 845C (1550F),1049,7,Annealed – easy-to-machine – round annealed stock,7
,,,1,Steel database with labelled clusters,,,AISI E9310H Steel,Ultimate tensile strength,1169.0,MPa,Yield strength,951.0,MPa,Ductility,14.0,%,0.0,0.0,0.1,0.0,0.0,0.0,0.0,0.0,0.0,0.2249999999999999,0.0,0.05,0.0,0.0,0.0,0.0,1.225,0.55,94.485,0.0,3.25,0.0,0.0,0.0,0.0,0.0,0.0,0.1149999999999999,0.0,0.0,0.0,0.0,0.0,0.0,0.0,0.0,,,"Double Quenched And Tempered At 230C (450F), 1.4 mm Case Depth","Double Quenched And Tempered At 230C (450F), 1.4 mm Case Depth",1050,5,Carburized – quenched (oil) – wear-resistant surface steel (variant),5
,,,1,Steel database with labelled clusters,,,AISI 1340H Steel,Ultimate tensile strength,814.0,MPa,Yield strength,745.0,MPa,Ductility,22.0,%,0.0,0.0,0.405,0.0,0.0,0.0,0.0,0.0,0.0,0.25,0.035,0.04,0.0,0.0,0.0,0.0,0.0,1.75,97.52,0.0,0.0,0.0,0.0,0.0,0.0,0.0,0.0,0.0,0.0,0.0,0.0,0.0,0.0,0.0,0.0,0.0,,,"Oil Quenched From 830C (1525F), 650C (1200F) Temper, 13 mm (0.5 In.) Round","Oil Quenched From 830C (1525F), 650C (1200F) Temper, 13 mm (0.5 In.) Round",1051,6,Quenched (oil) & tempered – high-strength structural steel,6
,,,1,Steel database with labelled clusters,,,AISI 1340H Steel,Ultimate tensile strength,703.0,MPa,Yield strength,434.0,MPa,Ductility,25.0,%,0.0,0.0,0.405,0.0,0.0,0.0,0.0,0.0,0.0,0.25,0.035,0.04,0.0,0.0,0.0,0.0,0.0,1.75,97.52,0.0,0.0,0.0,0.0,0.0,0.0,0.0,0.0,0.0,0.0,0.0,0.0,0.0,0.0,0.0,0.0,0.0,,,"Annealed At 800C, Furnace Cooled 11C/Hour To 600C, Air Cooled, 25 mm (1 In.) Round","Annealed At 800C, Furnace Cooled 11C/Hour To 600C, Air Cooled, 25 mm (1 In.) Round",1052,7,Annealed – easy-to-machine – round annealed stock,7
,,,1,Steel database with labelled clusters,,,AISI 1340H Steel,Ultimate tensile strength,910.0,MPa,Yield strength,565.0,MPa,Ductility,20.0,%,0.0,0.0,0.405,0.0,0.0,0.0,0.0,0.0,0.0,0.25,0.035,0.04,0.0,0.0,0.0,0.0,0.0,1.75,97.52,0.0,0.0,0.0,0.0,0.0,0.0,0.0,0.0,0.0,0.0,0.0,0.0,0.0,0.0,0.0,0.0,0.0,,,"Normalized At 870C (1600F), Air Cooled, 13 mm (0.5 In.) Round","Normalized At 870C (1600F), Air Cooled, 13 mm (0.5 In.) Round",1053,4,Normalized (air cooled) – general-purpose steel,4
,,,1,Steel database with labelled clusters,,,AISI 8822H Steel,Ultimate tensile strength,1510.0,MPa,Yield strength,1093.0,MPa,Ductility,13.0,%,0.0,0.0,0.22,0.0,0.0,0.0,0.0,0.0,0.0,0.2249999999999999,0.035,0.04,0.0,0.0,0.0,0.0,0.5,0.875,97.205,0.0,0.55,0.0,0.0,0.0,0.0,0.0,0.0,0.35,0.0,0.0,0.0,0.0,0.0,0.0,0.0,0.0,,,"Normalized, Machined To 13.7 mm Rounds, Pseudocarburized, 865C (1590F) Reheat, 150C (300F) Temper","Normalized, Machined To 13.7 mm Rounds, Pseudocarburized, 865C (1590F) Reheat, 150C (300F) Temper",1054,0,Carburized – quenched (oil) – wear-resistant surface steel,0
,,,1,Steel database with labelled clusters,,,AISI Grade 18Ni (350) Maraging Steel,Ultimate tensile strength,2391.0,MPa,Yield strength,2348.0,MPa,Ductility,7.0,%,0.0,0.0,0.03,0.0,0.0,0.0,0.0,0.0,0.1,0.1,0.01,0.01,0.0,0.0,1.4,0.0,0.0,0.1,62.94,12.0,18.5,0.0,0.0,0.0,0.0,0.01,0.0,4.8,0.0,0.0,0.0,0.0,0.0,0.0,0.0,0.0,,,"Aged, At Rt, Tested Longitudinal, Round Bar 32 mm","Aged, At Rt, Tested Longitudinal, Round Bar 32 mm",1055,2,Quenched (oil) – general-purpose steel (tested),2
,,,1,Steel database with labelled clusters,,,AISI 1340 Steel,Ultimate tensile strength,703.0,MPa,Yield strength,496.0,MPa,Ductility,26.0,%,0.0,0.0,0.405,0.0,0.0,0.0,0.0,0.0,0.0,0.25,0.035,0.04,0.0,0.0,0.0,0.0,0.0,1.75,97.52,0.0,0.0,0.0,0.0,0.0,0.0,0.0,0.0,0.0,0.0,0.0,0.0,0.0,0.0,0.0,0.0,0.0,,,"Oil Quenched From 830C (1525F), 650C (1200F) Temper, 100 mm (4 In.) Round","Oil Quenched From 830C (1525F), 650C (1200F) Temper, 100 mm (4 In.) Round",1056,6,Quenched (oil) & tempered – high-strength structural steel,6
,,,1,Steel database with labelled clusters,,,AISI Grade 18Ni (200) Maraging Steel,Ultimate tensile strength,1731.0,MPa,Yield strength,1690.0,MPa,Ductility,10.0,%,0.0,0.0,0.03,0.0,0.0,0.0,0.0,0.0,0.1,0.1,0.01,0.01,0.0,0.0,0.2,0.0,0.0,0.1,69.19,8.5,18.5,0.0,0.0,0.0,0.0,0.01,0.0,3.25,0.0,0.0,0.0,0.0,0.0,0.0,0.0,0.0,,,"Aged, 150 mm (2 In.) Round Bar, Tested In Longitudinal Direction","Aged, 150 mm (2 In.) Round Bar, Tested In Longitudinal Direction",1057,2,Quenched (oil) – general-purpose steel (tested),2
,,,1,Steel database with labelled clusters,,,AISI E9310 Steel,Ultimate tensile strength,917.0,MPa,Yield strength,605.0,MPa,Ductility,20.0,%,0.0,0.0,0.105,0.0,0.0,0.0,0.0,0.0,0.0,0.275,0.025,0.025,0.0,0.0,0.0,0.0,1.2,0.55,94.455,0.0,3.25,0.0,0.0,0.0,0.0,0.0,0.0,0.1149999999999999,0.0,0.0,0.0,0.0,0.0,0.0,0.0,0.0,,,"Normalized At 890C (1635F), 13 mm (0.5 In.) Round","Normalized At 890C (1635F), 13 mm (0.5 In.) Round",1058,4,Normalized (air cooled) – general-purpose steel,4
,,,1,Steel database with labelled clusters,,,AISI 1340 Steel,Ultimate tensile strength,951.0,MPa,Yield strength,834.0,MPa,Ductility,19.0,%,0.0,0.0,0.405,0.0,0.0,0.0,0.0,0.0,0.0,0.25,0.035,0.04,0.0,0.0,0.0,0.0,0.0,1.75,97.52,0.0,0.0,0.0,0.0,0.0,0.0,0.0,0.0,0.0,0.0,0.0,0.0,0.0,0.0,0.0,0.0,0.0,,,"Oil Quenched From 830C (1525F), 540C (1000F) Temper, 25 mm (1 In.) Round","Oil Quenched From 830C (1525F), 540C (1000F) Temper, 25 mm (1 In.) Round",1059,6,Quenched (oil) & tempered – high-strength structural steel,6
,,,1,Steel database with labelled clusters,,,AISI 1340 Steel,Ultimate tensile strength,834.0,MPa,Yield strength,558.0,MPa,Ductility,22.0,%,0.0,0.0,0.405,0.0,0.0,0.0,0.0,0.0,0.0,0.25,0.035,0.04,0.0,0.0,0.0,0.0,0.0,1.75,97.52,0.0,0.0,0.0,0.0,0.0,0.0,0.0,0.0,0.0,0.0,0.0,0.0,0.0,0.0,0.0,0.0,0.0,,,"Normalized At 870C (1600F), Air Cooled, 25 mm (1 In.) Round","Normalized At 870C (1600F), Air Cooled, 25 mm (1 In.) Round",1060,4,Normalized (air cooled) – general-purpose steel,4
,,,1,Steel database with labelled clusters,,,AISI 1340H Steel,Ultimate tensile strength,979.0,MPa,Yield strength,910.0,MPa,Ductility,18.0,%,0.0,0.0,0.405,0.0,0.0,0.0,0.0,0.0,0.0,0.25,0.035,0.04,0.0,0.0,0.0,0.0,0.0,1.75,97.52,0.0,0.0,0.0,0.0,0.0,0.0,0.0,0.0,0.0,0.0,0.0,0.0,0.0,0.0,0.0,0.0,0.0,,,"Oil Quenched From 830C (1525F), 540C (1000F) Temper, 13 mm (0.5 In.) Round","Oil Quenched From 830C (1525F), 540C (1000F) Temper, 13 mm (0.5 In.) Round",1061,6,Quenched (oil) & tempered – high-strength structural steel,6
,,,1,Steel database with labelled clusters,,,AISI 1340H Steel,Ultimate tensile strength,772.0,MPa,Yield strength,662.0,MPa,Ductility,23.0,%,0.0,0.0,0.405,0.0,0.0,0.0,0.0,0.0,0.0,0.25,0.035,0.04,0.0,0.0,0.0,0.0,0.0,1.75,97.52,0.0,0.0,0.0,0.0,0.0,0.0,0.0,0.0,0.0,0.0,0.0,0.0,0.0,0.0,0.0,0.0,0.0,,,"Oil Quenched From 830C (1525F), 650C (1200F) Temper, 25 mm (1 In.) Round","Oil Quenched From 830C (1525F), 650C (1200F) Temper, 25 mm (1 In.) Round",1062,6,Quenched (oil) & tempered – high-strength structural steel,6
,,,1,Steel database with labelled clusters,,,AISI 9255 Steel,Ultimate tensile strength,951.0,MPa,Yield strength,731.0,MPa,Ductility,21.0,%,0.0,0.0,0.55,0.0,0.0,0.0,0.0,0.0,0.0,2.0,0.035,0.04,0.0,0.0,0.0,0.0,0.0,0.825,96.55,0.0,0.0,0.0,0.0,0.0,0.0,0.0,0.0,0.0,0.0,0.0,0.0,0.0,0.0,0.0,0.0,0.0,,,"Oil Quenched From 885C (1625F), 650C (1200F) Temper, 25 mm (1 In.) Round","Oil Quenched From 885C (1625F), 650C (1200F) Temper, 25 mm (1 In.) Round",1063,6,Quenched (oil) & tempered – high-strength structural steel,6
,,,1,Steel database with labelled clusters,,,AISI E9310 Steel,Ultimate tensile strength,1200.0,MPa,Yield strength,1055.0,MPa,Ductility,16.0,%,0.0,0.0,0.105,0.0,0.0,0.0,0.0,0.0,0.0,0.275,0.025,0.025,0.0,0.0,0.0,0.0,1.2,0.55,94.455,0.0,3.25,0.0,0.0,0.0,0.0,0.0,0.0,0.1149999999999999,0.0,0.0,0.0,0.0,0.0,0.0,0.0,0.0,,,"Normalized, Machined To 13.7 mm Rounds, Pseudocarburized, 830C (1525F) Reheat, 150C (300F) Temper","Normalized, Machined To 13.7 mm Rounds, Pseudocarburized, 830C (1525F) Reheat, 150C (300F) Temper",1064,0,Carburized – quenched (oil) – wear-resistant surface steel,0
,,,1,Steel database with labelled clusters,,,AISI Grade 18Ni (200) Maraging Steel,Ultimate tensile strength,965.0,MPa,Yield strength,660.0,MPa,Ductility,17.0,%,0.0,0.0,0.03,0.0,0.0,0.0,0.0,0.0,0.1,0.1,0.01,0.01,0.0,0.0,0.2,0.0,0.0,0.1,69.19,8.5,18.5,0.0,0.0,0.0,0.0,0.01,0.0,3.25,0.0,0.0,0.0,0.0,0.0,0.0,0.0,0.0,,,Annealed,Annealed,1065,7,Annealed – easy-to-machine – round annealed stock,7
,,,1,Steel database with labelled clusters,,,AISI E9310H Steel,Ultimate tensile strength,1200.0,MPa,Yield strength,1034.0,MPa,Ductility,15.0,%,0.0,0.0,0.1,0.0,0.0,0.0,0.0,0.0,0.0,0.2249999999999999,0.0,0.05,0.0,0.0,0.0,0.0,1.225,0.55,94.485,0.0,3.25,0.0,0.0,0.0,0.0,0.0,0.0,0.1149999999999999,0.0,0.0,0.0,0.0,0.0,0.0,0.0,0.0,,,"Normalized, Machined To 25 mm (1 In.) Rounds, Pseudocarburized, 150C (300F) Temper","Normalized, Machined To 25 mm (1 In.) Rounds, Pseudocarburized, 150C (300F) Temper",1066,0,Carburized – quenched (oil) – wear-resistant surface steel,0
,,,1,Steel database with labelled clusters,,,AISI 1340 Steel,Ultimate tensile strength,731.0,MPa,Yield strength,552.0,MPa,Ductility,25.0,%,0.0,0.0,0.405,0.0,0.0,0.0,0.0,0.0,0.0,0.25,0.035,0.04,0.0,0.0,0.0,0.0,0.0,1.75,97.52,0.0,0.0,0.0,0.0,0.0,0.0,0.0,0.0,0.0,0.0,0.0,0.0,0.0,0.0,0.0,0.0,0.0,,,"Oil Quenched From 830C (1525F), 650C (1200F) Temper, 50 mm (2 In.) Round","Oil Quenched From 830C (1525F), 650C (1200F) Temper, 50 mm (2 In.) Round",1067,6,Quenched (oil) & tempered – high-strength structural steel,6
