Repository: Azhi-ss/SteelScientist

# Steel Labelled Clusters Dataset

This directory contains the cleaned steel labelled-clusters dataset used by
`regression/steel_labelled_clusters_regression.py`.

## Files

| File | Rows | Description |
|------|------|-------------|
| `raw/Steel database with labelled clusters.xlsx` | 3234 | Original spreadsheet. |
| `full_with_duplicates.csv` | 3234 | Raw spreadsheet mapped to the project regression schema. |
| `clean.csv` | 1943 | Strictly deduplicated regression mother table. |
| `train.csv` | 1554 | Fixed 8:2 training split generated from `clean.csv`. |
| `val.csv` | 389 | Fixed 8:2 validation split generated from `clean.csv`. |

File: datasets/steel_labelled_clusters/train.csv (part 14 of 19)
DOIs,Files,problem,status,Table_topic,title,abstract,Material,Tensile_name,Tensile_value,Tensile_unit,Yield_name,Yield_value,Yield_unit,Elongation_name,Elongation_value,Elongation_unit,H,B,C,N,O,F,Na,Mg,Al,Si,P,S,Cl,Ca,Ti,V,Cr,Mn,Fe,Co,Ni,Cu,Zn,As,Y,Zr,Nb,Mo,Sn,Sb,La,Ce,Ta,W,Pb,Bi,Other_ele,Text_addition,Text,actions,source_entry,cluster_number,cluster_label,cluster_number_0_to_11
,,,1,Steel database with labelled clusters,,,AISI 1030 Steel,Ultimate tensile strength,595.0,MPa,Yield strength,440.0,MPa,Ductility,28.0,%,0.0,0.0,0.305,0.0,0.0,0.0,0.0,0.0,0.0,0.0,0.04,0.05,0.0,0.0,0.0,0.0,0.0,0.75,98.855,0.0,0.0,0.0,0.0,0.0,0.0,0.0,0.0,0.0,0.0,0.0,0.0,0.0,0.0,0.0,0.0,0.0,,,"Water Quenched From 870C (1600F), 540C (1000F) Temper, 50 mm (2 In.) Round","Water Quenched From 870C (1600F), 540C (1000F) Temper, 50 mm (2 In.) Round",1651,10,Quenched (water) & tempered – high-strength structural steel,10
,,,1,Steel database with labelled clusters,,,AISI 4620H Steel,Ultimate tensile strength,660.0,MPa,Yield strength,425.0,MPa,Ductility,26.0,%,0.0,0.0,0.2,0.0,0.0,0.0,0.0,0.0,0.0,0.25,0.035,0.04,0.0,0.0,0.0,0.0,0.0,0.55,96.9,0.0,1.775,0.0,0.0,0.0,0.0,0.0,0.0,0.25,0.0,0.0,0.0,0.0,0.0,0.0,0.0,0.0,,,"Mock Carburized, 230C (450F) Temper, 50 mm (2 In.) Round","Mock Carburized, 230C (450F) Temper, 50 mm (2 In.) Round",524,8,Carburized – quenched (oil) – wear-resistant surface steel (variant),8
,,,1,Steel database with labelled clusters,,,AISI 4320H Steel,Ultimate tensile strength,827.0,MPa,Yield strength,515.0,MPa,Ductility,24.0,%,0.0,0.0,0.2,0.0,0.0,0.0,0.0,0.0,0.0,0.2249999999999999,0.035,0.04,0.0,0.0,0.0,0.0,0.5,0.55,96.425,0.0,1.775,0.0,0.0,0.0,0.0,0.0,0.0,0.25,0.0,0.0,0.0,0.0,0.0,0.0,0.0,0.0,,,"Mock Carburized, Oil Quenched, 150C (300F) Temper, 100 mm (4 In.) Round","Mock Carburized, Oil Quenched, 150C (300F) Temper, 100 mm (4 In.) Round",233,8,Carburized – quenched (oil) – wear-resistant surface steel (variant),8
,,,1,Steel database with labelled clusters,,,AISI 6150 Steel,Ultimate tensile strength,972.0,MPa,Yield strength,640.0,MPa,Ductility,20.0,%,0.0,0.0,0.505,0.0,0.0,0.0,0.0,0.0,0.0,0.2249999999999999,0.035,0.04,0.0,0.0,0.0,0.15,0.95,0.8,97.295,0.0,0.0,0.0,0.0,0.0,0.0,0.0,0.0,0.0,0.0,0.0,0.0,0.0,0.0,0.0,0.0,0.0,,,"Normalized, 13 mm (0.5 In.) Round","Normalized, 13 mm (0.5 In.) Round",645,9,Normalized – general-purpose steel (round normalized stock),9
,,,1,Steel database with labelled clusters,,,ASTM A302 Steel,Ultimate tensile strength,725.0,MPa,Yield strength,550.0,MPa,Ductility,14.0,%,0.0,0.0,0.25,0.0,0.0,0.0,0.0,0.0,0.0,0.275,0.04,0.04,0.0,0.0,0.0,0.0,0.0,1.3,97.045,0.0,0.55,0.0,0.0,0.0,0.0,0.0,0.0,0.5,0.0,0.0,0.0,0.0,0.0,0.0,0.0,0.0,,,Grade C,Grade C,1489,1,Hot rolled – general construction steel,1
,,,1,Steel database with labelled clusters,,,AISI 5140 Steel,Ultimate tensile strength,883.0,MPa,Yield strength,689.0,MPa,Ductility,19.0,%,0.0,0.0,0.405,0.0,0.0,0.0,0.0,0.0,0.0,0.2249999999999999,0.035,0.04,0.0,0.0,0.0,0.0,0.8,0.8,97.695,0.0,0.0,0.0,0.0,0.0,0.0,0.0,0.0,0.0,0.0,0.0,0.0,0.0,0.0,0.0,0.0,0.0,,,"Oil Quenched 845C (1550F), 540C (1000F) Temper, 50 mm (2 In.) Round","Oil Quenched 845C (1550F), 540C (1000F) Temper, 50 mm (2 In.) Round",534,6,Quenched (oil) & tempered – high-strength structural steel,6
,,,1,Steel database with labelled clusters,,,AISI 1022 Steel,Ultimate tensile strength,931.0,MPa,Yield strength,515.0,MPa,Ductility,13.0,%,0.0,0.0,0.2,0.0,0.0,0.0,0.0,0.0,0.0,0.0,0.04,0.05,0.0,0.0,0.0,0.0,0.0,0.85,98.86,0.0,0.0,0.0,0.0,0.0,0.0,0.0,0.0,0.0,0.0,0.0,0.0,0.0,0.0,0.0,0.0,0.0,,,"Mock Carburized At 910C (1670F) For 8 Hours, 775C (1430F) Reheat, Water Quenched, 175C (350F) Temper, 13 mm (0.5 In.) Round","Mock Carburized At 910C (1670F) For 8 Hours, 775C (1430F) Reheat, Water Quenched, 175C (350F) Temper, 13 mm (0.5 In.) Round",1490,8,Carburized – quenched (oil) – wear-resistant surface steel (variant),8
,,,1,Steel database with labelled clusters,,,AISI 51B60 Steel,Ultimate tensile strength,779.0,MPa,Yield strength,580.0,MPa,Ductility,21.0,%,0.0,0.00175,0.6000000000000001,0.0,0.0,0.0,0.0,0.0,0.0,0.2249999999999999,0.035,0.04,0.0,0.0,0.0,0.0,0.8,0.875,97.42325,0.0,0.0,0.0,0.0,0.0,0.0,0.0,0.0,0.0,0.0,0.0,0.0,0.0,0.0,0.0,0.0,0.0,,,"Oil Quenched From 830C (1525F), 650C (1200F) Temper, 50 mm (2 In.) Round","Oil Quenched From 830C (1525F), 650C (1200F) Temper, 50 mm (2 In.) Round",604,6,Quenched (oil) & tempered – high-strength structural steel,6
,,,1,Steel database with labelled clusters,,,ASTM A500 Steel,Ultimate tensile strength,425.0,MPa,Yield strength,315.0,MPa,Ductility,21.0,%,0.0,0.0,0.27,0.0,0.0,0.0,0.0,0.0,0.0,0.0,0.05,0.063,0.0,0.0,0.0,0.0,0.0,1.4,98.037,0.0,0.0,0.18,0.0,0.0,0.0,0.0,0.0,0.0,0.0,0.0,0.0,0.0,0.0,0.0,0.0,0.0,,,"Grade C, Round Structural Tubing","Grade C, Round Structural Tubing",1187,2,Quenched (oil) – general-purpose steel (tested),2
,,,1,Steel database with labelled clusters,,,ASTM A204 Low Alloy Steel,Ultimate tensile strength,485.0,MPa,Yield strength,275.0,MPa,Ductility,17.0,%,0.0,0.0,0.27,0.0,0.0,0.0,0.0,0.0,0.0,0.275,0.04,0.04,0.0,0.0,0.0,0.0,0.0,0.9,97.95,0.0,0.0,0.0,0.0,0.0,0.0,0.0,0.0,0.525,0.0,0.0,0.0,0.0,0.0,0.0,0.0,0.0,,,Grade B,Grade B,1277,1,Hot rolled – general construction steel,1
,,,1,Steel database with labelled clusters,,,AISI 4130H Steel,Ultimate tensile strength,841.0,MPa,Yield strength,655.0,MPa,Ductility,20.0,%,0.0,0.0,0.3,0.0,0.0,0.0,0.0,0.0,0.0,0.25,0.035,0.04,0.0,0.0,0.0,0.0,0.975,0.5,97.7,0.0,0.0,0.0,0.0,0.0,0.0,0.0,0.0,0.2,0.0,0.0,0.0,0.0,0.0,0.0,0.0,0.0,,,"Water Quenched 855C (1570F), 480C (900F) Temper, 100 mm (4 In.) Round","Water Quenched 855C (1570F), 480C (900F) Temper, 100 mm (4 In.) Round",61,10,Quenched (water) & tempered – high-strength structural steel,10
,,,1,Steel database with labelled clusters,,,AISI 1050 Steel,Ultimate tensile strength,758.0,MPa,Yield strength,593.0,MPa,Ductility,24.0,%,0.0,0.0,0.51,0.0,0.0,0.0,0.0,0.0,0.0,0.0,0.04,0.05,0.0,0.0,0.0,0.0,0.0,0.75,98.65,0.0,0.0,0.0,0.0,0.0,0.0,0.0,0.0,0.0,0.0,0.0,0.0,0.0,0.0,0.0,0.0,0.0,,,"Water Quenched From 830C (1525F), 650C (1200F) Temper, 13 mm (0.5 In.) Round","Water Quenched From 830C (1525F), 650C (1200F) Temper, 13 mm (0.5 In.) Round",1678,10,Quenched (water) & tempered – high-strength structural steel,10
,,,1,Steel database with labelled clusters,,,AISI 4150H Steel,Ultimate tensile strength,1005.0,MPa,Yield strength,635.0,MPa,Ductility,19.0,%,0.0,0.0,0.505,0.0,0.0,0.0,0.0,0.0,0.0,0.2249999999999999,0.035,0.04,0.0,0.0,0.0,0.0,0.975,0.875,97.145,0.0,0.0,0.0,0.0,0.0,0.0,0.0,0.0,0.2,0.0,0.0,0.0,0.0,0.0,0.0,0.0,0.0,,,"Normalized At 870C (1600F), Air Cooled, 100 mm (4 In.) Round","Normalized At 870C (1600F), Air Cooled, 100 mm (4 In.) Round",93,4,Normalized (air cooled) – general-purpose steel,4
,,,1,Steel database with labelled clusters,,,AISI 6150 Steel,Ultimate tensile strength,972.0,MPa,Yield strength,896.0,MPa,Ductility,18.0,%,0.0,0.0,0.505,0.0,0.0,0.0,0.0,0.0,0.0,0.2249999999999999,0.035,0.04,0.0,0.0,0.0,0.15,0.95,0.8,97.295,0.0,0.0,0.0,0.0,0.0,0.0,0.0,0.0,0.0,0.0,0.0,0.0,0.0,0.0,0.0,0.0,0.0,,,"Oil Quenched 845C (1550F), 650C (1200F) Temper, 25 mm (1 In.) Round","Oil Quenched 845C (1550F), 650C (1200F) Temper, 25 mm (1 In.) Round",667,6,Quenched (oil) & tempered – high-strength structural steel,6
,,,1,Steel database with labelled clusters,,,AISI 4320H Steel,Ultimate tensile strength,1150.0,MPa,Yield strength,972.0,MPa,Ductility,14.0,%,0.0,0.0,0.2,0.0,0.0,0.0,0.0,0.0,0.0,0.2249999999999999,0.035,0.04,0.0,0.0,0.0,0.0,0.5,0.55,96.425,0.0,1.775,0.0,0.0,0.0,0.0,0.0,0.0,0.25,0.0,0.0,0.0,0.0,0.0,0.0,0.0,0.0,,,"Normalized 925C (1700F), Pseudocarburized At 925C (1700F) For 8 Hrs., Oil Quenched, 150C (300F) Temper","Normalized 925C (1700F), Pseudocarburized At 925C (1700F) For 8 Hrs., Oil Quenched, 150C (300F) Temper",281,0,Carburized – quenched (oil) – wear-resistant surface steel,0
,,,1,Steel database with labelled clusters,,,ASTM A514 Steel,Ultimate tensile strength,760.0,MPa,Yield strength,690.0,MPa,Ductility,18.0,%,0.0,0.0,0.165,0.0,0.0,0.0,0.0,0.0,0.0,0.28,0.0,0.0,0.0,0.0,0.07,0.0,1.4,0.55,96.905,0.0,0.0,0.3,0.0,0.0,0.0,0.0,0.0,0.33,0.0,0.0,0.0,0.0,0.0,0.0,0.0,0.0,,,"Grade L, Plate Thickness _ 19 mm","Grade L, Plate Thickness _ 19 mm",1256,11,plate – no special treatment – general-purpose steel,11
,,,1,Steel database with labelled clusters,,,AISI 4620H Steel,Ultimate tensile strength,958.0,MPa,Yield strength,786.0,MPa,Ductility,16.0,%,0.0,0.0,0.2,0.0,0.0,0.0,0.0,0.0,0.0,0.25,0.035,0.04,0.0,0.0,0.0,0.0,0.0,0.55,96.9,0.0,1.775,0.0,0.0,0.0,0.0,0.0,0.0,0.25,0.0,0.0,0.0,0.0,0.0,0.0,0.0,0.0,,,"Normalized, Machined To 13.7 mm Rounds, Pseudocarburized, Reheated To 800C (1470F), Quenched And Tempered","Normalized, Machined To 13.7 mm Rounds, Pseudocarburized, Reheated To 800C (1470F), Quenched And Tempered",360,0,Carburized – quenched (oil) – wear-resistant surface steel,0
,,,1,Steel database with labelled clusters,,,AISI Grade 18Ni (200) Maraging Steel,Ultimate tensile strength,1824.0,MPa,Yield strength,1760.0,MPa,Ductility,12.0,%,0.0,0.0,0.03,0.0,0.0,0.0,0.0,0.0,0.1,0.1,0.01,0.01,0.0,0.0,0.2,0.0,0.0,0.1,69.19,8.5,18.5,0.0,0.0,0.0,0.0,0.01,0.0,3.25,0.0,0.0,0.0,0.0,0.0,0.0,0.0,0.0,,,"Aged, 16 mm Round Bar, Tested In Longitudinal Direction","Aged, 16 mm Round Bar, Tested In Longitudinal Direction",1097,2,Quenched (oil) – general-purpose steel (tested),2
,,,1,Steel database with labelled clusters,,,AISI 1040 Steel,Ultimate tensile strength,698.0,MPa,Yield strength,490.0,MPa,Ductility,26.0,%,0.0,0.0,0.405,0.0,0.0,0.0,0.0,0.0,0.0,0.0,0.04,0.05,0.0,0.0,0.0,0.0,0.0,0.75,98.755,0.0,0.0,0.0,0.0,0.0,0.0,0.0,0.0,0.0,0.0,0.0,0.0,0.0,0.0,0.0,0.0,0.0,,,"Water Quenched From 845C (1550F), 595C (1100F) Temper, 13 mm (0.5 In.) Round","Water Quenched From 845C (1550F), 595C (1100F) Temper, 13 mm (0.5 In.) Round",1716,10,Quenched (water) & tempered – high-strength structural steel,10
,,,1,Steel database with labelled clusters,,,AISI 8650 Steel,Ultimate tensile strength,1255.0,MPa,Yield strength,903.0,MPa,Ductility,10.0,%,0.0,0.0,0.505,0.0,0.0,0.0,0.0,0.0,0.0,0.2249999999999999,0.035,0.045,0.0,0.0,0.0,0.0,0.5,0.875,97.065,0.0,0.55,0.0,0.0,0.0,0.0,0.0,0.0,0.2,0.0,0.0,0.0,0.0,0.0,0.0,0.0,0.0,,,"Normalized, 13 mm (0.5 In.) Round","Normalized, 13 mm (0.5 In.) Round",848,9,Normalized – general-purpose steel (round normalized stock),9
,,,1,Steel database with labelled clusters,,,ASTM A611 Steel,Ultimate tensile strength,330.0,MPa,Yield strength,230.0,MPa,Ductility,22.0,%,0.0,0.0,0.2,0.0,0.0,0.0,0.0,0.0,0.0,0.0,0.04,0.04,0.0,0.0,0.0,0.0,0.0,0.6,98.92,0.0,0.0,0.2,0.0,0.0,0.0,0.0,0.0,0.0,0.0,0.0,0.0,0.0,0.0,0.0,0.0,0.0,,,Grade C,Grade C,1355,1,Hot rolled – general construction steel,1
,,,1,Steel database with labelled clusters,,,AISI 4140H Steel,Ultimate tensile strength,931.0,MPa,Yield strength,793.0,MPa,Ductility,22.0,%,0.0,0.0,0.405,0.0,0.0,0.0,0.0,0.0,0.0,0.2249999999999999,0.035,0.04,0.0,0.0,0.0,0.0,0.975,0.875,97.22,0.0,0.0,0.0,0.0,0.0,0.0,0.0,0.0,0.2249999999999999,0.0,0.0,0.0,0.0,0.0,0.0,0.0,0.0,,,"Oil Quenched, 650C (1200F) Temper, 25 mm (1 In.) Round","Oil Quenched, 650C (1200F) Temper, 25 mm (1 In.) Round",111,6,Quenched (oil) & tempered – high-strength structural steel,6
,,,1,Steel database with labelled clusters,,,AISI 4027 Steel,Ultimate tensile strength,786.0,MPa,Yield strength,640.0,MPa,Ductility,23.0,%,0.0,0.0,0.275,0.0,0.0,0.0,0.0,0.0,0.0,0.25,0.035,0.04,0.0,0.0,0.0,0.0,0.0,0.8,98.35,0.0,0.0,0.0,0.0,0.0,0.0,0.0,0.0,0.25,0.0,0.0,0.0,0.0,0.0,0.0,0.0,0.0,,,"Water Quenched 865C (1590F), 595C (1100F) Temper, 25 mm (1 In.) Round","Water Quenched 865C (1590F), 595C (1100F) Temper, 25 mm (1 In.) Round",43,10,Quenched (water) & tempered – high-strength structural steel,10
,,,1,Steel database with labelled clusters,,,AISI 4140H Steel,Ultimate tensile strength,1380.0,MPa,Yield strength,1170.0,MPa,Ductility,15.0,%,0.0,0.0,0.405,0.0,0.0,0.0,0.0,0.0,0.0,0.2249999999999999,0.035,0.04,0.0,0.0,0.0,0.0,0.975,0.875,97.22,0.0,0.0,0.0,0.0,0.0,0.0,0.0,0.0,0.2249999999999999,0.0,0.0,0.0,0.0,0.0,0.0,0.0,0.0,,,"Oil Quenched, Tempered 425C (800F), 25 mm (1 In.) Round","Oil Quenched, Tempered 425C (800F), 25 mm (1 In.) Round",126,6,Quenched (oil) & tempered – high-strength structural steel,6
,,,1,Steel database with labelled clusters,,,AISI 4320H Steel,Ultimate tensile strength,1495.0,MPa,Yield strength,1105.0,MPa,Ductility,13.0,%,0.0,0.0,0.2,0.0,0.0,0.0,0.0,0.0,0.0,0.2249999999999999,0.035,0.04,0.0,0.0,0.0,0.0,0.5,0.55,96.425,0.0,1.775,0.0,0.0,0.0,0.0,0.0,0.0,0.25,0.0,0.0,0.0,0.0,0.0,0.0,0.0,0.0,,,"Direct Quenched From Pot: (Carburized 925C (1700F) For 8 Hrs., Quenched In Agitated In Oil, 150C (300F) Temper); 1.5 mm Case Depth","Direct Quenched From Pot: (Carburized 925C (1700F) For 8 Hrs., Quenched In Agitated In Oil, 150C (300F) Temper); 1.5 mm Case Depth",205,5,Carburized – quenched (oil) – wear-resistant surface steel (variant),5
,,,1,Steel database with labelled clusters,,,AISI 4130 Steel,Ultimate tensile strength,670.0,MPa,Yield strength,435.0,MPa,Ductility,25.0,%,0.0,0.0,0.305,0.0,0.0,0.0,0.0,0.0,0.0,0.2249999999999999,0.035,0.04,0.0,0.0,0.0,0.0,0.95,0.5,97.745,0.0,0.0,0.0,0.0,0.0,0.0,0.0,0.0,0.2,0.0,0.0,0.0,0.0,0.0,0.0,0.0,0.0,,,Normalized At 870C (1600F),Normalized At 870C (1600F),53,4,Normalized (air cooled) – general-purpose steel,4
,,,1,Steel database with labelled clusters,,,AISI 5140 Steel,Ultimate tensile strength,779.0,MPa,Yield strength,455.0,MPa,Ductility,21.0,%,0.0,0.0,0.405,0.0,0.0,0.0,0.0,0.0,0.0,0.2249999999999999,0.035,0.04,0.0,0.0,0.0,0.0,0.8,0.8,97.695,0.0,0.0,0.0,0.0,0.0,0.0,0.0,0.0,0.0,0.0,0.0,0.0,0.0,0.0,0.0,0.0,0.0,,,"Normalized, 50 mm (2 In.) Round","Normalized, 50 mm (2 In.) Round",546,9,Normalized – general-purpose steel (round normalized stock),9
,,,1,Steel database with labelled clusters,,,AISI 4140H Steel,Ultimate tensile strength,1795.0,MPa,Yield strength,1515.0,MPa,Ductility,8.0,%,0.0,0.0,0.405,0.0,0.0,0.0,0.0,0.0,0.0,0.2249999999999999,0.035,0.04,0.0,0.0,0.0,0.0,0.975,0.875,97.22,0.0,0.0,0.0,0.0,0.0,0.0,0.0,0.0,0.2249999999999999,0.0,0.0,0.0,0.0,0.0,0.0,0.0,0.0,,,"Oil Quenched, Tempered 205C (400F), 25 mm (1 In.) Round","Oil Quenched, Tempered 205C (400F), 25 mm (1 In.) Round",69,6,Quenched (oil) & tempered – high-strength structural steel,6
,,,1,Steel database with labelled clusters,,,AISI E9310H Steel,Ultimate tensile strength,1131.0,MPa,Yield strength,965.0,MPa,Ductility,16.0,%,0.0,0.0,0.1,0.0,0.0,0.0,0.0,0.0,0.0,0.2249999999999999,0.0,0.05,0.0,0.0,0.0,0.0,1.225,0.55,94.485,0.0,3.25,0.0,0.0,0.0,0.0,0.0,0.0,0.1149999999999999,0.0,0.0,0.0,0.0,0.0,0.0,0.0,0.0,,,"Normalized, Machined To 13.7 mm Rounds, Pseudocarburized, 800C (1470F) Reheat, 150C (300F) Temper","Normalized, Machined To 13.7 mm Rounds, Pseudocarburized, 800C (1470F) Reheat, 150C (300F) Temper",1104,0,Carburized – quenched (oil) – wear-resistant surface steel,0
,,,1,Steel database with labelled clusters,,,AISI 1022 Steel,Ultimate tensile strength,450.0,MPa,Yield strength,315.0,MPa,Ductility,35.0,%,0.0,0.0,0.2,0.0,0.0,0.0,0.0,0.0,0.0,0.0,0.04,0.05,0.0,0.0,0.0,0.0,0.0,0.85,98.86,0.0,0.0,0.0,0.0,0.0,0.0,0.0,0.0,0.0,0.0,0.0,0.0,0.0,0.0,0.0,0.0,0.0,,,Annealed At 870C (1600F),Annealed At 870C (1600F),1527,7,Annealed – easy-to-machine – round annealed stock,7
,,,1,Steel database with labelled clusters,,,AISI 4118 Steel,Ultimate tensile strength,645.0,MPa,Yield strength,314.0,MPa,Ductility,28.0,%,0.0,0.0,0.205,0.0,0.0,0.0,0.0,0.0,0.0,0.25,0.035,0.04,0.0,0.0,0.0,0.0,0.5,0.8,98.055,0.0,0.0,0.0,0.0,0.0,0.0,0.0,0.0,0.1149999999999999,0.0,0.0,0.0,0.0,0.0,0.0,0.0,0.0,,,"Mock Carburized At 925C (1700F) For 8 Hours, Reheated To 830C (1525F), Oil Quenched, 150C (300F) Temper, 230C (450F) Temper, 50 mm (2 In.) Round","Mock Carburized At 925C (1700F) For 8 Hours, Reheated To 830C (1525F), Oil Quenched, 150C (300F) Temper, 230C (450F) Temper, 50 mm (2 In.) Round",184,8,Carburized – quenched (oil) – wear-resistant surface steel (variant),8
,,,1,Steel database with labelled clusters,,,AISI 4150H Steel,Ultimate tensile strength,1165.0,MPa,Yield strength,1040.0,MPa,Ductility,15.0,%,0.0,0.0,0.505,0.0,0.0,0.0,0.0,0.0,0.0,0.2249999999999999,0.035,0.04,0.0,0.0,0.0,0.0,0.975,0.875,97.145,0.0,0.0,0.0,0.0,0.0,0.0,0.0,0.0,0.2,0.0,0.0,0.0,0.0,0.0,0.0,0.0,0.0,,,"Oil Quenched 830C (1525F), 540C (1000F) Temper, 50 mm (2 In.) Round","Oil Quenched 830C (1525F), 540C (1000F) Temper, 50 mm (2 In.) Round",138,6,Quenched (oil) & tempered – high-strength structural steel,6
,,,1,Steel database with labelled clusters,,,AISI 8740 Steel,Ultimate tensile strength,1025.0,MPa,Yield strength,924.0,MPa,Ductility,18.0,%,0.0,0.0,0.405,0.0,0.0,0.0,0.0,0.0,0.0,0.2249999999999999,0.035,0.04,0.0,0.0,0.0,0.0,0.5,0.875,97.12,0.0,0.55,0.0,0.0,0.0,0.0,0.0,0.0,0.25,0.0,0.0,0.0,0.0,0.0,0.0,0.0,0.0,,,"Oil Quenched 830C (1525F), 595C (1100F) Temper, 25 mm (1 In.) Round","Oil Quenched 830C (1525F), 595C (1100F) Temper, 25 mm (1 In.) Round",900,6,Quenched (oil) & tempered – high-strength structural steel,6
,,,1,Steel database with labelled clusters,,,AISI 8630H Steel,Ultimate tensile strength,660.0,MPa,Yield strength,495.0,MPa,Ductility,25.0,%,0.0,0.0,0.3,0.0,0.0,0.0,0.0,0.0,0.0,0.2249999999999999,0.035,0.04,0.0,0.0,0.0,0.0,0.5,0.8,97.35,0.0,0.55,0.0,0.0,0.0,0.0,0.0,0.0,0.2,0.0,0.0,0.0,0.0,0.0,0.0,0.0,0.0,,,"Water Quenched 845C (1550F), 595C (1100F) Temper, 100 mm (4 In.) Round","Water Quenched 845C (1550F), 595C (1100F) Temper, 100 mm (4 In.) Round",797,10,Quenched (water) & tempered – high-strength structural steel,10
,,,1,Steel database with labelled clusters,,,AISI 4130 Steel,Ultimate tensile strength,917.0,MPa,Yield strength,758.0,MPa,Ductility,19.0,%,0.0,0.0,0.305,0.0,0.0,0.0,0.0,0.0,0.0,0.2249999999999999,0.035,0.04,0.0,0.0,0.0,0.0,0.95,0.5,97.745,0.0,0.0,0.0,0.0,0.0,0.0,0.0,0.0,0.2,0.0,0.0,0.0,0.0,0.0,0.0,0.0,0.0,,,"Water Quenched 855C (1570F), 480C (900F) Temper, 50 mm (2 In.) Round","Water Quenched 855C (1570F), 480C (900F) Temper, 50 mm (2 In.) Round",133,10,Quenched (water) & tempered – high-strength structural steel,10
,,,1,Steel database with labelled clusters,,,AISI 4140 Steel,Ultimate tensile strength,896.0,MPa,Yield strength,786.0,MPa,Ductility,21.0,%,0.0,0.0,0.405,0.0,0.0,0.0,0.0,0.0,0.0,0.25,0.035,0.04,0.0,0.0,0.0,0.0,0.95,0.875,97.245,0.0,0.0,0.0,0.0,0.0,0.0,0.0,0.0,0.2,0.0,0.0,0.0,0.0,0.0,0.0,0.0,0.0,,,"Normalized At 870C (1600F), Reheated To 845C (1550F), Oil Quenched, 650C (1200F) Temper, 25 mm (1 In.) Round","Normalized At 870C (1600F), Reheated To 845C (1550F), Oil Quenched, 650C (1200F) Temper, 25 mm (1 In.) Round",81,0,Carburized – quenched (oil) – wear-resistant surface steel,0
,,,1,Steel database with labelled clusters,,,AISI 1022 Steel,Ultimate tensile strength,486.0,MPa,Yield strength,365.0,MPa,Ductility,35.0,%,0.0,0.0,0.2,0.0,0.0,0.0,0.0,0.0,0.0,0.0,0.04,0.05,0.0,0.0,0.0,0.0,0.0,0.85,98.86,0.0,0.0,0.0,0.0,0.0,0.0,0.0,0.0,0.0,0.0,0.0,0.0,0.0,0.0,0.0,0.0,0.0,,,"Normalized At 925C (1700F), Cooled In Air, 13 mm (0.5 In.) Round","Normalized At 925C (1700F), Cooled In Air, 13 mm (0.5 In.) Round",1521,4,Normalized (air cooled) – general-purpose steel,4
,,,1,Steel database with labelled clusters,,,AISI 5150 Steel,Ultimate tensile strength,793.0,MPa,Yield strength,525.0,MPa,Ductility,21.0,%,0.0,0.0,0.505,0.0,0.0,0.0,0.0,0.0,0.0,0.2249999999999999,0.035,0.04,0.0,0.0,0.0,0.0,0.8,0.8,97.595,0.0,0.0,0.0,0.0,0.0,0.0,0.0,0.0,0.0,0.0,0.0,0.0,0.0,0.0,0.0,0.0,0.0,,,"Oil Quenched From 830C (1525F), 650C (1200F) Temper, 100 mm (4 In.) Round","Oil Quenched From 830C (1525F), 650C (1200F) Temper, 100 mm (4 In.) Round",542,6,Quenched (oil) & tempered – high-strength structural steel,6
,,,1,Steel database with labelled clusters,,,AISI 1045 Steel,Ultimate tensile strength,565.0,MPa,Yield strength,310.0,MPa,Ductility,16.0,%,0.0,0.0,0.4599999999999999,0.0,0.0,0.0,0.0,0.0,0.0,0.0,0.04,0.05,0.0,0.0,0.0,0.0,0.0,0.75,98.7,0.0,0.0,0.0,0.0,0.0,0.0,0.0,0.0,0.0,0.0,0.0,0.0,0.0,0.0,0.0,0.0,0.0,,,"Hot Rolled, 19-32 mm (0.75-1.25 In) Round","Hot Rolled, 19-32 mm (0.75-1.25 In) Round",1576,3,Normalized – easy-to-machine stock (cold drawn),3
,,,1,Steel database with labelled clusters,,,AISI E9310H Steel,Ultimate tensile strength,1289.0,MPa,Yield strength,1117.0,MPa,Ductility,15.0,%,0.0,0.0,0.1,0.0,0.0,0.0,0.0,0.0,0.0,0.2249999999999999,0.0,0.05,0.0,0.0,0.0,0.0,1.225,0.55,94.485,0.0,3.25,0.0,0.0,0.0,0.0,0.0,0.0,0.1149999999999999,0.0,0.0,0.0,0.0,0.0,0.0,0.0,0.0,,,"Normalized, Machined To 13.7 mm Rounds, Pseudocarburized, 150C (300F) Temper","Normalized, Machined To 13.7 mm Rounds, Pseudocarburized, 150C (300F) Temper",984,0,Carburized – quenched (oil) – wear-resistant surface steel,0
,,,1,Steel database with labelled clusters,,,AISI 4419 Steel,Ultimate tensile strength,540.0,MPa,Yield strength,360.0,MPa,Ductility,33.0,%,0.0,0.0,0.205,0.0,0.0,0.0,0.0,0.0,0.0,0.25,0.035,0.04,0.0,0.0,0.0,0.0,0.0,0.55,98.395,0.0,0.0,0.0,0.0,0.0,0.0,0.0,0.0,0.525,0.0,0.0,0.0,0.0,0.0,0.0,0.0,0.0,,,"Normalized At 955C (1750F), 14 mm (0.55 In.) Round","Normalized At 955C (1750F), 14 mm (0.55 In.) Round",166,4,Normalized (air cooled) – general-purpose steel,4
,,,1,Steel database with labelled clusters,,,AISI 4419H Steel,Ultimate tensile strength,712.0,MPa,Yield strength,450.0,MPa,Ductility,24.0,%,0.0,0.0,0.2,0.0,0.0,0.0,0.0,0.0,0.0,0.25,0.035,0.04,0.0,0.0,0.0,0.0,0.0,0.55,98.4,0.0,0.0,0.0,0.0,0.0,0.0,0.0,0.0,0.525,0.0,0.0,0.0,0.0,0.0,0.0,0.0,0.0,,,"Single Quenched And Tempered, 150C (300F)","Single Quenched And Tempered, 150C (300F)",249,5,Carburized – quenched (oil) – wear-resistant surface steel (variant),5
,,,1,Steel database with labelled clusters,,,AISI 4820H Steel,Ultimate tensile strength,1355.0,MPa,Yield strength,1182.0,MPa,Ductility,13.0,%,0.0,0.0,0.2,0.0,0.0,0.0,0.0,0.0,0.0,0.2249999999999999,0.035,0.04,0.0,0.0,0.0,0.0,0.0,0.6000000000000001,95.15,0.0,3.5,0.0,0.0,0.0,0.0,0.0,0.0,0.25,0.0,0.0,0.0,0.0,0.0,0.0,0.0,0.0,,,"Double Quenched And Tempered (230C (450F)), 1.2 mm Case Depth","Double Quenched And Tempered (230C (450F)), 1.2 mm Case Depth",447,5,Carburized – quenched (oil) – wear-resistant surface steel (variant),5
,,,1,Steel database with labelled clusters,,,ASTM A607 Steel,Ultimate tensile strength,585.0,MPa,Yield strength,485.0,MPa,Ductility,14.0,%,0.0,0.0,0.26,0.01,0.0,0.0,0.0,0.0,0.0,0.0,0.04,0.05,0.0,0.0,0.0,0.0,0.0,1.65,97.99,0.0,0.0,0.0,0.0,0.0,0.0,0.0,0.0,0.0,0.0,0.0,0.0,0.0,0.0,0.0,0.0,0.0,,,"Grade 70, Cold Rolled","Grade 70, Cold Rolled",1504,1,Hot rolled – general construction steel,1
,,,1,Steel database with labelled clusters,,,AISI 86B50 Steel,Ultimate tensile strength,993.0,MPa,Yield strength,660.0,MPa,Ductility,15.0,%,0.0,0.00175,0.505,0.0,0.0,0.0,0.0,0.0,0.0,0.25,0.035,0.045,0.0,0.0,0.0,0.0,0.5,0.875,97.03825,0.0,0.55,0.0,0.0,0.0,0.0,0.0,0.0,0.2,0.0,0.0,0.0,0.0,0.0,0.0,0.0,0.0,,,"Normalized, 50 mm (2 In.) Round","Normalized, 50 mm (2 In.) Round",859,9,Normalized – general-purpose steel (round normalized stock),9
,,,1,Steel database with labelled clusters,,,ASTM A131 Steel,Ultimate tensile strength,400.0,MPa,Yield strength,220.0,MPa,Ductility,21.0,%,0.0,0.0,0.26,0.0,0.0,0.0,0.0,0.0,0.0,0.0,0.05,0.05,0.0,0.0,0.0,0.0,0.0,0.65,98.99,0.0,0.0,0.0,0.0,0.0,0.0,0.0,0.0,0.0,0.0,0.0,0.0,0.0,0.0,0.0,0.0,0.0,,,Grade A,Grade A,1189,1,Hot rolled – general construction steel,1
,,,1,Steel database with labelled clusters,,,AISI 4130 Steel,Ultimate tensile strength,1040.0,MPa,Yield strength,979.0,MPa,Ductility,18.0,%,0.0,0.0,0.305,0.0,0.0,0.0,0.0,0.0,0.0,0.2249999999999999,0.035,0.04,0.0,0.0,0.0,0.0,0.95,0.5,97.745,0.0,0.0,0.0,0.0,0.0,0.0,0.0,0.0,0.2,0.0,0.0,0.0,0.0,0.0,0.0,0.0,0.0,,,"Water Quenched 855C (1570F), 540C (1000F) Temper, 13 mm (0.5 In.) Round","Water Quenched 855C (1570F), 540C (1000F) Temper, 13 mm (0.5 In.) Round",98,10,Quenched (water) & tempered – high-strength structural steel,10
,,,1,Steel database with labelled clusters,,,AISI 1144 Steel,Ultimate tensile strength,724.0,MPa,Yield strength,470.0,MPa,Ductility,20.0,%,0.0,0.0,0.44,0.0,0.0,0.0,0.0,0.0,0.0,0.0,0.04,0.285,0.0,0.0,0.0,0.0,0.0,1.5,97.735,0.0,0.0,0.0,0.0,0.0,0.0,0.0,0.0,0.0,0.0,0.0,0.0,0.0,0.0,0.0,0.0,0.0,,,"Oil Quenched 845C (1550F), 540C (1000F) Temper, 50 mm (2 In.) Round","Oil Quenched 845C (1550F), 540C (1000F) Temper, 50 mm (2 In.) Round",1965,6,Quenched (oil) & tempered – high-strength structural steel,6
,,,1,Steel database with labelled clusters,,,AISI 8620 Steel,Ultimate tensile strength,635.0,MPa,Yield strength,360.0,MPa,Ductility,26.0,%,0.0,0.0,0.205,0.0,0.0,0.0,0.0,0.0,0.0,0.25,0.035,0.04,0.0,0.0,0.0,0.0,0.5,0.8,97.42,0.0,0.55,0.0,0.0,0.0,0.0,0.0,0.0,0.2,0.0,0.0,0.0,0.0,0.0,0.0,0.0,0.0,,,"Normalized, 25 mm (1 In.) Round","Normalized, 25 mm (1 In.) Round",738,9,Normalized – general-purpose steel (round normalized stock),9
,,,1,Steel database with labelled clusters,,,ASTM A514 Steel,Ultimate tensile strength,760.0,MPa,Yield strength,690.0,MPa,Ductility,18.0,%,0.0,0.0025,0.18,0.0,0.0,0.0,0.0,0.0,0.0,0.6000000000000001,0.04,0.04,0.0,0.0,0.0,0.0,0.65,0.95,97.2075,0.0,0.0,0.0,0.0,0.0,0.0,0.1,0.0,0.23,0.0,0.0,0.0,0.0,0.0,0.0,0.0,0.0,,,"Grade A, Plate Thickness _ 19 mm","Grade A, Plate Thickness _ 19 mm",1276,11,plate – no special treatment – general-purpose steel,11
,,,1,Steel database with labelled clusters,,,AISI 4140 Steel,Ultimate tensile strength,938.0,MPa,Yield strength,889.0,MPa,Ductility,19.0,%,0.0,0.0,0.405,0.0,0.0,0.0,0.0,0.0,0.0,0.2249999999999999,0.035,0.04,0.0,0.0,0.0,0.0,0.95,0.875,97.27,0.0,0.0,0.0,0.0,0.0,0.0,0.0,0.0,0.2,0.0,0.0,0.0,0.0,0.0,0.0,0.0,0.0,,,"Oil Quenched, 13 mm (0.5 In.) Round (845C (1550F) Quench, 650C (1200F) Temper)","Oil Quenched, 13 mm (0.5 In.) Round (845C (1550F) Quench, 650C (1200F) Temper)",103,6,Quenched (oil) & tempered – high-strength structural steel,6
,,,1,Steel database with labelled clusters,,,AISI 4820H Steel,Ultimate tensile strength,1448.0,MPa,Yield strength,1138.0,MPa,Ductility,12.0,%,0.0,0.0,0.2,0.0,0.0,0.0,0.0,0.0,0.0,0.2249999999999999,0.035,0.04,0.0,0.0,0.0,0.0,0.0,0.6000000000000001,95.15,0.0,3.5,0.0,0.0,0.0,0.0,0.0,0.0,0.25,0.0,0.0,0.0,0.0,0.0,0.0,0.0,0.0,,,"Heat Treated, Machined To 25 mm, Pseudocarburized, 150C (300F) Temper","Heat Treated, Machined To 25 mm, Pseudocarburized, 150C (300F) Temper",435,0,Carburized – quenched (oil) – wear-resistant surface steel,0
,,,1,Steel database with labelled clusters,,,AISI 4130 Steel,Ultimate tensile strength,615.0,MPa,Yield strength,415.0,MPa,Ductility,28.0,%,0.0,0.0,0.305,0.0,0.0,0.0,0.0,0.0,0.0,0.2249999999999999,0.035,0.04,0.0,0.0,0.0,0.0,0.95,0.5,97.745,0.0,0.0,0.0,0.0,0.0,0.0,0.0,0.0,0.2,0.0,0.0,0.0,0.0,0.0,0.0,0.0,0.0,,,"Normalized At 870C (1600F), Air Cooled, 50 mm (2 In.) Round","Normalized At 870C (1600F), Air Cooled, 50 mm (2 In.) Round",75,4,Normalized (air cooled) – general-purpose steel,4
,,,1,Steel database with labelled clusters,,,AISI 1050 Steel,Ultimate tensile strength,769.0,MPa,Yield strength,431.0,MPa,Ductility,21.0,%,0.0,0.0,0.51,0.0,0.0,0.0,0.0,0.0,0.0,0.0,0.04,0.05,0.0,0.0,0.0,0.0,0.0,0.75,98.65,0.0,0.0,0.0,0.0,0.0,0.0,0.0,0.0,0.0,0.0,0.0,0.0,0.0,0.0,0.0,0.0,0.0,,,"Normalized At 900C (1650F), Air Cooled, 13 mm (0.5 In.) Round","Normalized At 900C (1650F), Air Cooled, 13 mm (0.5 In.) Round",1766,4,Normalized (air cooled) – general-purpose steel,4
,,,1,Steel database with labelled clusters,,,ASTM A537 Carbon Steel,Ultimate tensile strength,485.0,MPa,Yield strength,315.0,MPa,Ductility,20.0,%,0.0,0.0,0.24,0.0,0.0,0.0,0.0,0.0,0.0,0.325,0.04,0.04,0.0,0.0,0.0,0.0,0.25,1.15,97.275,0.0,0.25,0.35,0.0,0.0,0.0,0.0,0.0,0.08,0.0,0.0,0.0,0.0,0.0,0.0,0.0,0.0,,,Class 2,Class 2,1311,1,Hot rolled – general construction steel,1
,,,1,Steel database with labelled clusters,,,AISI 8822 Steel,Ultimate tensile strength,1314.0,MPa,Yield strength,928.0,MPa,Ductility,12.0,%,0.0,0.0,0.225,0.0,0.0,0.0,0.0,0.0,0.0,0.2249999999999999,0.035,0.04,0.0,0.0,0.0,0.0,0.5,0.875,97.2,0.0,0.55,0.0,0.0,0.0,0.0,0.0,0.0,0.35,0.0,0.0,0.0,0.0,0.0,0.0,0.0,0.0,,,"Normalized, Machined To 25 mm (1 In.) Rounds, Pseudocarburized, 150C (300F) Temper","Normalized, Machined To 25 mm (1 In.) Rounds, Pseudocarburized, 150C (300F) Temper",919,0,Carburized – quenched (oil) – wear-resistant surface steel,0
,,,1,Steel database with labelled clusters,,,AISI 1080 Steel,Ultimate tensile strength,1270.0,MPa,Yield strength,869.0,MPa,Ductility,12.0,%,0.0,0.0,0.815,0.0,0.0,0.0,0.0,0.0,0.0,0.0,0.04,0.05,0.0,0.0,0.0,0.0,0.0,0.75,98.345,0.0,0.0,0.0,0.0,0.0,0.0,0.0,0.0,0.0,0.0,0.0,0.0,0.0,0.0,0.0,0.0,0.0,,,"Oil Quenched From 815C (1500F), Tempered At 480C (900F)","Oil Quenched From 815C (1500F), Tempered At 480C (900F)",1689,6,Quenched (oil) & tempered – high-strength structural steel,6
,,,1,Steel database with labelled clusters,,,AISI 1018 Steel,Ultimate tensile strength,565.0,MPa,Yield strength,485.0,MPa,Ductility,20.0,%,0.0,0.0,0.17,0.0,0.0,0.0,0.0,0.0,0.0,0.0,0.04,0.05,0.0,0.0,0.0,0.0,0.0,0.75,98.99,0.0,0.0,0.0,0.0,0.0,0.0,0.0,0.0,0.0,0.0,0.0,0.0,0.0,0.0,0.0,0.0,0.0,,,"Cold Drawn, Quenched, And Tempered, 19-32 mm (0.75-1.25 In) Round","Cold Drawn, Quenched, And Tempered, 19-32 mm (0.75-1.25 In) Round",1650,2,Quenched (oil) – general-purpose steel (tested),2
,,,1,Steel database with labelled clusters,,,AISI 1045 Steel,Ultimate tensile strength,585.0,MPa,Yield strength,450.0,MPa,Ductility,12.0,%,0.0,0.0,0.4599999999999999,0.0,0.0,0.0,0.0,0.0,0.0,0.0,0.04,0.05,0.0,0.0,0.0,0.0,0.0,0.75,98.7,0.0,0.0,0.0,0.0,0.0,0.0,0.0,0.0,0.0,0.0,0.0,0.0,0.0,0.0,0.0,0.0,0.0,,,"Cold Drawn, High Temperature Stress Relieved, 50-75 mm (2-3 In) Round","Cold Drawn, High Temperature Stress Relieved, 50-75 mm (2-3 In) Round",1601,0,Carburized – quenched (oil) – wear-resistant surface steel,0
,,,1,Steel database with labelled clusters,,,AISI 8617H Steel,Ultimate tensile strength,786.0,MPa,Yield strength,530.0,MPa,Ductility,22.0,%,0.0,0.0,0.17,0.0,0.0,0.0,0.0,0.0,0.0,0.2249999999999999,0.035,0.04,0.0,0.0,0.0,0.0,0.5,0.8,97.48,0.0,0.55,0.0,0.0,0.0,0.0,0.0,0.0,0.2,0.0,0.0,0.0,0.0,0.0,0.0,0.0,0.0,,,"Heat Treated, Machined, Pseudocarburized, Reheated To 800C (1470F), 150C (300F) Temper","Heat Treated, Machined, Pseudocarburized, Reheated To 800C (1470F), 150C (300F) Temper",763,0,Carburized – quenched (oil) – wear-resistant surface steel,0
,,,1,Steel database with labelled clusters,,,AISI E9310H Steel,Ultimate tensile strength,1069.0,MPa,Yield strength,896.0,MPa,Ductility,15.0,%,0.0,0.0,0.1,0.0,0.0,0.0,0.0,0.0,0.0,0.2249999999999999,0.0,0.05,0.0,0.0,0.0,0.0,1.225,0.55,94.485,0.0,3.25,0.0,0.0,0.0,0.0,0.0,0.0,0.1149999999999999,0.0,0.0,0.0,0.0,0.0,0.0,0.0,0.0,,,"Normalized, Machined To 13.7 mm Rounds, Pseudocarburized, 775C (1430F) Reheat, 150C (300F) Temper","Normalized, Machined To 13.7 mm Rounds, Pseudocarburized, 775C (1430F) Reheat, 150C (300F) Temper",990,0,Carburized – quenched (oil) – wear-resistant surface steel,0
,,,1,Steel database with labelled clusters,,,AISI 4620H Steel,Ultimate tensile strength,965.0,MPa,Yield strength,772.0,MPa,Ductility,15.0,%,0.0,0.0,0.2,0.0,0.0,0.0,0.0,0.0,0.0,0.25,0.035,0.04,0.0,0.0,0.0,0.0,0.0,0.55,96.9,0.0,1.775,0.0,0.0,0.0,0.0,0.0,0.0,0.25,0.0,0.0,0.0,0.0,0.0,0.0,0.0,0.0,,,"Normalized, Machined To 25 mm (1 In.) Rounds, Pseudocarburized, Reheated To 925C (1700F), Quenched And Tempered","Normalized, Machined To 25 mm (1 In.) Rounds, Pseudocarburized, Reheated To 925C (1700F), Quenched And Tempered",389,0,Carburized – quenched (oil) – wear-resistant surface steel,0
,,,1,Steel database with labelled clusters,,,AISI 4320H Steel,Ultimate tensile strength,1505.0,MPa,Yield strength,1225.0,MPa,Ductility,13.0,%,0.0,0.0,0.2,0.0,0.0,0.0,0.0,0.0,0.0,0.2249999999999999,0.035,0.04,0.0,0.0,0.0,0.0,0.5,0.55,96.425,0.0,1.775,0.0,0.0,0.0,0.0,0.0,0.0,0.25,0.0,0.0,0.0,0.0,0.0,0.0,0.0,0.0,,,"Single Quenched And Tempered: (Carburized 925C (1700F) For 8 Hrs., Pot Cooled, Reheated To 830C (1525F), Quenched In Agitated Oil, 150C (300F) Temper); 1.9 mm Case Depth","Single Quenched And Tempered: (Carburized 925C (1700F) For 8 Hrs., Pot Cooled, Reheated To 830C (1525F), Quenched In Agitated Oil, 150C (300F) Temper); 1.9 mm Case Depth",236,5,Carburized – quenched (oil) – wear-resistant surface steel (variant),5
,,,1,Steel database with labelled clusters,,,AISI 1023 Steel,Ultimate tensile strength,385.0,MPa,Yield strength,215.0,MPa,Ductility,25.0,%,0.0,0.0,0.22,0.0,0.0,0.0,0.0,0.0,0.0,0.0,0.04,0.05,0.0,0.0,0.0,0.0,0.0,0.4499999999999999,99.24,0.0,0.0,0.0,0.0,0.0,0.0,0.0,0.0,0.0,0.0,0.0,0.0,0.0,0.0,0.0,0.0,0.0,,,"Hot Rolled, 19-32 mm (0.75-1.25 In) Round","Hot Rolled, 19-32 mm (0.75-1.25 In) Round",1488,3,Normalized – easy-to-machine stock (cold drawn),3
,,,1,Steel database with labelled clusters,,,AISI 4320 Steel,Ultimate tensile strength,1110.0,MPa,Yield strength,958.0,MPa,Ductility,16.0,%,0.0,0.0,0.195,0.0,0.0,0.0,0.0,0.0,0.0,0.2249999999999999,0.035,0.04,0.0,0.0,0.0,0.0,0.5,0.55,96.38,0.0,1.825,0.0,0.0,0.0,0.0,0.0,0.0,0.25,0.0,0.0,0.0,0.0,0.0,0.0,0.0,0.0,,,"Normalized 925C (1700F) In 32 mm Rounds, Machined To 25 mm (1 In.) Rounds, Pseudocarburized 925C (1700F) For 8 Hrs., Box Cooled To Rt, Reheated To 830C (1525F), Oil Quenched, 150C (300F) Temper, Tested In 12.8 mm Rounds","Normalized 925C (1700F) In 32 mm Rounds, Machined To 25 mm (1 In.) Rounds, Pseudocarburized 925C (1700F) For 8 Hrs., Box Cooled To Rt, Reheated To 830C (1525F), Oil Quenched, 150C (300F) Temper, Tested In 12.8 mm Rounds",268,0,Carburized – quenched (oil) – wear-resistant surface steel,0
,,,1,Steel database with labelled clusters,,,AISI 1050 Steel,Ultimate tensile strength,690.0,MPa,Yield strength,620.0,MPa,Ductility,11.0,%,0.0,0.0,0.51,0.0,0.0,0.0,0.0,0.0,0.0,0.0,0.04,0.05,0.0,0.0,0.0,0.0,0.0,0.75,98.65,0.0,0.0,0.0,0.0,0.0,0.0,0.0,0.0,0.0,0.0,0.0,0.0,0.0,0.0,0.0,0.0,0.0,,,"Cold Drawn, Low Temperature, Stress Relieved, 22-32 mm (0.875-1.25 In) Round","Cold Drawn, Low Temperature, Stress Relieved, 22-32 mm (0.875-1.25 In) Round",1700,0,Carburized – quenched (oil) – wear-resistant surface steel,0
,,,1,Steel database with labelled clusters,,,AISI 4027 Steel,Ultimate tensile strength,515.0,MPa,Yield strength,325.0,MPa,Ductility,30.0,%,0.0,0.0,0.275,0.0,0.0,0.0,0.0,0.0,0.0,0.25,0.035,0.04,0.0,0.0,0.0,0.0,0.0,0.8,98.35,0.0,0.0,0.0,0.0,0.0,0.0,0.0,0.0,0.25,0.0,0.0,0.0,0.0,0.0,0.0,0.0,0.0,,,"Annealed, 25 mm (1 In.) Round","Annealed, 25 mm (1 In.) Round",118,3,Normalized – easy-to-machine stock (cold drawn),3
,,,1,Steel database with labelled clusters,,,AISI 1025 Steel,Ultimate tensile strength,450.0,MPa,Yield strength,380.0,MPa,Ductility,16.0,%,0.0,0.0,0.25,0.0,0.0,0.0,0.0,0.0,0.0,0.0,0.04,0.05,0.0,0.0,0.0,0.0,0.0,0.4499999999999999,99.21,0.0,0.0,0.0,0.0,0.0,0.0,0.0,0.0,0.0,0.0,0.0,0.0,0.0,0.0,0.0,0.0,0.0,,,"As Drawn, 22-32 mm (0.875-1.25 In) Round","As Drawn, 22-32 mm (0.875-1.25 In) Round",1587,3,Normalized – easy-to-machine stock (cold drawn),3
,,,1,Steel database with labelled clusters,,,AISI 8617 Steel,Ultimate tensile strength,883.0,MPa,Yield strength,650.0,MPa,Ductility,19.0,%,0.0,0.0,0.175,0.0,0.0,0.0,0.0,0.0,0.0,0.2249999999999999,0.035,0.04,0.0,0.0,0.0,0.0,0.5,0.8,97.475,0.0,0.55,0.0,0.0,0.0,0.0,0.0,0.0,0.2,0.0,0.0,0.0,0.0,0.0,0.0,0.0,0.0,,,"Heat Treated, Machined, Pseudocarburized, 150C (300F) Temper","Heat Treated, Machined, Pseudocarburized, 150C (300F) Temper",674,0,Carburized – quenched (oil) – wear-resistant surface steel,0
,,,1,Steel database with labelled clusters,,,AISI 4320 Steel,Ultimate tensile strength,1080.0,MPa,Yield strength,896.0,MPa,Ductility,16.0,%,0.0,0.0,0.195,0.0,0.0,0.0,0.0,0.0,0.0,0.2249999999999999,0.035,0.04,0.0,0.0,0.0,0.0,0.5,0.55,96.38,0.0,1.825,0.0,0.0,0.0,0.0,0.0,0.0,0.25,0.0,0.0,0.0,0.0,0.0,0.0,0.0,0.0,,,"Normalized 925C (1700F) In 32 mm Rounds, Machined To 13.7 mm Rounds, Pseudocarburized 925C (1700F) For 8 Hrs., Box Cooled To Rt, Reheated To 800C (1470F), Oil Quenched, 150C (300F) Temper, Tested In 12.8 mm Rounds","Normalized 925C (1700F) In 32 mm Rounds, Machined To 13.7 mm Rounds, Pseudocarburized 925C (1700F) For 8 Hrs., Box Cooled To Rt, Reheated To 800C (1470F), Oil Quenched, 150C (300F) Temper, Tested In 12.8 mm Rounds",250,0,Carburized – quenched (oil) – wear-resistant surface steel,0
,,,1,Steel database with labelled clusters,,,AISI 1080 Steel,Ultimate tensile strength,965.0,MPa,Yield strength,585.0,MPa,Ductility,12.0,%,0.0,0.0,0.815,0.0,0.0,0.0,0.0,0.0,0.0,0.0,0.04,0.05,0.0,0.0,0.0,0.0,0.0,0.75,98.345,0.0,0.0,0.0,0.0,0.0,0.0,0.0,0.0,0.0,0.0,0.0,0.0,0.0,0.0,0.0,0.0,0.0,,,As Rolled,As Rolled,1717,2,Quenched (oil) – general-purpose steel (tested),2
,,,1,Steel database with labelled clusters,,,Latrobe NitralloyÂ® 135 Modified VAC-ARC,Ultimate tensile strength,758.0,MPa,Yield strength,580.0,MPa,Ductility,15.0,%,0.0,0.0,0.4,0.0,0.0,0.0,0.0,0.0,1.2,0.3,0.0,0.0,0.0,0.0,0.0,0.0,1.6,0.6,95.55,0.0,0.0,0.0,0.0,0.0,0.0,0.0,0.0,0.35,0.0,0.0,0.0,0.0,0.0,0.0,0.0,0.0,,,3 To 5 In Premium Nitriding Steel,3 To 5 In Premium Nitriding Steel,2058,2,Quenched (oil) – general-purpose steel (tested),2
,,,1,Steel database with labelled clusters,,,AISI 4118H Steel,Ultimate tensile strength,517.0,MPa,Yield strength,365.0,MPa,Ductility,33.0,%,0.0,0.0,0.2,0.0,0.0,0.0,0.0,0.0,0.0,0.2249999999999999,0.035,0.04,0.0,0.0,0.0,0.0,0.5,0.8,98.085,0.0,0.0,0.0,0.0,0.0,0.0,0.0,0.0,0.1149999999999999,0.0,0.0,0.0,0.0,0.0,0.0,0.0,0.0,,,"Annealed At 870C (1600F), Furnace Cooled At 11C (20F)/Hour, 25 mm (1 In.) Round","Annealed At 870C (1600F), Furnace Cooled At 11C (20F)/Hour, 25 mm (1 In.) Round",95,7,Annealed – easy-to-machine – round annealed stock,7
,,,1,Steel database with labelled clusters,,,AISI 4118 Steel,Ultimate tensile strength,986.0,MPa,Yield strength,650.0,MPa,Ductility,18.0,%,0.0,0.0,0.205,0.0,0.0,0.0,0.0,0.0,0.0,0.25,0.035,0.04,0.0,0.0,0.0,0.0,0.5,0.8,98.055,0.0,0.0,0.0,0.0,0.0,0.0,0.0,0.0,0.1149999999999999,0.0,0.0,0.0,0.0,0.0,0.0,0.0,0.0,,,"Single Quenched And Tempered, Carburized, 150C (300F) Temper","Single Quenched And Tempered, Carburized, 150C (300F) Temper",34,5,Carburized – quenched (oil) – wear-resistant surface steel (variant),5
,,,1,Steel database with labelled clusters,,,ASTM A724 Carbon Steel,Ultimate tensile strength,620.0,MPa,Yield strength,485.0,MPa,Ductility,19.0,%,0.0,0.0,0.18,0.0,0.0,0.0,0.0,0.0,0.0,0.55,0.04,0.04,0.0,0.0,0.0,0.08,0.25,1.3,96.88,0.0,0.25,0.35,0.0,0.0,0.0,0.0,0.0,0.08,0.0,0.0,0.0,0.0,0.0,0.0,0.0,0.0,,,Grade A,Grade A,1445,1,Hot rolled – general construction steel,1
,,,1,Steel database with labelled clusters,,,AISI 1050 Steel,Ultimate tensile strength,655.0,MPa,Yield strength,585.0,MPa,Ductility,10.0,%,0.0,0.0,0.51,0.0,0.0,0.0,0.0,0.0,0.0,0.0,0.04,0.05,0.0,0.0,0.0,0.0,0.0,0.75,98.65,0.0,0.0,0.0,0.0,0.0,0.0,0.0,0.0,0.0,0.0,0.0,0.0,0.0,0.0,0.0,0.0,0.0,,,"Cold Drawn, Low Temperature, Stress Relieved, 32-50 mm (1.25-2 In) Round","Cold Drawn, Low Temperature, Stress Relieved, 32-50 mm (1.25-2 In) Round",1647,0,Carburized – quenched (oil) – wear-resistant surface steel,0
,,,1,Steel database with labelled clusters,,,AISI 4815 Steel,Ultimate tensile strength,1170.0,MPa,Yield strength,1070.0,MPa,Ductility,14.0,%,0.0,0.0,0.155,0.0,0.0,0.0,0.0,0.0,0.0,0.2249999999999999,0.035,0.04,0.0,0.0,0.0,0.0,0.0,0.5,95.295,0.0,3.5,0.0,0.0,0.0,0.0,0.0,0.0,0.25,0.0,0.0,0.0,0.0,0.0,0.0,0.0,0.0,,,"Pseudocarburized And Oil Quenched, 150C (300F) Temper, 13.7 mm (1 In.) Round","Pseudocarburized And Oil Quenched, 150C (300F) Temper, 13.7 mm (1 In.) Round",449,0,Carburized – quenched (oil) – wear-resistant surface steel,0
,,,1,Steel database with labelled clusters,,,AISI 8620 Steel,Ultimate tensile strength,917.0,MPa,Yield strength,570.0,MPa,Ductility,20.0,%,0.0,0.0,0.205,0.0,0.0,0.0,0.0,0.0,0.0,0.25,0.035,0.04,0.0,0.0,0.0,0.0,0.5,0.8,97.42,0.0,0.55,0.0,0.0,0.0,0.0,0.0,0.0,0.2,0.0,0.0,0.0,0.0,0.0,0.0,0.0,0.0,,,"Carburized, Box Cooled, Reheated And Double Quenched, 150C (300F) Temper, 13 mm (0.5 In.) Round","Carburized, Box Cooled, Reheated And Double Quenched, 150C (300F) Temper, 13 mm (0.5 In.) Round",717,8,Carburized – quenched (oil) – wear-resistant surface steel (variant),8
,,,1,Steel database with labelled clusters,,,ASTM A131 Steel,Ultimate tensile strength,400.0,MPa,Yield strength,220.0,MPa,Ductility,21.0,%,0.0,0.0,0.16,0.0,0.0,0.0,0.0,0.0,0.0,0.2249999999999999,0.04,0.04,0.0,0.0,0.0,0.0,0.0,1.175,98.36,0.0,0.0,0.0,0.0,0.0,0.0,0.0,0.0,0.0,0.0,0.0,0.0,0.0,0.0,0.0,0.0,0.0,,,Grade Ds,Grade Ds,1238,1,Hot rolled – general construction steel,1
