Repository: Azhi-ss/SteelScientist

# Steel Labelled Clusters Dataset

This directory contains the cleaned steel labelled-clusters dataset used by
`regression/steel_labelled_clusters_regression.py`.

## Files

| File | Rows | Description |
|------|------|-------------|
| `raw/Steel database with labelled clusters.xlsx` | 3234 | Original spreadsheet. |
| `full_with_duplicates.csv` | 3234 | Raw spreadsheet mapped to the project regression schema. |
| `clean.csv` | 1943 | Strictly deduplicated regression mother table. |
| `train.csv` | 1554 | Fixed 8:2 training split generated from `clean.csv`. |
| `val.csv` | 389 | Fixed 8:2 validation split generated from `clean.csv`. |

File: datasets/steel_labelled_clusters/duplicate_rows.csv (part 15 of 33)
duplicate_group_id,source_entry,Material,Text,Tensile_value,Yield_value,Elongation_value,cluster_number,cluster_label,DOIs,Files,problem,status,Table_topic,title,abstract,Tensile_name,Tensile_unit,Yield_name,Yield_unit,Elongation_name,Elongation_unit,H,B,C,N,O,F,Na,Mg,Al,Si,P,S,Cl,Ca,Ti,V,Cr,Mn,Fe,Co,Ni,Cu,Zn,As,Y,Zr,Nb,Mo,Sn,Sb,La,Ce,Ta,W,Pb,Bi,Other_ele,Text_addition,actions,cluster_number_0_to_11
520,521,AISI 5140H Steel,"Oil Quenched 845C (1550F), 595C (1100F) Temper, 25 mm (1 In.) Round",876.0,724.0,20.0,6,Quenched (oil) & tempered – high-strength structural steel,,,,1,Steel database with labelled clusters,,,Ultimate tensile strength,MPa,Yield strength,MPa,Ductility,%,0.0,0.0,0.405,0.0,0.0,0.0,0.0,0.0,0.0,0.2249999999999999,0.035,0.04,0.0,0.0,0.0,0.0,0.8,0.8,97.695,0.0,0.0,0.0,0.0,0.0,0.0,0.0,0.0,0.0,0.0,0.0,0.0,0.0,0.0,0.0,0.0,0.0,,,"Oil Quenched 845C (1550F), 595C (1100F) Temper, 25 mm (1 In.) Round",6
520,3083,AISI 5140H Steel,"Oil Quenched 845C (1550F), 595C (1100F) Temper, 25 mm (1 In.) Round",876.0,724.0,20.0,6,Quenched (oil) & tempered – high-strength structural steel,,,,1,Steel database with labelled clusters,,,Ultimate tensile strength,MPa,Yield strength,MPa,Ductility,%,0.0,0.0,0.405,0.0,0.0,0.0,0.0,0.0,0.0,0.2249999999999999,0.035,0.04,0.0,0.0,0.0,0.0,0.8,0.8,97.695,0.0,0.0,0.0,0.0,0.0,0.0,0.0,0.0,0.0,0.0,0.0,0.0,0.0,0.0,0.0,0.0,0.0,,,"Oil Quenched 845C (1550F), 595C (1100F) Temper, 25 mm (1 In.) Round",6
521,522,AISI 5140H Steel,"Normalized, 50 mm (2 In.) Round",779.0,455.0,21.0,9,Normalized – general-purpose steel (round normalized stock),,,,1,Steel database with labelled clusters,,,Ultimate tensile strength,MPa,Yield strength,MPa,Ductility,%,0.0,0.0,0.405,0.0,0.0,0.0,0.0,0.0,0.0,0.2249999999999999,0.035,0.04,0.0,0.0,0.0,0.0,0.8,0.8,97.695,0.0,0.0,0.0,0.0,0.0,0.0,0.0,0.0,0.0,0.0,0.0,0.0,0.0,0.0,0.0,0.0,0.0,,,"Normalized, 50 mm (2 In.) Round",9
521,3082,AISI 5140H Steel,"Normalized, 50 mm (2 In.) Round",779.0,455.0,21.0,9,Normalized – general-purpose steel (round normalized stock),,,,1,Steel database with labelled clusters,,,Ultimate tensile strength,MPa,Yield strength,MPa,Ductility,%,0.0,0.0,0.405,0.0,0.0,0.0,0.0,0.0,0.0,0.2249999999999999,0.035,0.04,0.0,0.0,0.0,0.0,0.8,0.8,97.695,0.0,0.0,0.0,0.0,0.0,0.0,0.0,0.0,0.0,0.0,0.0,0.0,0.0,0.0,0.0,0.0,0.0,,,"Normalized, 50 mm (2 In.) Round",9
522,523,AISI 5140H Steel,"Oil Quenched 845C (1550F), 540C (1000F) Temper, 25 mm (1 In.) Round",972.0,841.0,18.0,6,Quenched (oil) & tempered – high-strength structural steel,,,,1,Steel database with labelled clusters,,,Ultimate tensile strength,MPa,Yield strength,MPa,Ductility,%,0.0,0.0,0.405,0.0,0.0,0.0,0.0,0.0,0.0,0.2249999999999999,0.035,0.04,0.0,0.0,0.0,0.0,0.8,0.8,97.695,0.0,0.0,0.0,0.0,0.0,0.0,0.0,0.0,0.0,0.0,0.0,0.0,0.0,0.0,0.0,0.0,0.0,,,"Oil Quenched 845C (1550F), 540C (1000F) Temper, 25 mm (1 In.) Round",6
522,3137,AISI 5140H Steel,"Oil Quenched 845C (1550F), 540C (1000F) Temper, 25 mm (1 In.) Round",972.0,841.0,18.0,6,Quenched (oil) & tempered – high-strength structural steel,,,,1,Steel database with labelled clusters,,,Ultimate tensile strength,MPa,Yield strength,MPa,Ductility,%,0.0,0.0,0.405,0.0,0.0,0.0,0.0,0.0,0.0,0.2249999999999999,0.035,0.04,0.0,0.0,0.0,0.0,0.8,0.8,97.695,0.0,0.0,0.0,0.0,0.0,0.0,0.0,0.0,0.0,0.0,0.0,0.0,0.0,0.0,0.0,0.0,0.0,,,"Oil Quenched 845C (1550F), 540C (1000F) Temper, 25 mm (1 In.) Round",6
523,524,AISI 4620H Steel,"Mock Carburized, 230C (450F) Temper, 50 mm (2 In.) Round",660.0,425.0,26.0,8,Carburized – quenched (oil) – wear-resistant surface steel (variant),,,,1,Steel database with labelled clusters,,,Ultimate tensile strength,MPa,Yield strength,MPa,Ductility,%,0.0,0.0,0.2,0.0,0.0,0.0,0.0,0.0,0.0,0.25,0.035,0.04,0.0,0.0,0.0,0.0,0.0,0.55,96.9,0.0,1.775,0.0,0.0,0.0,0.0,0.0,0.0,0.25,0.0,0.0,0.0,0.0,0.0,0.0,0.0,0.0,,,"Mock Carburized, 230C (450F) Temper, 50 mm (2 In.) Round",8
523,2227,AISI 4620H Steel,"Mock Carburized, 230C (450F) Temper, 50 mm (2 In.) Round",660.0,425.0,26.0,8,Carburized – quenched (oil) – wear-resistant surface steel (variant),,,,1,Steel database with labelled clusters,,,Ultimate tensile strength,MPa,Yield strength,MPa,Ductility,%,0.0,0.0,0.2,0.0,0.0,0.0,0.0,0.0,0.0,0.25,0.035,0.04,0.0,0.0,0.0,0.0,0.0,0.55,96.9,0.0,1.775,0.0,0.0,0.0,0.0,0.0,0.0,0.25,0.0,0.0,0.0,0.0,0.0,0.0,0.0,0.0,,,"Mock Carburized, 230C (450F) Temper, 50 mm (2 In.) Round",8
524,525,AISI 4820H Steel,"Annealed 815C (1500F), 25 mm (1 In.) Round",685.0,460.0,22.0,7,Annealed – easy-to-machine – round annealed stock,,,,1,Steel database with labelled clusters,,,Ultimate tensile strength,MPa,Yield strength,MPa,Ductility,%,0.0,0.0,0.2,0.0,0.0,0.0,0.0,0.0,0.0,0.2249999999999999,0.035,0.04,0.0,0.0,0.0,0.0,0.0,0.6000000000000001,95.15,0.0,3.5,0.0,0.0,0.0,0.0,0.0,0.0,0.25,0.0,0.0,0.0,0.0,0.0,0.0,0.0,0.0,,,"Annealed 815C (1500F), 25 mm (1 In.) Round",7
524,2371,AISI 4820H Steel,"Annealed 815C (1500F), 25 mm (1 In.) Round",685.0,460.0,22.0,7,Annealed – easy-to-machine – round annealed stock,,,,1,Steel database with labelled clusters,,,Ultimate tensile strength,MPa,Yield strength,MPa,Ductility,%,0.0,0.0,0.2,0.0,0.0,0.0,0.0,0.0,0.0,0.2249999999999999,0.035,0.04,0.0,0.0,0.0,0.0,0.0,0.6000000000000001,95.15,0.0,3.5,0.0,0.0,0.0,0.0,0.0,0.0,0.25,0.0,0.0,0.0,0.0,0.0,0.0,0.0,0.0,,,"Annealed 815C (1500F), 25 mm (1 In.) Round",7
525,526,AISI 4820 Steel,"Direct Quenched From Pot, Tempered 150C (300F), 0.99 mm Case Depth",1415.0,1141.0,13.0,5,Carburized – quenched (oil) – wear-resistant surface steel (variant),,,,1,Steel database with labelled clusters,,,Ultimate tensile strength,MPa,Yield strength,MPa,Ductility,%,0.0,0.0,0.205,0.0,0.0,0.0,0.0,0.0,0.0,0.2249999999999999,0.035,0.04,0.0,0.0,0.0,0.0,0.0,0.6,95.145,0.0,3.5,0.0,0.0,0.0,0.0,0.0,0.0,0.25,0.0,0.0,0.0,0.0,0.0,0.0,0.0,0.0,,,"Direct Quenched From Pot, Tempered 150C (300F), 0.99 mm Case Depth",5
525,2382,AISI 4820 Steel,"Direct Quenched From Pot, Tempered 150C (300F), 0.99 mm Case Depth",1415.0,1141.0,13.0,5,Carburized – quenched (oil) – wear-resistant surface steel (variant),,,,1,Steel database with labelled clusters,,,Ultimate tensile strength,MPa,Yield strength,MPa,Ductility,%,0.0,0.0,0.205,0.0,0.0,0.0,0.0,0.0,0.0,0.2249999999999999,0.035,0.04,0.0,0.0,0.0,0.0,0.0,0.6,95.145,0.0,3.5,0.0,0.0,0.0,0.0,0.0,0.0,0.25,0.0,0.0,0.0,0.0,0.0,0.0,0.0,0.0,,,"Direct Quenched From Pot, Tempered 150C (300F), 0.99 mm Case Depth",5
526,527,AISI 5140H Steel,"Oil Quenched 845C (1550F), 650C (1200F) Temper, 25 mm (1 In.) Round",807.0,650.0,22.0,6,Quenched (oil) & tempered – high-strength structural steel,,,,1,Steel database with labelled clusters,,,Ultimate tensile strength,MPa,Yield strength,MPa,Ductility,%,0.0,0.0,0.405,0.0,0.0,0.0,0.0,0.0,0.0,0.2249999999999999,0.035,0.04,0.0,0.0,0.0,0.0,0.8,0.8,97.695,0.0,0.0,0.0,0.0,0.0,0.0,0.0,0.0,0.0,0.0,0.0,0.0,0.0,0.0,0.0,0.0,0.0,,,"Oil Quenched 845C (1550F), 650C (1200F) Temper, 25 mm (1 In.) Round",6
526,2948,AISI 5140H Steel,"Oil Quenched 845C (1550F), 650C (1200F) Temper, 25 mm (1 In.) Round",807.0,650.0,22.0,6,Quenched (oil) & tempered – high-strength structural steel,,,,1,Steel database with labelled clusters,,,Ultimate tensile strength,MPa,Yield strength,MPa,Ductility,%,0.0,0.0,0.405,0.0,0.0,0.0,0.0,0.0,0.0,0.2249999999999999,0.035,0.04,0.0,0.0,0.0,0.0,0.8,0.8,97.695,0.0,0.0,0.0,0.0,0.0,0.0,0.0,0.0,0.0,0.0,0.0,0.0,0.0,0.0,0.0,0.0,0.0,,,"Oil Quenched 845C (1550F), 650C (1200F) Temper, 25 mm (1 In.) Round",6
527,528,AISI E4340 H Steel,"Oil Quenched 800C (1470F), 540C (1000F) Temper, 25 mm Round",1207.0,1145.0,14.0,6,Quenched (oil) & tempered – high-strength structural steel,,,,1,Steel database with labelled clusters,,,Ultimate tensile strength,MPa,Yield strength,MPa,Ductility,%,0.0,0.0,0.405,0.0,0.0,0.0,0.0,0.0,0.0,0.2249999999999999,0.025,0.02,0.0,0.0,0.0,0.0,0.8,0.7749999999999999,95.725,0.0,1.775,0.0,0.0,0.0,0.0,0.0,0.0,0.25,0.0,0.0,0.0,0.0,0.0,0.0,0.0,0.0,,,"Oil Quenched 800C (1470F), 540C (1000F) Temper, 25 mm Round",6
527,2978,AISI E4340 H Steel,"Oil Quenched 800C (1470F), 540C (1000F) Temper, 25 mm Round",1207.0,1145.0,14.0,6,Quenched (oil) & tempered – high-strength structural steel,,,,1,Steel database with labelled clusters,,,Ultimate tensile strength,MPa,Yield strength,MPa,Ductility,%,0.0,0.0,0.405,0.0,0.0,0.0,0.0,0.0,0.0,0.2249999999999999,0.025,0.02,0.0,0.0,0.0,0.0,0.8,0.7749999999999999,95.725,0.0,1.775,0.0,0.0,0.0,0.0,0.0,0.0,0.25,0.0,0.0,0.0,0.0,0.0,0.0,0.0,0.0,,,"Oil Quenched 800C (1470F), 540C (1000F) Temper, 25 mm Round",6
528,529,AISI 5140 Steel,"Normalized, 13 mm (0.5 In.) Round",827.0,525.0,22.0,9,Normalized – general-purpose steel (round normalized stock),,,,1,Steel database with labelled clusters,,,Ultimate tensile strength,MPa,Yield strength,MPa,Ductility,%,0.0,0.0,0.405,0.0,0.0,0.0,0.0,0.0,0.0,0.2249999999999999,0.035,0.04,0.0,0.0,0.0,0.0,0.8,0.8,97.695,0.0,0.0,0.0,0.0,0.0,0.0,0.0,0.0,0.0,0.0,0.0,0.0,0.0,0.0,0.0,0.0,0.0,,,"Normalized, 13 mm (0.5 In.) Round",9
528,2983,AISI 5140 Steel,"Normalized, 13 mm (0.5 In.) Round",827.0,525.0,22.0,9,Normalized – general-purpose steel (round normalized stock),,,,1,Steel database with labelled clusters,,,Ultimate tensile strength,MPa,Yield strength,MPa,Ductility,%,0.0,0.0,0.405,0.0,0.0,0.0,0.0,0.0,0.0,0.2249999999999999,0.035,0.04,0.0,0.0,0.0,0.0,0.8,0.8,97.695,0.0,0.0,0.0,0.0,0.0,0.0,0.0,0.0,0.0,0.0,0.0,0.0,0.0,0.0,0.0,0.0,0.0,,,"Normalized, 13 mm (0.5 In.) Round",9
529,530,AISI 5120H Steel,"Heat Treated, Machined To 13.7 mm, Pseudocarburized, Reheated To 845C (1550F), 150C (300F) Temper",979.0,786.0,16.0,0,Carburized – quenched (oil) – wear-resistant surface steel,,,,1,Steel database with labelled clusters,,,Ultimate tensile strength,MPa,Yield strength,MPa,Ductility,%,0.0,0.0,0.2,0.0,0.0,0.0,0.0,0.0,0.0,0.2249999999999999,0.035,0.04,0.0,0.0,0.0,0.0,0.8,0.8,97.9,0.0,0.0,0.0,0.0,0.0,0.0,0.0,0.0,0.0,0.0,0.0,0.0,0.0,0.0,0.0,0.0,0.0,,,"Heat Treated, Machined To 13.7 mm, Pseudocarburized, Reheated To 845C (1550F), 150C (300F) Temper",0
529,2484,AISI 5120H Steel,"Heat Treated, Machined To 13.7 mm, Pseudocarburized, Reheated To 845C (1550F), 150C (300F) Temper",979.0,786.0,16.0,0,Carburized – quenched (oil) – wear-resistant surface steel,,,,1,Steel database with labelled clusters,,,Ultimate tensile strength,MPa,Yield strength,MPa,Ductility,%,0.0,0.0,0.2,0.0,0.0,0.0,0.0,0.0,0.0,0.2249999999999999,0.035,0.04,0.0,0.0,0.0,0.0,0.8,0.8,97.9,0.0,0.0,0.0,0.0,0.0,0.0,0.0,0.0,0.0,0.0,0.0,0.0,0.0,0.0,0.0,0.0,0.0,,,"Heat Treated, Machined To 13.7 mm, Pseudocarburized, Reheated To 845C (1550F), 150C (300F) Temper",0
530,531,AISI 5140H Steel,"Oil Quenched 845C (1550F), 595C (1100F) Temper, 50 mm (2 In.) Round",814.0,615.0,22.0,6,Quenched (oil) & tempered – high-strength structural steel,,,,1,Steel database with labelled clusters,,,Ultimate tensile strength,MPa,Yield strength,MPa,Ductility,%,0.0,0.0,0.405,0.0,0.0,0.0,0.0,0.0,0.0,0.2249999999999999,0.035,0.04,0.0,0.0,0.0,0.0,0.8,0.8,97.695,0.0,0.0,0.0,0.0,0.0,0.0,0.0,0.0,0.0,0.0,0.0,0.0,0.0,0.0,0.0,0.0,0.0,,,"Oil Quenched 845C (1550F), 595C (1100F) Temper, 50 mm (2 In.) Round",6
530,2954,AISI 5140H Steel,"Oil Quenched 845C (1550F), 595C (1100F) Temper, 50 mm (2 In.) Round",814.0,615.0,22.0,6,Quenched (oil) & tempered – high-strength structural steel,,,,1,Steel database with labelled clusters,,,Ultimate tensile strength,MPa,Yield strength,MPa,Ductility,%,0.0,0.0,0.405,0.0,0.0,0.0,0.0,0.0,0.0,0.2249999999999999,0.035,0.04,0.0,0.0,0.0,0.0,0.8,0.8,97.695,0.0,0.0,0.0,0.0,0.0,0.0,0.0,0.0,0.0,0.0,0.0,0.0,0.0,0.0,0.0,0.0,0.0,,,"Oil Quenched 845C (1550F), 595C (1100F) Temper, 50 mm (2 In.) Round",6
531,532,AISI 5120H Steel,"Heat Treated, Machined To 25 mm, Pseudocarburized, Reheated To 845C (1550F), 150C (300F) Temper",938.0,758.0,16.0,0,Carburized – quenched (oil) – wear-resistant surface steel,,,,1,Steel database with labelled clusters,,,Ultimate tensile strength,MPa,Yield strength,MPa,Ductility,%,0.0,0.0,0.2,0.0,0.0,0.0,0.0,0.0,0.0,0.2249999999999999,0.035,0.04,0.0,0.0,0.0,0.0,0.8,0.8,97.9,0.0,0.0,0.0,0.0,0.0,0.0,0.0,0.0,0.0,0.0,0.0,0.0,0.0,0.0,0.0,0.0,0.0,,,"Heat Treated, Machined To 25 mm, Pseudocarburized, Reheated To 845C (1550F), 150C (300F) Temper",0
531,2509,AISI 5120H Steel,"Heat Treated, Machined To 25 mm, Pseudocarburized, Reheated To 845C (1550F), 150C (300F) Temper",938.0,758.0,16.0,0,Carburized – quenched (oil) – wear-resistant surface steel,,,,1,Steel database with labelled clusters,,,Ultimate tensile strength,MPa,Yield strength,MPa,Ductility,%,0.0,0.0,0.2,0.0,0.0,0.0,0.0,0.0,0.0,0.2249999999999999,0.035,0.04,0.0,0.0,0.0,0.0,0.8,0.8,97.9,0.0,0.0,0.0,0.0,0.0,0.0,0.0,0.0,0.0,0.0,0.0,0.0,0.0,0.0,0.0,0.0,0.0,,,"Heat Treated, Machined To 25 mm, Pseudocarburized, Reheated To 845C (1550F), 150C (300F) Temper",0
532,533,AISI 5150 Steel,"Oil Quenched From 830C (1525F), 595C (1100F) Temper, 25 mm (1 In.) Round",945.0,793.0,20.0,6,Quenched (oil) & tempered – high-strength structural steel,,,,1,Steel database with labelled clusters,,,Ultimate tensile strength,MPa,Yield strength,MPa,Ductility,%,0.0,0.0,0.505,0.0,0.0,0.0,0.0,0.0,0.0,0.2249999999999999,0.035,0.04,0.0,0.0,0.0,0.0,0.8,0.8,97.595,0.0,0.0,0.0,0.0,0.0,0.0,0.0,0.0,0.0,0.0,0.0,0.0,0.0,0.0,0.0,0.0,0.0,,,"Oil Quenched From 830C (1525F), 595C (1100F) Temper, 25 mm (1 In.) Round",6
532,3176,AISI 5150 Steel,"Oil Quenched From 830C (1525F), 595C (1100F) Temper, 25 mm (1 In.) Round",945.0,793.0,20.0,6,Quenched (oil) & tempered – high-strength structural steel,,,,1,Steel database with labelled clusters,,,Ultimate tensile strength,MPa,Yield strength,MPa,Ductility,%,0.0,0.0,0.505,0.0,0.0,0.0,0.0,0.0,0.0,0.2249999999999999,0.035,0.04,0.0,0.0,0.0,0.0,0.8,0.8,97.595,0.0,0.0,0.0,0.0,0.0,0.0,0.0,0.0,0.0,0.0,0.0,0.0,0.0,0.0,0.0,0.0,0.0,,,"Oil Quenched From 830C (1525F), 595C (1100F) Temper, 25 mm (1 In.) Round",6
533,534,AISI 5140 Steel,"Oil Quenched 845C (1550F), 540C (1000F) Temper, 50 mm (2 In.) Round",883.0,689.0,19.0,6,Quenched (oil) & tempered – high-strength structural steel,,,,1,Steel database with labelled clusters,,,Ultimate tensile strength,MPa,Yield strength,MPa,Ductility,%,0.0,0.0,0.405,0.0,0.0,0.0,0.0,0.0,0.0,0.2249999999999999,0.035,0.04,0.0,0.0,0.0,0.0,0.8,0.8,97.695,0.0,0.0,0.0,0.0,0.0,0.0,0.0,0.0,0.0,0.0,0.0,0.0,0.0,0.0,0.0,0.0,0.0,,,"Oil Quenched 845C (1550F), 540C (1000F) Temper, 50 mm (2 In.) Round",6
533,2934,AISI 5140 Steel,"Oil Quenched 845C (1550F), 540C (1000F) Temper, 50 mm (2 In.) Round",883.0,689.0,19.0,6,Quenched (oil) & tempered – high-strength structural steel,,,,1,Steel database with labelled clusters,,,Ultimate tensile strength,MPa,Yield strength,MPa,Ductility,%,0.0,0.0,0.405,0.0,0.0,0.0,0.0,0.0,0.0,0.2249999999999999,0.035,0.04,0.0,0.0,0.0,0.0,0.8,0.8,97.695,0.0,0.0,0.0,0.0,0.0,0.0,0.0,0.0,0.0,0.0,0.0,0.0,0.0,0.0,0.0,0.0,0.0,,,"Oil Quenched 845C (1550F), 540C (1000F) Temper, 50 mm (2 In.) Round",6
534,535,AISI 5140 Steel,"Oil Quenched 845C (1550F), 595C (1100F) Temper, 25 mm (1 In.) Round",876.0,724.0,20.0,6,Quenched (oil) & tempered – high-strength structural steel,,,,1,Steel database with labelled clusters,,,Ultimate tensile strength,MPa,Yield strength,MPa,Ductility,%,0.0,0.0,0.405,0.0,0.0,0.0,0.0,0.0,0.0,0.2249999999999999,0.035,0.04,0.0,0.0,0.0,0.0,0.8,0.8,97.695,0.0,0.0,0.0,0.0,0.0,0.0,0.0,0.0,0.0,0.0,0.0,0.0,0.0,0.0,0.0,0.0,0.0,,,"Oil Quenched 845C (1550F), 595C (1100F) Temper, 25 mm (1 In.) Round",6
534,2952,AISI 5140 Steel,"Oil Quenched 845C (1550F), 595C (1100F) Temper, 25 mm (1 In.) Round",876.0,724.0,20.0,6,Quenched (oil) & tempered – high-strength structural steel,,,,1,Steel database with labelled clusters,,,Ultimate tensile strength,MPa,Yield strength,MPa,Ductility,%,0.0,0.0,0.405,0.0,0.0,0.0,0.0,0.0,0.0,0.2249999999999999,0.035,0.04,0.0,0.0,0.0,0.0,0.8,0.8,97.695,0.0,0.0,0.0,0.0,0.0,0.0,0.0,0.0,0.0,0.0,0.0,0.0,0.0,0.0,0.0,0.0,0.0,,,"Oil Quenched 845C (1550F), 595C (1100F) Temper, 25 mm (1 In.) Round",6
535,536,AISI 5120 Steel,"Heat Treated, Machined To 13.7 mm, Pseudocarburized, 150C (300F) Temper",1020.0,848.0,14.0,0,Carburized – quenched (oil) – wear-resistant surface steel,,,,1,Steel database with labelled clusters,,,Ultimate tensile strength,MPa,Yield strength,MPa,Ductility,%,0.0,0.0,0.195,0.0,0.0,0.0,0.0,0.0,0.0,0.2249999999999999,0.035,0.04,0.0,0.0,0.0,0.0,0.8,0.8,97.905,0.0,0.0,0.0,0.0,0.0,0.0,0.0,0.0,0.0,0.0,0.0,0.0,0.0,0.0,0.0,0.0,0.0,,,"Heat Treated, Machined To 13.7 mm, Pseudocarburized, 150C (300F) Temper",0
535,2466,AISI 5120 Steel,"Heat Treated, Machined To 13.7 mm, Pseudocarburized, 150C (300F) Temper",1020.0,848.0,14.0,0,Carburized – quenched (oil) – wear-resistant surface steel,,,,1,Steel database with labelled clusters,,,Ultimate tensile strength,MPa,Yield strength,MPa,Ductility,%,0.0,0.0,0.195,0.0,0.0,0.0,0.0,0.0,0.0,0.2249999999999999,0.035,0.04,0.0,0.0,0.0,0.0,0.8,0.8,97.905,0.0,0.0,0.0,0.0,0.0,0.0,0.0,0.0,0.0,0.0,0.0,0.0,0.0,0.0,0.0,0.0,0.0,,,"Heat Treated, Machined To 13.7 mm, Pseudocarburized, 150C (300F) Temper",0
536,537,AISI 5140H Steel,"Oil Quenched 845C (1550F), 650C (1200F) Temper, 100 mm (4 In.) Round",731.0,470.0,24.0,6,Quenched (oil) & tempered – high-strength structural steel,,,,1,Steel database with labelled clusters,,,Ultimate tensile strength,MPa,Yield strength,MPa,Ductility,%,0.0,0.0,0.405,0.0,0.0,0.0,0.0,0.0,0.0,0.2249999999999999,0.035,0.04,0.0,0.0,0.0,0.0,0.8,0.8,97.695,0.0,0.0,0.0,0.0,0.0,0.0,0.0,0.0,0.0,0.0,0.0,0.0,0.0,0.0,0.0,0.0,0.0,,,"Oil Quenched 845C (1550F), 650C (1200F) Temper, 100 mm (4 In.) Round",6
536,2980,AISI 5140H Steel,"Oil Quenched 845C (1550F), 650C (1200F) Temper, 100 mm (4 In.) Round",731.0,470.0,24.0,6,Quenched (oil) & tempered – high-strength structural steel,,,,1,Steel database with labelled clusters,,,Ultimate tensile strength,MPa,Yield strength,MPa,Ductility,%,0.0,0.0,0.405,0.0,0.0,0.0,0.0,0.0,0.0,0.2249999999999999,0.035,0.04,0.0,0.0,0.0,0.0,0.8,0.8,97.695,0.0,0.0,0.0,0.0,0.0,0.0,0.0,0.0,0.0,0.0,0.0,0.0,0.0,0.0,0.0,0.0,0.0,,,"Oil Quenched 845C (1550F), 650C (1200F) Temper, 100 mm (4 In.) Round",6
537,538,AISI 5150H Steel,"Oil Quenched From 830C (1525F), 540C (1000F) Temper, 25 mm (1 In.) Round",1055.0,910.0,17.0,6,Quenched (oil) & tempered – high-strength structural steel,,,,1,Steel database with labelled clusters,,,Ultimate tensile strength,MPa,Yield strength,MPa,Ductility,%,0.0,0.0,0.505,0.0,0.0,0.0,0.0,0.0,0.0,0.2249999999999999,0.035,0.04,0.0,0.0,0.0,0.0,0.8,0.8,97.595,0.0,0.0,0.0,0.0,0.0,0.0,0.0,0.0,0.0,0.0,0.0,0.0,0.0,0.0,0.0,0.0,0.0,,,"Oil Quenched From 830C (1525F), 540C (1000F) Temper, 25 mm (1 In.) Round",6
537,3062,AISI 5150H Steel,"Oil Quenched From 830C (1525F), 540C (1000F) Temper, 25 mm (1 In.) Round",1055.0,910.0,17.0,6,Quenched (oil) & tempered – high-strength structural steel,,,,1,Steel database with labelled clusters,,,Ultimate tensile strength,MPa,Yield strength,MPa,Ductility,%,0.0,0.0,0.505,0.0,0.0,0.0,0.0,0.0,0.0,0.2249999999999999,0.035,0.04,0.0,0.0,0.0,0.0,0.8,0.8,97.595,0.0,0.0,0.0,0.0,0.0,0.0,0.0,0.0,0.0,0.0,0.0,0.0,0.0,0.0,0.0,0.0,0.0,,,"Oil Quenched From 830C (1525F), 540C (1000F) Temper, 25 mm (1 In.) Round",6
538,539,AISI 5140 Steel,"Normalized, 100 mm (4 In.) Round",765.0,415.0,21.0,9,Normalized – general-purpose steel (round normalized stock),,,,1,Steel database with labelled clusters,,,Ultimate tensile strength,MPa,Yield strength,MPa,Ductility,%,0.0,0.0,0.405,0.0,0.0,0.0,0.0,0.0,0.0,0.2249999999999999,0.035,0.04,0.0,0.0,0.0,0.0,0.8,0.8,97.695,0.0,0.0,0.0,0.0,0.0,0.0,0.0,0.0,0.0,0.0,0.0,0.0,0.0,0.0,0.0,0.0,0.0,,,"Normalized, 100 mm (4 In.) Round",9
538,3143,AISI 5140 Steel,"Normalized, 100 mm (4 In.) Round",765.0,415.0,21.0,9,Normalized – general-purpose steel (round normalized stock),,,,1,Steel database with labelled clusters,,,Ultimate tensile strength,MPa,Yield strength,MPa,Ductility,%,0.0,0.0,0.405,0.0,0.0,0.0,0.0,0.0,0.0,0.2249999999999999,0.035,0.04,0.0,0.0,0.0,0.0,0.8,0.8,97.695,0.0,0.0,0.0,0.0,0.0,0.0,0.0,0.0,0.0,0.0,0.0,0.0,0.0,0.0,0.0,0.0,0.0,,,"Normalized, 100 mm (4 In.) Round",9
539,540,AISI 5150 Steel,"Normalized, 25 mm (1 In.) Round",869.0,530.0,20.0,9,Normalized – general-purpose steel (round normalized stock),,,,1,Steel database with labelled clusters,,,Ultimate tensile strength,MPa,Yield strength,MPa,Ductility,%,0.0,0.0,0.505,0.0,0.0,0.0,0.0,0.0,0.0,0.2249999999999999,0.035,0.04,0.0,0.0,0.0,0.0,0.8,0.8,97.595,0.0,0.0,0.0,0.0,0.0,0.0,0.0,0.0,0.0,0.0,0.0,0.0,0.0,0.0,0.0,0.0,0.0,,,"Normalized, 25 mm (1 In.) Round",9
539,3066,AISI 5150 Steel,"Normalized, 25 mm (1 In.) Round",869.0,530.0,20.0,9,Normalized – general-purpose steel (round normalized stock),,,,1,Steel database with labelled clusters,,,Ultimate tensile strength,MPa,Yield strength,MPa,Ductility,%,0.0,0.0,0.505,0.0,0.0,0.0,0.0,0.0,0.0,0.2249999999999999,0.035,0.04,0.0,0.0,0.0,0.0,0.8,0.8,97.595,0.0,0.0,0.0,0.0,0.0,0.0,0.0,0.0,0.0,0.0,0.0,0.0,0.0,0.0,0.0,0.0,0.0,,,"Normalized, 25 mm (1 In.) Round",9
540,541,AISI 4820 Steel,"Normalized 860C (1580F), 25 mm (1 In.) Round",758.0,485.0,24.0,4,Normalized (air cooled) – general-purpose steel,,,,1,Steel database with labelled clusters,,,Ultimate tensile strength,MPa,Yield strength,MPa,Ductility,%,0.0,0.0,0.205,0.0,0.0,0.0,0.0,0.0,0.0,0.2249999999999999,0.035,0.04,0.0,0.0,0.0,0.0,0.0,0.6,95.145,0.0,3.5,0.0,0.0,0.0,0.0,0.0,0.0,0.25,0.0,0.0,0.0,0.0,0.0,0.0,0.0,0.0,,,"Normalized 860C (1580F), 25 mm (1 In.) Round",4
540,2513,AISI 4820 Steel,"Normalized 860C (1580F), 25 mm (1 In.) Round",758.0,485.0,24.0,4,Normalized (air cooled) – general-purpose steel,,,,1,Steel database with labelled clusters,,,Ultimate tensile strength,MPa,Yield strength,MPa,Ductility,%,0.0,0.0,0.205,0.0,0.0,0.0,0.0,0.0,0.0,0.2249999999999999,0.035,0.04,0.0,0.0,0.0,0.0,0.0,0.6,95.145,0.0,3.5,0.0,0.0,0.0,0.0,0.0,0.0,0.25,0.0,0.0,0.0,0.0,0.0,0.0,0.0,0.0,,,"Normalized 860C (1580F), 25 mm (1 In.) Round",4
541,542,AISI 5150 Steel,"Oil Quenched From 830C (1525F), 650C (1200F) Temper, 100 mm (4 In.) Round",793.0,525.0,21.0,6,Quenched (oil) & tempered – high-strength structural steel,,,,1,Steel database with labelled clusters,,,Ultimate tensile strength,MPa,Yield strength,MPa,Ductility,%,0.0,0.0,0.505,0.0,0.0,0.0,0.0,0.0,0.0,0.2249999999999999,0.035,0.04,0.0,0.0,0.0,0.0,0.8,0.8,97.595,0.0,0.0,0.0,0.0,0.0,0.0,0.0,0.0,0.0,0.0,0.0,0.0,0.0,0.0,0.0,0.0,0.0,,,"Oil Quenched From 830C (1525F), 650C (1200F) Temper, 100 mm (4 In.) Round",6
541,2967,AISI 5150 Steel,"Oil Quenched From 830C (1525F), 650C (1200F) Temper, 100 mm (4 In.) Round",793.0,525.0,21.0,6,Quenched (oil) & tempered – high-strength structural steel,,,,1,Steel database with labelled clusters,,,Ultimate tensile strength,MPa,Yield strength,MPa,Ductility,%,0.0,0.0,0.505,0.0,0.0,0.0,0.0,0.0,0.0,0.2249999999999999,0.035,0.04,0.0,0.0,0.0,0.0,0.8,0.8,97.595,0.0,0.0,0.0,0.0,0.0,0.0,0.0,0.0,0.0,0.0,0.0,0.0,0.0,0.0,0.0,0.0,0.0,,,"Oil Quenched From 830C (1525F), 650C (1200F) Temper, 100 mm (4 In.) Round",6
542,543,AISI 5150H Steel,"Oil Quenched From 830C (1525F), 595C (1100F) Temper, 100 mm (4 In.) Round",827.0,550.0,19.0,6,Quenched (oil) & tempered – high-strength structural steel,,,,1,Steel database with labelled clusters,,,Ultimate tensile strength,MPa,Yield strength,MPa,Ductility,%,0.0,0.0,0.505,0.0,0.0,0.0,0.0,0.0,0.0,0.2249999999999999,0.035,0.04,0.0,0.0,0.0,0.0,0.8,0.8,97.595,0.0,0.0,0.0,0.0,0.0,0.0,0.0,0.0,0.0,0.0,0.0,0.0,0.0,0.0,0.0,0.0,0.0,,,"Oil Quenched From 830C (1525F), 595C (1100F) Temper, 100 mm (4 In.) Round",6
542,3057,AISI 5150H Steel,"Oil Quenched From 830C (1525F), 595C (1100F) Temper, 100 mm (4 In.) Round",827.0,550.0,19.0,6,Quenched (oil) & tempered – high-strength structural steel,,,,1,Steel database with labelled clusters,,,Ultimate tensile strength,MPa,Yield strength,MPa,Ductility,%,0.0,0.0,0.505,0.0,0.0,0.0,0.0,0.0,0.0,0.2249999999999999,0.035,0.04,0.0,0.0,0.0,0.0,0.8,0.8,97.595,0.0,0.0,0.0,0.0,0.0,0.0,0.0,0.0,0.0,0.0,0.0,0.0,0.0,0.0,0.0,0.0,0.0,,,"Oil Quenched From 830C (1525F), 595C (1100F) Temper, 100 mm (4 In.) Round",6
543,544,AISI 5120H Steel,"Heat Treated, Machined To 25 mm, Pseudocarburized, Reheated To 775C (1430F), 150C (300F) Temper",834.0,635.0,14.0,0,Carburized – quenched (oil) – wear-resistant surface steel,,,,1,Steel database with labelled clusters,,,Ultimate tensile strength,MPa,Yield strength,MPa,Ductility,%,0.0,0.0,0.2,0.0,0.0,0.0,0.0,0.0,0.0,0.2249999999999999,0.035,0.04,0.0,0.0,0.0,0.0,0.8,0.8,97.9,0.0,0.0,0.0,0.0,0.0,0.0,0.0,0.0,0.0,0.0,0.0,0.0,0.0,0.0,0.0,0.0,0.0,,,"Heat Treated, Machined To 25 mm, Pseudocarburized, Reheated To 775C (1430F), 150C (300F) Temper",0
543,2374,AISI 5120H Steel,"Heat Treated, Machined To 25 mm, Pseudocarburized, Reheated To 775C (1430F), 150C (300F) Temper",834.0,635.0,14.0,0,Carburized – quenched (oil) – wear-resistant surface steel,,,,1,Steel database with labelled clusters,,,Ultimate tensile strength,MPa,Yield strength,MPa,Ductility,%,0.0,0.0,0.2,0.0,0.0,0.0,0.0,0.0,0.0,0.2249999999999999,0.035,0.04,0.0,0.0,0.0,0.0,0.8,0.8,97.9,0.0,0.0,0.0,0.0,0.0,0.0,0.0,0.0,0.0,0.0,0.0,0.0,0.0,0.0,0.0,0.0,0.0,,,"Heat Treated, Machined To 25 mm, Pseudocarburized, Reheated To 775C (1430F), 150C (300F) Temper",0
544,545,AISI 4820H Steel,"Mock Carburized, Reheated To 800C (1470F), 230C (450F) Temper, 13 mm (0.5 In.) Round",1415.0,1170.0,13.0,8,Carburized – quenched (oil) – wear-resistant surface steel (variant),,,,1,Steel database with labelled clusters,,,Ultimate tensile strength,MPa,Yield strength,MPa,Ductility,%,0.0,0.0,0.2,0.0,0.0,0.0,0.0,0.0,0.0,0.2249999999999999,0.035,0.04,0.0,0.0,0.0,0.0,0.0,0.6000000000000001,95.15,0.0,3.5,0.0,0.0,0.0,0.0,0.0,0.0,0.25,0.0,0.0,0.0,0.0,0.0,0.0,0.0,0.0,,,"Mock Carburized, Reheated To 800C (1470F), 230C (450F) Temper, 13 mm (0.5 In.) Round",8
544,2357,AISI 4820H Steel,"Mock Carburized, Reheated To 800C (1470F), 230C (450F) Temper, 13 mm (0.5 In.) Round",1415.0,1170.0,13.0,8,Carburized – quenched (oil) – wear-resistant surface steel (variant),,,,1,Steel database with labelled clusters,,,Ultimate tensile strength,MPa,Yield strength,MPa,Ductility,%,0.0,0.0,0.2,0.0,0.0,0.0,0.0,0.0,0.0,0.2249999999999999,0.035,0.04,0.0,0.0,0.0,0.0,0.0,0.6000000000000001,95.15,0.0,3.5,0.0,0.0,0.0,0.0,0.0,0.0,0.25,0.0,0.0,0.0,0.0,0.0,0.0,0.0,0.0,,,"Mock Carburized, Reheated To 800C (1470F), 230C (450F) Temper, 13 mm (0.5 In.) Round",8
545,546,AISI 5140 Steel,"Normalized, 50 mm (2 In.) Round",779.0,455.0,21.0,9,Normalized – general-purpose steel (round normalized stock),,,,1,Steel database with labelled clusters,,,Ultimate tensile strength,MPa,Yield strength,MPa,Ductility,%,0.0,0.0,0.405,0.0,0.0,0.0,0.0,0.0,0.0,0.2249999999999999,0.035,0.04,0.0,0.0,0.0,0.0,0.8,0.8,97.695,0.0,0.0,0.0,0.0,0.0,0.0,0.0,0.0,0.0,0.0,0.0,0.0,0.0,0.0,0.0,0.0,0.0,,,"Normalized, 50 mm (2 In.) Round",9
545,3104,AISI 5140 Steel,"Normalized, 50 mm (2 In.) Round",779.0,455.0,21.0,9,Normalized – general-purpose steel (round normalized stock),,,,1,Steel database with labelled clusters,,,Ultimate tensile strength,MPa,Yield strength,MPa,Ductility,%,0.0,0.0,0.405,0.0,0.0,0.0,0.0,0.0,0.0,0.2249999999999999,0.035,0.04,0.0,0.0,0.0,0.0,0.8,0.8,97.695,0.0,0.0,0.0,0.0,0.0,0.0,0.0,0.0,0.0,0.0,0.0,0.0,0.0,0.0,0.0,0.0,0.0,,,"Normalized, 50 mm (2 In.) Round",9
546,547,AISI 5150 Steel,"Normalized, 13 mm (0.5 In.) Round",903.0,565.0,21.0,9,Normalized – general-purpose steel (round normalized stock),,,,1,Steel database with labelled clusters,,,Ultimate tensile strength,MPa,Yield strength,MPa,Ductility,%,0.0,0.0,0.505,0.0,0.0,0.0,0.0,0.0,0.0,0.2249999999999999,0.035,0.04,0.0,0.0,0.0,0.0,0.8,0.8,97.595,0.0,0.0,0.0,0.0,0.0,0.0,0.0,0.0,0.0,0.0,0.0,0.0,0.0,0.0,0.0,0.0,0.0,,,"Normalized, 13 mm (0.5 In.) Round",9
546,2946,AISI 5150 Steel,"Normalized, 13 mm (0.5 In.) Round",903.0,565.0,21.0,9,Normalized – general-purpose steel (round normalized stock),,,,1,Steel database with labelled clusters,,,Ultimate tensile strength,MPa,Yield strength,MPa,Ductility,%,0.0,0.0,0.505,0.0,0.0,0.0,0.0,0.0,0.0,0.2249999999999999,0.035,0.04,0.0,0.0,0.0,0.0,0.8,0.8,97.595,0.0,0.0,0.0,0.0,0.0,0.0,0.0,0.0,0.0,0.0,0.0,0.0,0.0,0.0,0.0,0.0,0.0,,,"Normalized, 13 mm (0.5 In.) Round",9
547,548,AISI 5140H Steel,"Annealed 830C (1525F), 25 mm (1 In.) Round",570.0,290.0,28.0,7,Annealed – easy-to-machine – round annealed stock,,,,1,Steel database with labelled clusters,,,Ultimate tensile strength,MPa,Yield strength,MPa,Ductility,%,0.0,0.0,0.405,0.0,0.0,0.0,0.0,0.0,0.0,0.2249999999999999,0.035,0.04,0.0,0.0,0.0,0.0,0.8,0.8,97.695,0.0,0.0,0.0,0.0,0.0,0.0,0.0,0.0,0.0,0.0,0.0,0.0,0.0,0.0,0.0,0.0,0.0,,,"Annealed 830C (1525F), 25 mm (1 In.) Round",7
547,2944,AISI 5140H Steel,"Annealed 830C (1525F), 25 mm (1 In.) Round",570.0,290.0,28.0,7,Annealed – easy-to-machine – round annealed stock,,,,1,Steel database with labelled clusters,,,Ultimate tensile strength,MPa,Yield strength,MPa,Ductility,%,0.0,0.0,0.405,0.0,0.0,0.0,0.0,0.0,0.0,0.2249999999999999,0.035,0.04,0.0,0.0,0.0,0.0,0.8,0.8,97.695,0.0,0.0,0.0,0.0,0.0,0.0,0.0,0.0,0.0,0.0,0.0,0.0,0.0,0.0,0.0,0.0,0.0,,,"Annealed 830C (1525F), 25 mm (1 In.) Round",7
548,549,AISI 5140H Steel,"Oil Quenched 845C (1550F), 540C (1000F) Temper, 13 mm (0.5 In.) Round",1015.0,910.0,17.0,6,Quenched (oil) & tempered – high-strength structural steel,,,,1,Steel database with labelled clusters,,,Ultimate tensile strength,MPa,Yield strength,MPa,Ductility,%,0.0,0.0,0.405,0.0,0.0,0.0,0.0,0.0,0.0,0.2249999999999999,0.035,0.04,0.0,0.0,0.0,0.0,0.8,0.8,97.695,0.0,0.0,0.0,0.0,0.0,0.0,0.0,0.0,0.0,0.0,0.0,0.0,0.0,0.0,0.0,0.0,0.0,,,"Oil Quenched 845C (1550F), 540C (1000F) Temper, 13 mm (0.5 In.) Round",6
548,2926,AISI 5140H Steel,"Oil Quenched 845C (1550F), 540C (1000F) Temper, 13 mm (0.5 In.) Round",1015.0,910.0,17.0,6,Quenched (oil) & tempered – high-strength structural steel,,,,1,Steel database with labelled clusters,,,Ultimate tensile strength,MPa,Yield strength,MPa,Ductility,%,0.0,0.0,0.405,0.0,0.0,0.0,0.0,0.0,0.0,0.2249999999999999,0.035,0.04,0.0,0.0,0.0,0.0,0.8,0.8,97.695,0.0,0.0,0.0,0.0,0.0,0.0,0.0,0.0,0.0,0.0,0.0,0.0,0.0,0.0,0.0,0.0,0.0,,,"Oil Quenched 845C (1550F), 540C (1000F) Temper, 13 mm (0.5 In.) Round",6
549,550,AISI 5150 Steel,"Oil Quenched From 830C (1525F), 540C (1000F) Temper, 100 mm (4 In.) Round",862.0,595.0,20.0,6,Quenched (oil) & tempered – high-strength structural steel,,,,1,Steel database with labelled clusters,,,Ultimate tensile strength,MPa,Yield strength,MPa,Ductility,%,0.0,0.0,0.505,0.0,0.0,0.0,0.0,0.0,0.0,0.2249999999999999,0.035,0.04,0.0,0.0,0.0,0.0,0.8,0.8,97.595,0.0,0.0,0.0,0.0,0.0,0.0,0.0,0.0,0.0,0.0,0.0,0.0,0.0,0.0,0.0,0.0,0.0,,,"Oil Quenched From 830C (1525F), 540C (1000F) Temper, 100 mm (4 In.) Round",6
549,2961,AISI 5150 Steel,"Oil Quenched From 830C (1525F), 540C (1000F) Temper, 100 mm (4 In.) Round",862.0,595.0,20.0,6,Quenched (oil) & tempered – high-strength structural steel,,,,1,Steel database with labelled clusters,,,Ultimate tensile strength,MPa,Yield strength,MPa,Ductility,%,0.0,0.0,0.505,0.0,0.0,0.0,0.0,0.0,0.0,0.2249999999999999,0.035,0.04,0.0,0.0,0.0,0.0,0.8,0.8,97.595,0.0,0.0,0.0,0.0,0.0,0.0,0.0,0.0,0.0,0.0,0.0,0.0,0.0,0.0,0.0,0.0,0.0,,,"Oil Quenched From 830C (1525F), 540C (1000F) Temper, 100 mm (4 In.) Round",6
550,551,AISI 5150 Steel,"Oil Quenched From 830C (1525F), 595C (1100F) Temper, 100 mm (4 In.) Round",827.0,550.0,19.0,6,Quenched (oil) & tempered – high-strength structural steel,,,,1,Steel database with labelled clusters,,,Ultimate tensile strength,MPa,Yield strength,MPa,Ductility,%,0.0,0.0,0.505,0.0,0.0,0.0,0.0,0.0,0.0,0.2249999999999999,0.035,0.04,0.0,0.0,0.0,0.0,0.8,0.8,97.595,0.0,0.0,0.0,0.0,0.0,0.0,0.0,0.0,0.0,0.0,0.0,0.0,0.0,0.0,0.0,0.0,0.0,,,"Oil Quenched From 830C (1525F), 595C (1100F) Temper, 100 mm (4 In.) Round",6
550,3072,AISI 5150 Steel,"Oil Quenched From 830C (1525F), 595C (1100F) Temper, 100 mm (4 In.) Round",827.0,550.0,19.0,6,Quenched (oil) & tempered – high-strength structural steel,,,,1,Steel database with labelled clusters,,,Ultimate tensile strength,MPa,Yield strength,MPa,Ductility,%,0.0,0.0,0.505,0.0,0.0,0.0,0.0,0.0,0.0,0.2249999999999999,0.035,0.04,0.0,0.0,0.0,0.0,0.8,0.8,97.595,0.0,0.0,0.0,0.0,0.0,0.0,0.0,0.0,0.0,0.0,0.0,0.0,0.0,0.0,0.0,0.0,0.0,,,"Oil Quenched From 830C (1525F), 595C (1100F) Temper, 100 mm (4 In.) Round",6
551,552,AISI 5140H Steel,"Normalized, 25 mm (1 In.) Round",793.0,470.0,22.0,9,Normalized – general-purpose steel (round normalized stock),,,,1,Steel database with labelled clusters,,,Ultimate tensile strength,MPa,Yield strength,MPa,Ductility,%,0.0,0.0,0.405,0.0,0.0,0.0,0.0,0.0,0.0,0.2249999999999999,0.035,0.04,0.0,0.0,0.0,0.0,0.8,0.8,97.695,0.0,0.0,0.0,0.0,0.0,0.0,0.0,0.0,0.0,0.0,0.0,0.0,0.0,0.0,0.0,0.0,0.0,,,"Normalized, 25 mm (1 In.) Round",9
551,2949,AISI 5140H Steel,"Normalized, 25 mm (1 In.) Round",793.0,470.0,22.0,9,Normalized – general-purpose steel (round normalized stock),,,,1,Steel database with labelled clusters,,,Ultimate tensile strength,MPa,Yield strength,MPa,Ductility,%,0.0,0.0,0.405,0.0,0.0,0.0,0.0,0.0,0.0,0.2249999999999999,0.035,0.04,0.0,0.0,0.0,0.0,0.8,0.8,97.695,0.0,0.0,0.0,0.0,0.0,0.0,0.0,0.0,0.0,0.0,0.0,0.0,0.0,0.0,0.0,0.0,0.0,,,"Normalized, 25 mm (1 In.) Round",9
552,553,AISI 5140 Steel,Normalized 870C (1600F),793.0,475.0,22.0,4,Normalized (air cooled) – general-purpose steel,,,,1,Steel database with labelled clusters,,,Ultimate tensile strength,MPa,Yield strength,MPa,Ductility,%,0.0,0.0,0.405,0.0,0.0,0.0,0.0,0.0,0.0,0.2249999999999999,0.035,0.04,0.0,0.0,0.0,0.0,0.8,0.8,97.695,0.0,0.0,0.0,0.0,0.0,0.0,0.0,0.0,0.0,0.0,0.0,0.0,0.0,0.0,0.0,0.0,0.0,,,Normalized 870C (1600F),4
552,3151,AISI 5140 Steel,Normalized 870C (1600F),793.0,475.0,22.0,4,Normalized (air cooled) – general-purpose steel,,,,1,Steel database with labelled clusters,,,Ultimate tensile strength,MPa,Yield strength,MPa,Ductility,%,0.0,0.0,0.405,0.0,0.0,0.0,0.0,0.0,0.0,0.2249999999999999,0.035,0.04,0.0,0.0,0.0,0.0,0.8,0.8,97.695,0.0,0.0,0.0,0.0,0.0,0.0,0.0,0.0,0.0,0.0,0.0,0.0,0.0,0.0,0.0,0.0,0.0,,,Normalized 870C (1600F),4
553,554,AISI 5160 Steel,"Oil Quenched From 830C (1525F), 540C (1000F) Temper, 50 mm (2 In.) Round",1060.0,703.0,17.0,6,Quenched (oil) & tempered – high-strength structural steel,,,,1,Steel database with labelled clusters,,,Ultimate tensile strength,MPa,Yield strength,MPa,Ductility,%,0.0,0.0,0.6000000000000001,0.0,0.0,0.0,0.0,0.0,0.0,0.2249999999999999,0.035,0.04,0.0,0.0,0.0,0.0,0.8,0.875,97.425,0.0,0.0,0.0,0.0,0.0,0.0,0.0,0.0,0.0,0.0,0.0,0.0,0.0,0.0,0.0,0.0,0.0,,,"Oil Quenched From 830C (1525F), 540C (1000F) Temper, 50 mm (2 In.) Round",6
553,2038,AISI 5160 Steel,"Oil Quenched From 830C (1525F), 540C (1000F) Temper, 50 mm (2 In.) Round",1060.0,703.0,17.0,6,Quenched (oil) & tempered – high-strength structural steel,,,,1,Steel database with labelled clusters,,,Ultimate tensile strength,MPa,Yield strength,MPa,Ductility,%,0.0,0.0,0.6000000000000001,0.0,0.0,0.0,0.0,0.0,0.0,0.2249999999999999,0.035,0.04,0.0,0.0,0.0,0.0,0.8,0.875,97.425,0.0,0.0,0.0,0.0,0.0,0.0,0.0,0.0,0.0,0.0,0.0,0.0,0.0,0.0,0.0,0.0,0.0,,,"Oil Quenched From 830C (1525F), 540C (1000F) Temper, 50 mm (2 In.) Round",6
554,555,AISI 5150H Steel,"Oil Quenched From 830C (1525F), 540C (1000F) Temper, 100 mm (4 In.) Round",862.0,595.0,20.0,6,Quenched (oil) & tempered – high-strength structural steel,,,,1,Steel database with labelled clusters,,,Ultimate tensile strength,MPa,Yield strength,MPa,Ductility,%,0.0,0.0,0.505,0.0,0.0,0.0,0.0,0.0,0.0,0.2249999999999999,0.035,0.04,0.0,0.0,0.0,0.0,0.8,0.8,97.595,0.0,0.0,0.0,0.0,0.0,0.0,0.0,0.0,0.0,0.0,0.0,0.0,0.0,0.0,0.0,0.0,0.0,,,"Oil Quenched From 830C (1525F), 540C (1000F) Temper, 100 mm (4 In.) Round",6
554,3056,AISI 5150H Steel,"Oil Quenched From 830C (1525F), 540C (1000F) Temper, 100 mm (4 In.) Round",862.0,595.0,20.0,6,Quenched (oil) & tempered – high-strength structural steel,,,,1,Steel database with labelled clusters,,,Ultimate tensile strength,MPa,Yield strength,MPa,Ductility,%,0.0,0.0,0.505,0.0,0.0,0.0,0.0,0.0,0.0,0.2249999999999999,0.035,0.04,0.0,0.0,0.0,0.0,0.8,0.8,97.595,0.0,0.0,0.0,0.0,0.0,0.0,0.0,0.0,0.0,0.0,0.0,0.0,0.0,0.0,0.0,0.0,0.0,,,"Oil Quenched From 830C (1525F), 540C (1000F) Temper, 100 mm (4 In.) Round",6
555,556,AISI 5150 Steel,"Oil Quenched From 830C (1525F), 595C (1100F) Temper, 50 mm (2 In.) Round",876.0,600.0,20.0,6,Quenched (oil) & tempered – high-strength structural steel,,,,1,Steel database with labelled clusters,,,Ultimate tensile strength,MPa,Yield strength,MPa,Ductility,%,0.0,0.0,0.505,0.0,0.0,0.0,0.0,0.0,0.0,0.2249999999999999,0.035,0.04,0.0,0.0,0.0,0.0,0.8,0.8,97.595,0.0,0.0,0.0,0.0,0.0,0.0,0.0,0.0,0.0,0.0,0.0,0.0,0.0,0.0,0.0,0.0,0.0,,,"Oil Quenched From 830C (1525F), 595C (1100F) Temper, 50 mm (2 In.) Round",6
555,3025,AISI 5150 Steel,"Oil Quenched From 830C (1525F), 595C (1100F) Temper, 50 mm (2 In.) Round",876.0,600.0,20.0,6,Quenched (oil) & tempered – high-strength structural steel,,,,1,Steel database with labelled clusters,,,Ultimate tensile strength,MPa,Yield strength,MPa,Ductility,%,0.0,0.0,0.505,0.0,0.0,0.0,0.0,0.0,0.0,0.2249999999999999,0.035,0.04,0.0,0.0,0.0,0.0,0.8,0.8,97.595,0.0,0.0,0.0,0.0,0.0,0.0,0.0,0.0,0.0,0.0,0.0,0.0,0.0,0.0,0.0,0.0,0.0,,,"Oil Quenched From 830C (1525F), 595C (1100F) Temper, 50 mm (2 In.) Round",6
556,557,AISI 5140H Steel,"Oil Quenched 845C (1550F), 540C (1000F) Temper, 50 mm (2 In.) Round",883.0,689.0,19.0,6,Quenched (oil) & tempered – high-strength structural steel,,,,1,Steel database with labelled clusters,,,Ultimate tensile strength,MPa,Yield strength,MPa,Ductility,%,0.0,0.0,0.405,0.0,0.0,0.0,0.0,0.0,0.0,0.2249999999999999,0.035,0.04,0.0,0.0,0.0,0.0,0.8,0.8,97.695,0.0,0.0,0.0,0.0,0.0,0.0,0.0,0.0,0.0,0.0,0.0,0.0,0.0,0.0,0.0,0.0,0.0,,,"Oil Quenched 845C (1550F), 540C (1000F) Temper, 50 mm (2 In.) Round",6
556,2964,AISI 5140H Steel,"Oil Quenched 845C (1550F), 540C (1000F) Temper, 50 mm (2 In.) Round",883.0,689.0,19.0,6,Quenched (oil) & tempered – high-strength structural steel,,,,1,Steel database with labelled clusters,,,Ultimate tensile strength,MPa,Yield strength,MPa,Ductility,%,0.0,0.0,0.405,0.0,0.0,0.0,0.0,0.0,0.0,0.2249999999999999,0.035,0.04,0.0,0.0,0.0,0.0,0.8,0.8,97.695,0.0,0.0,0.0,0.0,0.0,0.0,0.0,0.0,0.0,0.0,0.0,0.0,0.0,0.0,0.0,0.0,0.0,,,"Oil Quenched 845C (1550F), 540C (1000F) Temper, 50 mm (2 In.) Round",6
557,558,AISI 5140 Steel,"Oil Quenched 845C (1550F), 595C (1100F) Temper, 13 mm (0.5 In.) Round",896.0,779.0,20.0,6,Quenched (oil) & tempered – high-strength structural steel,,,,1,Steel database with labelled clusters,,,Ultimate tensile strength,MPa,Yield strength,MPa,Ductility,%,0.0,0.0,0.405,0.0,0.0,0.0,0.0,0.0,0.0,0.2249999999999999,0.035,0.04,0.0,0.0,0.0,0.0,0.8,0.8,97.695,0.0,0.0,0.0,0.0,0.0,0.0,0.0,0.0,0.0,0.0,0.0,0.0,0.0,0.0,0.0,0.0,0.0,,,"Oil Quenched 845C (1550F), 595C (1100F) Temper, 13 mm (0.5 In.) Round",6
557,2956,AISI 5140 Steel,"Oil Quenched 845C (1550F), 595C (1100F) Temper, 13 mm (0.5 In.) Round",896.0,779.0,20.0,6,Quenched (oil) & tempered – high-strength structural steel,,,,1,Steel database with labelled clusters,,,Ultimate tensile strength,MPa,Yield strength,MPa,Ductility,%,0.0,0.0,0.405,0.0,0.0,0.0,0.0,0.0,0.0,0.2249999999999999,0.035,0.04,0.0,0.0,0.0,0.0,0.8,0.8,97.695,0.0,0.0,0.0,0.0,0.0,0.0,0.0,0.0,0.0,0.0,0.0,0.0,0.0,0.0,0.0,0.0,0.0,,,"Oil Quenched 845C (1550F), 595C (1100F) Temper, 13 mm (0.5 In.) Round",6
558,559,AISI 4820H Steel,"Mock Carburized, Reheated To 800C (1470F), 150C (300F) Temper, 50 mm (2 In.) Round",938.0,640.0,19.0,8,Carburized – quenched (oil) – wear-resistant surface steel (variant),,,,1,Steel database with labelled clusters,,,Ultimate tensile strength,MPa,Yield strength,MPa,Ductility,%,0.0,0.0,0.2,0.0,0.0,0.0,0.0,0.0,0.0,0.2249999999999999,0.035,0.04,0.0,0.0,0.0,0.0,0.0,0.6000000000000001,95.15,0.0,3.5,0.0,0.0,0.0,0.0,0.0,0.0,0.25,0.0,0.0,0.0,0.0,0.0,0.0,0.0,0.0,,,"Mock Carburized, Reheated To 800C (1470F), 150C (300F) Temper, 50 mm (2 In.) Round",8
558,2394,AISI 4820H Steel,"Mock Carburized, Reheated To 800C (1470F), 150C (300F) Temper, 50 mm (2 In.) Round",938.0,640.0,19.0,8,Carburized – quenched (oil) – wear-resistant surface steel (variant),,,,1,Steel database with labelled clusters,,,Ultimate tensile strength,MPa,Yield strength,MPa,Ductility,%,0.0,0.0,0.2,0.0,0.0,0.0,0.0,0.0,0.0,0.2249999999999999,0.035,0.04,0.0,0.0,0.0,0.0,0.0,0.6000000000000001,95.15,0.0,3.5,0.0,0.0,0.0,0.0,0.0,0.0,0.25,0.0,0.0,0.0,0.0,0.0,0.0,0.0,0.0,,,"Mock Carburized, Reheated To 800C (1470F), 150C (300F) Temper, 50 mm (2 In.) Round",8
