Repository: Azhi-ss/SteelScientist

# Steel Labelled Clusters Dataset

This directory contains the cleaned steel labelled-clusters dataset used by
`regression/steel_labelled_clusters_regression.py`.

## Files

| File | Rows | Description |
|------|------|-------------|
| `raw/Steel database with labelled clusters.xlsx` | 3234 | Original spreadsheet. |
| `full_with_duplicates.csv` | 3234 | Raw spreadsheet mapped to the project regression schema. |
| `clean.csv` | 1943 | Strictly deduplicated regression mother table. |
| `train.csv` | 1554 | Fixed 8:2 training split generated from `clean.csv`. |
| `val.csv` | 389 | Fixed 8:2 validation split generated from `clean.csv`. |

File: datasets/steel_labelled_clusters/full_with_duplicates.csv (part 15 of 40)
DOIs,Files,problem,status,Table_topic,title,abstract,Material,Tensile_name,Tensile_value,Tensile_unit,Yield_name,Yield_value,Yield_unit,Elongation_name,Elongation_value,Elongation_unit,H,B,C,N,O,F,Na,Mg,Al,Si,P,S,Cl,Ca,Ti,V,Cr,Mn,Fe,Co,Ni,Cu,Zn,As,Y,Zr,Nb,Mo,Sn,Sb,La,Ce,Ta,W,Pb,Bi,Other_ele,Text_addition,Text,actions,source_entry,cluster_number,cluster_label,cluster_number_0_to_11
,,,1,Steel database with labelled clusters,,,AISI 1340 Steel,Ultimate tensile strength,910.0,MPa,Yield strength,565.0,MPa,Ductility,20.0,%,0.0,0.0,0.405,0.0,0.0,0.0,0.0,0.0,0.0,0.25,0.035,0.04,0.0,0.0,0.0,0.0,0.0,1.75,97.52,0.0,0.0,0.0,0.0,0.0,0.0,0.0,0.0,0.0,0.0,0.0,0.0,0.0,0.0,0.0,0.0,0.0,,,"Normalized At 870C (1600F), Air Cooled, 13 mm (0.5 In.) Round","Normalized At 870C (1600F), Air Cooled, 13 mm (0.5 In.) Round",1068,4,Normalized (air cooled) – general-purpose steel,4
,,,1,Steel database with labelled clusters,,,AISI 1340H Steel,Ultimate tensile strength,827.0,MPa,Yield strength,496.0,MPa,Ductility,21.0,%,0.0,0.0,0.405,0.0,0.0,0.0,0.0,0.0,0.0,0.25,0.035,0.04,0.0,0.0,0.0,0.0,0.0,1.75,97.52,0.0,0.0,0.0,0.0,0.0,0.0,0.0,0.0,0.0,0.0,0.0,0.0,0.0,0.0,0.0,0.0,0.0,,,"Normalized At 870C (1600F), Air Cooled, 100 mm (4 In.) Round","Normalized At 870C (1600F), Air Cooled, 100 mm (4 In.) Round",1069,4,Normalized (air cooled) – general-purpose steel,4
,,,1,Steel database with labelled clusters,,,AISI 1340H Steel,Ultimate tensile strength,731.0,MPa,Yield strength,552.0,MPa,Ductility,25.0,%,0.0,0.0,0.405,0.0,0.0,0.0,0.0,0.0,0.0,0.25,0.035,0.04,0.0,0.0,0.0,0.0,0.0,1.75,97.52,0.0,0.0,0.0,0.0,0.0,0.0,0.0,0.0,0.0,0.0,0.0,0.0,0.0,0.0,0.0,0.0,0.0,,,"Oil Quenched From 830C (1525F), 650C (1200F) Temper, 50 mm (2 In.) Round","Oil Quenched From 830C (1525F), 650C (1200F) Temper, 50 mm (2 In.) Round",1070,6,Quenched (oil) & tempered – high-strength structural steel,6
,,,1,Steel database with labelled clusters,,,AISI 9840 Steel,Ultimate tensile strength,965.0,MPa,Yield strength,825.0,MPa,Ductility,19.0,%,0.0,0.0,0.405,0.0,0.0,0.0,0.0,0.0,0.0,0.2249999999999999,0.035,0.04,0.0,0.0,0.0,0.0,0.8,0.8,96.445,0.0,1.0,0.0,0.0,0.0,0.0,0.0,0.0,0.25,0.0,0.0,0.0,0.0,0.0,0.0,0.0,0.0,,,"650C (1200F) Temper, 25 mm (1 In.) Round","650C (1200F) Temper, 25 mm (1 In.) Round",1071,0,Carburized – quenched (oil) – wear-resistant surface steel,0
,,,1,Steel database with labelled clusters,,,AISI Grade 18Ni (200) Maraging Steel,Ultimate tensile strength,1723.0,MPa,Yield strength,1690.0,MPa,Ductility,8.0,%,0.0,0.0,0.03,0.0,0.0,0.0,0.0,0.0,0.1,0.1,0.01,0.01,0.0,0.0,0.2,0.0,0.0,0.1,69.19,8.5,18.5,0.0,0.0,0.0,0.0,0.01,0.0,3.25,0.0,0.0,0.0,0.0,0.0,0.0,0.0,0.0,,,"Aged, 150 mm Square Bar, Tested In Transverse Direction","Aged, 150 mm Square Bar, Tested In Transverse Direction",1072,2,Quenched (oil) – general-purpose steel (tested),2
,,,1,Steel database with labelled clusters,,,AISI E9310H Steel,Ultimate tensile strength,993.0,MPa,Yield strength,731.0,MPa,Ductility,17.0,%,0.0,0.0,0.1,0.0,0.0,0.0,0.0,0.0,0.0,0.2249999999999999,0.0,0.05,0.0,0.0,0.0,0.0,1.225,0.55,94.485,0.0,3.25,0.0,0.0,0.0,0.0,0.0,0.0,0.1149999999999999,0.0,0.0,0.0,0.0,0.0,0.0,0.0,0.0,,,"Mock Carburized, 790C (1450F) Reheat, 230C (450F) Temper, 50 mm (2 In.) Round","Mock Carburized, 790C (1450F) Reheat, 230C (450F) Temper, 50 mm (2 In.) Round",1073,8,Carburized – quenched (oil) – wear-resistant surface steel (variant),8
,,,1,Steel database with labelled clusters,,,AISI 8740H Steel,Ultimate tensile strength,965.0,MPa,Yield strength,876.0,MPa,Ductility,19.0,%,0.0,0.0,0.405,0.0,0.0,0.0,0.0,0.0,0.0,0.2249999999999999,0.035,0.04,0.0,0.0,0.0,0.0,0.5,0.875,97.12,0.0,0.55,0.0,0.0,0.0,0.0,0.0,0.0,0.25,0.0,0.0,0.0,0.0,0.0,0.0,0.0,0.0,,,"Oil Quenched 830C (1525F), 650C (1200F) Temper, 13 mm (0.5 In.) Round","Oil Quenched 830C (1525F), 650C (1200F) Temper, 13 mm (0.5 In.) Round",1074,6,Quenched (oil) & tempered – high-strength structural steel,6
,,,1,Steel database with labelled clusters,,,AISI Grade 18Ni (200) Maraging Steel,Ultimate tensile strength,1750.0,MPa,Yield strength,1710.0,MPa,Ductility,11.0,%,0.0,0.0,0.03,0.0,0.0,0.0,0.0,0.0,0.1,0.1,0.01,0.01,0.0,0.0,0.2,0.0,0.0,0.1,69.19,8.5,18.5,0.0,0.0,0.0,0.0,0.01,0.0,3.25,0.0,0.0,0.0,0.0,0.0,0.0,0.0,0.0,,,"Aged, 75 mm Round Bar, Tested In Longitudinal Direction","Aged, 75 mm Round Bar, Tested In Longitudinal Direction",1075,2,Quenched (oil) – general-purpose steel (tested),2
,,,1,Steel database with labelled clusters,,,AISI 8740H Steel,Ultimate tensile strength,695.0,MPa,Yield strength,415.0,MPa,Ductility,22.0,%,0.0,0.0,0.405,0.0,0.0,0.0,0.0,0.0,0.0,0.2249999999999999,0.035,0.04,0.0,0.0,0.0,0.0,0.5,0.875,97.12,0.0,0.55,0.0,0.0,0.0,0.0,0.0,0.0,0.25,0.0,0.0,0.0,0.0,0.0,0.0,0.0,0.0,,,Annealed 815C (1500F),Annealed 815C (1500F),1076,7,Annealed – easy-to-machine – round annealed stock,7
,,,1,Steel database with labelled clusters,,,AISI 9255 Steel,Ultimate tensile strength,1035.0,MPa,Yield strength,814.0,MPa,Ductility,19.0,%,0.0,0.0,0.55,0.0,0.0,0.0,0.0,0.0,0.0,2.0,0.035,0.04,0.0,0.0,0.0,0.0,0.0,0.825,96.55,0.0,0.0,0.0,0.0,0.0,0.0,0.0,0.0,0.0,0.0,0.0,0.0,0.0,0.0,0.0,0.0,0.0,,,"Oil Quenched From 885C (1625F), 595C (1100F) Temper, 25 mm (1 In.) Round","Oil Quenched From 885C (1625F), 595C (1100F) Temper, 25 mm (1 In.) Round",1077,6,Quenched (oil) & tempered – high-strength structural steel,6
,,,1,Steel database with labelled clusters,,,AISI E9310H Steel,Ultimate tensile strength,1076.0,MPa,Yield strength,917.0,MPa,Ductility,15.0,%,0.0,0.0,0.1,0.0,0.0,0.0,0.0,0.0,0.0,0.2249999999999999,0.0,0.05,0.0,0.0,0.0,0.0,1.225,0.55,94.485,0.0,3.25,0.0,0.0,0.0,0.0,0.0,0.0,0.1149999999999999,0.0,0.0,0.0,0.0,0.0,0.0,0.0,0.0,,,"Normalized, Machined To 25 mm (1 In.) Rounds, Pseudocarburized, 800C (1470F) Reheat, 150C (300F) Temper","Normalized, Machined To 25 mm (1 In.) Rounds, Pseudocarburized, 800C (1470F) Reheat, 150C (300F) Temper",1078,0,Carburized – quenched (oil) – wear-resistant surface steel,0
,,,1,Steel database with labelled clusters,,,AISI E9310 Steel,Ultimate tensile strength,910.0,MPa,Yield strength,660.0,MPa,Ductility,20.0,%,0.0,0.0,0.105,0.0,0.0,0.0,0.0,0.0,0.0,0.275,0.025,0.025,0.0,0.0,0.0,0.0,1.2,0.55,94.455,0.0,3.25,0.0,0.0,0.0,0.0,0.0,0.0,0.1149999999999999,0.0,0.0,0.0,0.0,0.0,0.0,0.0,0.0,,,"Mock Carburized, 790C (1450F) Reheat, 230C (450F) Temper, 100 mm (4 In.) Round","Mock Carburized, 790C (1450F) Reheat, 230C (450F) Temper, 100 mm (4 In.) Round",1079,8,Carburized – quenched (oil) – wear-resistant surface steel (variant),8
,,,1,Steel database with labelled clusters,,,AISI Grade 18Ni (350) Maraging Steel,Ultimate tensile strength,2415.0,MPa,Yield strength,2363.0,MPa,Ductility,7.0,%,0.0,0.0,0.03,0.0,0.0,0.0,0.0,0.0,0.1,0.1,0.01,0.01,0.0,0.0,1.4,0.0,0.0,0.1,62.94,12.0,18.5,0.0,0.0,0.0,0.0,0.01,0.0,4.8,0.0,0.0,0.0,0.0,0.0,0.0,0.0,0.0,,,"Aged, At Rt, Tested Longitudinal, Round Bar 16 mm","Aged, At Rt, Tested Longitudinal, Round Bar 16 mm",1080,2,Quenched (oil) – general-purpose steel (tested),2
,,,1,Steel database with labelled clusters,,,AISI E9310H Steel,Ultimate tensile strength,1089.0,MPa,Yield strength,848.0,MPa,Ductility,16.0,%,0.0,0.0,0.1,0.0,0.0,0.0,0.0,0.0,0.0,0.2249999999999999,0.0,0.05,0.0,0.0,0.0,0.0,1.225,0.55,94.485,0.0,3.25,0.0,0.0,0.0,0.0,0.0,0.0,0.1149999999999999,0.0,0.0,0.0,0.0,0.0,0.0,0.0,0.0,,,"Mock Carburized, 790C (1450F) Reheat, 230C (450F) Temper, 25 mm (1 In.) Round","Mock Carburized, 790C (1450F) Reheat, 230C (450F) Temper, 25 mm (1 In.) Round",1081,8,Carburized – quenched (oil) – wear-resistant surface steel (variant),8
,,,1,Steel database with labelled clusters,,,AISI 1340H Steel,Ultimate tensile strength,710.0,MPa,Yield strength,490.0,MPa,Ductility,25.0,%,0.0,0.0,0.405,0.0,0.0,0.0,0.0,0.0,0.0,0.25,0.035,0.04,0.0,0.0,0.0,0.0,0.0,1.75,97.52,0.0,0.0,0.0,0.0,0.0,0.0,0.0,0.0,0.0,0.0,0.0,0.0,0.0,0.0,0.0,0.0,0.0,,,"Oil Quenched From 830C (1525F), 595C (1100F) Temper, 100 mm (4 In.) Round","Oil Quenched From 830C (1525F), 595C (1100F) Temper, 100 mm (4 In.) Round",1082,6,Quenched (oil) & tempered – high-strength structural steel,6
,,,1,Steel database with labelled clusters,,,AISI E9310H Steel,Ultimate tensile strength,1227.0,MPa,Yield strength,1010.0,MPa,Ductility,15.0,%,0.0,0.0,0.1,0.0,0.0,0.0,0.0,0.0,0.0,0.2249999999999999,0.0,0.05,0.0,0.0,0.0,0.0,1.225,0.55,94.485,0.0,3.25,0.0,0.0,0.0,0.0,0.0,0.0,0.1149999999999999,0.0,0.0,0.0,0.0,0.0,0.0,0.0,0.0,,,"Direct Quenched From Pot, Tempered At 230C (450F), 0.99 mm Case Depth","Direct Quenched From Pot, Tempered At 230C (450F), 0.99 mm Case Depth",1083,5,Carburized – quenched (oil) – wear-resistant surface steel (variant),5
,,,1,Steel database with labelled clusters,,,AISI E9310H Steel,Ultimate tensile strength,1000.0,MPa,Yield strength,745.0,MPa,Ductility,18.0,%,0.0,0.0,0.1,0.0,0.0,0.0,0.0,0.0,0.0,0.2249999999999999,0.0,0.05,0.0,0.0,0.0,0.0,1.225,0.55,94.485,0.0,3.25,0.0,0.0,0.0,0.0,0.0,0.0,0.1149999999999999,0.0,0.0,0.0,0.0,0.0,0.0,0.0,0.0,,,"Mock Carburized, 790C (1450F) Reheat, 150C (300F) Temper, 50 mm (2 In.) Round","Mock Carburized, 790C (1450F) Reheat, 150C (300F) Temper, 50 mm (2 In.) Round",1084,8,Carburized – quenched (oil) – wear-resistant surface steel (variant),8
,,,1,Steel database with labelled clusters,,,AISI Grade 18Ni (250) Maraging Steel,Ultimate tensile strength,1844.0,MPa,Yield strength,1784.0,MPa,Ductility,11.0,%,0.0,0.0,0.03,0.0,0.0,0.0,0.0,0.0,0.1,0.1,0.01,0.01,0.0,0.0,0.4,0.0,0.0,0.1,68.44,7.5,18.5,0.0,0.0,0.0,0.0,0.01,0.0,4.8,0.0,0.0,0.0,0.0,0.0,0.0,0.0,0.0,,,"Aged, 32 mm Round Bar, Tested Longitudinal","Aged, 32 mm Round Bar, Tested Longitudinal",1085,2,Quenched (oil) – general-purpose steel (tested),2
,,,1,Steel database with labelled clusters,,,AISI Grade 18Ni (250) Maraging Steel,Ultimate tensile strength,1865.0,MPa,Yield strength,1809.0,MPa,Ductility,4.0,%,0.0,0.0,0.03,0.0,0.0,0.0,0.0,0.0,0.1,0.1,0.01,0.01,0.0,0.0,0.4,0.0,0.0,0.1,68.44,7.5,18.5,0.0,0.0,0.0,0.0,0.01,0.0,4.8,0.0,0.0,0.0,0.0,0.0,0.0,0.0,0.0,,,"3.18 mm Thick Sheet, Solution Annealed At 815C (1500F) For 30 Minutes, Air Cooled, Aged At 510C (950F) For 3 Hours","3.18 mm Thick Sheet, Solution Annealed At 815C (1500F) For 30 Minutes, Air Cooled, Aged At 510C (950F) For 3 Hours",1086,0,Carburized – quenched (oil) – wear-resistant surface steel,0
,,,1,Steel database with labelled clusters,,,AISI Grade 18Ni (350) Maraging Steel,Ultimate tensile strength,2451.0,MPa,Yield strength,2395.0,MPa,Ductility,3.0,%,0.0,0.0,0.03,0.0,0.0,0.0,0.0,0.0,0.1,0.1,0.01,0.01,0.0,0.0,1.4,0.0,0.0,0.1,62.94,12.0,18.5,0.0,0.0,0.0,0.0,0.01,0.0,4.8,0.0,0.0,0.0,0.0,0.0,0.0,0.0,0.0,,,"Aged, At Rt, Tested Transverse, Sheet 6 mm Thick","Aged, At Rt, Tested Transverse, Sheet 6 mm Thick",1087,2,Quenched (oil) – general-purpose steel (tested),2
,,,1,Steel database with labelled clusters,,,AISI Grade 18Ni (250) Maraging Steel,Ultimate tensile strength,1824.0,MPa,Yield strength,1764.0,MPa,Ductility,11.0,%,0.0,0.0,0.03,0.0,0.0,0.0,0.0,0.0,0.1,0.1,0.01,0.01,0.0,0.0,0.4,0.0,0.0,0.1,68.44,7.5,18.5,0.0,0.0,0.0,0.0,0.01,0.0,4.8,0.0,0.0,0.0,0.0,0.0,0.0,0.0,0.0,,,"Aged, 16 mm Round Bar, Tested Longitudinal","Aged, 16 mm Round Bar, Tested Longitudinal",1088,2,Quenched (oil) – general-purpose steel (tested),2
,,,1,Steel database with labelled clusters,,,AISI 1340H Steel,Ultimate tensile strength,703.0,MPa,Yield strength,496.0,MPa,Ductility,26.0,%,0.0,0.0,0.405,0.0,0.0,0.0,0.0,0.0,0.0,0.25,0.035,0.04,0.0,0.0,0.0,0.0,0.0,1.75,97.52,0.0,0.0,0.0,0.0,0.0,0.0,0.0,0.0,0.0,0.0,0.0,0.0,0.0,0.0,0.0,0.0,0.0,,,"Oil Quenched From 830C (1525F), 650C (1200F) Temper, 100 mm (4 In.) Round","Oil Quenched From 830C (1525F), 650C (1200F) Temper, 100 mm (4 In.) Round",1089,6,Quenched (oil) & tempered – high-strength structural steel,6
,,,1,Steel database with labelled clusters,,,AISI 1340 Steel,Ultimate tensile strength,752.0,MPa,Yield strength,565.0,MPa,Ductility,24.0,%,0.0,0.0,0.405,0.0,0.0,0.0,0.0,0.0,0.0,0.25,0.035,0.04,0.0,0.0,0.0,0.0,0.0,1.75,97.52,0.0,0.0,0.0,0.0,0.0,0.0,0.0,0.0,0.0,0.0,0.0,0.0,0.0,0.0,0.0,0.0,0.0,,,"Oil Quenched From 830C (1525F), 595C (1100F) Temper, 50 mm (2 In.) Round","Oil Quenched From 830C (1525F), 595C (1100F) Temper, 50 mm (2 In.) Round",1090,6,Quenched (oil) & tempered – high-strength structural steel,6
,,,1,Steel database with labelled clusters,,,AISI E9310 Steel,Ultimate tensile strength,1203.0,MPa,Yield strength,958.0,MPa,Ductility,15.0,%,0.0,0.0,0.105,0.0,0.0,0.0,0.0,0.0,0.0,0.275,0.025,0.025,0.0,0.0,0.0,0.0,1.2,0.55,94.455,0.0,3.25,0.0,0.0,0.0,0.0,0.0,0.0,0.1149999999999999,0.0,0.0,0.0,0.0,0.0,0.0,0.0,0.0,,,"Double Quenched And Tempered At 150C (300F), 1.4 mm Case Depth","Double Quenched And Tempered At 150C (300F), 1.4 mm Case Depth",1091,5,Carburized – quenched (oil) – wear-resistant surface steel (variant),5
,,,1,Steel database with labelled clusters,,,AISI 8740H Steel,Ultimate tensile strength,931.0,MPa,Yield strength,605.0,MPa,Ductility,16.0,%,0.0,0.0,0.405,0.0,0.0,0.0,0.0,0.0,0.0,0.2249999999999999,0.035,0.04,0.0,0.0,0.0,0.0,0.5,0.875,97.12,0.0,0.55,0.0,0.0,0.0,0.0,0.0,0.0,0.25,0.0,0.0,0.0,0.0,0.0,0.0,0.0,0.0,,,"Normalized 870C (1600F), 25 mm (1 In.) Round","Normalized 870C (1600F), 25 mm (1 In.) Round",1092,4,Normalized (air cooled) – general-purpose steel,4
,,,1,Steel database with labelled clusters,,,AISI Grade 18Ni (250) Maraging Steel,Ultimate tensile strength,1931.0,MPa,Yield strength,1844.0,MPa,Ductility,4.0,%,0.0,0.0,0.03,0.0,0.0,0.0,0.0,0.0,0.1,0.1,0.01,0.01,0.0,0.0,0.4,0.0,0.0,0.1,68.44,7.5,18.5,0.0,0.0,0.0,0.0,0.01,0.0,4.8,0.0,0.0,0.0,0.0,0.0,0.0,0.0,0.0,,,"3.18 mm Thick Sheet, Solution Annealed At 815C (1500F) For 30 Minutes, Air Cooled, Aged At 480C (900F) For 6 Hours","3.18 mm Thick Sheet, Solution Annealed At 815C (1500F) For 30 Minutes, Air Cooled, Aged At 480C (900F) For 6 Hours",1093,0,Carburized – quenched (oil) – wear-resistant surface steel,0
,,,1,Steel database with labelled clusters,,,AISI 1340 Steel,Ultimate tensile strength,827.0,MPa,Yield strength,524.0,MPa,Ductility,23.0,%,0.0,0.0,0.405,0.0,0.0,0.0,0.0,0.0,0.0,0.25,0.035,0.04,0.0,0.0,0.0,0.0,0.0,1.75,97.52,0.0,0.0,0.0,0.0,0.0,0.0,0.0,0.0,0.0,0.0,0.0,0.0,0.0,0.0,0.0,0.0,0.0,,,"Normalized At 870C (1600F), Air Cooled, 50 mm (2 In.) Round","Normalized At 870C (1600F), Air Cooled, 50 mm (2 In.) Round",1094,4,Normalized (air cooled) – general-purpose steel,4
,,,1,Steel database with labelled clusters,,,AISI 1340H Steel,Ultimate tensile strength,752.0,MPa,Yield strength,565.0,MPa,Ductility,24.0,%,0.0,0.0,0.405,0.0,0.0,0.0,0.0,0.0,0.0,0.25,0.035,0.04,0.0,0.0,0.0,0.0,0.0,1.75,97.52,0.0,0.0,0.0,0.0,0.0,0.0,0.0,0.0,0.0,0.0,0.0,0.0,0.0,0.0,0.0,0.0,0.0,,,"Oil Quenched From 830C (1525F), 595C (1100F) Temper, 50 mm (2 In.) Round","Oil Quenched From 830C (1525F), 595C (1100F) Temper, 50 mm (2 In.) Round",1095,6,Quenched (oil) & tempered – high-strength structural steel,6
,,,1,Steel database with labelled clusters,,,AISI Grade 18Ni (250) Maraging Steel,Ultimate tensile strength,1810.0,MPa,Yield strength,1770.0,MPa,Ductility,4.0,%,0.0,0.0,0.03,0.0,0.0,0.0,0.0,0.0,0.1,0.1,0.01,0.01,0.0,0.0,0.4,0.0,0.0,0.1,68.44,7.5,18.5,0.0,0.0,0.0,0.0,0.01,0.0,4.8,0.0,0.0,0.0,0.0,0.0,0.0,0.0,0.0,,,"3.18 mm Thick Sheet, Solution Annealed At 815C (1500F) For 30 Minutes, Air Cooled, Aged At 455C (850F) For 3 Hours","3.18 mm Thick Sheet, Solution Annealed At 815C (1500F) For 30 Minutes, Air Cooled, Aged At 455C (850F) For 3 Hours",1096,0,Carburized – quenched (oil) – wear-resistant surface steel,0
,,,1,Steel database with labelled clusters,,,AISI Grade 18Ni (200) Maraging Steel,Ultimate tensile strength,1824.0,MPa,Yield strength,1760.0,MPa,Ductility,12.0,%,0.0,0.0,0.03,0.0,0.0,0.0,0.0,0.0,0.1,0.1,0.01,0.01,0.0,0.0,0.2,0.0,0.0,0.1,69.19,8.5,18.5,0.0,0.0,0.0,0.0,0.01,0.0,3.25,0.0,0.0,0.0,0.0,0.0,0.0,0.0,0.0,,,"Aged, 16 mm Round Bar, Tested In Longitudinal Direction","Aged, 16 mm Round Bar, Tested In Longitudinal Direction",1097,2,Quenched (oil) – general-purpose steel (tested),2
,,,1,Steel database with labelled clusters,,,AISI Grade 18Ni (250) Maraging Steel,Ultimate tensile strength,1731.0,MPa,Yield strength,1693.0,MPa,Ductility,10.0,%,0.0,0.0,0.03,0.0,0.0,0.0,0.0,0.0,0.1,0.1,0.01,0.01,0.0,0.0,0.4,0.0,0.0,0.1,68.44,7.5,18.5,0.0,0.0,0.0,0.0,0.01,0.0,4.8,0.0,0.0,0.0,0.0,0.0,0.0,0.0,0.0,,,"Aged, 150 mm Square Bar, Tested Longitudinal","Aged, 150 mm Square Bar, Tested Longitudinal",1098,2,Quenched (oil) – general-purpose steel (tested),2
,,,1,Steel database with labelled clusters,,,AISI Grade 18Ni (250) Maraging Steel,Ultimate tensile strength,1979.0,MPa,Yield strength,1932.0,MPa,Ductility,4.0,%,0.0,0.0,0.03,0.0,0.0,0.0,0.0,0.0,0.1,0.1,0.01,0.01,0.0,0.0,0.4,0.0,0.0,0.1,68.44,7.5,18.5,0.0,0.0,0.0,0.0,0.01,0.0,4.8,0.0,0.0,0.0,0.0,0.0,0.0,0.0,0.0,,,"3.18 mm Thick Sheet, Solution Annealed At 815C (1500F) For 30 Minutes, Air Cooled, Aged At 480C (900F) For 3 Hours","3.18 mm Thick Sheet, Solution Annealed At 815C (1500F) For 30 Minutes, Air Cooled, Aged At 480C (900F) For 3 Hours",1099,0,Carburized – quenched (oil) – wear-resistant surface steel,0
,,,1,Steel database with labelled clusters,,,AISI 8640 Steel,Ultimate tensile strength,848.0,MPa,Yield strength,717.0,MPa,Ductility,19.0,%,0.0,0.0,0.405,0.0,0.0,0.0,0.0,0.0,0.0,0.2249999999999999,0.035,0.04,0.0,0.0,0.0,0.0,0.5,0.875,97.17,0.0,0.55,0.0,0.0,0.0,0.0,0.0,0.0,0.2,0.0,0.0,0.0,0.0,0.0,0.0,0.0,0.0,,,"Oil Quenched 845C (1550F), 650C (1200F) Temper, 50 mm (2 In.) Round","Oil Quenched 845C (1550F), 650C (1200F) Temper, 50 mm (2 In.) Round",1100,6,Quenched (oil) & tempered – high-strength structural steel,6
,,,1,Steel database with labelled clusters,,,AISI Grade 18Ni (250) Maraging Steel,Ultimate tensile strength,1874.0,MPa,Yield strength,1832.0,MPa,Ductility,8.0,%,0.0,0.0,0.03,0.0,0.0,0.0,0.0,0.0,0.1,0.1,0.01,0.01,0.0,0.0,0.4,0.0,0.0,0.1,68.44,7.5,18.5,0.0,0.0,0.0,0.0,0.01,0.0,4.8,0.0,0.0,0.0,0.0,0.0,0.0,0.0,0.0,,,"Aged, 6 mm Sheet, Tested Transverse","Aged, 6 mm Sheet, Tested Transverse",1101,2,Quenched (oil) – general-purpose steel (tested),2
,,,1,Steel database with labelled clusters,,,AISI 1340H Steel,Ultimate tensile strength,827.0,MPa,Yield strength,579.0,MPa,Ductility,21.0,%,0.0,0.0,0.405,0.0,0.0,0.0,0.0,0.0,0.0,0.25,0.035,0.04,0.0,0.0,0.0,0.0,0.0,1.75,97.52,0.0,0.0,0.0,0.0,0.0,0.0,0.0,0.0,0.0,0.0,0.0,0.0,0.0,0.0,0.0,0.0,0.0,,,"Oil Quenched From 830C (1525F), 540C (1000F) Temper, 50 mm (2 In.) Round","Oil Quenched From 830C (1525F), 540C (1000F) Temper, 50 mm (2 In.) Round",1102,6,Quenched (oil) & tempered – high-strength structural steel,6
,,,1,Steel database with labelled clusters,,,AISI E9310H Steel,Ultimate tensile strength,1200.0,MPa,Yield strength,1034.0,MPa,Ductility,15.0,%,0.0,0.0,0.1,0.0,0.0,0.0,0.0,0.0,0.0,0.2249999999999999,0.0,0.05,0.0,0.0,0.0,0.0,1.225,0.55,94.485,0.0,3.25,0.0,0.0,0.0,0.0,0.0,0.0,0.1149999999999999,0.0,0.0,0.0,0.0,0.0,0.0,0.0,0.0,,,"Normalized, Machined To 25 mm (1 In.) Rounds, Pseudocarburized, 830C (1525F) Reheat, 150C (300F) Temper","Normalized, Machined To 25 mm (1 In.) Rounds, Pseudocarburized, 830C (1525F) Reheat, 150C (300F) Temper",1103,0,Carburized – quenched (oil) – wear-resistant surface steel,0
,,,1,Steel database with labelled clusters,,,AISI E9310H Steel,Ultimate tensile strength,1131.0,MPa,Yield strength,965.0,MPa,Ductility,16.0,%,0.0,0.0,0.1,0.0,0.0,0.0,0.0,0.0,0.0,0.2249999999999999,0.0,0.05,0.0,0.0,0.0,0.0,1.225,0.55,94.485,0.0,3.25,0.0,0.0,0.0,0.0,0.0,0.0,0.1149999999999999,0.0,0.0,0.0,0.0,0.0,0.0,0.0,0.0,,,"Normalized, Machined To 13.7 mm Rounds, Pseudocarburized, 800C (1470F) Reheat, 150C (300F) Temper","Normalized, Machined To 13.7 mm Rounds, Pseudocarburized, 800C (1470F) Reheat, 150C (300F) Temper",1104,0,Carburized – quenched (oil) – wear-resistant surface steel,0
,,,1,Steel database with labelled clusters,,,AISI 1340 Steel,Ultimate tensile strength,814.0,MPa,Yield strength,676.0,MPa,Ductility,21.0,%,0.0,0.0,0.405,0.0,0.0,0.0,0.0,0.0,0.0,0.25,0.035,0.04,0.0,0.0,0.0,0.0,0.0,1.75,97.52,0.0,0.0,0.0,0.0,0.0,0.0,0.0,0.0,0.0,0.0,0.0,0.0,0.0,0.0,0.0,0.0,0.0,,,"Oil Quenched From 830C (1525F), 595C (1100F) Temper, 25 mm (1 In.) Round","Oil Quenched From 830C (1525F), 595C (1100F) Temper, 25 mm (1 In.) Round",1105,6,Quenched (oil) & tempered – high-strength structural steel,6
,,,1,Steel database with labelled clusters,,,AISI 1340H Steel,Ultimate tensile strength,834.0,MPa,Yield strength,558.0,MPa,Ductility,22.0,%,0.0,0.0,0.405,0.0,0.0,0.0,0.0,0.0,0.0,0.25,0.035,0.04,0.0,0.0,0.0,0.0,0.0,1.75,97.52,0.0,0.0,0.0,0.0,0.0,0.0,0.0,0.0,0.0,0.0,0.0,0.0,0.0,0.0,0.0,0.0,0.0,,,"Normalized At 870C (1600F), Air Cooled, 25 mm (1 In.) Round","Normalized At 870C (1600F), Air Cooled, 25 mm (1 In.) Round",1106,4,Normalized (air cooled) – general-purpose steel,4
,,,1,Steel database with labelled clusters,,,AISI Grade 18Ni (250) Maraging Steel,Ultimate tensile strength,1723.0,MPa,Yield strength,1690.0,MPa,Ductility,8.0,%,0.0,0.0,0.03,0.0,0.0,0.0,0.0,0.0,0.1,0.1,0.01,0.01,0.0,0.0,0.4,0.0,0.0,0.1,68.44,7.5,18.5,0.0,0.0,0.0,0.0,0.01,0.0,4.8,0.0,0.0,0.0,0.0,0.0,0.0,0.0,0.0,,,"Aged, 150 mm Square Bar, Tested Transverse","Aged, 150 mm Square Bar, Tested Transverse",1107,2,Quenched (oil) – general-purpose steel (tested),2
,,,1,Steel database with labelled clusters,,,AISI E9310H Steel,Ultimate tensile strength,938.0,MPa,Yield strength,655.0,MPa,Ductility,19.0,%,0.0,0.0,0.1,0.0,0.0,0.0,0.0,0.0,0.0,0.2249999999999999,0.0,0.05,0.0,0.0,0.0,0.0,1.225,0.55,94.485,0.0,3.25,0.0,0.0,0.0,0.0,0.0,0.0,0.1149999999999999,0.0,0.0,0.0,0.0,0.0,0.0,0.0,0.0,,,"Mock Carburized, 790C (1450F) Reheat, 150C (300F) Temper, 100 mm (4 In.) Round","Mock Carburized, 790C (1450F) Reheat, 150C (300F) Temper, 100 mm (4 In.) Round",1108,8,Carburized – quenched (oil) – wear-resistant surface steel (variant),8
,,,1,Steel database with labelled clusters,,,AISI 1340 Steel,Ultimate tensile strength,710.0,MPa,Yield strength,490.0,MPa,Ductility,25.0,%,0.0,0.0,0.405,0.0,0.0,0.0,0.0,0.0,0.0,0.25,0.035,0.04,0.0,0.0,0.0,0.0,0.0,1.75,97.52,0.0,0.0,0.0,0.0,0.0,0.0,0.0,0.0,0.0,0.0,0.0,0.0,0.0,0.0,0.0,0.0,0.0,,,"Oil Quenched From 830C (1525F), 595C (1100F) Temper, 100 mm (4 In.) Round","Oil Quenched From 830C (1525F), 595C (1100F) Temper, 100 mm (4 In.) Round",1109,6,Quenched (oil) & tempered – high-strength structural steel,6
,,,1,Steel database with labelled clusters,,,ATI AllvacÂ® 9310 UNS G93106,Ultimate tensile strength,907.0,MPa,Yield strength,571.0,MPa,Ductility,19.0,%,0.0,0.0,0.1,0.0,0.0,0.0,0.0,0.0,0.0,0.25,0.01,0.01,0.0,0.0,0.0,0.0,1.2,0.55,94.43,0.0,3.33,0.0,0.0,0.0,0.0,0.0,0.0,0.12,0.0,0.0,0.0,0.0,0.0,0.0,0.0,0.0,,,Uns H93100 Specialty Steel,Uns H93100 Specialty Steel,1110,2,Quenched (oil) – general-purpose steel (tested),2
,,,1,Steel database with labelled clusters,,,ASTM A514 Steel,Ultimate tensile strength,828.0,MPa,Yield strength,690.0,MPa,Ductility,18.0,%,0.0,0.0,0.175,0.0,0.0,0.0,0.0,0.0,0.0,0.25,0.035,0.04,0.0,0.0,0.0,0.055,1.25,1.125,95.22,0.0,1.35,0.0,0.0,0.0,0.0,0.0,0.0,0.5,0.0,0.0,0.0,0.0,0.0,0.0,0.0,0.0,,,"Grade Q, Plate Thickness 19 - 64 mm","Grade Q, Plate Thickness 19 - 64 mm",1111,11,plate – no special treatment – general-purpose steel,11
,,,1,Steel database with labelled clusters,,,ASTM A514 Steel,Ultimate tensile strength,793.0,MPa,Yield strength,620.0,MPa,Ductility,16.0,%,0.0,0.003,0.1649999999999999,0.0,0.0,0.0,0.0,0.0,0.0,0.275,0.035,0.04,0.0,0.0,0.0,0.0,1.025,0.575,96.007,0.0,1.35,0.0,0.0,0.0,0.0,0.0,0.0,0.525,0.0,0.0,0.0,0.0,0.0,0.0,0.0,0.0,,,"Grade P, Plate Thickness 64 - 150 mm","Grade P, Plate Thickness 64 - 150 mm",1112,11,plate – no special treatment – general-purpose steel,11
,,,1,Steel database with labelled clusters,,,ASTM A514 Steel,Ultimate tensile strength,828.0,MPa,Yield strength,690.0,MPa,Ductility,18.0,%,0.0,0.0,0.175,0.0,0.0,0.0,0.0,0.0,0.0,0.25,0.035,0.04,0.0,0.0,0.0,0.055,1.25,1.125,95.22,0.0,1.35,0.0,0.0,0.0,0.0,0.0,0.0,0.5,0.0,0.0,0.0,0.0,0.0,0.0,0.0,0.0,,,"Grade Q, Plate Thickness _ 19 mm","Grade Q, Plate Thickness _ 19 mm",1113,11,plate – no special treatment – general-purpose steel,11
,,,1,Steel database with labelled clusters,,,ASTM A514 Steel,Ultimate tensile strength,828.0,MPa,Yield strength,690.0,MPa,Ductility,18.0,%,0.0,0.003,0.1649999999999999,0.0,0.0,0.0,0.0,0.0,0.0,0.275,0.035,0.04,0.0,0.0,0.0,0.0,1.025,0.575,96.007,0.0,1.35,0.0,0.0,0.0,0.0,0.0,0.0,0.525,0.0,0.0,0.0,0.0,0.0,0.0,0.0,0.0,,,"Grade P, Plate Thickness 19 - 64 mm","Grade P, Plate Thickness 19 - 64 mm",1114,11,plate – no special treatment – general-purpose steel,11
,,,1,Steel database with labelled clusters,,,ASTM A514 Steel,Ultimate tensile strength,793.0,MPa,Yield strength,620.0,MPa,Ductility,16.0,%,0.0,0.0,0.175,0.0,0.0,0.0,0.0,0.0,0.0,0.25,0.035,0.04,0.0,0.0,0.0,0.055,1.25,1.125,95.22,0.0,1.35,0.0,0.0,0.0,0.0,0.0,0.0,0.5,0.0,0.0,0.0,0.0,0.0,0.0,0.0,0.0,,,"Grade Q, Plate Thickness 64 - 120 mm","Grade Q, Plate Thickness 64 - 120 mm",1115,11,plate – no special treatment – general-purpose steel,11
,,,1,Steel database with labelled clusters,,,ASTM A514 Steel,Ultimate tensile strength,828.0,MPa,Yield strength,690.0,MPa,Ductility,18.0,%,0.0,0.003,0.1649999999999999,0.0,0.0,0.0,0.0,0.0,0.0,0.275,0.035,0.04,0.0,0.0,0.0,0.0,1.025,0.575,96.007,0.0,1.35,0.0,0.0,0.0,0.0,0.0,0.0,0.525,0.0,0.0,0.0,0.0,0.0,0.0,0.0,0.0,,,"Grade P, Plate Thickness _ 19 mm","Grade P, Plate Thickness _ 19 mm",1116,11,plate – no special treatment – general-purpose steel,11
,,,1,Steel database with labelled clusters,,,ASTM A709 Steel,Ultimate tensile strength,690.0,MPa,Yield strength,620.0,MPa,Ductility,17.0,%,0.0,0.0,0.155,0.0,0.0,0.0,0.0,0.0,0.0,0.0,0.035,0.04,0.0,0.0,0.0,0.0,0.0,0.95,98.82,0.0,0.0,0.0,0.0,0.0,0.0,0.0,0.0,0.0,0.0,0.0,0.0,0.0,0.0,0.0,0.0,0.0,,,"Grade 100 And 100W, > 64 mm & < 100 mm","Grade 100 And 100W, > 64 mm & < 100 mm",1117,1,Hot rolled – general construction steel,1
,,,1,Steel database with labelled clusters,,,ASTM A710 Steel,Ultimate tensile strength,585.0,MPa,Yield strength,515.0,MPa,Ductility,20.0,%,0.0,0.0,0.07,0.0,0.0,0.0,0.0,0.0,0.0,0.4,0.025,0.025,0.0,0.0,0.0,0.0,0.75,0.55,95.96,0.0,0.85,1.15,0.0,0.0,0.0,0.0,0.02,0.2,0.0,0.0,0.0,0.0,0.0,0.0,0.0,0.0,,,"Grade A, Class 3, 6.4 - 50 mm Inclusive","Grade A, Class 3, 6.4 - 50 mm Inclusive",1118,1,Hot rolled – general construction steel,1
,,,1,Steel database with labelled clusters,,,ASTM A710 Steel,Ultimate tensile strength,495.0,MPa,Yield strength,450.0,MPa,Ductility,20.0,%,0.0,0.0,0.07,0.0,0.0,0.0,0.0,0.0,0.0,0.4,0.025,0.025,0.0,0.0,0.0,0.0,0.75,0.55,95.96,0.0,0.85,1.15,0.0,0.0,0.0,0.0,0.02,0.2,0.0,0.0,0.0,0.0,0.0,0.0,0.0,0.0,,,"Grade A, Class 2, 6.4 - 25 mm Inclusive","Grade A, Class 2, 6.4 - 25 mm Inclusive",1119,1,Hot rolled – general construction steel,1
,,,1,Steel database with labelled clusters,,,ASTM A709 Steel,Ultimate tensile strength,760.0,MPa,Yield strength,690.0,MPa,Ductility,18.0,%,0.0,0.0,0.155,0.0,0.0,0.0,0.0,0.0,0.0,0.0,0.035,0.04,0.0,0.0,0.0,0.0,0.0,0.95,98.82,0.0,0.0,0.0,0.0,0.0,0.0,0.0,0.0,0.0,0.0,0.0,0.0,0.0,0.0,0.0,0.0,0.0,,,"Grade 100 And 100W, _ 64 mm","Grade 100 And 100W, _ 64 mm",1120,1,Hot rolled – general construction steel,1
,,,1,Steel database with labelled clusters,,,ASTM A710 Steel,Ultimate tensile strength,450.0,MPa,Yield strength,380.0,MPa,Ductility,20.0,%,0.0,0.0,0.07,0.0,0.0,0.0,0.0,0.0,0.0,0.4,0.025,0.025,0.0,0.0,0.0,0.0,0.75,0.55,95.96,0.0,0.85,1.15,0.0,0.0,0.0,0.0,0.02,0.2,0.0,0.0,0.0,0.0,0.0,0.0,0.0,0.0,,,"Grade A, Class 2, Thickness > 50 mm","Grade A, Class 2, Thickness > 50 mm",1121,1,Hot rolled – general construction steel,1
,,,1,Steel database with labelled clusters,,,ASTM A710 Steel,Ultimate tensile strength,515.0,MPa,Yield strength,450.0,MPa,Ductility,20.0,%,0.0,0.0,0.07,0.0,0.0,0.0,0.0,0.0,0.0,0.4,0.025,0.025,0.0,0.0,0.0,0.0,0.75,0.55,95.96,0.0,0.85,1.15,0.0,0.0,0.0,0.0,0.02,0.2,0.0,0.0,0.0,0.0,0.0,0.0,0.0,0.0,,,"Grade A, Class 3, Thickness > 50 mm","Grade A, Class 3, Thickness > 50 mm",1122,1,Hot rolled – general construction steel,1
,,,1,Steel database with labelled clusters,,,ASTM A387 Alloy Steel,Ultimate tensile strength,515.0,MPa,Yield strength,310.0,MPa,Ductility,18.0,%,0.0,0.0,0.15,0.0,0.0,0.0,0.0,0.0,0.0,1.0,0.03,0.03,0.0,0.0,0.0,0.0,9.0,0.4499999999999999,88.34,0.0,0.0,0.0,0.0,0.0,0.0,0.0,0.0,1.0,0.0,0.0,0.0,0.0,0.0,0.0,0.0,0.0,,,"Grade 9, Class 2","Grade 9, Class 2",1123,1,Hot rolled – general construction steel,1
,,,1,Steel database with labelled clusters,,,ASTM A387 Alloy Steel,Ultimate tensile strength,415.0,MPa,Yield strength,205.0,MPa,Ductility,18.0,%,0.0,0.0,0.15,0.0,0.0,0.0,0.0,0.0,0.0,0.5,0.04,0.03,0.0,0.0,0.0,0.0,5.0,0.4499999999999999,93.28,0.0,0.0,0.0,0.0,0.0,0.0,0.0,0.0,0.55,0.0,0.0,0.0,0.0,0.0,0.0,0.0,0.0,,,"Grade 5, Class 1","Grade 5, Class 1",1124,1,Hot rolled – general construction steel,1
,,,1,Steel database with labelled clusters,,,AISI Type S1 Tool Steel,Ultimate tensile strength,2080.0,MPa,Yield strength,1800.0,MPa,Ductility,10.0,%,0.0,0.0,0.475,0.0,0.0,0.0,0.0,0.0,0.0,0.68,0.03,0.03,0.0,0.0,0.0,0.23,1.4,0.25,96.405,0.0,0.0,0.0,0.0,0.0,0.0,0.0,0.0,0.5,0.0,0.0,0.0,0.0,0.0,0.0,0.0,0.0,,,"Quenched 955C (1750F), Tempered 250C (500F)","Quenched 955C (1750F), Tempered 250C (500F)",1125,5,Carburized – quenched (oil) – wear-resistant surface steel (variant),5
,,,1,Steel database with labelled clusters,,,AISI Type S5 Tool Steel,Ultimate tensile strength,2230.0,MPa,Yield strength,1730.0,MPa,Ductility,9.0,%,0.0,0.0,0.575,0.0,0.0,0.0,0.0,0.0,0.0,2.0,0.03,0.03,0.0,0.0,0.0,0.35,0.35,0.8,95.095,0.0,0.0,0.0,0.0,0.0,0.0,0.0,0.0,0.77,0.0,0.0,0.0,0.0,0.0,0.0,0.0,0.0,,,"Austenitized 855-870C (1575-1600F), Oil Quenched To 55 Hrc","Austenitized 855-870C (1575-1600F), Oil Quenched To 55 Hrc",1126,2,Quenched (oil) – general-purpose steel (tested),2
,,,1,Steel database with labelled clusters,,,AISI Type S2 Tool Steel,Ultimate tensile strength,2150.0,MPa,Yield strength,2000.0,MPa,Ductility,7.0,%,0.0,0.0,0.475,0.0,0.0,0.0,0.0,0.0,0.0,1.05,0.03,0.03,0.0,0.0,0.0,0.5,0.0,0.4,97.115,0.0,0.0,0.0,0.0,0.0,0.0,0.0,0.0,0.4,0.0,0.0,0.0,0.0,0.0,0.0,0.0,0.0,,,"Austenitized 845C (1550F), Brine Quenched To 55 Hrc","Austenitized 845C (1550F), Brine Quenched To 55 Hrc",1127,2,Quenched (oil) – general-purpose steel (tested),2
,,,1,Steel database with labelled clusters,,,AISI Type S2 Tool Steel,Ultimate tensile strength,650.0,MPa,Yield strength,550.0,MPa,Ductility,30.0,%,0.0,0.0,0.475,0.0,0.0,0.0,0.0,0.0,0.0,1.05,0.03,0.03,0.0,0.0,0.0,0.5,0.0,0.4,97.115,0.0,0.0,0.0,0.0,0.0,0.0,0.0,0.0,0.4,0.0,0.0,0.0,0.0,0.0,0.0,0.0,0.0,,,"Austenitized 845C (1550F), Brine Quenched To 15 Hrc","Austenitized 845C (1550F), Brine Quenched To 15 Hrc",1128,2,Quenched (oil) – general-purpose steel (tested),2
,,,1,Steel database with labelled clusters,,,ASTM A514 Steel,Ultimate tensile strength,828.0,MPa,Yield strength,690.0,MPa,Ductility,18.0,%,0.0,0.003,0.1649999999999999,0.0,0.0,0.0,0.0,0.0,0.0,0.275,0.035,0.04,0.0,0.0,0.0,0.0,1.025,0.575,96.007,0.0,1.35,0.0,0.0,0.0,0.0,0.0,0.0,0.525,0.0,0.0,0.0,0.0,0.0,0.0,0.0,0.0,,,"Grade P, Plate Thickness _ 19 mm","Grade P, Plate Thickness _ 19 mm",1129,11,plate – no special treatment – general-purpose steel,11
,,,1,Steel database with labelled clusters,,,ASTM A387 Alloy Steel,Ultimate tensile strength,585.0,MPa,Yield strength,415.0,MPa,Ductility,18.0,%,0.0,0.0,0.1,0.05,0.0,0.0,0.0,0.0,0.04,0.35,0.02,0.01,0.0,0.0,0.0,0.215,8.75,0.4499999999999999,88.58500000000001,0.0,0.4,0.0,0.0,0.0,0.0,0.0,0.08,0.95,0.0,0.0,0.0,0.0,0.0,0.0,0.0,0.0,,,Grade 91,Grade 91,1130,1,Hot rolled – general construction steel,1
,,,1,Steel database with labelled clusters,,,AISI Type S5 Tool Steel,Ultimate tensile strength,1500.0,MPa,Yield strength,1130.0,MPa,Ductility,15.0,%,0.0,0.0,0.575,0.0,0.0,0.0,0.0,0.0,0.0,2.0,0.03,0.03,0.0,0.0,0.0,0.35,0.35,0.8,95.095,0.0,0.0,0.0,0.0,0.0,0.0,0.0,0.0,0.77,0.0,0.0,0.0,0.0,0.0,0.0,0.0,0.0,,,"Austenitized 855-870C (1575-1600F ), Oil Quenched To 45 Hrc","Austenitized 855-870C (1575-1600F ), Oil Quenched To 45 Hrc",1131,2,Quenched (oil) – general-purpose steel (tested),2
,,,1,Steel database with labelled clusters,,,ASTM A710 Steel,Ultimate tensile strength,620.0,MPa,Yield strength,550.0,MPa,Ductility,20.0,%,0.0,0.0,0.07,0.0,0.0,0.0,0.0,0.0,0.0,0.4,0.025,0.025,0.0,0.0,0.0,0.0,0.75,0.55,95.96,0.0,0.85,1.15,0.0,0.0,0.0,0.0,0.02,0.2,0.0,0.0,0.0,0.0,0.0,0.0,0.0,0.0,,,"Grade A, Class 1, 8 - 19 mm Inclusive","Grade A, Class 1, 8 - 19 mm Inclusive",1132,1,Hot rolled – general construction steel,1
,,,1,Steel database with labelled clusters,,,ASTM A710 Steel,Ultimate tensile strength,620.0,MPa,Yield strength,550.0,MPa,Ductility,20.0,%,0.0,0.0,0.07,0.0,0.0,0.0,0.0,0.0,0.0,0.4,0.025,0.025,0.0,0.0,0.0,0.0,0.75,0.55,95.96,0.0,0.85,1.15,0.0,0.0,0.0,0.0,0.02,0.2,0.0,0.0,0.0,0.0,0.0,0.0,0.0,0.0,,,"Grade A, Class 1, 8 - 19 mm Inclusive","Grade A, Class 1, 8 - 19 mm Inclusive",1133,1,Hot rolled – general construction steel,1
,,,1,Steel database with labelled clusters,,,ASTM A285,Ultimate tensile strength,345.0,MPa,Yield strength,185.0,MPa,Ductility,25.0,%,0.0,0.0,0.22,0.0,0.0,0.0,0.0,0.0,0.0,0.0,0.035,0.04,0.0,0.0,0.0,0.0,0.0,0.9,98.805,0.0,0.0,0.0,0.0,0.0,0.0,0.0,0.0,0.0,0.0,0.0,0.0,0.0,0.0,0.0,0.0,0.0,,,Grade B,Grade B,1134,1,Hot rolled – general construction steel,1
,,,1,Steel database with labelled clusters,,,ASTM A514 Steel,Ultimate tensile strength,828.0,MPa,Yield strength,690.0,MPa,Ductility,18.0,%,0.0,0.0,0.175,0.0,0.0,0.0,0.0,0.0,0.0,0.25,0.035,0.04,0.0,0.0,0.0,0.055,1.25,1.125,95.22,0.0,1.35,0.0,0.0,0.0,0.0,0.0,0.0,0.5,0.0,0.0,0.0,0.0,0.0,0.0,0.0,0.0,,,"Grade Q, Plate Thickness _ 19 mm","Grade Q, Plate Thickness _ 19 mm",1135,11,plate – no special treatment – general-purpose steel,11
,,,1,Steel database with labelled clusters,,,ASTM A710 Steel,Ultimate tensile strength,495.0,MPa,Yield strength,450.0,MPa,Ductility,20.0,%,0.0,0.0,0.07,0.0,0.0,0.0,0.0,0.0,0.0,0.4,0.025,0.025,0.0,0.0,0.0,0.0,0.75,0.55,95.96,0.0,0.85,1.15,0.0,0.0,0.0,0.0,0.02,0.2,0.0,0.0,0.0,0.0,0.0,0.0,0.0,0.0,,,"Grade A, Class 2, 6.4 - 25 mm Inclusive","Grade A, Class 2, 6.4 - 25 mm Inclusive",1136,1,Hot rolled – general construction steel,1
,,,1,Steel database with labelled clusters,,,ASTM A387 Alloy Steel,Ultimate tensile strength,415.0,MPa,Yield strength,205.0,MPa,Ductility,18.0,%,0.0,0.0,0.15,0.0,0.0,0.0,0.0,0.0,0.0,1.0,0.03,0.03,0.0,0.0,0.0,0.0,9.0,0.4499999999999999,88.34,0.0,0.0,0.0,0.0,0.0,0.0,0.0,0.0,1.0,0.0,0.0,0.0,0.0,0.0,0.0,0.0,0.0,,,"Grade 9, Class 1","Grade 9, Class 1",1137,1,Hot rolled – general construction steel,1
,,,1,Steel database with labelled clusters,,,ASTM A553 Alloy Steel,Ultimate tensile strength,690.0,MPa,Yield strength,585.0,MPa,Ductility,20.0,%,0.0,0.0,0.13,0.0,0.0,0.0,0.0,0.0,0.0,0.275,0.04,0.04,0.0,0.0,0.0,0.0,0.0,0.9,89.615,0.0,9.0,0.0,0.0,0.0,0.0,0.0,0.0,0.0,0.0,0.0,0.0,0.0,0.0,0.0,0.0,0.0,,,Grade I,Grade I,1138,1,Hot rolled – general construction steel,1
,,,1,Steel database with labelled clusters,,,Cast Stainless Steel CA15M,Ultimate tensile strength,760.0,MPa,Yield strength,515.0,MPa,Ductility,15.0,%,0.0,0.0,0.06,0.0,0.0,0.0,0.0,0.0,0.0,1.0,0.04,0.03,0.0,0.0,0.0,0.05,12.75,1.0,79.87,0.0,4.0,0.5,0.0,0.0,0.0,0.0,0.0,0.7,0.0,0.0,0.0,0.0,0.0,0.0,0.0,0.0,,,Astm A487,Astm A487,1139,2,Quenched (oil) – general-purpose steel (tested),2
,,,1,Steel database with labelled clusters,,,ASTM A514 Steel,Ultimate tensile strength,793.0,MPa,Yield strength,620.0,MPa,Ductility,16.0,%,0.0,0.0,0.175,0.0,0.0,0.0,0.0,0.0,0.0,0.25,0.035,0.04,0.0,0.0,0.0,0.055,1.25,1.125,95.22,0.0,1.35,0.0,0.0,0.0,0.0,0.0,0.0,0.5,0.0,0.0,0.0,0.0,0.0,0.0,0.0,0.0,,,"Grade Q, Plate Thickness 64 - 120 mm","Grade Q, Plate Thickness 64 - 120 mm",1140,11,plate – no special treatment – general-purpose steel,11
,,,1,Steel database with labelled clusters,,,Cast Stainless Steel CF3,Ultimate tensile strength,485.0,MPa,Yield strength,205.0,MPa,Ductility,35.0,%,0.0,0.0,0.03,0.0,0.0,0.0,0.0,0.0,0.0,2.0,0.04,0.04,0.0,0.0,0.0,0.0,19.0,1.5,67.39,0.0,10.0,0.0,0.0,0.0,0.0,0.0,0.0,0.0,0.0,0.0,0.0,0.0,0.0,0.0,0.0,0.0,,,Astm A743,Astm A743,1141,2,Quenched (oil) – general-purpose steel (tested),2
,,,1,Steel database with labelled clusters,,,ASTM A709 Steel,Ultimate tensile strength,690.0,MPa,Yield strength,620.0,MPa,Ductility,17.0,%,0.0,0.0,0.155,0.0,0.0,0.0,0.0,0.0,0.0,0.0,0.035,0.04,0.0,0.0,0.0,0.0,0.0,0.95,98.82,0.0,0.0,0.0,0.0,0.0,0.0,0.0,0.0,0.0,0.0,0.0,0.0,0.0,0.0,0.0,0.0,0.0,,,"Grade 100 And 100W, > 64 mm & < 100 mm","Grade 100 And 100W, > 64 mm & < 100 mm",1142,1,Hot rolled – general construction steel,1
,,,1,Steel database with labelled clusters,,,Cast Stainless Steel CB7Cu-2,Ultimate tensile strength,860.0,MPa,Yield strength,670.0,MPa,Ductility,5.0,%,0.0,0.0,0.07,0.05,0.0,0.0,0.0,0.0,0.0,1.0,0.35,0.03,0.0,0.0,0.0,0.0,14.75,0.7,74.95,0.0,5.0,2.85,0.0,0.0,0.0,0.0,0.25,0.0,0.0,0.0,0.0,0.0,0.0,0.0,0.0,0.0,,,Astm A747,Astm A747,1143,2,Quenched (oil) – general-purpose steel (tested),2
,,,1,Steel database with labelled clusters,,,ASTM A709 Steel,Ultimate tensile strength,760.0,MPa,Yield strength,690.0,MPa,Ductility,18.0,%,0.0,0.0,0.155,0.0,0.0,0.0,0.0,0.0,0.0,0.0,0.035,0.04,0.0,0.0,0.0,0.0,0.0,0.95,98.82,0.0,0.0,0.0,0.0,0.0,0.0,0.0,0.0,0.0,0.0,0.0,0.0,0.0,0.0,0.0,0.0,0.0,,,"Grade 100 And 100W, _ 64 mm","Grade 100 And 100W, _ 64 mm",1144,1,Hot rolled – general construction steel,1
,,,1,Steel database with labelled clusters,,,ASTM A514 Steel,Ultimate tensile strength,828.0,MPa,Yield strength,690.0,MPa,Ductility,18.0,%,0.0,0.0,0.175,0.0,0.0,0.0,0.0,0.0,0.0,0.25,0.035,0.04,0.0,0.0,0.0,0.055,1.25,1.125,95.22,0.0,1.35,0.0,0.0,0.0,0.0,0.0,0.0,0.5,0.0,0.0,0.0,0.0,0.0,0.0,0.0,0.0,,,"Grade Q, Plate Thickness 19 - 64 mm","Grade Q, Plate Thickness 19 - 64 mm",1145,11,plate – no special treatment – general-purpose steel,11
,,,1,Steel database with labelled clusters,,,ASTM A709 Steel,Ultimate tensile strength,451.0,MPa,Yield strength,345.0,MPa,Ductility,18.0,%,0.0,0.0,0.2,0.0,0.0,0.0,0.0,0.0,0.0,0.0,0.04,0.05,0.0,0.0,0.0,0.0,0.0,1.35,98.36,0.0,0.0,0.0,0.0,0.0,0.0,0.0,0.0,0.0,0.0,0.0,0.0,0.0,0.0,0.0,0.0,0.0,,,"Grade 50 And 50W, _ 100 mm","Grade 50 And 50W, _ 100 mm",1146,1,Hot rolled – general construction steel,1
,,,1,Steel database with labelled clusters,,,ASTM A710 Steel,Ultimate tensile strength,585.0,MPa,Yield strength,515.0,MPa,Ductility,20.0,%,0.0,0.0,0.07,0.0,0.0,0.0,0.0,0.0,0.0,0.4,0.025,0.025,0.0,0.0,0.0,0.0,0.75,0.55,95.96,0.0,0.85,1.15,0.0,0.0,0.0,0.0,0.02,0.2,0.0,0.0,0.0,0.0,0.0,0.0,0.0,0.0,,,"Grade A, Class 3, 6.4 - 50 mm Inclusive","Grade A, Class 3, 6.4 - 50 mm Inclusive",1147,1,Hot rolled – general construction steel,1
,,,1,Steel database with labelled clusters,,,Cast Stainless Steel CF8,Ultimate tensile strength,485.0,MPa,Yield strength,205.0,MPa,Ductility,35.0,%,0.0,0.0,0.08,0.0,0.0,0.0,0.0,0.0,0.0,2.0,0.04,0.04,0.0,0.0,0.0,0.0,19.5,1.5,67.34,0.0,9.5,0.0,0.0,0.0,0.0,0.0,0.0,0.0,0.0,0.0,0.0,0.0,0.0,0.0,0.0,0.0,,,Astm A744,Astm A744,1148,2,Quenched (oil) – general-purpose steel (tested),2
,,,1,Steel database with labelled clusters,,,Cast Stainless Steel CA6NM,Ultimate tensile strength,755.0,MPa,Yield strength,550.0,MPa,Ductility,15.0,%,0.0,0.0,0.06,0.0,0.0,0.0,0.0,0.0,0.0,1.0,0.04,0.03,0.0,0.0,0.0,0.0,12.75,1.0,84.42,0.0,0.0,0.0,0.0,0.0,0.0,0.0,0.0,0.7,0.0,0.0,0.0,0.0,0.0,0.0,0.0,0.0,,,Astm A743,Astm A743,1149,2,Quenched (oil) – general-purpose steel (tested),2
,,,1,Steel database with labelled clusters,,,AISI Type S1 Tool Steel,Ultimate tensile strength,2310.0,MPa,Yield strength,1750.0,MPa,Ductility,9.0,%,0.0,0.0,0.475,0.0,0.0,0.0,0.0,0.0,0.0,0.68,0.03,0.03,0.0,0.0,0.0,0.23,1.4,0.25,96.405,0.0,0.0,0.0,0.0,0.0,0.0,0.0,0.0,0.5,0.0,0.0,0.0,0.0,0.0,0.0,0.0,0.0,,,"Quenched 955C (1750F), Tempered 150C (300F)","Quenched 955C (1750F), Tempered 150C (300F)",1150,5,Carburized – quenched (oil) – wear-resistant surface steel (variant),5
,,,1,Steel database with labelled clusters,,,Cast Stainless Steel CF3MN,Ultimate tensile strength,485.0,MPa,Yield strength,205.0,MPa,Ductility,30.0,%,0.0,0.0,0.03,0.0,0.0,0.0,0.0,0.0,0.0,1.5,0.04,0.04,0.0,0.0,0.0,0.0,19.0,1.5,64.39,0.0,11.0,0.0,0.0,0.0,0.0,0.0,0.0,2.5,0.0,0.0,0.0,0.0,0.0,0.0,0.0,0.0,,,Astm A744,Astm A744,1151,2,Quenched (oil) – general-purpose steel (tested),2
,,,1,Steel database with labelled clusters,,,Cast Stainless Steel CF8M,Ultimate tensile strength,485.0,MPa,Yield strength,205.0,MPa,Ductility,30.0,%,0.0,0.0,0.08,0.0,0.0,0.0,0.0,0.0,0.0,1.5,0.04,0.04,0.0,0.0,0.0,0.0,19.5,1.5,64.34,0.0,10.5,0.0,0.0,0.0,0.0,0.0,0.0,2.5,0.0,0.0,0.0,0.0,0.0,0.0,0.0,0.0,,,Astm A351,Astm A351,1152,2,Quenched (oil) – general-purpose steel (tested),2
