Repository: Azhi-ss/SteelScientist

# Steel Labelled Clusters Dataset

This directory contains the cleaned steel labelled-clusters dataset used by
`regression/steel_labelled_clusters_regression.py`.

## Files

| File | Rows | Description |
|------|------|-------------|
| `raw/Steel database with labelled clusters.xlsx` | 3234 | Original spreadsheet. |
| `full_with_duplicates.csv` | 3234 | Raw spreadsheet mapped to the project regression schema. |
| `clean.csv` | 1943 | Strictly deduplicated regression mother table. |
| `train.csv` | 1554 | Fixed 8:2 training split generated from `clean.csv`. |
| `val.csv` | 389 | Fixed 8:2 validation split generated from `clean.csv`. |

File: datasets/steel_labelled_clusters/train.csv (part 15 of 19)
DOIs,Files,problem,status,Table_topic,title,abstract,Material,Tensile_name,Tensile_value,Tensile_unit,Yield_name,Yield_value,Yield_unit,Elongation_name,Elongation_value,Elongation_unit,H,B,C,N,O,F,Na,Mg,Al,Si,P,S,Cl,Ca,Ti,V,Cr,Mn,Fe,Co,Ni,Cu,Zn,As,Y,Zr,Nb,Mo,Sn,Sb,La,Ce,Ta,W,Pb,Bi,Other_ele,Text_addition,Text,actions,source_entry,cluster_number,cluster_label,cluster_number_0_to_11
,,,1,Steel database with labelled clusters,,,AISI 1012 Steel,Ultimate tensile strength,310.0,MPa,Yield strength,180.0,MPa,Ductility,32.0,%,0.0,0.0,0.125,0.0,0.0,0.0,0.0,0.0,0.0,0.0,0.04,0.05,0.0,0.0,0.0,0.0,0.0,0.4499999999999999,99.335,0.0,0.0,0.0,0.0,0.0,0.0,0.0,0.0,0.0,0.0,0.0,0.0,0.0,0.0,0.0,0.0,0.0,,,"Cq Sheet,1.6-5.8 mm Round Or Thickness","Cq Sheet,1.6-5.8 mm Round Or Thickness",1499,2,Quenched (oil) – general-purpose steel (tested),2
,,,1,Steel database with labelled clusters,,,AISI 4023 Steel,Ultimate tensile strength,745.0,MPa,Yield strength,440.0,MPa,Ductility,21.0,%,0.0,0.0,0.225,0.0,0.0,0.0,0.0,0.0,0.0,0.25,0.035,0.04,0.0,0.0,0.0,0.0,0.0,0.8,98.4,0.0,0.0,0.0,0.0,0.0,0.0,0.0,0.0,0.25,0.0,0.0,0.0,0.0,0.0,0.0,0.0,0.0,,,"Normalized At 925C (1700F), Machined To 25 mm (1 In.) Rounds, Pseudocarburized At 925C (1700F), Box Cooled To Rt, Reheated To 800C (1470F) And Oil Quenched, 150C (300F) Temper","Normalized At 925C (1700F), Machined To 25 mm (1 In.) Rounds, Pseudocarburized At 925C (1700F), Box Cooled To Rt, Reheated To 800C (1470F) And Oil Quenched, 150C (300F) Temper",1,0,Carburized – quenched (oil) – wear-resistant surface steel,0
,,,1,Steel database with labelled clusters,,,ASTM A542 Low Alloy Steel,Ultimate tensile strength,585.0,MPa,Yield strength,415.0,MPa,Ductility,18.0,%,0.0,0.0,0.13,0.0,0.0,0.0,0.0,0.0,0.0,0.5,0.02,0.02,0.0,0.0,0.0,0.02,2.25,0.4499999999999999,96.11,0.0,0.25,0.25,0.0,0.0,0.0,0.0,0.0,0.0,0.0,0.0,0.0,0.0,0.0,0.0,0.0,0.0,,,"Grade B, Class 4A","Grade B, Class 4A",1353,1,Hot rolled – general construction steel,1
,,,1,Steel database with labelled clusters,,,AISI 1340H Steel,Ultimate tensile strength,827.0,MPa,Yield strength,579.0,MPa,Ductility,21.0,%,0.0,0.0,0.405,0.0,0.0,0.0,0.0,0.0,0.0,0.25,0.035,0.04,0.0,0.0,0.0,0.0,0.0,1.75,97.52,0.0,0.0,0.0,0.0,0.0,0.0,0.0,0.0,0.0,0.0,0.0,0.0,0.0,0.0,0.0,0.0,0.0,,,"Oil Quenched From 830C (1525F), 540C (1000F) Temper, 50 mm (2 In.) Round","Oil Quenched From 830C (1525F), 540C (1000F) Temper, 50 mm (2 In.) Round",1102,6,Quenched (oil) & tempered – high-strength structural steel,6
,,,1,Steel database with labelled clusters,,,AISI 1340 Steel,Ultimate tensile strength,710.0,MPa,Yield strength,490.0,MPa,Ductility,25.0,%,0.0,0.0,0.405,0.0,0.0,0.0,0.0,0.0,0.0,0.25,0.035,0.04,0.0,0.0,0.0,0.0,0.0,1.75,97.52,0.0,0.0,0.0,0.0,0.0,0.0,0.0,0.0,0.0,0.0,0.0,0.0,0.0,0.0,0.0,0.0,0.0,,,"Oil Quenched From 830C (1525F), 595C (1100F) Temper, 100 mm (4 In.) Round","Oil Quenched From 830C (1525F), 595C (1100F) Temper, 100 mm (4 In.) Round",1109,6,Quenched (oil) & tempered – high-strength structural steel,6
,,,1,Steel database with labelled clusters,,,AISI 4118 Steel,Ultimate tensile strength,986.0,MPa,Yield strength,645.0,MPa,Ductility,17.0,%,0.0,0.0,0.205,0.0,0.0,0.0,0.0,0.0,0.0,0.25,0.035,0.04,0.0,0.0,0.0,0.0,0.5,0.8,98.055,0.0,0.0,0.0,0.0,0.0,0.0,0.0,0.0,0.1149999999999999,0.0,0.0,0.0,0.0,0.0,0.0,0.0,0.0,,,"Mock Carburized At 925C (1700F) For 8 Hours, Reheated To 830C (1525F), Oil Quenched, 150C (300F) Temper, 150C (300F) Temper, 14 mm (0.55 In.) Round","Mock Carburized At 925C (1700F) For 8 Hours, Reheated To 830C (1525F), Oil Quenched, 150C (300F) Temper, 150C (300F) Temper, 14 mm (0.55 In.) Round",83,8,Carburized – quenched (oil) – wear-resistant surface steel (variant),8
,,,1,Steel database with labelled clusters,,,AISI 1080 Steel,Ultimate tensile strength,965.0,MPa,Yield strength,605.0,MPa,Ductility,17.0,%,0.0,0.0,0.815,0.0,0.0,0.0,0.0,0.0,0.0,0.0,0.04,0.05,0.0,0.0,0.0,0.0,0.0,0.75,98.345,0.0,0.0,0.0,0.0,0.0,0.0,0.0,0.0,0.0,0.0,0.0,0.0,0.0,0.0,0.0,0.0,0.0,,,"Oil Quenched From 815C (1500F), 595C (1100F) Temper, 50 mm (2 In.) Round","Oil Quenched From 815C (1500F), 595C (1100F) Temper, 50 mm (2 In.) Round",1704,6,Quenched (oil) & tempered – high-strength structural steel,6
,,,1,Steel database with labelled clusters,,,AISI 6150H Steel,Ultimate tensile strength,1015.0,MPa,Yield strength,979.0,MPa,Ductility,17.0,%,0.0,0.0,0.505,0.0,0.0,0.0,0.0,0.0,0.0,0.2249999999999999,0.035,0.04,0.0,0.0,0.0,0.15,0.975,0.8,97.27,0.0,0.0,0.0,0.0,0.0,0.0,0.0,0.0,0.0,0.0,0.0,0.0,0.0,0.0,0.0,0.0,0.0,,,"Oil Quenched 845C (1550F), 650C (1200F) Temper, 13 mm (0.5 In.) Round","Oil Quenched 845C (1550F), 650C (1200F) Temper, 13 mm (0.5 In.) Round",677,6,Quenched (oil) & tempered – high-strength structural steel,6
,,,1,Steel database with labelled clusters,,,AISI 1045 Steel,Ultimate tensile strength,690.0,MPa,Yield strength,620.0,MPa,Ductility,12.0,%,0.0,0.0,0.4599999999999999,0.0,0.0,0.0,0.0,0.0,0.0,0.0,0.04,0.05,0.0,0.0,0.0,0.0,0.0,0.75,98.7,0.0,0.0,0.0,0.0,0.0,0.0,0.0,0.0,0.0,0.0,0.0,0.0,0.0,0.0,0.0,0.0,0.0,,,"Cold Drawn, Low Temperature, Stress Relieved Round (16 - 22 mm)","Cold Drawn, Low Temperature, Stress Relieved Round (16 - 22 mm)",1578,0,Carburized – quenched (oil) – wear-resistant surface steel,0
,,,1,Steel database with labelled clusters,,,AISI Grade 18Ni (250) Maraging Steel,Ultimate tensile strength,1824.0,MPa,Yield strength,1769.0,MPa,Ductility,4.0,%,0.0,0.0,0.03,0.0,0.0,0.0,0.0,0.0,0.1,0.1,0.01,0.01,0.0,0.0,0.4,0.0,0.0,0.1,68.44,7.5,18.5,0.0,0.0,0.0,0.0,0.01,0.0,4.8,0.0,0.0,0.0,0.0,0.0,0.0,0.0,0.0,,,"3.18 mm Thick Sheet, Solution Annealed At 815C (1500F) For 30 Minutes, Air Cooled, Aged At 480C (900F) For 1 Hour","3.18 mm Thick Sheet, Solution Annealed At 815C (1500F) For 30 Minutes, Air Cooled, Aged At 480C (900F) For 1 Hour",1047,0,Carburized – quenched (oil) – wear-resistant surface steel,0
,,,1,Steel database with labelled clusters,,,AISI 8620H Steel,Ultimate tensile strength,917.0,MPa,Yield strength,570.0,MPa,Ductility,20.0,%,0.0,0.0,0.205,0.0,0.0,0.0,0.0,0.0,0.0,0.25,0.035,0.04,0.0,0.0,0.0,0.0,0.5,0.7749999999999999,97.445,0.0,0.55,0.0,0.0,0.0,0.0,0.0,0.0,0.2,0.0,0.0,0.0,0.0,0.0,0.0,0.0,0.0,,,"Carburized, Box Cooled, Reheated And Double Quenched, 150C (300F) Temper, 13 mm (0.5 In.) Round","Carburized, Box Cooled, Reheated And Double Quenched, 150C (300F) Temper, 13 mm (0.5 In.) Round",771,8,Carburized – quenched (oil) – wear-resistant surface steel (variant),8
,,,1,Steel database with labelled clusters,,,ASTM A387 Alloy Steel,Ultimate tensile strength,515.0,MPa,Yield strength,310.0,MPa,Ductility,18.0,%,0.0,0.0,0.15,0.0,0.0,0.0,0.0,0.0,0.0,1.0,0.03,0.03,0.0,0.0,0.0,0.0,7.0,0.4499999999999999,90.79,0.0,0.0,0.0,0.0,0.0,0.0,0.0,0.0,0.55,0.0,0.0,0.0,0.0,0.0,0.0,0.0,0.0,,,"Grade 7, Class 2","Grade 7, Class 2",1193,1,Hot rolled – general construction steel,1
,,,1,Steel database with labelled clusters,,,AISI 1086 Steel,Ultimate tensile strength,772.0,MPa,Yield strength,424.0,MPa,Ductility,10.0,%,0.0,0.0,0.865,0.0,0.0,0.0,0.0,0.0,0.0,0.0,0.04,0.05,0.0,0.0,0.0,0.0,0.0,0.4,98.645,0.0,0.0,0.0,0.0,0.0,0.0,0.0,0.0,0.0,0.0,0.0,0.0,0.0,0.0,0.0,0.0,0.0,,,Hot Rolled Bar (Uns G10860),Hot Rolled Bar (Uns G10860),1799,2,Quenched (oil) – general-purpose steel (tested),2
,,,1,Steel database with labelled clusters,,,AISI 1020 Steel,Ultimate tensile strength,438.0,MPa,Yield strength,319.0,MPa,Ductility,35.0,%,0.0,0.0,0.2,0.0,0.0,0.0,0.0,0.0,0.0,0.0,0.04,0.05,0.0,0.0,0.0,0.0,0.0,0.4499999999999999,99.26,0.0,0.0,0.0,0.0,0.0,0.0,0.0,0.0,0.0,0.0,0.0,0.0,0.0,0.0,0.0,0.0,0.0,,,"Normalized At 925C (1700F), Air Cooled, 50 mm (2 In.) Round","Normalized At 925C (1700F), Air Cooled, 50 mm (2 In.) Round",1561,4,Normalized (air cooled) – general-purpose steel,4
,,,1,Steel database with labelled clusters,,,AISI 1020 Steel,Ultimate tensile strength,521.0,MPa,Yield strength,302.0,MPa,Ductility,31.0,%,0.0,0.0,0.2,0.0,0.0,0.0,0.0,0.0,0.0,0.0,0.04,0.05,0.0,0.0,0.0,0.0,0.0,0.4499999999999999,99.26,0.0,0.0,0.0,0.0,0.0,0.0,0.0,0.0,0.0,0.0,0.0,0.0,0.0,0.0,0.0,0.0,0.0,,,"Mock Carburized At 915C (1680F) For 8 Hours, 775C (1430F) Reheat, Water Quenched, 175C (350F) Temper, 50 mm (2 In.) Round","Mock Carburized At 915C (1680F) For 8 Hours, 775C (1430F) Reheat, Water Quenched, 175C (350F) Temper, 50 mm (2 In.) Round",1470,8,Carburized – quenched (oil) – wear-resistant surface steel (variant),8
,,,1,Steel database with labelled clusters,,,AISI 4718 Steel,Ultimate tensile strength,1172.0,MPa,Yield strength,841.0,MPa,Ductility,13.0,%,0.0,0.0,0.185,0.0,0.0,0.0,0.0,0.0,0.0,0.275,0.04,0.04,0.0,0.0,0.0,0.0,0.45,0.8,96.81,0.0,1.05,0.0,0.0,0.0,0.0,0.0,0.0,0.35,0.0,0.0,0.0,0.0,0.0,0.0,0.0,0.0,,,"Pseudocarburized, Reheated To 850C (1560F) And Oil Quenched, 150C (300F) Temper, 13.7 mm Round","Pseudocarburized, Reheated To 850C (1560F) And Oil Quenched, 150C (300F) Temper, 13.7 mm Round",405,0,Carburized – quenched (oil) – wear-resistant surface steel,0
,,,1,Steel database with labelled clusters,,,AISI 1095 Steel,Ultimate tensile strength,1040.0,MPa,Yield strength,635.0,MPa,Ductility,13.0,%,0.0,0.0,0.965,0.0,0.0,0.0,0.0,0.0,0.0,0.0,0.04,0.05,0.0,0.0,0.0,0.0,0.0,0.4,98.545,0.0,0.0,0.0,0.0,0.0,0.0,0.0,0.0,0.0,0.0,0.0,0.0,0.0,0.0,0.0,0.0,0.0,,,"Oil Quenched 800C (1470F), 540C (1000F) Temper, 50 mm (2 In.) Round","Oil Quenched 800C (1470F), 540C (1000F) Temper, 50 mm (2 In.) Round",1861,6,Quenched (oil) & tempered – high-strength structural steel,6
,,,1,Steel database with labelled clusters,,,AISI 1038 Steel,Ultimate tensile strength,515.0,MPa,Yield strength,285.0,MPa,Ductility,18.0,%,0.0,0.0,0.38,0.0,0.0,0.0,0.0,0.0,0.0,0.0,0.04,0.05,0.0,0.0,0.0,0.0,0.0,0.75,98.78,0.0,0.0,0.0,0.0,0.0,0.0,0.0,0.0,0.0,0.0,0.0,0.0,0.0,0.0,0.0,0.0,0.0,,,"Hot Rolled Round, 19-32 mm (0.75-1.25 In)","Hot Rolled Round, 19-32 mm (0.75-1.25 In)",1732,3,Normalized – easy-to-machine stock (cold drawn),3
,,,1,Steel database with labelled clusters,,,ASTM A514 Steel,Ultimate tensile strength,760.0,MPa,Yield strength,690.0,MPa,Ductility,18.0,%,0.0,0.003,0.1649999999999999,0.0,0.0,0.0,0.0,0.0,0.0,0.275,0.04,0.04,0.0,0.0,0.0,0.0,0.0,0.575,97.027,0.0,1.35,0.0,0.0,0.0,0.0,0.0,0.0,0.525,0.0,0.0,0.0,0.0,0.0,0.0,0.0,0.0,,,"Grade M, Plate Thickness _ 19 mm","Grade M, Plate Thickness _ 19 mm",1317,11,plate – no special treatment – general-purpose steel,11
,,,1,Steel database with labelled clusters,,,AISI 4150 Steel,Ultimate tensile strength,855.0,MPa,Yield strength,625.0,MPa,Ductility,21.0,%,0.0,0.0,0.505,0.0,0.0,0.0,0.0,0.0,0.0,0.2249999999999999,0.035,0.04,0.0,0.0,0.0,0.0,0.95,0.875,97.17,0.0,0.0,0.0,0.0,0.0,0.0,0.0,0.0,0.2,0.0,0.0,0.0,0.0,0.0,0.0,0.0,0.0,,,"Oil Quenched 830C (1525F), 650C (1200F) Temper, 100 mm (4 In.) Round","Oil Quenched 830C (1525F), 650C (1200F) Temper, 100 mm (4 In.) Round",105,6,Quenched (oil) & tempered – high-strength structural steel,6
,,,1,Steel database with labelled clusters,,,AISI 51B60H Steel,Ultimate tensile strength,779.0,MPa,Yield strength,580.0,MPa,Ductility,21.0,%,0.0,0.00175,0.6000000000000001,0.0,0.0,0.0,0.0,0.0,0.0,0.2249999999999999,0.035,0.04,0.0,0.0,0.0,0.0,0.8,0.875,97.42325,0.0,0.0,0.0,0.0,0.0,0.0,0.0,0.0,0.0,0.0,0.0,0.0,0.0,0.0,0.0,0.0,0.0,,,"Oil Quenched From 830C (1525F), 650C (1200F) Temper, 50 mm (2 In.) Round","Oil Quenched From 830C (1525F), 650C (1200F) Temper, 50 mm (2 In.) Round",689,6,Quenched (oil) & tempered – high-strength structural steel,6
,,,1,Steel database with labelled clusters,,,AISI 1060 Steel,Ultimate tensile strength,772.0,MPa,Yield strength,421.0,MPa,Ductility,18.0,%,0.0,0.0,0.605,0.0,0.0,0.0,0.0,0.0,0.0,0.0,0.04,0.05,0.0,0.0,0.0,0.0,0.0,0.75,98.555,0.0,0.0,0.0,0.0,0.0,0.0,0.0,0.0,0.0,0.0,0.0,0.0,0.0,0.0,0.0,0.0,0.0,,,"Normalized At 900C (1650F), Air Cooled, 25 mm (1 In.) Round","Normalized At 900C (1650F), Air Cooled, 25 mm (1 In.) Round",1783,4,Normalized (air cooled) – general-purpose steel,4
,,,1,Steel database with labelled clusters,,,AISI 8630H Steel,Ultimate tensile strength,650.0,MPa,Yield strength,425.0,MPa,Ductility,23.0,%,0.0,0.0,0.3,0.0,0.0,0.0,0.0,0.0,0.0,0.2249999999999999,0.035,0.04,0.0,0.0,0.0,0.0,0.5,0.8,97.35,0.0,0.55,0.0,0.0,0.0,0.0,0.0,0.0,0.2,0.0,0.0,0.0,0.0,0.0,0.0,0.0,0.0,,,"Normalized, 25 mm (1 In.) Round","Normalized, 25 mm (1 In.) Round",827,9,Normalized – general-purpose steel (round normalized stock),9
,,,1,Steel database with labelled clusters,,,AISI 4140H Steel,Ultimate tensile strength,772.0,MPa,Yield strength,580.0,MPa,Ductility,23.0,%,0.0,0.0,0.405,0.0,0.0,0.0,0.0,0.0,0.0,0.2249999999999999,0.035,0.04,0.0,0.0,0.0,0.0,0.975,0.875,97.22,0.0,0.0,0.0,0.0,0.0,0.0,0.0,0.0,0.2249999999999999,0.0,0.0,0.0,0.0,0.0,0.0,0.0,0.0,,,"Oil Quenched 845C (1550F), 650C (1200F) Temper, 100 mm (4 In.) Round","Oil Quenched 845C (1550F), 650C (1200F) Temper, 100 mm (4 In.) Round",63,6,Quenched (oil) & tempered – high-strength structural steel,6
,,,1,Steel database with labelled clusters,,,AISI 8630 Steel,Ultimate tensile strength,635.0,MPa,Yield strength,385.0,MPa,Ductility,24.0,%,0.0,0.0,0.305,0.0,0.0,0.0,0.0,0.0,0.0,0.2249999999999999,0.035,0.04,0.0,0.0,0.0,0.0,0.5,0.8,97.345,0.0,0.55,0.0,0.0,0.0,0.0,0.0,0.0,0.2,0.0,0.0,0.0,0.0,0.0,0.0,0.0,0.0,,,"Normalized, 100 mm (4 In.) Round","Normalized, 100 mm (4 In.) Round",853,9,Normalized – general-purpose steel (round normalized stock),9
,,,1,Steel database with labelled clusters,,,AISI 1025 Steel,Ultimate tensile strength,380.0,MPa,Yield strength,310.0,MPa,Ductility,15.0,%,0.0,0.0,0.25,0.0,0.0,0.0,0.0,0.0,0.0,0.0,0.04,0.05,0.0,0.0,0.0,0.0,0.0,0.4499999999999999,99.21,0.0,0.0,0.0,0.0,0.0,0.0,0.0,0.0,0.0,0.0,0.0,0.0,0.0,0.0,0.0,0.0,0.0,,,"As Drawn, 50-75 mm (2-3 In) Round","As Drawn, 50-75 mm (2-3 In) Round",1533,3,Normalized – easy-to-machine stock (cold drawn),3
,,,1,Steel database with labelled clusters,,,AISI 4320 Steel,Ultimate tensile strength,910.0,MPa,Yield strength,595.0,MPa,Ductility,22.0,%,0.0,0.0,0.195,0.0,0.0,0.0,0.0,0.0,0.0,0.2249999999999999,0.035,0.04,0.0,0.0,0.0,0.0,0.5,0.55,96.38,0.0,1.825,0.0,0.0,0.0,0.0,0.0,0.0,0.25,0.0,0.0,0.0,0.0,0.0,0.0,0.0,0.0,,,"Mock Carburized 925C (1700F) For 8 Hrs., Reheated To 815C (1500F), Oil Quenched, 150C (300F) Temper, 50 mm (2 In.) Round","Mock Carburized 925C (1700F) For 8 Hrs., Reheated To 815C (1500F), Oil Quenched, 150C (300F) Temper, 50 mm (2 In.) Round",224,8,Carburized – quenched (oil) – wear-resistant surface steel (variant),8
,,,1,Steel database with labelled clusters,,,AISI 4419 Steel,Ultimate tensile strength,505.0,MPa,Yield strength,330.0,MPa,Ductility,30.0,%,0.0,0.0,0.205,0.0,0.0,0.0,0.0,0.0,0.0,0.25,0.035,0.04,0.0,0.0,0.0,0.0,0.0,0.55,98.395,0.0,0.0,0.0,0.0,0.0,0.0,0.0,0.0,0.525,0.0,0.0,0.0,0.0,0.0,0.0,0.0,0.0,,,"Normalized At 955C (1750F), 100 mm (4 In.) Round","Normalized At 955C (1750F), 100 mm (4 In.) Round",146,4,Normalized (air cooled) – general-purpose steel,4
,,,1,Steel database with labelled clusters,,,AISI 1340H Steel,Ultimate tensile strength,703.0,MPa,Yield strength,496.0,MPa,Ductility,26.0,%,0.0,0.0,0.405,0.0,0.0,0.0,0.0,0.0,0.0,0.25,0.035,0.04,0.0,0.0,0.0,0.0,0.0,1.75,97.52,0.0,0.0,0.0,0.0,0.0,0.0,0.0,0.0,0.0,0.0,0.0,0.0,0.0,0.0,0.0,0.0,0.0,,,"Oil Quenched From 830C (1525F), 650C (1200F) Temper, 100 mm (4 In.) Round","Oil Quenched From 830C (1525F), 650C (1200F) Temper, 100 mm (4 In.) Round",1089,6,Quenched (oil) & tempered – high-strength structural steel,6
,,,1,Steel database with labelled clusters,,,AISI 4422 Steel,Ultimate tensile strength,896.0,MPa,Yield strength,640.0,MPa,Ductility,17.0,%,0.0,0.0,0.225,0.0,0.0,0.0,0.0,0.0,0.0,0.2249999999999999,0.035,0.04,0.0,0.0,0.0,0.0,0.0,0.75,98.325,0.0,0.0,0.0,0.0,0.0,0.0,0.0,0.0,0.4,0.0,0.0,0.0,0.0,0.0,0.0,0.0,0.0,,,"Heat Treated In 13.7 mm Rounds, Reheated To 870C (1600F), 150C (300F) Temper","Heat Treated In 13.7 mm Rounds, Reheated To 870C (1600F), 150C (300F) Temper",374,0,Carburized – quenched (oil) – wear-resistant surface steel,0
,,,1,Steel database with labelled clusters,,,ASTM A533 Low Alloy Steel,Ultimate tensile strength,550.0,MPa,Yield strength,345.0,MPa,Ductility,18.0,%,0.0,0.0,0.25,0.0,0.0,0.0,0.0,0.0,0.0,0.275,0.04,0.04,0.0,0.0,0.0,0.0,0.0,1.325,96.695,0.0,0.85,0.0,0.0,0.0,0.0,0.0,0.0,0.525,0.0,0.0,0.0,0.0,0.0,0.0,0.0,0.0,,,"Grade C, Class 1","Grade C, Class 1",1401,1,Hot rolled – general construction steel,1
,,,1,Steel database with labelled clusters,,,Cast Stainless Steel CF8M,Ultimate tensile strength,485.0,MPa,Yield strength,205.0,MPa,Ductility,30.0,%,0.0,0.0,0.08,0.0,0.0,0.0,0.0,0.0,0.0,1.5,0.04,0.04,0.0,0.0,0.0,0.0,19.5,1.5,64.34,0.0,10.5,0.0,0.0,0.0,0.0,0.0,0.0,2.5,0.0,0.0,0.0,0.0,0.0,0.0,0.0,0.0,,,Astm A351,Astm A351,1152,2,Quenched (oil) – general-purpose steel (tested),2
,,,1,Steel database with labelled clusters,,,AISI 1137 Steel,Ultimate tensile strength,585.0,MPa,Yield strength,345.0,MPa,Ductility,27.0,%,0.0,0.0,0.355,0.0,0.0,0.0,0.0,0.0,0.0,0.0,0.04,0.105,0.0,0.0,0.0,0.0,0.0,1.5,98.0,0.0,0.0,0.0,0.0,0.0,0.0,0.0,0.0,0.0,0.0,0.0,0.0,0.0,0.0,0.0,0.0,0.0,,,"Annealed At 790C (1450F), Furnace Cooled 11C (20F) Per Hour To 610C (1130F), Air Cooled, 25 mm (1 In.) Round","Annealed At 790C (1450F), Furnace Cooled 11C (20F) Per Hour To 610C (1130F), Air Cooled, 25 mm (1 In.) Round",1800,7,Annealed – easy-to-machine – round annealed stock,7
,,,1,Steel database with labelled clusters,,,AISI 1008 Steel,Ultimate tensile strength,305.0,MPa,Yield strength,170.0,MPa,Ductility,30.0,%,0.0,0.0,0.1,0.0,0.0,0.0,0.0,0.0,0.0,0.0,0.04,0.05,0.0,0.0,0.0,0.0,0.0,0.4,99.41,0.0,0.0,0.0,0.0,0.0,0.0,0.0,0.0,0.0,0.0,0.0,0.0,0.0,0.0,0.0,0.0,0.0,,,"Hot Rolled Bar, 19-32 mm (0.75-1.25 In) Round","Hot Rolled Bar, 19-32 mm (0.75-1.25 In) Round",1476,2,Quenched (oil) – general-purpose steel (tested),2
,,,1,Steel database with labelled clusters,,,AISI 1045 Steel,Ultimate tensile strength,675.0,MPa,Yield strength,405.0,MPa,Ductility,24.0,%,0.0,0.0,0.4599999999999999,0.0,0.0,0.0,0.0,0.0,0.0,0.0,0.04,0.05,0.0,0.0,0.0,0.0,0.0,0.75,98.7,0.0,0.0,0.0,0.0,0.0,0.0,0.0,0.0,0.0,0.0,0.0,0.0,0.0,0.0,0.0,0.0,0.0,,,"Turned, Ground, And Polished, 19-32 mm (0.75-1.25 In) Round","Turned, Ground, And Polished, 19-32 mm (0.75-1.25 In) Round",1582,3,Normalized – easy-to-machine stock (cold drawn),3
,,,1,Steel database with labelled clusters,,,ASTM A570 Steel,Ultimate tensile strength,415.0,MPa,Yield strength,310.0,MPa,Ductility,12.0,%,0.0,0.0,0.25,0.0,0.0,0.0,0.0,0.0,0.0,0.0,0.04,0.05,0.0,0.0,0.0,0.0,0.0,1.35,98.11,0.0,0.0,0.2,0.0,0.0,0.0,0.0,0.0,0.0,0.0,0.0,0.0,0.0,0.0,0.0,0.0,0.0,,,Grade 45,Grade 45,1245,1,Hot rolled – general construction steel,1
,,,1,Steel database with labelled clusters,,,AISI 4118H Steel,Ultimate tensile strength,534.0,MPa,Yield strength,376.0,MPa,Ductility,34.0,%,0.0,0.0,0.2,0.0,0.0,0.0,0.0,0.0,0.0,0.2249999999999999,0.035,0.04,0.0,0.0,0.0,0.0,0.5,0.8,98.085,0.0,0.0,0.0,0.0,0.0,0.0,0.0,0.0,0.1149999999999999,0.0,0.0,0.0,0.0,0.0,0.0,0.0,0.0,,,"Normalized At 910C (1670F), Air Cooled, 50 mm (2 In.) Round","Normalized At 910C (1670F), Air Cooled, 50 mm (2 In.) Round",10,4,Normalized (air cooled) – general-purpose steel,4
,,,1,Steel database with labelled clusters,,,AISI 4820H Steel,Ultimate tensile strength,1440.0,MPa,Yield strength,1195.0,MPa,Ductility,14.0,%,0.0,0.0,0.2,0.0,0.0,0.0,0.0,0.0,0.0,0.2249999999999999,0.035,0.04,0.0,0.0,0.0,0.0,0.0,0.6000000000000001,95.15,0.0,3.5,0.0,0.0,0.0,0.0,0.0,0.0,0.25,0.0,0.0,0.0,0.0,0.0,0.0,0.0,0.0,,,"Mock Carburized, Reheated To 800C (1470F), 150C (300F) Temper, 13 mm (0.5 In.) Round","Mock Carburized, Reheated To 800C (1470F), 150C (300F) Temper, 13 mm (0.5 In.) Round",450,8,Carburized – quenched (oil) – wear-resistant surface steel (variant),8
,,,1,Steel database with labelled clusters,,,AISI 51B60 Steel,Ultimate tensile strength,965.0,MPa,Yield strength,703.0,MPa,Ductility,18.0,%,0.0,0.00175,0.6000000000000001,0.0,0.0,0.0,0.0,0.0,0.0,0.2249999999999999,0.035,0.04,0.0,0.0,0.0,0.0,0.8,0.875,97.42325,0.0,0.0,0.0,0.0,0.0,0.0,0.0,0.0,0.0,0.0,0.0,0.0,0.0,0.0,0.0,0.0,0.0,,,"Oil Quenched From 830C (1525F), 540C (1000F) Temper, 100 mm (4 In.) Round","Oil Quenched From 830C (1525F), 540C (1000F) Temper, 100 mm (4 In.) Round",709,6,Quenched (oil) & tempered – high-strength structural steel,6
,,,1,Steel database with labelled clusters,,,AISI 4419 Steel,Ultimate tensile strength,734.0,MPa,Yield strength,377.0,MPa,Ductility,21.0,%,0.0,0.0,0.205,0.0,0.0,0.0,0.0,0.0,0.0,0.25,0.035,0.04,0.0,0.0,0.0,0.0,0.0,0.55,98.395,0.0,0.0,0.0,0.0,0.0,0.0,0.0,0.0,0.525,0.0,0.0,0.0,0.0,0.0,0.0,0.0,0.0,,,"Double Quenched, 150C (300F) Temper","Double Quenched, 150C (300F) Temper",256,5,Carburized – quenched (oil) – wear-resistant surface steel (variant),5
,,,1,Steel database with labelled clusters,,,AISI 86B50 Steel,Ultimate tensile strength,1020.0,MPa,Yield strength,689.0,MPa,Ductility,14.0,%,0.0,0.00175,0.505,0.0,0.0,0.0,0.0,0.0,0.0,0.25,0.035,0.045,0.0,0.0,0.0,0.0,0.5,0.875,97.03825,0.0,0.55,0.0,0.0,0.0,0.0,0.0,0.0,0.2,0.0,0.0,0.0,0.0,0.0,0.0,0.0,0.0,,,"Normalized, 25 mm (1 In.) Round","Normalized, 25 mm (1 In.) Round",883,9,Normalized – general-purpose steel (round normalized stock),9
,,,1,Steel database with labelled clusters,,,AISI 4620H Steel,Ultimate tensile strength,910.0,MPa,Yield strength,724.0,MPa,Ductility,16.0,%,0.0,0.0,0.2,0.0,0.0,0.0,0.0,0.0,0.0,0.25,0.035,0.04,0.0,0.0,0.0,0.0,0.0,0.55,96.9,0.0,1.775,0.0,0.0,0.0,0.0,0.0,0.0,0.25,0.0,0.0,0.0,0.0,0.0,0.0,0.0,0.0,,,"Normalized, Machined To 25 mm (1 In.) Rounds, Pseudocarburized, Reheated To 800C (1470F), Quenched And Tempered","Normalized, Machined To 25 mm (1 In.) Rounds, Pseudocarburized, Reheated To 800C (1470F), Quenched And Tempered",390,0,Carburized – quenched (oil) – wear-resistant surface steel,0
,,,1,Steel database with labelled clusters,,,AISI 8822H Steel,Ultimate tensile strength,1204.0,MPa,Yield strength,805.0,MPa,Ductility,14.0,%,0.0,0.0,0.22,0.0,0.0,0.0,0.0,0.0,0.0,0.2249999999999999,0.035,0.04,0.0,0.0,0.0,0.0,0.5,0.875,97.205,0.0,0.55,0.0,0.0,0.0,0.0,0.0,0.0,0.35,0.0,0.0,0.0,0.0,0.0,0.0,0.0,0.0,,,"Normalized, Machined To 25 mm (1 In.) Rounds, Pseudocarburized, 820C (1510F) Reheat, 150C (300F) Temper","Normalized, Machined To 25 mm (1 In.) Rounds, Pseudocarburized, 820C (1510F) Reheat, 150C (300F) Temper",909,0,Carburized – quenched (oil) – wear-resistant surface steel,0
,,,1,Steel database with labelled clusters,,,AISI 9255 Steel,Ultimate tensile strength,931.0,MPa,Yield strength,565.0,MPa,Ductility,19.0,%,0.0,0.0,0.55,0.0,0.0,0.0,0.0,0.0,0.0,2.0,0.035,0.04,0.0,0.0,0.0,0.0,0.0,0.825,96.55,0.0,0.0,0.0,0.0,0.0,0.0,0.0,0.0,0.0,0.0,0.0,0.0,0.0,0.0,0.0,0.0,0.0,,,"Normalized At 900C (1650F), 50 mm (2 In.) Round","Normalized At 900C (1650F), 50 mm (2 In.) Round",925,4,Normalized (air cooled) – general-purpose steel,4
,,,1,Steel database with labelled clusters,,,AISI 1050 Steel,Ultimate tensile strength,852.0,MPa,Yield strength,524.0,MPa,Ductility,20.0,%,0.0,0.0,0.51,0.0,0.0,0.0,0.0,0.0,0.0,0.0,0.04,0.05,0.0,0.0,0.0,0.0,0.0,0.75,98.65,0.0,0.0,0.0,0.0,0.0,0.0,0.0,0.0,0.0,0.0,0.0,0.0,0.0,0.0,0.0,0.0,0.0,,,"Oil Quenched 845C (1550F), 540C (1000F) Temper, 25 mm (1 In.) Round","Oil Quenched 845C (1550F), 540C (1000F) Temper, 25 mm (1 In.) Round",1681,6,Quenched (oil) & tempered – high-strength structural steel,6
,,,1,Steel database with labelled clusters,,,ASTM A36 Steel,Ultimate tensile strength,400.0,MPa,Yield strength,250.0,MPa,Ductility,20.0,%,0.0,0.0,0.27,0.0,0.0,0.0,0.0,0.0,0.0,0.28,0.04,0.05,0.0,0.0,0.0,0.0,0.0,1.03,98.13,0.0,0.0,0.2,0.0,0.0,0.0,0.0,0.0,0.0,0.0,0.0,0.0,0.0,0.0,0.0,0.0,0.0,,,Plate,Plate,1282,2,Quenched (oil) – general-purpose steel (tested),2
,,,1,Steel database with labelled clusters,,,AISI 4620H Steel,Ultimate tensile strength,660.0,MPa,Yield strength,450.0,MPa,Ductility,27.0,%,0.0,0.0,0.2,0.0,0.0,0.0,0.0,0.0,0.0,0.25,0.035,0.04,0.0,0.0,0.0,0.0,0.0,0.55,96.9,0.0,1.775,0.0,0.0,0.0,0.0,0.0,0.0,0.25,0.0,0.0,0.0,0.0,0.0,0.0,0.0,0.0,,,"Mock Carburized, 150C (300F) Temper, 50 mm (2 In.) Round","Mock Carburized, 150C (300F) Temper, 50 mm (2 In.) Round",461,8,Carburized – quenched (oil) – wear-resistant surface steel (variant),8
,,,1,Steel database with labelled clusters,,,Cast Stainless Steel CPH20,Ultimate tensile strength,485.0,MPa,Yield strength,205.0,MPa,Ductility,30.0,%,0.0,0.0,0.2,0.0,0.0,0.0,0.0,0.0,0.0,2.0,0.04,0.04,0.0,0.0,0.0,0.0,24.0,1.5,58.72,0.0,13.5,0.0,0.0,0.0,0.0,0.0,0.0,0.0,0.0,0.0,0.0,0.0,0.0,0.0,0.0,0.0,,,Astm A451,Astm A451,1243,2,Quenched (oil) – general-purpose steel (tested),2
,,,1,Steel database with labelled clusters,,,ASTM A131 Steel,Ultimate tensile strength,490.0,MPa,Yield strength,350.0,MPa,Ductility,19.0,%,0.0,0.0,0.18,0.0,0.0,0.0,0.0,0.0,0.0,0.3,0.04,0.04,0.0,0.0,0.0,0.1,0.25,1.25,96.96,0.0,0.4,0.35,0.0,0.0,0.0,0.0,0.05,0.08,0.0,0.0,0.0,0.0,0.0,0.0,0.0,0.0,,,Grade Dh36,Grade Dh36,1179,1,Hot rolled – general construction steel,1
,,,1,Steel database with labelled clusters,,,AISI E9310 Steel,Ultimate tensile strength,1000.0,MPa,Yield strength,814.0,MPa,Ductility,15.0,%,0.0,0.0,0.105,0.0,0.0,0.0,0.0,0.0,0.0,0.275,0.025,0.025,0.0,0.0,0.0,0.0,1.2,0.55,94.455,0.0,3.25,0.0,0.0,0.0,0.0,0.0,0.0,0.1149999999999999,0.0,0.0,0.0,0.0,0.0,0.0,0.0,0.0,,,"Normalized, Machined To 25 mm (1 In.) Rounds, Pseudocarburized, 775C (1430F) Reheat, 150C (300F) Temper","Normalized, Machined To 25 mm (1 In.) Rounds, Pseudocarburized, 775C (1430F) Reheat, 150C (300F) Temper",959,0,Carburized – quenched (oil) – wear-resistant surface steel,0
,,,1,Steel database with labelled clusters,,,AISI 4422 Steel,Ultimate tensile strength,820.0,MPa,Yield strength,385.0,MPa,Ductility,17.0,%,0.0,0.0,0.225,0.0,0.0,0.0,0.0,0.0,0.0,0.2249999999999999,0.035,0.04,0.0,0.0,0.0,0.0,0.0,0.75,98.325,0.0,0.0,0.0,0.0,0.0,0.0,0.0,0.0,0.4,0.0,0.0,0.0,0.0,0.0,0.0,0.0,0.0,,,"Heat Treated In 25 mm Rounds, Reheated To 775C (1425F), 150C (300F) Temper","Heat Treated In 25 mm Rounds, Reheated To 775C (1425F), 150C (300F) Temper",502,0,Carburized – quenched (oil) – wear-resistant surface steel,0
,,,1,Steel database with labelled clusters,,,AISI 6150 Steel,Ultimate tensile strength,1105.0,MPa,Yield strength,1090.0,MPa,Ductility,16.0,%,0.0,0.0,0.505,0.0,0.0,0.0,0.0,0.0,0.0,0.2249999999999999,0.035,0.04,0.0,0.0,0.0,0.15,0.95,0.8,97.295,0.0,0.0,0.0,0.0,0.0,0.0,0.0,0.0,0.0,0.0,0.0,0.0,0.0,0.0,0.0,0.0,0.0,,,"Oil Quenched 845C (1550F), 595C (1100F) Temper, 13 mm (0.5 In.) Round","Oil Quenched 845C (1550F), 595C (1100F) Temper, 13 mm (0.5 In.) Round",740,6,Quenched (oil) & tempered – high-strength structural steel,6
,,,1,Steel database with labelled clusters,,,AISI 1144 Steel,Ultimate tensile strength,745.0,MPa,Yield strength,620.0,MPa,Ductility,10.0,%,0.0,0.0,0.44,0.0,0.0,0.0,0.0,0.0,0.0,0.0,0.04,0.285,0.0,0.0,0.0,0.0,0.0,1.5,97.735,0.0,0.0,0.0,0.0,0.0,0.0,0.0,0.0,0.0,0.0,0.0,0.0,0.0,0.0,0.0,0.0,0.0,,,"Cold Drawn, 19-32 mm (0.75-1.25 In) Round","Cold Drawn, 19-32 mm (0.75-1.25 In) Round",1822,3,Normalized – easy-to-machine stock (cold drawn),3
,,,1,Steel database with labelled clusters,,,AISI 8650H Steel,Ultimate tensile strength,1025.0,MPa,Yield strength,690.0,MPa,Ductility,14.0,%,0.0,0.0,0.505,0.0,0.0,0.0,0.0,0.0,0.0,0.25,0.035,0.045,0.0,0.0,0.0,0.0,0.5,0.875,97.04,0.0,0.55,0.0,0.0,0.0,0.0,0.0,0.0,0.2,0.0,0.0,0.0,0.0,0.0,0.0,0.0,0.0,,,Normalized 870C (1600F),Normalized 870C (1600F),869,4,Normalized (air cooled) – general-purpose steel,4
,,,1,Steel database with labelled clusters,,,AISI 8620H Steel,Ultimate tensile strength,786.0,MPa,Yield strength,495.0,MPa,Ductility,22.0,%,0.0,0.0,0.205,0.0,0.0,0.0,0.0,0.0,0.0,0.25,0.035,0.04,0.0,0.0,0.0,0.0,0.5,0.7749999999999999,97.445,0.0,0.55,0.0,0.0,0.0,0.0,0.0,0.0,0.2,0.0,0.0,0.0,0.0,0.0,0.0,0.0,0.0,,,"Mock Carburized, Reheated And Oil Quenched, 230C (450F) Temper, 50 mm (2 In.) Round","Mock Carburized, Reheated And Oil Quenched, 230C (450F) Temper, 50 mm (2 In.) Round",732,8,Carburized – quenched (oil) – wear-resistant surface steel (variant),8
,,,1,Steel database with labelled clusters,,,AISI 5150 Steel,Ultimate tensile strength,869.0,MPa,Yield strength,530.0,MPa,Ductility,20.0,%,0.0,0.0,0.505,0.0,0.0,0.0,0.0,0.0,0.0,0.2249999999999999,0.035,0.04,0.0,0.0,0.0,0.0,0.8,0.8,97.595,0.0,0.0,0.0,0.0,0.0,0.0,0.0,0.0,0.0,0.0,0.0,0.0,0.0,0.0,0.0,0.0,0.0,,,"Normalized, 25 mm (1 In.) Round","Normalized, 25 mm (1 In.) Round",540,9,Normalized – general-purpose steel (round normalized stock),9
,,,1,Steel database with labelled clusters,,,AISI 8620 Steel,Ultimate tensile strength,1250.0,MPa,Yield strength,926.0,MPa,Ductility,12.0,%,0.0,0.0,0.205,0.0,0.0,0.0,0.0,0.0,0.0,0.25,0.035,0.04,0.0,0.0,0.0,0.0,0.5,0.8,97.42,0.0,0.55,0.0,0.0,0.0,0.0,0.0,0.0,0.2,0.0,0.0,0.0,0.0,0.0,0.0,0.0,0.0,,,"Direct Quenched From Pot, 230C (450F) Temper, Carburized","Direct Quenched From Pot, 230C (450F) Temper, Carburized",698,5,Carburized – quenched (oil) – wear-resistant surface steel (variant),5
,,,1,Steel database with labelled clusters,,,ASTM A738 Carbon Steel,Ultimate tensile strength,485.0,MPa,Yield strength,315.0,MPa,Ductility,20.0,%,0.0,0.0,0.2,0.0,0.0,0.0,0.0,0.0,0.0,0.35,0.03,0.03,0.0,0.0,0.0,0.08,0.25,1.6,96.78,0.0,0.25,0.35,0.0,0.0,0.0,0.0,0.0,0.08,0.0,0.0,0.0,0.0,0.0,0.0,0.0,0.0,,,Grade C,Grade C,1372,1,Hot rolled – general construction steel,1
,,,1,Steel database with labelled clusters,,,ASTM A387 Alloy Steel,Ultimate tensile strength,515.0,MPa,Yield strength,310.0,MPa,Ductility,18.0,%,0.0,0.0,0.17,0.0,0.0,0.0,0.0,0.0,0.0,0.65,0.04,0.04,0.0,0.0,0.0,0.0,1.25,0.525,96.775,0.0,0.0,0.0,0.0,0.0,0.0,0.0,0.0,0.55,0.0,0.0,0.0,0.0,0.0,0.0,0.0,0.0,,,"Grade 11, Class 2","Grade 11, Class 2",1354,1,Hot rolled – general construction steel,1
,,,1,Steel database with labelled clusters,,,ASTM A710 Steel,Ultimate tensile strength,495.0,MPa,Yield strength,415.0,MPa,Ductility,20.0,%,0.0,0.0,0.07,0.0,0.0,0.0,0.0,0.0,0.0,0.4,0.025,0.025,0.0,0.0,0.0,0.0,0.75,0.55,95.96,0.0,0.85,1.15,0.0,0.0,0.0,0.0,0.02,0.2,0.0,0.0,0.0,0.0,0.0,0.0,0.0,0.0,,,"Grade A, Class 2, 25 - 50 mm Inclusive","Grade A, Class 2, 25 - 50 mm Inclusive",1155,1,Hot rolled – general construction steel,1
,,,1,Steel database with labelled clusters,,,AISI 1340 Steel,Ultimate tensile strength,827.0,MPa,Yield strength,496.0,MPa,Ductility,21.0,%,0.0,0.0,0.405,0.0,0.0,0.0,0.0,0.0,0.0,0.25,0.035,0.04,0.0,0.0,0.0,0.0,0.0,1.75,97.52,0.0,0.0,0.0,0.0,0.0,0.0,0.0,0.0,0.0,0.0,0.0,0.0,0.0,0.0,0.0,0.0,0.0,,,"Normalized At 870C (1600F), Air Cooled, 100 mm (4 In.) Round","Normalized At 870C (1600F), Air Cooled, 100 mm (4 In.) Round",1032,4,Normalized (air cooled) – general-purpose steel,4
,,,1,Steel database with labelled clusters,,,AISI E4340 Steel,Ultimate tensile strength,1000.0,MPa,Yield strength,938.0,MPa,Ductility,20.0,%,0.0,0.0,0.405,0.0,0.0,0.0,0.0,0.0,0.0,0.2249999999999999,0.025,0.02,0.0,0.0,0.0,0.0,0.8,0.75,95.7,0.0,1.825,0.0,0.0,0.0,0.0,0.0,0.0,0.25,0.0,0.0,0.0,0.0,0.0,0.0,0.0,0.0,,,"Oil Quenched 800C (1470F), 650C (1200F) Temper, 13 mm (0.5 In.) Round","Oil Quenched 800C (1470F), 650C (1200F) Temper, 13 mm (0.5 In.) Round",373,6,Quenched (oil) & tempered – high-strength structural steel,6
,,,1,Steel database with labelled clusters,,,AISI 5160 Steel,Ultimate tensile strength,958.0,MPa,Yield strength,530.0,MPa,Ductility,17.0,%,0.0,0.0,0.6000000000000001,0.0,0.0,0.0,0.0,0.0,0.0,0.2249999999999999,0.035,0.04,0.0,0.0,0.0,0.0,0.8,0.875,97.425,0.0,0.0,0.0,0.0,0.0,0.0,0.0,0.0,0.0,0.0,0.0,0.0,0.0,0.0,0.0,0.0,0.0,,,"Normalized, 25 mm (1 In.) Round","Normalized, 25 mm (1 In.) Round",668,9,Normalized – general-purpose steel (round normalized stock),9
,,,1,Steel database with labelled clusters,,,AISI 1022 Steel,Ultimate tensile strength,475.0,MPa,Yield strength,400.0,MPa,Ductility,15.0,%,0.0,0.0,0.2,0.0,0.0,0.0,0.0,0.0,0.0,0.0,0.04,0.05,0.0,0.0,0.0,0.0,0.0,0.85,98.86,0.0,0.0,0.0,0.0,0.0,0.0,0.0,0.0,0.0,0.0,0.0,0.0,0.0,0.0,0.0,0.0,0.0,,,Cold Drawn Round (19 - 32 mm),Cold Drawn Round (19 - 32 mm),1507,3,Normalized – easy-to-machine stock (cold drawn),3
,,,1,Steel database with labelled clusters,,,AISI 4620 Steel,Ultimate tensile strength,796.0,MPa,Yield strength,557.0,MPa,Ductility,20.0,%,0.0,0.0,0.195,0.0,0.0,0.0,0.0,0.0,0.0,0.25,0.035,0.04,0.0,0.0,0.0,0.0,0.0,0.55,96.855,0.0,1.825,0.0,0.0,0.0,0.0,0.0,0.0,0.25,0.0,0.0,0.0,0.0,0.0,0.0,0.0,0.0,,,"Single Quenched And Tempered, Carburized, Oil Quenched, 230C (450F) Temper","Single Quenched And Tempered, Carburized, Oil Quenched, 230C (450F) Temper",358,5,Carburized – quenched (oil) – wear-resistant surface steel (variant),5
,,,1,Steel database with labelled clusters,,,AISI E9310H Steel,Ultimate tensile strength,1096.0,MPa,Yield strength,848.0,MPa,Ductility,15.0,%,0.0,0.0,0.1,0.0,0.0,0.0,0.0,0.0,0.0,0.2249999999999999,0.0,0.05,0.0,0.0,0.0,0.0,1.225,0.55,94.485,0.0,3.25,0.0,0.0,0.0,0.0,0.0,0.0,0.1149999999999999,0.0,0.0,0.0,0.0,0.0,0.0,0.0,0.0,,,"Mock Carburized, 790C (1450F) Reheat, 150C (300F) Temper, 25 mm (1 In.) Round","Mock Carburized, 790C (1450F) Reheat, 150C (300F) Temper, 25 mm (1 In.) Round",968,8,Carburized – quenched (oil) – wear-resistant surface steel (variant),8
,,,1,Steel database with labelled clusters,,,AISI 8630H Steel,Ultimate tensile strength,931.0,MPa,Yield strength,850.0,MPa,Ductility,18.0,%,0.0,0.0,0.3,0.0,0.0,0.0,0.0,0.0,0.0,0.2249999999999999,0.035,0.04,0.0,0.0,0.0,0.0,0.5,0.8,97.35,0.0,0.55,0.0,0.0,0.0,0.0,0.0,0.0,0.2,0.0,0.0,0.0,0.0,0.0,0.0,0.0,0.0,,,"Water Quenched 845C (1550F), 540C (1000F) Temper, 25 mm (1 In.) Round","Water Quenched 845C (1550F), 540C (1000F) Temper, 25 mm (1 In.) Round",784,10,Quenched (water) & tempered – high-strength structural steel,10
,,,1,Steel database with labelled clusters,,,AISI 4150 Steel,Ultimate tensile strength,1160.0,MPa,Yield strength,731.0,MPa,Ductility,11.0,%,0.0,0.0,0.505,0.0,0.0,0.0,0.0,0.0,0.0,0.2249999999999999,0.035,0.04,0.0,0.0,0.0,0.0,0.95,0.875,97.17,0.0,0.0,0.0,0.0,0.0,0.0,0.0,0.0,0.2,0.0,0.0,0.0,0.0,0.0,0.0,0.0,0.0,,,"Normalized At 870C (1600F), Air Cooled, 25 mm (1 In.) Round","Normalized At 870C (1600F), Air Cooled, 25 mm (1 In.) Round",736,4,Normalized (air cooled) – general-purpose steel,4
,,,1,Steel database with labelled clusters,,,AISI E9310 Steel,Ultimate tensile strength,910.0,MPa,Yield strength,570.0,MPa,Ductility,18.0,%,0.0,0.0,0.105,0.0,0.0,0.0,0.0,0.0,0.0,0.275,0.025,0.025,0.0,0.0,0.0,0.0,1.2,0.55,94.455,0.0,3.25,0.0,0.0,0.0,0.0,0.0,0.0,0.1149999999999999,0.0,0.0,0.0,0.0,0.0,0.0,0.0,0.0,,,Normalized At 890C (1635F),Normalized At 890C (1635F),1036,4,Normalized (air cooled) – general-purpose steel,4
,,,1,Steel database with labelled clusters,,,AISI E9310 Steel,Ultimate tensile strength,1076.0,MPa,Yield strength,917.0,MPa,Ductility,15.0,%,0.0,0.0,0.105,0.0,0.0,0.0,0.0,0.0,0.0,0.275,0.025,0.025,0.0,0.0,0.0,0.0,1.2,0.55,94.455,0.0,3.25,0.0,0.0,0.0,0.0,0.0,0.0,0.1149999999999999,0.0,0.0,0.0,0.0,0.0,0.0,0.0,0.0,,,"Normalized, Machined To 25 mm (1 In.) Rounds, Pseudocarburized, 800C (1470F) Reheat, 150C (300F) Temper","Normalized, Machined To 25 mm (1 In.) Rounds, Pseudocarburized, 800C (1470F) Reheat, 150C (300F) Temper",971,0,Carburized – quenched (oil) – wear-resistant surface steel,0
,,,1,Steel database with labelled clusters,,,BS 970/3(91) 070M55 Nonresulfurized Carbon Steel,Ultimate tensile strength,670.0,MPa,Yield strength,530.0,MPa,Ductility,9.0,%,0.0,0.0,0.55,0.0,0.0,0.0,0.0,0.0,0.0,0.25,0.0,0.05,0.0,0.0,0.0,0.0,0.0,0.7,98.3,0.0,0.0,0.0,0.0,0.0,0.0,0.0,0.0,0.15,0.0,0.0,0.0,0.0,0.0,0.0,0.0,0.0,,,63-76 mm (2.5 - 3.0 In) Normalized Cold Drawn,63-76 mm (2.5 - 3.0 In) Normalized Cold Drawn,1990,3,Normalized – easy-to-machine stock (cold drawn),3
,,,1,Steel database with labelled clusters,,,AISI 1020 Steel,Ultimate tensile strength,440.0,MPa,Yield strength,346.0,MPa,Ductility,35.0,%,0.0,0.0,0.2,0.0,0.0,0.0,0.0,0.0,0.0,0.0,0.04,0.05,0.0,0.0,0.0,0.0,0.0,0.4499999999999999,99.26,0.0,0.0,0.0,0.0,0.0,0.0,0.0,0.0,0.0,0.0,0.0,0.0,0.0,0.0,0.0,0.0,0.0,,,"Normalized At 925C (1700F), Air Cooled, 25 mm (1 In.) Round","Normalized At 925C (1700F), Air Cooled, 25 mm (1 In.) Round",1468,4,Normalized (air cooled) – general-purpose steel,4
,,,1,Steel database with labelled clusters,,,AISI 1006 Steel,Ultimate tensile strength,330.0,MPa,Yield strength,285.0,MPa,Ductility,20.0,%,0.0,0.0,0.08,0.0,0.0,0.0,0.0,0.0,0.0,0.0,0.04,0.05,0.0,0.0,0.0,0.0,0.0,0.325,99.505,0.0,0.0,0.0,0.0,0.0,0.0,0.0,0.0,0.0,0.0,0.0,0.0,0.0,0.0,0.0,0.0,0.0,,,Cold Drawn,Cold Drawn,1505,2,Quenched (oil) – general-purpose steel (tested),2
,,,1,Steel database with labelled clusters,,,AISI 1010 Steel,Ultimate tensile strength,365.0,MPa,Yield strength,305.0,MPa,Ductility,20.0,%,0.0,0.0,0.105,0.0,0.0,0.0,0.0,0.0,0.0,0.0,0.04,0.05,0.0,0.0,0.0,0.0,0.0,0.4499999999999999,99.355,0.0,0.0,0.0,0.0,0.0,0.0,0.0,0.0,0.0,0.0,0.0,0.0,0.0,0.0,0.0,0.0,0.0,,,Cold Drawn,Cold Drawn,1472,2,Quenched (oil) – general-purpose steel (tested),2
,,,1,Steel database with labelled clusters,,,AISI 1035 Steel,Ultimate tensile strength,550.0,MPa,Yield strength,415.0,MPa,Ductility,16.0,%,0.0,0.0,0.345,0.0,0.0,0.0,0.0,0.0,0.0,0.0,0.04,0.05,0.0,0.0,0.0,0.0,0.0,0.75,98.815,0.0,0.0,0.0,0.0,0.0,0.0,0.0,0.0,0.0,0.0,0.0,0.0,0.0,0.0,0.0,0.0,0.0,,,"Cold Drawn, High Temperature, Stress Relieved, 16-22 mm (0.625-0.875 In) Round","Cold Drawn, High Temperature, Stress Relieved, 16-22 mm (0.625-0.875 In) Round",1671,0,Carburized – quenched (oil) – wear-resistant surface steel,0
,,,1,Steel database with labelled clusters,,,AISI 1050 Steel,Ultimate tensile strength,724.0,MPa,Yield strength,441.0,MPa,Ductility,25.0,%,0.0,0.0,0.51,0.0,0.0,0.0,0.0,0.0,0.0,0.0,0.04,0.05,0.0,0.0,0.0,0.0,0.0,0.75,98.65,0.0,0.0,0.0,0.0,0.0,0.0,0.0,0.0,0.0,0.0,0.0,0.0,0.0,0.0,0.0,0.0,0.0,,,"Oil Quenched 845C (1550F), 650C (1200F) Temper, 50 mm (2 In.) Round","Oil Quenched 845C (1550F), 650C (1200F) Temper, 50 mm (2 In.) Round",1693,6,Quenched (oil) & tempered – high-strength structural steel,6
,,,1,Steel database with labelled clusters,,,AISI 8620H Steel,Ultimate tensile strength,675.0,MPa,Yield strength,385.0,MPa,Ductility,25.0,%,0.0,0.0,0.205,0.0,0.0,0.0,0.0,0.0,0.0,0.25,0.035,0.04,0.0,0.0,0.0,0.0,0.5,0.7749999999999999,97.445,0.0,0.55,0.0,0.0,0.0,0.0,0.0,0.0,0.2,0.0,0.0,0.0,0.0,0.0,0.0,0.0,0.0,,,"Mock Carburized, Reheated And Oil Quenched, 230C (450F) Temper, 100 mm (4 In.) Round","Mock Carburized, Reheated And Oil Quenched, 230C (450F) Temper, 100 mm (4 In.) Round",886,8,Carburized – quenched (oil) – wear-resistant surface steel (variant),8
,,,1,Steel database with labelled clusters,,,AISI 4140H Steel,Ultimate tensile strength,1295.0,MPa,Yield strength,1205.0,MPa,Ductility,16.0,%,0.0,0.0,0.405,0.0,0.0,0.0,0.0,0.0,0.0,0.2249999999999999,0.035,0.04,0.0,0.0,0.0,0.0,0.975,0.875,97.22,0.0,0.0,0.0,0.0,0.0,0.0,0.0,0.0,0.2249999999999999,0.0,0.0,0.0,0.0,0.0,0.0,0.0,0.0,,,"Heat Treated, Tempered 480C (900F), 25 mm (1 In.) Round","Heat Treated, Tempered 480C (900F), 25 mm (1 In.) Round",80,0,Carburized – quenched (oil) – wear-resistant surface steel,0
,,,1,Steel database with labelled clusters,,,ASTM A500 Steel,Ultimate tensile strength,425.0,MPa,Yield strength,345.0,MPa,Ductility,21.0,%,0.0,0.0,0.27,0.0,0.0,0.0,0.0,0.0,0.0,0.0,0.05,0.063,0.0,0.0,0.0,0.0,0.0,1.4,98.037,0.0,0.0,0.18,0.0,0.0,0.0,0.0,0.0,0.0,0.0,0.0,0.0,0.0,0.0,0.0,0.0,0.0,,,"Grade C, Shaped Structural Tubing","Grade C, Shaped Structural Tubing",1183,2,Quenched (oil) – general-purpose steel (tested),2
,,,1,Steel database with labelled clusters,,,AISI 8620 Steel,Ultimate tensile strength,931.0,MPa,Yield strength,758.0,MPa,Ductility,16.0,%,0.0,0.0,0.205,0.0,0.0,0.0,0.0,0.0,0.0,0.25,0.035,0.04,0.0,0.0,0.0,0.0,0.5,0.8,97.42,0.0,0.55,0.0,0.0,0.0,0.0,0.0,0.0,0.2,0.0,0.0,0.0,0.0,0.0,0.0,0.0,0.0,,,"Quenched From Carburizing Box, 25 mm (1 In.) Round","Quenched From Carburizing Box, 25 mm (1 In.) Round",815,2,Quenched (oil) – general-purpose steel (tested),2
,,,1,Steel database with labelled clusters,,,ASTM A678 Steel,Ultimate tensile strength,550.0,MPa,Yield strength,415.0,MPa,Ductility,22.0,%,0.0,0.0,0.2,0.0,0.0,0.0,0.0,0.0,0.0,0.325,0.04,0.05,0.0,0.0,0.0,0.0,0.25,1.15,97.38,0.0,0.25,0.275,0.0,0.0,0.0,0.0,0.0,0.08,0.0,0.0,0.0,0.0,0.0,0.0,0.0,0.0,,,Grade B,Grade B,1259,1,Hot rolled – general construction steel,1
