Repository: Azhi-ss/SteelScientist

# Steel Labelled Clusters Dataset

This directory contains the cleaned steel labelled-clusters dataset used by
`regression/steel_labelled_clusters_regression.py`.

## Files

| File | Rows | Description |
|------|------|-------------|
| `raw/Steel database with labelled clusters.xlsx` | 3234 | Original spreadsheet. |
| `full_with_duplicates.csv` | 3234 | Raw spreadsheet mapped to the project regression schema. |
| `clean.csv` | 1943 | Strictly deduplicated regression mother table. |
| `train.csv` | 1554 | Fixed 8:2 training split generated from `clean.csv`. |
| `val.csv` | 389 | Fixed 8:2 validation split generated from `clean.csv`. |

File: datasets/steel_labelled_clusters/duplicate_rows.csv (part 16 of 33)
duplicate_group_id,source_entry,Material,Text,Tensile_value,Yield_value,Elongation_value,cluster_number,cluster_label,DOIs,Files,problem,status,Table_topic,title,abstract,Tensile_name,Tensile_unit,Yield_name,Yield_unit,Elongation_name,Elongation_unit,H,B,C,N,O,F,Na,Mg,Al,Si,P,S,Cl,Ca,Ti,V,Cr,Mn,Fe,Co,Ni,Cu,Zn,As,Y,Zr,Nb,Mo,Sn,Sb,La,Ce,Ta,W,Pb,Bi,Other_ele,Text_addition,actions,cluster_number_0_to_11
559,560,AISI 5150 Steel,"Normalized, 50 mm (2 In.) Round",848.0,495.0,20.0,9,Normalized – general-purpose steel (round normalized stock),,,,1,Steel database with labelled clusters,,,Ultimate tensile strength,MPa,Yield strength,MPa,Ductility,%,0.0,0.0,0.505,0.0,0.0,0.0,0.0,0.0,0.0,0.2249999999999999,0.035,0.04,0.0,0.0,0.0,0.0,0.8,0.8,97.595,0.0,0.0,0.0,0.0,0.0,0.0,0.0,0.0,0.0,0.0,0.0,0.0,0.0,0.0,0.0,0.0,0.0,,,"Normalized, 50 mm (2 In.) Round",9
559,2996,AISI 5150 Steel,"Normalized, 50 mm (2 In.) Round",848.0,495.0,20.0,9,Normalized – general-purpose steel (round normalized stock),,,,1,Steel database with labelled clusters,,,Ultimate tensile strength,MPa,Yield strength,MPa,Ductility,%,0.0,0.0,0.505,0.0,0.0,0.0,0.0,0.0,0.0,0.2249999999999999,0.035,0.04,0.0,0.0,0.0,0.0,0.8,0.8,97.595,0.0,0.0,0.0,0.0,0.0,0.0,0.0,0.0,0.0,0.0,0.0,0.0,0.0,0.0,0.0,0.0,0.0,,,"Normalized, 50 mm (2 In.) Round",9
560,561,AISI 5150H Steel,"Oil Quenched From 830C (1525F), 595C (1100F) Temper, 13 mm (0.5 In.) Round",993.0,903.0,19.0,6,Quenched (oil) & tempered – high-strength structural steel,,,,1,Steel database with labelled clusters,,,Ultimate tensile strength,MPa,Yield strength,MPa,Ductility,%,0.0,0.0,0.505,0.0,0.0,0.0,0.0,0.0,0.0,0.2249999999999999,0.035,0.04,0.0,0.0,0.0,0.0,0.8,0.8,97.595,0.0,0.0,0.0,0.0,0.0,0.0,0.0,0.0,0.0,0.0,0.0,0.0,0.0,0.0,0.0,0.0,0.0,,,"Oil Quenched From 830C (1525F), 595C (1100F) Temper, 13 mm (0.5 In.) Round",6
560,2971,AISI 5150H Steel,"Oil Quenched From 830C (1525F), 595C (1100F) Temper, 13 mm (0.5 In.) Round",993.0,903.0,19.0,6,Quenched (oil) & tempered – high-strength structural steel,,,,1,Steel database with labelled clusters,,,Ultimate tensile strength,MPa,Yield strength,MPa,Ductility,%,0.0,0.0,0.505,0.0,0.0,0.0,0.0,0.0,0.0,0.2249999999999999,0.035,0.04,0.0,0.0,0.0,0.0,0.8,0.8,97.595,0.0,0.0,0.0,0.0,0.0,0.0,0.0,0.0,0.0,0.0,0.0,0.0,0.0,0.0,0.0,0.0,0.0,,,"Oil Quenched From 830C (1525F), 595C (1100F) Temper, 13 mm (0.5 In.) Round",6
561,562,AISI 5150H Steel,"Oil Quenched From 830C (1525F), 650C (1200F) Temper, 25 mm (1 In.) Round",883.0,745.0,21.0,6,Quenched (oil) & tempered – high-strength structural steel,,,,1,Steel database with labelled clusters,,,Ultimate tensile strength,MPa,Yield strength,MPa,Ductility,%,0.0,0.0,0.505,0.0,0.0,0.0,0.0,0.0,0.0,0.2249999999999999,0.035,0.04,0.0,0.0,0.0,0.0,0.8,0.8,97.595,0.0,0.0,0.0,0.0,0.0,0.0,0.0,0.0,0.0,0.0,0.0,0.0,0.0,0.0,0.0,0.0,0.0,,,"Oil Quenched From 830C (1525F), 650C (1200F) Temper, 25 mm (1 In.) Round",6
561,2957,AISI 5150H Steel,"Oil Quenched From 830C (1525F), 650C (1200F) Temper, 25 mm (1 In.) Round",883.0,745.0,21.0,6,Quenched (oil) & tempered – high-strength structural steel,,,,1,Steel database with labelled clusters,,,Ultimate tensile strength,MPa,Yield strength,MPa,Ductility,%,0.0,0.0,0.505,0.0,0.0,0.0,0.0,0.0,0.0,0.2249999999999999,0.035,0.04,0.0,0.0,0.0,0.0,0.8,0.8,97.595,0.0,0.0,0.0,0.0,0.0,0.0,0.0,0.0,0.0,0.0,0.0,0.0,0.0,0.0,0.0,0.0,0.0,,,"Oil Quenched From 830C (1525F), 650C (1200F) Temper, 25 mm (1 In.) Round",6
562,563,AISI 5160H Steel,"Annealed, 25 mm (1 In.) Round",724.0,275.0,17.0,3,Normalized – easy-to-machine stock (cold drawn),,,,1,Steel database with labelled clusters,,,Ultimate tensile strength,MPa,Yield strength,MPa,Ductility,%,0.0,0.0,0.6000000000000001,0.0,0.0,0.0,0.0,0.0,0.0,0.2249999999999999,0.035,0.04,0.0,0.0,0.0,0.0,0.8,0.875,97.425,0.0,0.0,0.0,0.0,0.0,0.0,0.0,0.0,0.0,0.0,0.0,0.0,0.0,0.0,0.0,0.0,0.0,,,"Annealed, 25 mm (1 In.) Round",3
562,2072,AISI 5160H Steel,"Annealed, 25 mm (1 In.) Round",724.0,275.0,17.0,3,Normalized – easy-to-machine stock (cold drawn),,,,1,Steel database with labelled clusters,,,Ultimate tensile strength,MPa,Yield strength,MPa,Ductility,%,0.0,0.0,0.6000000000000001,0.0,0.0,0.0,0.0,0.0,0.0,0.2249999999999999,0.035,0.04,0.0,0.0,0.0,0.0,0.8,0.875,97.425,0.0,0.0,0.0,0.0,0.0,0.0,0.0,0.0,0.0,0.0,0.0,0.0,0.0,0.0,0.0,0.0,0.0,,,"Annealed, 25 mm (1 In.) Round",3
563,564,AISI 5150H Steel,"Normalized, 25 mm (1 In.) Round",869.0,530.0,20.0,9,Normalized – general-purpose steel (round normalized stock),,,,1,Steel database with labelled clusters,,,Ultimate tensile strength,MPa,Yield strength,MPa,Ductility,%,0.0,0.0,0.505,0.0,0.0,0.0,0.0,0.0,0.0,0.2249999999999999,0.035,0.04,0.0,0.0,0.0,0.0,0.8,0.8,97.595,0.0,0.0,0.0,0.0,0.0,0.0,0.0,0.0,0.0,0.0,0.0,0.0,0.0,0.0,0.0,0.0,0.0,,,"Normalized, 25 mm (1 In.) Round",9
563,2999,AISI 5150H Steel,"Normalized, 25 mm (1 In.) Round",869.0,530.0,20.0,9,Normalized – general-purpose steel (round normalized stock),,,,1,Steel database with labelled clusters,,,Ultimate tensile strength,MPa,Yield strength,MPa,Ductility,%,0.0,0.0,0.505,0.0,0.0,0.0,0.0,0.0,0.0,0.2249999999999999,0.035,0.04,0.0,0.0,0.0,0.0,0.8,0.8,97.595,0.0,0.0,0.0,0.0,0.0,0.0,0.0,0.0,0.0,0.0,0.0,0.0,0.0,0.0,0.0,0.0,0.0,,,"Normalized, 25 mm (1 In.) Round",9
564,565,AISI 5120 Steel,"Heat Treated, Machined To 13.7 mm, Pseudocarburized, Reheated To 800C (1470F), 150C (300F) Temper",910.0,717.0,15.0,0,Carburized – quenched (oil) – wear-resistant surface steel,,,,1,Steel database with labelled clusters,,,Ultimate tensile strength,MPa,Yield strength,MPa,Ductility,%,0.0,0.0,0.195,0.0,0.0,0.0,0.0,0.0,0.0,0.2249999999999999,0.035,0.04,0.0,0.0,0.0,0.0,0.8,0.8,97.905,0.0,0.0,0.0,0.0,0.0,0.0,0.0,0.0,0.0,0.0,0.0,0.0,0.0,0.0,0.0,0.0,0.0,,,"Heat Treated, Machined To 13.7 mm, Pseudocarburized, Reheated To 800C (1470F), 150C (300F) Temper",0
564,2351,AISI 5120 Steel,"Heat Treated, Machined To 13.7 mm, Pseudocarburized, Reheated To 800C (1470F), 150C (300F) Temper",910.0,717.0,15.0,0,Carburized – quenched (oil) – wear-resistant surface steel,,,,1,Steel database with labelled clusters,,,Ultimate tensile strength,MPa,Yield strength,MPa,Ductility,%,0.0,0.0,0.195,0.0,0.0,0.0,0.0,0.0,0.0,0.2249999999999999,0.035,0.04,0.0,0.0,0.0,0.0,0.8,0.8,97.905,0.0,0.0,0.0,0.0,0.0,0.0,0.0,0.0,0.0,0.0,0.0,0.0,0.0,0.0,0.0,0.0,0.0,,,"Heat Treated, Machined To 13.7 mm, Pseudocarburized, Reheated To 800C (1470F), 150C (300F) Temper",0
565,566,AISI 5150H Steel,"Oil Quenched From 830C (1525F), 650C (1200F) Temper, 100 mm (4 In.) Round",793.0,525.0,21.0,6,Quenched (oil) & tempered – high-strength structural steel,,,,1,Steel database with labelled clusters,,,Ultimate tensile strength,MPa,Yield strength,MPa,Ductility,%,0.0,0.0,0.505,0.0,0.0,0.0,0.0,0.0,0.0,0.2249999999999999,0.035,0.04,0.0,0.0,0.0,0.0,0.8,0.8,97.595,0.0,0.0,0.0,0.0,0.0,0.0,0.0,0.0,0.0,0.0,0.0,0.0,0.0,0.0,0.0,0.0,0.0,,,"Oil Quenched From 830C (1525F), 650C (1200F) Temper, 100 mm (4 In.) Round",6
565,3109,AISI 5150H Steel,"Oil Quenched From 830C (1525F), 650C (1200F) Temper, 100 mm (4 In.) Round",793.0,525.0,21.0,6,Quenched (oil) & tempered – high-strength structural steel,,,,1,Steel database with labelled clusters,,,Ultimate tensile strength,MPa,Yield strength,MPa,Ductility,%,0.0,0.0,0.505,0.0,0.0,0.0,0.0,0.0,0.0,0.2249999999999999,0.035,0.04,0.0,0.0,0.0,0.0,0.8,0.8,97.595,0.0,0.0,0.0,0.0,0.0,0.0,0.0,0.0,0.0,0.0,0.0,0.0,0.0,0.0,0.0,0.0,0.0,,,"Oil Quenched From 830C (1525F), 650C (1200F) Temper, 100 mm (4 In.) Round",6
566,567,AISI 5160 Steel,"Oil Quenched From 830C (1525F), 650C (1200F) Temper, 13 mm (0.5 In.) Round",917.0,793.0,19.0,6,Quenched (oil) & tempered – high-strength structural steel,,,,1,Steel database with labelled clusters,,,Ultimate tensile strength,MPa,Yield strength,MPa,Ductility,%,0.0,0.0,0.6000000000000001,0.0,0.0,0.0,0.0,0.0,0.0,0.2249999999999999,0.035,0.04,0.0,0.0,0.0,0.0,0.8,0.875,97.425,0.0,0.0,0.0,0.0,0.0,0.0,0.0,0.0,0.0,0.0,0.0,0.0,0.0,0.0,0.0,0.0,0.0,,,"Oil Quenched From 830C (1525F), 650C (1200F) Temper, 13 mm (0.5 In.) Round",6
566,1986,AISI 5160 Steel,"Oil Quenched From 830C (1525F), 650C (1200F) Temper, 13 mm (0.5 In.) Round",917.0,793.0,19.0,6,Quenched (oil) & tempered – high-strength structural steel,,,,1,Steel database with labelled clusters,,,Ultimate tensile strength,MPa,Yield strength,MPa,Ductility,%,0.0,0.0,0.6000000000000001,0.0,0.0,0.0,0.0,0.0,0.0,0.2249999999999999,0.035,0.04,0.0,0.0,0.0,0.0,0.8,0.875,97.425,0.0,0.0,0.0,0.0,0.0,0.0,0.0,0.0,0.0,0.0,0.0,0.0,0.0,0.0,0.0,0.0,0.0,,,"Oil Quenched From 830C (1525F), 650C (1200F) Temper, 13 mm (0.5 In.) Round",6
567,568,AISI 5150 Steel,"Oil Quenched From 830C (1525F), 650C (1200F) Temper, 25 mm (1 In.) Round",883.0,745.0,21.0,6,Quenched (oil) & tempered – high-strength structural steel,,,,1,Steel database with labelled clusters,,,Ultimate tensile strength,MPa,Yield strength,MPa,Ductility,%,0.0,0.0,0.505,0.0,0.0,0.0,0.0,0.0,0.0,0.2249999999999999,0.035,0.04,0.0,0.0,0.0,0.0,0.8,0.8,97.595,0.0,0.0,0.0,0.0,0.0,0.0,0.0,0.0,0.0,0.0,0.0,0.0,0.0,0.0,0.0,0.0,0.0,,,"Oil Quenched From 830C (1525F), 650C (1200F) Temper, 25 mm (1 In.) Round",6
567,3218,AISI 5150 Steel,"Oil Quenched From 830C (1525F), 650C (1200F) Temper, 25 mm (1 In.) Round",883.0,745.0,21.0,6,Quenched (oil) & tempered – high-strength structural steel,,,,1,Steel database with labelled clusters,,,Ultimate tensile strength,MPa,Yield strength,MPa,Ductility,%,0.0,0.0,0.505,0.0,0.0,0.0,0.0,0.0,0.0,0.2249999999999999,0.035,0.04,0.0,0.0,0.0,0.0,0.8,0.8,97.595,0.0,0.0,0.0,0.0,0.0,0.0,0.0,0.0,0.0,0.0,0.0,0.0,0.0,0.0,0.0,0.0,0.0,,,"Oil Quenched From 830C (1525F), 650C (1200F) Temper, 25 mm (1 In.) Round",6
568,569,AISI 5160H Steel,"Normalized, 100 mm (4 In.) Round",924.0,485.0,14.0,9,Normalized – general-purpose steel (round normalized stock),,,,1,Steel database with labelled clusters,,,Ultimate tensile strength,MPa,Yield strength,MPa,Ductility,%,0.0,0.0,0.6000000000000001,0.0,0.0,0.0,0.0,0.0,0.0,0.2249999999999999,0.035,0.04,0.0,0.0,0.0,0.0,0.8,0.875,97.425,0.0,0.0,0.0,0.0,0.0,0.0,0.0,0.0,0.0,0.0,0.0,0.0,0.0,0.0,0.0,0.0,0.0,,,"Normalized, 100 mm (4 In.) Round",9
568,2011,AISI 5160H Steel,"Normalized, 100 mm (4 In.) Round",924.0,485.0,14.0,9,Normalized – general-purpose steel (round normalized stock),,,,1,Steel database with labelled clusters,,,Ultimate tensile strength,MPa,Yield strength,MPa,Ductility,%,0.0,0.0,0.6000000000000001,0.0,0.0,0.0,0.0,0.0,0.0,0.2249999999999999,0.035,0.04,0.0,0.0,0.0,0.0,0.8,0.875,97.425,0.0,0.0,0.0,0.0,0.0,0.0,0.0,0.0,0.0,0.0,0.0,0.0,0.0,0.0,0.0,0.0,0.0,,,"Normalized, 100 mm (4 In.) Round",9
569,570,AISI 5140 Steel,"Oil Quenched 845C (1550F), 540C (1000F) Temper, 100 mm (4 In.) Round",862.0,565.0,20.0,6,Quenched (oil) & tempered – high-strength structural steel,,,,1,Steel database with labelled clusters,,,Ultimate tensile strength,MPa,Yield strength,MPa,Ductility,%,0.0,0.0,0.405,0.0,0.0,0.0,0.0,0.0,0.0,0.2249999999999999,0.035,0.04,0.0,0.0,0.0,0.0,0.8,0.8,97.695,0.0,0.0,0.0,0.0,0.0,0.0,0.0,0.0,0.0,0.0,0.0,0.0,0.0,0.0,0.0,0.0,0.0,,,"Oil Quenched 845C (1550F), 540C (1000F) Temper, 100 mm (4 In.) Round",6
569,2919,AISI 5140 Steel,"Oil Quenched 845C (1550F), 540C (1000F) Temper, 100 mm (4 In.) Round",862.0,565.0,20.0,6,Quenched (oil) & tempered – high-strength structural steel,,,,1,Steel database with labelled clusters,,,Ultimate tensile strength,MPa,Yield strength,MPa,Ductility,%,0.0,0.0,0.405,0.0,0.0,0.0,0.0,0.0,0.0,0.2249999999999999,0.035,0.04,0.0,0.0,0.0,0.0,0.8,0.8,97.695,0.0,0.0,0.0,0.0,0.0,0.0,0.0,0.0,0.0,0.0,0.0,0.0,0.0,0.0,0.0,0.0,0.0,,,"Oil Quenched 845C (1550F), 540C (1000F) Temper, 100 mm (4 In.) Round",6
570,571,AISI 5160H Steel,"Oil Quenched From 830C (1525F), 595C (1100F) Temper, 13 mm (0.5 In.) Round",1050.0,924.0,16.0,6,Quenched (oil) & tempered – high-strength structural steel,,,,1,Steel database with labelled clusters,,,Ultimate tensile strength,MPa,Yield strength,MPa,Ductility,%,0.0,0.0,0.6000000000000001,0.0,0.0,0.0,0.0,0.0,0.0,0.2249999999999999,0.035,0.04,0.0,0.0,0.0,0.0,0.8,0.875,97.425,0.0,0.0,0.0,0.0,0.0,0.0,0.0,0.0,0.0,0.0,0.0,0.0,0.0,0.0,0.0,0.0,0.0,,,"Oil Quenched From 830C (1525F), 595C (1100F) Temper, 13 mm (0.5 In.) Round",6
570,1992,AISI 5160H Steel,"Oil Quenched From 830C (1525F), 595C (1100F) Temper, 13 mm (0.5 In.) Round",1050.0,924.0,16.0,6,Quenched (oil) & tempered – high-strength structural steel,,,,1,Steel database with labelled clusters,,,Ultimate tensile strength,MPa,Yield strength,MPa,Ductility,%,0.0,0.0,0.6000000000000001,0.0,0.0,0.0,0.0,0.0,0.0,0.2249999999999999,0.035,0.04,0.0,0.0,0.0,0.0,0.8,0.875,97.425,0.0,0.0,0.0,0.0,0.0,0.0,0.0,0.0,0.0,0.0,0.0,0.0,0.0,0.0,0.0,0.0,0.0,,,"Oil Quenched From 830C (1525F), 595C (1100F) Temper, 13 mm (0.5 In.) Round",6
571,572,AISI 5160 Steel,"Normalized, 50 mm (2 In.) Round",924.0,510.0,16.0,9,Normalized – general-purpose steel (round normalized stock),,,,1,Steel database with labelled clusters,,,Ultimate tensile strength,MPa,Yield strength,MPa,Ductility,%,0.0,0.0,0.6000000000000001,0.0,0.0,0.0,0.0,0.0,0.0,0.2249999999999999,0.035,0.04,0.0,0.0,0.0,0.0,0.8,0.875,97.425,0.0,0.0,0.0,0.0,0.0,0.0,0.0,0.0,0.0,0.0,0.0,0.0,0.0,0.0,0.0,0.0,0.0,,,"Normalized, 50 mm (2 In.) Round",9
571,2016,AISI 5160 Steel,"Normalized, 50 mm (2 In.) Round",924.0,510.0,16.0,9,Normalized – general-purpose steel (round normalized stock),,,,1,Steel database with labelled clusters,,,Ultimate tensile strength,MPa,Yield strength,MPa,Ductility,%,0.0,0.0,0.6000000000000001,0.0,0.0,0.0,0.0,0.0,0.0,0.2249999999999999,0.035,0.04,0.0,0.0,0.0,0.0,0.8,0.875,97.425,0.0,0.0,0.0,0.0,0.0,0.0,0.0,0.0,0.0,0.0,0.0,0.0,0.0,0.0,0.0,0.0,0.0,,,"Normalized, 50 mm (2 In.) Round",9
572,573,AISI 4815H Steel,"Pseudocarburized And Oil Quenched, 150C (300F) Temper, 25 mm (1 In.) Round",1095.0,917.0,16.0,0,Carburized – quenched (oil) – wear-resistant surface steel,,,,1,Steel database with labelled clusters,,,Ultimate tensile strength,MPa,Yield strength,MPa,Ductility,%,0.0,0.0,0.15,0.0,0.0,0.0,0.0,0.0,0.0,0.2249999999999999,0.035,0.04,0.0,0.0,0.0,0.0,0.0,0.5,95.3,0.0,3.5,0.0,0.0,0.0,0.0,0.0,0.0,0.25,0.0,0.0,0.0,0.0,0.0,0.0,0.0,0.0,,,"Pseudocarburized And Oil Quenched, 150C (300F) Temper, 25 mm (1 In.) Round",0
572,2458,AISI 4815H Steel,"Pseudocarburized And Oil Quenched, 150C (300F) Temper, 25 mm (1 In.) Round",1095.0,917.0,16.0,0,Carburized – quenched (oil) – wear-resistant surface steel,,,,1,Steel database with labelled clusters,,,Ultimate tensile strength,MPa,Yield strength,MPa,Ductility,%,0.0,0.0,0.15,0.0,0.0,0.0,0.0,0.0,0.0,0.2249999999999999,0.035,0.04,0.0,0.0,0.0,0.0,0.0,0.5,95.3,0.0,3.5,0.0,0.0,0.0,0.0,0.0,0.0,0.25,0.0,0.0,0.0,0.0,0.0,0.0,0.0,0.0,,,"Pseudocarburized And Oil Quenched, 150C (300F) Temper, 25 mm (1 In.) Round",0
573,574,AISI 5160 Steel,"Oil Quenched From 830C (1525F), 595C (1100F) Temper, 25 mm (1 In.) Round",1000.0,869.0,18.0,6,Quenched (oil) & tempered – high-strength structural steel,,,,1,Steel database with labelled clusters,,,Ultimate tensile strength,MPa,Yield strength,MPa,Ductility,%,0.0,0.0,0.6000000000000001,0.0,0.0,0.0,0.0,0.0,0.0,0.2249999999999999,0.035,0.04,0.0,0.0,0.0,0.0,0.8,0.875,97.425,0.0,0.0,0.0,0.0,0.0,0.0,0.0,0.0,0.0,0.0,0.0,0.0,0.0,0.0,0.0,0.0,0.0,,,"Oil Quenched From 830C (1525F), 595C (1100F) Temper, 25 mm (1 In.) Round",6
573,1975,AISI 5160 Steel,"Oil Quenched From 830C (1525F), 595C (1100F) Temper, 25 mm (1 In.) Round",1000.0,869.0,18.0,6,Quenched (oil) & tempered – high-strength structural steel,,,,1,Steel database with labelled clusters,,,Ultimate tensile strength,MPa,Yield strength,MPa,Ductility,%,0.0,0.0,0.6000000000000001,0.0,0.0,0.0,0.0,0.0,0.0,0.2249999999999999,0.035,0.04,0.0,0.0,0.0,0.0,0.8,0.875,97.425,0.0,0.0,0.0,0.0,0.0,0.0,0.0,0.0,0.0,0.0,0.0,0.0,0.0,0.0,0.0,0.0,0.0,,,"Oil Quenched From 830C (1525F), 595C (1100F) Temper, 25 mm (1 In.) Round",6
574,575,AISI 5120H Steel,"Heat Treated, Machined To 25 mm, Pseudocarburized, 150C (300F) Temper",986.0,786.0,13.0,0,Carburized – quenched (oil) – wear-resistant surface steel,,,,1,Steel database with labelled clusters,,,Ultimate tensile strength,MPa,Yield strength,MPa,Ductility,%,0.0,0.0,0.2,0.0,0.0,0.0,0.0,0.0,0.0,0.2249999999999999,0.035,0.04,0.0,0.0,0.0,0.0,0.8,0.8,97.9,0.0,0.0,0.0,0.0,0.0,0.0,0.0,0.0,0.0,0.0,0.0,0.0,0.0,0.0,0.0,0.0,0.0,,,"Heat Treated, Machined To 25 mm, Pseudocarburized, 150C (300F) Temper",0
574,2367,AISI 5120H Steel,"Heat Treated, Machined To 25 mm, Pseudocarburized, 150C (300F) Temper",986.0,786.0,13.0,0,Carburized – quenched (oil) – wear-resistant surface steel,,,,1,Steel database with labelled clusters,,,Ultimate tensile strength,MPa,Yield strength,MPa,Ductility,%,0.0,0.0,0.2,0.0,0.0,0.0,0.0,0.0,0.0,0.2249999999999999,0.035,0.04,0.0,0.0,0.0,0.0,0.8,0.8,97.9,0.0,0.0,0.0,0.0,0.0,0.0,0.0,0.0,0.0,0.0,0.0,0.0,0.0,0.0,0.0,0.0,0.0,,,"Heat Treated, Machined To 25 mm, Pseudocarburized, 150C (300F) Temper",0
575,576,AISI 5160 Steel,"Normalized, 13 mm (0.5 In.) Round",1025.0,650.0,18.0,9,Normalized – general-purpose steel (round normalized stock),,,,1,Steel database with labelled clusters,,,Ultimate tensile strength,MPa,Yield strength,MPa,Ductility,%,0.0,0.0,0.6000000000000001,0.0,0.0,0.0,0.0,0.0,0.0,0.2249999999999999,0.035,0.04,0.0,0.0,0.0,0.0,0.8,0.875,97.425,0.0,0.0,0.0,0.0,0.0,0.0,0.0,0.0,0.0,0.0,0.0,0.0,0.0,0.0,0.0,0.0,0.0,,,"Normalized, 13 mm (0.5 In.) Round",9
575,2021,AISI 5160 Steel,"Normalized, 13 mm (0.5 In.) Round",1025.0,650.0,18.0,9,Normalized – general-purpose steel (round normalized stock),,,,1,Steel database with labelled clusters,,,Ultimate tensile strength,MPa,Yield strength,MPa,Ductility,%,0.0,0.0,0.6000000000000001,0.0,0.0,0.0,0.0,0.0,0.0,0.2249999999999999,0.035,0.04,0.0,0.0,0.0,0.0,0.8,0.875,97.425,0.0,0.0,0.0,0.0,0.0,0.0,0.0,0.0,0.0,0.0,0.0,0.0,0.0,0.0,0.0,0.0,0.0,,,"Normalized, 13 mm (0.5 In.) Round",9
576,577,AISI 5150H Steel,"Annealed, 25 mm (1 In.) Round",675.0,360.0,22.0,3,Normalized – easy-to-machine stock (cold drawn),,,,1,Steel database with labelled clusters,,,Ultimate tensile strength,MPa,Yield strength,MPa,Ductility,%,0.0,0.0,0.505,0.0,0.0,0.0,0.0,0.0,0.0,0.2249999999999999,0.035,0.04,0.0,0.0,0.0,0.0,0.8,0.8,97.595,0.0,0.0,0.0,0.0,0.0,0.0,0.0,0.0,0.0,0.0,0.0,0.0,0.0,0.0,0.0,0.0,0.0,,,"Annealed, 25 mm (1 In.) Round",3
576,2969,AISI 5150H Steel,"Annealed, 25 mm (1 In.) Round",675.0,360.0,22.0,3,Normalized – easy-to-machine stock (cold drawn),,,,1,Steel database with labelled clusters,,,Ultimate tensile strength,MPa,Yield strength,MPa,Ductility,%,0.0,0.0,0.505,0.0,0.0,0.0,0.0,0.0,0.0,0.2249999999999999,0.035,0.04,0.0,0.0,0.0,0.0,0.8,0.8,97.595,0.0,0.0,0.0,0.0,0.0,0.0,0.0,0.0,0.0,0.0,0.0,0.0,0.0,0.0,0.0,0.0,0.0,,,"Annealed, 25 mm (1 In.) Round",3
577,578,AISI 5140 Steel,"Oil Quenched 845C (1550F), 650C (1200F) Temper, 13 mm (0.5 In.) Round",827.0,703.0,22.0,6,Quenched (oil) & tempered – high-strength structural steel,,,,1,Steel database with labelled clusters,,,Ultimate tensile strength,MPa,Yield strength,MPa,Ductility,%,0.0,0.0,0.405,0.0,0.0,0.0,0.0,0.0,0.0,0.2249999999999999,0.035,0.04,0.0,0.0,0.0,0.0,0.8,0.8,97.695,0.0,0.0,0.0,0.0,0.0,0.0,0.0,0.0,0.0,0.0,0.0,0.0,0.0,0.0,0.0,0.0,0.0,,,"Oil Quenched 845C (1550F), 650C (1200F) Temper, 13 mm (0.5 In.) Round",6
577,2921,AISI 5140 Steel,"Oil Quenched 845C (1550F), 650C (1200F) Temper, 13 mm (0.5 In.) Round",827.0,703.0,22.0,6,Quenched (oil) & tempered – high-strength structural steel,,,,1,Steel database with labelled clusters,,,Ultimate tensile strength,MPa,Yield strength,MPa,Ductility,%,0.0,0.0,0.405,0.0,0.0,0.0,0.0,0.0,0.0,0.2249999999999999,0.035,0.04,0.0,0.0,0.0,0.0,0.8,0.8,97.695,0.0,0.0,0.0,0.0,0.0,0.0,0.0,0.0,0.0,0.0,0.0,0.0,0.0,0.0,0.0,0.0,0.0,,,"Oil Quenched 845C (1550F), 650C (1200F) Temper, 13 mm (0.5 In.) Round",6
578,579,AISI 5160 Steel,Annealed 815C (1500F),724.0,275.0,17.0,7,Annealed – easy-to-machine – round annealed stock,,,,1,Steel database with labelled clusters,,,Ultimate tensile strength,MPa,Yield strength,MPa,Ductility,%,0.0,0.0,0.6000000000000001,0.0,0.0,0.0,0.0,0.0,0.0,0.2249999999999999,0.035,0.04,0.0,0.0,0.0,0.0,0.8,0.875,97.425,0.0,0.0,0.0,0.0,0.0,0.0,0.0,0.0,0.0,0.0,0.0,0.0,0.0,0.0,0.0,0.0,0.0,,,Annealed 815C (1500F),7
578,1996,AISI 5160 Steel,Annealed 815C (1500F),724.0,275.0,17.0,7,Annealed – easy-to-machine – round annealed stock,,,,1,Steel database with labelled clusters,,,Ultimate tensile strength,MPa,Yield strength,MPa,Ductility,%,0.0,0.0,0.6000000000000001,0.0,0.0,0.0,0.0,0.0,0.0,0.2249999999999999,0.035,0.04,0.0,0.0,0.0,0.0,0.8,0.875,97.425,0.0,0.0,0.0,0.0,0.0,0.0,0.0,0.0,0.0,0.0,0.0,0.0,0.0,0.0,0.0,0.0,0.0,,,Annealed 815C (1500F),7
579,580,AISI 5160H Steel,"Normalized, 25 mm (1 In.) Round",958.0,530.0,17.0,9,Normalized – general-purpose steel (round normalized stock),,,,1,Steel database with labelled clusters,,,Ultimate tensile strength,MPa,Yield strength,MPa,Ductility,%,0.0,0.0,0.6000000000000001,0.0,0.0,0.0,0.0,0.0,0.0,0.2249999999999999,0.035,0.04,0.0,0.0,0.0,0.0,0.8,0.875,97.425,0.0,0.0,0.0,0.0,0.0,0.0,0.0,0.0,0.0,0.0,0.0,0.0,0.0,0.0,0.0,0.0,0.0,,,"Normalized, 25 mm (1 In.) Round",9
579,1976,AISI 5160H Steel,"Normalized, 25 mm (1 In.) Round",958.0,530.0,17.0,9,Normalized – general-purpose steel (round normalized stock),,,,1,Steel database with labelled clusters,,,Ultimate tensile strength,MPa,Yield strength,MPa,Ductility,%,0.0,0.0,0.6000000000000001,0.0,0.0,0.0,0.0,0.0,0.0,0.2249999999999999,0.035,0.04,0.0,0.0,0.0,0.0,0.8,0.875,97.425,0.0,0.0,0.0,0.0,0.0,0.0,0.0,0.0,0.0,0.0,0.0,0.0,0.0,0.0,0.0,0.0,0.0,,,"Normalized, 25 mm (1 In.) Round",9
580,581,AISI 5150 Steel,"Oil Quenched From 830C (1525F), 540C (1000F) Temper, 50 mm (2 In.) Round",910.0,670.0,18.0,6,Quenched (oil) & tempered – high-strength structural steel,,,,1,Steel database with labelled clusters,,,Ultimate tensile strength,MPa,Yield strength,MPa,Ductility,%,0.0,0.0,0.505,0.0,0.0,0.0,0.0,0.0,0.0,0.2249999999999999,0.035,0.04,0.0,0.0,0.0,0.0,0.8,0.8,97.595,0.0,0.0,0.0,0.0,0.0,0.0,0.0,0.0,0.0,0.0,0.0,0.0,0.0,0.0,0.0,0.0,0.0,,,"Oil Quenched From 830C (1525F), 540C (1000F) Temper, 50 mm (2 In.) Round",6
580,3118,AISI 5150 Steel,"Oil Quenched From 830C (1525F), 540C (1000F) Temper, 50 mm (2 In.) Round",910.0,670.0,18.0,6,Quenched (oil) & tempered – high-strength structural steel,,,,1,Steel database with labelled clusters,,,Ultimate tensile strength,MPa,Yield strength,MPa,Ductility,%,0.0,0.0,0.505,0.0,0.0,0.0,0.0,0.0,0.0,0.2249999999999999,0.035,0.04,0.0,0.0,0.0,0.0,0.8,0.8,97.595,0.0,0.0,0.0,0.0,0.0,0.0,0.0,0.0,0.0,0.0,0.0,0.0,0.0,0.0,0.0,0.0,0.0,,,"Oil Quenched From 830C (1525F), 540C (1000F) Temper, 50 mm (2 In.) Round",6
581,582,AISI 5120H Steel,"Heat Treated, Machined To 25 mm, Pseudocarburized, Reheated To 800C (1470F), 150C (300F) Temper",883.0,696.0,15.0,0,Carburized – quenched (oil) – wear-resistant surface steel,,,,1,Steel database with labelled clusters,,,Ultimate tensile strength,MPa,Yield strength,MPa,Ductility,%,0.0,0.0,0.2,0.0,0.0,0.0,0.0,0.0,0.0,0.2249999999999999,0.035,0.04,0.0,0.0,0.0,0.0,0.8,0.8,97.9,0.0,0.0,0.0,0.0,0.0,0.0,0.0,0.0,0.0,0.0,0.0,0.0,0.0,0.0,0.0,0.0,0.0,,,"Heat Treated, Machined To 25 mm, Pseudocarburized, Reheated To 800C (1470F), 150C (300F) Temper",0
581,2413,AISI 5120H Steel,"Heat Treated, Machined To 25 mm, Pseudocarburized, Reheated To 800C (1470F), 150C (300F) Temper",883.0,696.0,15.0,0,Carburized – quenched (oil) – wear-resistant surface steel,,,,1,Steel database with labelled clusters,,,Ultimate tensile strength,MPa,Yield strength,MPa,Ductility,%,0.0,0.0,0.2,0.0,0.0,0.0,0.0,0.0,0.0,0.2249999999999999,0.035,0.04,0.0,0.0,0.0,0.0,0.8,0.8,97.9,0.0,0.0,0.0,0.0,0.0,0.0,0.0,0.0,0.0,0.0,0.0,0.0,0.0,0.0,0.0,0.0,0.0,,,"Heat Treated, Machined To 25 mm, Pseudocarburized, Reheated To 800C (1470F), 150C (300F) Temper",0
582,583,AISI 51B60 Steel,"Oil Quenched From 830C (1525F), 540C (1000F) Temper, 13 mm (0.5 In.) Round",1170.0,1070.0,14.0,6,Quenched (oil) & tempered – high-strength structural steel,,,,1,Steel database with labelled clusters,,,Ultimate tensile strength,MPa,Yield strength,MPa,Ductility,%,0.0,0.00175,0.6000000000000001,0.0,0.0,0.0,0.0,0.0,0.0,0.2249999999999999,0.035,0.04,0.0,0.0,0.0,0.0,0.8,0.875,97.42325,0.0,0.0,0.0,0.0,0.0,0.0,0.0,0.0,0.0,0.0,0.0,0.0,0.0,0.0,0.0,0.0,0.0,,,"Oil Quenched From 830C (1525F), 540C (1000F) Temper, 13 mm (0.5 In.) Round",6
582,2014,AISI 51B60 Steel,"Oil Quenched From 830C (1525F), 540C (1000F) Temper, 13 mm (0.5 In.) Round",1170.0,1070.0,14.0,6,Quenched (oil) & tempered – high-strength structural steel,,,,1,Steel database with labelled clusters,,,Ultimate tensile strength,MPa,Yield strength,MPa,Ductility,%,0.0,0.00175,0.6000000000000001,0.0,0.0,0.0,0.0,0.0,0.0,0.2249999999999999,0.035,0.04,0.0,0.0,0.0,0.0,0.8,0.875,97.42325,0.0,0.0,0.0,0.0,0.0,0.0,0.0,0.0,0.0,0.0,0.0,0.0,0.0,0.0,0.0,0.0,0.0,,,"Oil Quenched From 830C (1525F), 540C (1000F) Temper, 13 mm (0.5 In.) Round",6
583,584,AISI 5160 Steel,"Oil Quenched From 830C (1525F), 595C (1100F) Temper, 50 mm (2 In.) Round",931.0,635.0,20.0,6,Quenched (oil) & tempered – high-strength structural steel,,,,1,Steel database with labelled clusters,,,Ultimate tensile strength,MPa,Yield strength,MPa,Ductility,%,0.0,0.0,0.6000000000000001,0.0,0.0,0.0,0.0,0.0,0.0,0.2249999999999999,0.035,0.04,0.0,0.0,0.0,0.0,0.8,0.875,97.425,0.0,0.0,0.0,0.0,0.0,0.0,0.0,0.0,0.0,0.0,0.0,0.0,0.0,0.0,0.0,0.0,0.0,,,"Oil Quenched From 830C (1525F), 595C (1100F) Temper, 50 mm (2 In.) Round",6
583,1981,AISI 5160 Steel,"Oil Quenched From 830C (1525F), 595C (1100F) Temper, 50 mm (2 In.) Round",931.0,635.0,20.0,6,Quenched (oil) & tempered – high-strength structural steel,,,,1,Steel database with labelled clusters,,,Ultimate tensile strength,MPa,Yield strength,MPa,Ductility,%,0.0,0.0,0.6000000000000001,0.0,0.0,0.0,0.0,0.0,0.0,0.2249999999999999,0.035,0.04,0.0,0.0,0.0,0.0,0.8,0.875,97.425,0.0,0.0,0.0,0.0,0.0,0.0,0.0,0.0,0.0,0.0,0.0,0.0,0.0,0.0,0.0,0.0,0.0,,,"Oil Quenched From 830C (1525F), 595C (1100F) Temper, 50 mm (2 In.) Round",6
584,585,AISI 5160H Steel,"Oil Quenched From 830C (1525F), 540C (1000F) Temper, 25 mm (1 In.) Round",1145.0,1005.0,14.0,6,Quenched (oil) & tempered – high-strength structural steel,,,,1,Steel database with labelled clusters,,,Ultimate tensile strength,MPa,Yield strength,MPa,Ductility,%,0.0,0.0,0.6000000000000001,0.0,0.0,0.0,0.0,0.0,0.0,0.2249999999999999,0.035,0.04,0.0,0.0,0.0,0.0,0.8,0.875,97.425,0.0,0.0,0.0,0.0,0.0,0.0,0.0,0.0,0.0,0.0,0.0,0.0,0.0,0.0,0.0,0.0,0.0,,,"Oil Quenched From 830C (1525F), 540C (1000F) Temper, 25 mm (1 In.) Round",6
584,1991,AISI 5160H Steel,"Oil Quenched From 830C (1525F), 540C (1000F) Temper, 25 mm (1 In.) Round",1145.0,1005.0,14.0,6,Quenched (oil) & tempered – high-strength structural steel,,,,1,Steel database with labelled clusters,,,Ultimate tensile strength,MPa,Yield strength,MPa,Ductility,%,0.0,0.0,0.6000000000000001,0.0,0.0,0.0,0.0,0.0,0.0,0.2249999999999999,0.035,0.04,0.0,0.0,0.0,0.0,0.8,0.875,97.425,0.0,0.0,0.0,0.0,0.0,0.0,0.0,0.0,0.0,0.0,0.0,0.0,0.0,0.0,0.0,0.0,0.0,,,"Oil Quenched From 830C (1525F), 540C (1000F) Temper, 25 mm (1 In.) Round",6
585,586,AISI 5160H Steel,"Oil Quenched From 830C (1525F), 650C (1200F) Temper, 100 mm (4 In.) Round",827.0,540.0,22.0,6,Quenched (oil) & tempered – high-strength structural steel,,,,1,Steel database with labelled clusters,,,Ultimate tensile strength,MPa,Yield strength,MPa,Ductility,%,0.0,0.0,0.6000000000000001,0.0,0.0,0.0,0.0,0.0,0.0,0.2249999999999999,0.035,0.04,0.0,0.0,0.0,0.0,0.8,0.875,97.425,0.0,0.0,0.0,0.0,0.0,0.0,0.0,0.0,0.0,0.0,0.0,0.0,0.0,0.0,0.0,0.0,0.0,,,"Oil Quenched From 830C (1525F), 650C (1200F) Temper, 100 mm (4 In.) Round",6
585,2035,AISI 5160H Steel,"Oil Quenched From 830C (1525F), 650C (1200F) Temper, 100 mm (4 In.) Round",827.0,540.0,22.0,6,Quenched (oil) & tempered – high-strength structural steel,,,,1,Steel database with labelled clusters,,,Ultimate tensile strength,MPa,Yield strength,MPa,Ductility,%,0.0,0.0,0.6000000000000001,0.0,0.0,0.0,0.0,0.0,0.0,0.2249999999999999,0.035,0.04,0.0,0.0,0.0,0.0,0.8,0.875,97.425,0.0,0.0,0.0,0.0,0.0,0.0,0.0,0.0,0.0,0.0,0.0,0.0,0.0,0.0,0.0,0.0,0.0,,,"Oil Quenched From 830C (1525F), 650C (1200F) Temper, 100 mm (4 In.) Round",6
586,587,AISI 5160 Steel,"Oil Quenched From 830C (1525F), 650C (1200F) Temper, 100 mm (4 In.) Round",827.0,540.0,22.0,6,Quenched (oil) & tempered – high-strength structural steel,,,,1,Steel database with labelled clusters,,,Ultimate tensile strength,MPa,Yield strength,MPa,Ductility,%,0.0,0.0,0.6000000000000001,0.0,0.0,0.0,0.0,0.0,0.0,0.2249999999999999,0.035,0.04,0.0,0.0,0.0,0.0,0.8,0.875,97.425,0.0,0.0,0.0,0.0,0.0,0.0,0.0,0.0,0.0,0.0,0.0,0.0,0.0,0.0,0.0,0.0,0.0,,,"Oil Quenched From 830C (1525F), 650C (1200F) Temper, 100 mm (4 In.) Round",6
586,1987,AISI 5160 Steel,"Oil Quenched From 830C (1525F), 650C (1200F) Temper, 100 mm (4 In.) Round",827.0,540.0,22.0,6,Quenched (oil) & tempered – high-strength structural steel,,,,1,Steel database with labelled clusters,,,Ultimate tensile strength,MPa,Yield strength,MPa,Ductility,%,0.0,0.0,0.6000000000000001,0.0,0.0,0.0,0.0,0.0,0.0,0.2249999999999999,0.035,0.04,0.0,0.0,0.0,0.0,0.8,0.875,97.425,0.0,0.0,0.0,0.0,0.0,0.0,0.0,0.0,0.0,0.0,0.0,0.0,0.0,0.0,0.0,0.0,0.0,,,"Oil Quenched From 830C (1525F), 650C (1200F) Temper, 100 mm (4 In.) Round",6
587,588,AISI 5160H Steel,"Oil Quenched From 830C (1525F), 595C (1100F) Temper, 50 mm (2 In.) Round",931.0,635.0,20.0,6,Quenched (oil) & tempered – high-strength structural steel,,,,1,Steel database with labelled clusters,,,Ultimate tensile strength,MPa,Yield strength,MPa,Ductility,%,0.0,0.0,0.6000000000000001,0.0,0.0,0.0,0.0,0.0,0.0,0.2249999999999999,0.035,0.04,0.0,0.0,0.0,0.0,0.8,0.875,97.425,0.0,0.0,0.0,0.0,0.0,0.0,0.0,0.0,0.0,0.0,0.0,0.0,0.0,0.0,0.0,0.0,0.0,,,"Oil Quenched From 830C (1525F), 595C (1100F) Temper, 50 mm (2 In.) Round",6
587,2065,AISI 5160H Steel,"Oil Quenched From 830C (1525F), 595C (1100F) Temper, 50 mm (2 In.) Round",931.0,635.0,20.0,6,Quenched (oil) & tempered – high-strength structural steel,,,,1,Steel database with labelled clusters,,,Ultimate tensile strength,MPa,Yield strength,MPa,Ductility,%,0.0,0.0,0.6000000000000001,0.0,0.0,0.0,0.0,0.0,0.0,0.2249999999999999,0.035,0.04,0.0,0.0,0.0,0.0,0.8,0.875,97.425,0.0,0.0,0.0,0.0,0.0,0.0,0.0,0.0,0.0,0.0,0.0,0.0,0.0,0.0,0.0,0.0,0.0,,,"Oil Quenched From 830C (1525F), 595C (1100F) Temper, 50 mm (2 In.) Round",6
588,589,AISI 5140H Steel,"Oil Quenched 845C (1550F), 650C (1200F) Temper, 13 mm (0.5 In.) Round",827.0,703.0,22.0,6,Quenched (oil) & tempered – high-strength structural steel,,,,1,Steel database with labelled clusters,,,Ultimate tensile strength,MPa,Yield strength,MPa,Ductility,%,0.0,0.0,0.405,0.0,0.0,0.0,0.0,0.0,0.0,0.2249999999999999,0.035,0.04,0.0,0.0,0.0,0.0,0.8,0.8,97.695,0.0,0.0,0.0,0.0,0.0,0.0,0.0,0.0,0.0,0.0,0.0,0.0,0.0,0.0,0.0,0.0,0.0,,,"Oil Quenched 845C (1550F), 650C (1200F) Temper, 13 mm (0.5 In.) Round",6
588,2958,AISI 5140H Steel,"Oil Quenched 845C (1550F), 650C (1200F) Temper, 13 mm (0.5 In.) Round",827.0,703.0,22.0,6,Quenched (oil) & tempered – high-strength structural steel,,,,1,Steel database with labelled clusters,,,Ultimate tensile strength,MPa,Yield strength,MPa,Ductility,%,0.0,0.0,0.405,0.0,0.0,0.0,0.0,0.0,0.0,0.2249999999999999,0.035,0.04,0.0,0.0,0.0,0.0,0.8,0.8,97.695,0.0,0.0,0.0,0.0,0.0,0.0,0.0,0.0,0.0,0.0,0.0,0.0,0.0,0.0,0.0,0.0,0.0,,,"Oil Quenched 845C (1550F), 650C (1200F) Temper, 13 mm (0.5 In.) Round",6
589,590,AISI 5150H Steel,"Normalized, 100 mm (4 In.) Round",841.0,435.0,18.0,9,Normalized – general-purpose steel (round normalized stock),,,,1,Steel database with labelled clusters,,,Ultimate tensile strength,MPa,Yield strength,MPa,Ductility,%,0.0,0.0,0.505,0.0,0.0,0.0,0.0,0.0,0.0,0.2249999999999999,0.035,0.04,0.0,0.0,0.0,0.0,0.8,0.8,97.595,0.0,0.0,0.0,0.0,0.0,0.0,0.0,0.0,0.0,0.0,0.0,0.0,0.0,0.0,0.0,0.0,0.0,,,"Normalized, 100 mm (4 In.) Round",9
589,3005,AISI 5150H Steel,"Normalized, 100 mm (4 In.) Round",841.0,435.0,18.0,9,Normalized – general-purpose steel (round normalized stock),,,,1,Steel database with labelled clusters,,,Ultimate tensile strength,MPa,Yield strength,MPa,Ductility,%,0.0,0.0,0.505,0.0,0.0,0.0,0.0,0.0,0.0,0.2249999999999999,0.035,0.04,0.0,0.0,0.0,0.0,0.8,0.8,97.595,0.0,0.0,0.0,0.0,0.0,0.0,0.0,0.0,0.0,0.0,0.0,0.0,0.0,0.0,0.0,0.0,0.0,,,"Normalized, 100 mm (4 In.) Round",9
590,591,AISI 5160H Steel,"Oil Quenched From 830C (1525F), 595C (1100F) Temper, 100 mm (4 In.) Round",889.0,615.0,21.0,6,Quenched (oil) & tempered – high-strength structural steel,,,,1,Steel database with labelled clusters,,,Ultimate tensile strength,MPa,Yield strength,MPa,Ductility,%,0.0,0.0,0.6000000000000001,0.0,0.0,0.0,0.0,0.0,0.0,0.2249999999999999,0.035,0.04,0.0,0.0,0.0,0.0,0.8,0.875,97.425,0.0,0.0,0.0,0.0,0.0,0.0,0.0,0.0,0.0,0.0,0.0,0.0,0.0,0.0,0.0,0.0,0.0,,,"Oil Quenched From 830C (1525F), 595C (1100F) Temper, 100 mm (4 In.) Round",6
590,1985,AISI 5160H Steel,"Oil Quenched From 830C (1525F), 595C (1100F) Temper, 100 mm (4 In.) Round",889.0,615.0,21.0,6,Quenched (oil) & tempered – high-strength structural steel,,,,1,Steel database with labelled clusters,,,Ultimate tensile strength,MPa,Yield strength,MPa,Ductility,%,0.0,0.0,0.6000000000000001,0.0,0.0,0.0,0.0,0.0,0.0,0.2249999999999999,0.035,0.04,0.0,0.0,0.0,0.0,0.8,0.875,97.425,0.0,0.0,0.0,0.0,0.0,0.0,0.0,0.0,0.0,0.0,0.0,0.0,0.0,0.0,0.0,0.0,0.0,,,"Oil Quenched From 830C (1525F), 595C (1100F) Temper, 100 mm (4 In.) Round",6
591,592,AISI 5150 Steel,"Oil Quenched From 830C (1525F), 650C (1200F) Temper, 13 mm (0.5 In.) Round",938.0,834.0,21.0,6,Quenched (oil) & tempered – high-strength structural steel,,,,1,Steel database with labelled clusters,,,Ultimate tensile strength,MPa,Yield strength,MPa,Ductility,%,0.0,0.0,0.505,0.0,0.0,0.0,0.0,0.0,0.0,0.2249999999999999,0.035,0.04,0.0,0.0,0.0,0.0,0.8,0.8,97.595,0.0,0.0,0.0,0.0,0.0,0.0,0.0,0.0,0.0,0.0,0.0,0.0,0.0,0.0,0.0,0.0,0.0,,,"Oil Quenched From 830C (1525F), 650C (1200F) Temper, 13 mm (0.5 In.) Round",6
591,3067,AISI 5150 Steel,"Oil Quenched From 830C (1525F), 650C (1200F) Temper, 13 mm (0.5 In.) Round",938.0,834.0,21.0,6,Quenched (oil) & tempered – high-strength structural steel,,,,1,Steel database with labelled clusters,,,Ultimate tensile strength,MPa,Yield strength,MPa,Ductility,%,0.0,0.0,0.505,0.0,0.0,0.0,0.0,0.0,0.0,0.2249999999999999,0.035,0.04,0.0,0.0,0.0,0.0,0.8,0.8,97.595,0.0,0.0,0.0,0.0,0.0,0.0,0.0,0.0,0.0,0.0,0.0,0.0,0.0,0.0,0.0,0.0,0.0,,,"Oil Quenched From 830C (1525F), 650C (1200F) Temper, 13 mm (0.5 In.) Round",6
592,593,AISI 51B60 Steel,"Oil Quenched From 830C (1525F), 540C (1000F) Temper, 50 mm (2 In.) Round",1060.0,703.0,17.0,6,Quenched (oil) & tempered – high-strength structural steel,,,,1,Steel database with labelled clusters,,,Ultimate tensile strength,MPa,Yield strength,MPa,Ductility,%,0.0,0.00175,0.6000000000000001,0.0,0.0,0.0,0.0,0.0,0.0,0.2249999999999999,0.035,0.04,0.0,0.0,0.0,0.0,0.8,0.875,97.42325,0.0,0.0,0.0,0.0,0.0,0.0,0.0,0.0,0.0,0.0,0.0,0.0,0.0,0.0,0.0,0.0,0.0,,,"Oil Quenched From 830C (1525F), 540C (1000F) Temper, 50 mm (2 In.) Round",6
592,2052,AISI 51B60 Steel,"Oil Quenched From 830C (1525F), 540C (1000F) Temper, 50 mm (2 In.) Round",1060.0,703.0,17.0,6,Quenched (oil) & tempered – high-strength structural steel,,,,1,Steel database with labelled clusters,,,Ultimate tensile strength,MPa,Yield strength,MPa,Ductility,%,0.0,0.00175,0.6000000000000001,0.0,0.0,0.0,0.0,0.0,0.0,0.2249999999999999,0.035,0.04,0.0,0.0,0.0,0.0,0.8,0.875,97.42325,0.0,0.0,0.0,0.0,0.0,0.0,0.0,0.0,0.0,0.0,0.0,0.0,0.0,0.0,0.0,0.0,0.0,,,"Oil Quenched From 830C (1525F), 540C (1000F) Temper, 50 mm (2 In.) Round",6
593,594,AISI 5140 Steel,"Oil Quenched 845C (1550F), 595C (1100F) Temper, 50 mm (2 In.) Round",814.0,615.0,22.0,6,Quenched (oil) & tempered – high-strength structural steel,,,,1,Steel database with labelled clusters,,,Ultimate tensile strength,MPa,Yield strength,MPa,Ductility,%,0.0,0.0,0.405,0.0,0.0,0.0,0.0,0.0,0.0,0.2249999999999999,0.035,0.04,0.0,0.0,0.0,0.0,0.8,0.8,97.695,0.0,0.0,0.0,0.0,0.0,0.0,0.0,0.0,0.0,0.0,0.0,0.0,0.0,0.0,0.0,0.0,0.0,,,"Oil Quenched 845C (1550F), 595C (1100F) Temper, 50 mm (2 In.) Round",6
593,3033,AISI 5140 Steel,"Oil Quenched 845C (1550F), 595C (1100F) Temper, 50 mm (2 In.) Round",814.0,615.0,22.0,6,Quenched (oil) & tempered – high-strength structural steel,,,,1,Steel database with labelled clusters,,,Ultimate tensile strength,MPa,Yield strength,MPa,Ductility,%,0.0,0.0,0.405,0.0,0.0,0.0,0.0,0.0,0.0,0.2249999999999999,0.035,0.04,0.0,0.0,0.0,0.0,0.8,0.8,97.695,0.0,0.0,0.0,0.0,0.0,0.0,0.0,0.0,0.0,0.0,0.0,0.0,0.0,0.0,0.0,0.0,0.0,,,"Oil Quenched 845C (1550F), 595C (1100F) Temper, 50 mm (2 In.) Round",6
594,595,AISI 5160H Steel,"Normalized, 50 mm (2 In.) Round",924.0,510.0,16.0,9,Normalized – general-purpose steel (round normalized stock),,,,1,Steel database with labelled clusters,,,Ultimate tensile strength,MPa,Yield strength,MPa,Ductility,%,0.0,0.0,0.6000000000000001,0.0,0.0,0.0,0.0,0.0,0.0,0.2249999999999999,0.035,0.04,0.0,0.0,0.0,0.0,0.8,0.875,97.425,0.0,0.0,0.0,0.0,0.0,0.0,0.0,0.0,0.0,0.0,0.0,0.0,0.0,0.0,0.0,0.0,0.0,,,"Normalized, 50 mm (2 In.) Round",9
594,2044,AISI 5160H Steel,"Normalized, 50 mm (2 In.) Round",924.0,510.0,16.0,9,Normalized – general-purpose steel (round normalized stock),,,,1,Steel database with labelled clusters,,,Ultimate tensile strength,MPa,Yield strength,MPa,Ductility,%,0.0,0.0,0.6000000000000001,0.0,0.0,0.0,0.0,0.0,0.0,0.2249999999999999,0.035,0.04,0.0,0.0,0.0,0.0,0.8,0.875,97.425,0.0,0.0,0.0,0.0,0.0,0.0,0.0,0.0,0.0,0.0,0.0,0.0,0.0,0.0,0.0,0.0,0.0,,,"Normalized, 50 mm (2 In.) Round",9
595,596,AISI 51B60H Steel,"Normalized, 25 mm (1 In.) Round",958.0,530.0,17.0,9,Normalized – general-purpose steel (round normalized stock),,,,1,Steel database with labelled clusters,,,Ultimate tensile strength,MPa,Yield strength,MPa,Ductility,%,0.0,0.00175,0.6000000000000001,0.0,0.0,0.0,0.0,0.0,0.0,0.2249999999999999,0.035,0.04,0.0,0.0,0.0,0.0,0.8,0.875,97.42325,0.0,0.0,0.0,0.0,0.0,0.0,0.0,0.0,0.0,0.0,0.0,0.0,0.0,0.0,0.0,0.0,0.0,,,"Normalized, 25 mm (1 In.) Round",9
595,2002,AISI 51B60H Steel,"Normalized, 25 mm (1 In.) Round",958.0,530.0,17.0,9,Normalized – general-purpose steel (round normalized stock),,,,1,Steel database with labelled clusters,,,Ultimate tensile strength,MPa,Yield strength,MPa,Ductility,%,0.0,0.00175,0.6000000000000001,0.0,0.0,0.0,0.0,0.0,0.0,0.2249999999999999,0.035,0.04,0.0,0.0,0.0,0.0,0.8,0.875,97.42325,0.0,0.0,0.0,0.0,0.0,0.0,0.0,0.0,0.0,0.0,0.0,0.0,0.0,0.0,0.0,0.0,0.0,,,"Normalized, 25 mm (1 In.) Round",9
596,597,AISI 5150H Steel,"Oil Quenched From 830C (1525F), 540C (1000F) Temper, 50 mm (2 In.) Round",910.0,670.0,18.0,6,Quenched (oil) & tempered – high-strength structural steel,,,,1,Steel database with labelled clusters,,,Ultimate tensile strength,MPa,Yield strength,MPa,Ductility,%,0.0,0.0,0.505,0.0,0.0,0.0,0.0,0.0,0.0,0.2249999999999999,0.035,0.04,0.0,0.0,0.0,0.0,0.8,0.8,97.595,0.0,0.0,0.0,0.0,0.0,0.0,0.0,0.0,0.0,0.0,0.0,0.0,0.0,0.0,0.0,0.0,0.0,,,"Oil Quenched From 830C (1525F), 540C (1000F) Temper, 50 mm (2 In.) Round",6
596,3004,AISI 5150H Steel,"Oil Quenched From 830C (1525F), 540C (1000F) Temper, 50 mm (2 In.) Round",910.0,670.0,18.0,6,Quenched (oil) & tempered – high-strength structural steel,,,,1,Steel database with labelled clusters,,,Ultimate tensile strength,MPa,Yield strength,MPa,Ductility,%,0.0,0.0,0.505,0.0,0.0,0.0,0.0,0.0,0.0,0.2249999999999999,0.035,0.04,0.0,0.0,0.0,0.0,0.8,0.8,97.595,0.0,0.0,0.0,0.0,0.0,0.0,0.0,0.0,0.0,0.0,0.0,0.0,0.0,0.0,0.0,0.0,0.0,,,"Oil Quenched From 830C (1525F), 540C (1000F) Temper, 50 mm (2 In.) Round",6
597,598,AISI 51B60 Steel,"Oil Quenched From 830C (1525F), 595C (1100F) Temper, 100 mm (4 In.) Round",889.0,615.0,21.0,6,Quenched (oil) & tempered – high-strength structural steel,,,,1,Steel database with labelled clusters,,,Ultimate tensile strength,MPa,Yield strength,MPa,Ductility,%,0.0,0.00175,0.6000000000000001,0.0,0.0,0.0,0.0,0.0,0.0,0.2249999999999999,0.035,0.04,0.0,0.0,0.0,0.0,0.8,0.875,97.42325,0.0,0.0,0.0,0.0,0.0,0.0,0.0,0.0,0.0,0.0,0.0,0.0,0.0,0.0,0.0,0.0,0.0,,,"Oil Quenched From 830C (1525F), 595C (1100F) Temper, 100 mm (4 In.) Round",6
