Repository: Azhi-ss/SteelScientist

# Steel Labelled Clusters Dataset

This directory contains the cleaned steel labelled-clusters dataset used by
`regression/steel_labelled_clusters_regression.py`.

## Files

| File | Rows | Description |
|------|------|-------------|
| `raw/Steel database with labelled clusters.xlsx` | 3234 | Original spreadsheet. |
| `full_with_duplicates.csv` | 3234 | Raw spreadsheet mapped to the project regression schema. |
| `clean.csv` | 1943 | Strictly deduplicated regression mother table. |
| `train.csv` | 1554 | Fixed 8:2 training split generated from `clean.csv`. |
| `val.csv` | 389 | Fixed 8:2 validation split generated from `clean.csv`. |

File: datasets/steel_labelled_clusters/full_with_duplicates.csv (part 16 of 40)
DOIs,Files,problem,status,Table_topic,title,abstract,Material,Tensile_name,Tensile_value,Tensile_unit,Yield_name,Yield_value,Yield_unit,Elongation_name,Elongation_value,Elongation_unit,H,B,C,N,O,F,Na,Mg,Al,Si,P,S,Cl,Ca,Ti,V,Cr,Mn,Fe,Co,Ni,Cu,Zn,As,Y,Zr,Nb,Mo,Sn,Sb,La,Ce,Ta,W,Pb,Bi,Other_ele,Text_addition,Text,actions,source_entry,cluster_number,cluster_label,cluster_number_0_to_11
,,,1,Steel database with labelled clusters,,,Cast Stainless Steel CH10,Ultimate tensile strength,485.0,MPa,Yield strength,205.0,MPa,Ductility,30.0,%,0.0,0.0,0.1,0.0,0.0,0.0,0.0,0.0,0.0,2.0,0.04,0.04,0.0,0.0,0.0,0.0,24.0,1.5,58.82,0.0,13.5,0.0,0.0,0.0,0.0,0.0,0.0,0.0,0.0,0.0,0.0,0.0,0.0,0.0,0.0,0.0,,,Astm A743,Astm A743,1153,2,Quenched (oil) – general-purpose steel (tested),2
,,,1,Steel database with labelled clusters,,,Cast Stainless Steel CA40,Ultimate tensile strength,690.0,MPa,Yield strength,485.0,MPa,Ductility,15.0,%,0.0,0.0,0.3,0.0,0.0,0.0,0.0,0.0,0.0,1.5,0.04,0.04,0.0,0.0,0.0,0.0,12.75,1.0,82.87,0.0,1.0,0.0,0.0,0.0,0.0,0.0,0.0,0.5,0.0,0.0,0.0,0.0,0.0,0.0,0.0,0.0,,,Astm A743,Astm A743,1154,2,Quenched (oil) – general-purpose steel (tested),2
,,,1,Steel database with labelled clusters,,,ASTM A710 Steel,Ultimate tensile strength,495.0,MPa,Yield strength,415.0,MPa,Ductility,20.0,%,0.0,0.0,0.07,0.0,0.0,0.0,0.0,0.0,0.0,0.4,0.025,0.025,0.0,0.0,0.0,0.0,0.75,0.55,95.96,0.0,0.85,1.15,0.0,0.0,0.0,0.0,0.02,0.2,0.0,0.0,0.0,0.0,0.0,0.0,0.0,0.0,,,"Grade A, Class 2, 25 - 50 mm Inclusive","Grade A, Class 2, 25 - 50 mm Inclusive",1155,1,Hot rolled – general construction steel,1
,,,1,Steel database with labelled clusters,,,AISI Type S2 Tool Steel,Ultimate tensile strength,1050.0,MPa,Yield strength,950.0,MPa,Ductility,19.0,%,0.0,0.0,0.475,0.0,0.0,0.0,0.0,0.0,0.0,1.05,0.03,0.03,0.0,0.0,0.0,0.5,0.0,0.4,97.115,0.0,0.0,0.0,0.0,0.0,0.0,0.0,0.0,0.4,0.0,0.0,0.0,0.0,0.0,0.0,0.0,0.0,,,"Austenitized 845C (1550F), Brine Quenched To 35 Hrc","Austenitized 845C (1550F), Brine Quenched To 35 Hrc",1156,2,Quenched (oil) – general-purpose steel (tested),2
,,,1,Steel database with labelled clusters,,,Cast Stainless Steel CF8,Ultimate tensile strength,485.0,MPa,Yield strength,205.0,MPa,Ductility,35.0,%,0.0,0.0,0.08,0.0,0.0,0.0,0.0,0.0,0.0,2.0,0.04,0.04,0.0,0.0,0.0,0.0,19.5,1.5,67.34,0.0,9.5,0.0,0.0,0.0,0.0,0.0,0.0,0.0,0.0,0.0,0.0,0.0,0.0,0.0,0.0,0.0,,,Astm A743,Astm A743,1157,2,Quenched (oil) – general-purpose steel (tested),2
,,,1,Steel database with labelled clusters,,,Cast Stainless Steel CH20,Ultimate tensile strength,485.0,MPa,Yield strength,205.0,MPa,Ductility,30.0,%,0.0,0.0,0.2,0.0,0.0,0.0,0.0,0.0,0.0,2.0,0.04,0.04,0.0,0.0,0.0,0.0,24.0,1.5,58.72,0.0,13.5,0.0,0.0,0.0,0.0,0.0,0.0,0.0,0.0,0.0,0.0,0.0,0.0,0.0,0.0,0.0,,,Astm A743,Astm A743,1158,2,Quenched (oil) – general-purpose steel (tested),2
,,,1,Steel database with labelled clusters,,,Cast Stainless Steel CF8C,Ultimate tensile strength,485.0,MPa,Yield strength,205.0,MPa,Ductility,30.0,%,0.0,0.0,0.08,0.0,0.0,0.0,0.0,0.0,0.0,2.0,0.04,0.04,0.0,0.0,0.0,0.0,19.5,1.5,66.34,0.0,10.5,0.0,0.0,0.0,0.0,0.0,0.0,0.0,0.0,0.0,0.0,0.0,0.0,0.0,0.0,0.0,,,Astm A744,Astm A744,1159,2,Quenched (oil) – general-purpose steel (tested),2
,,,1,Steel database with labelled clusters,,,Cast Stainless Steel CK20,Ultimate tensile strength,450.0,MPa,Yield strength,195.0,MPa,Ductility,30.0,%,0.0,0.0,0.2,0.0,0.0,0.0,0.0,0.0,0.0,1.75,0.04,0.04,0.0,0.0,0.0,0.0,25.0,1.5,50.47,0.0,20.5,0.0,0.0,0.0,0.0,0.0,0.0,0.5,0.0,0.0,0.0,0.0,0.0,0.0,0.0,0.0,,,Astm A351,Astm A351,1160,2,Quenched (oil) – general-purpose steel (tested),2
,,,1,Steel database with labelled clusters,,,Cast Stainless Steel CA6NM,Ultimate tensile strength,760.0,MPa,Yield strength,550.0,MPa,Ductility,15.0,%,0.0,0.0,0.06,0.0,0.0,0.0,0.0,0.0,0.0,1.0,0.04,0.03,0.0,0.0,0.0,0.0,12.75,1.0,80.42,0.0,4.0,0.0,0.0,0.0,0.0,0.0,0.0,0.7,0.0,0.0,0.0,0.0,0.0,0.0,0.0,0.0,,,Astm A352,Astm A352,1161,2,Quenched (oil) – general-purpose steel (tested),2
,,,1,Steel database with labelled clusters,,,Cast Stainless Steel CA6NM,Ultimate tensile strength,760.0,MPa,Yield strength,550.0,MPa,Ductility,15.0,%,0.0,0.0,0.06,0.0,0.0,0.0,0.0,0.0,0.0,1.0,0.04,0.03,0.0,0.0,0.0,0.0,12.75,1.0,80.42,0.0,4.0,0.0,0.0,0.0,0.0,0.0,0.0,0.7,0.0,0.0,0.0,0.0,0.0,0.0,0.0,0.0,,,Astm A356,Astm A356,1162,2,Quenched (oil) – general-purpose steel (tested),2
,,,1,Steel database with labelled clusters,,,ASTM A285,Ultimate tensile strength,310.0,MPa,Yield strength,165.0,MPa,Ductility,27.0,%,0.0,0.0,0.17,0.0,0.0,0.0,0.0,0.0,0.0,0.0,0.035,0.04,0.0,0.0,0.0,0.0,0.0,0.9,98.855,0.0,0.0,0.0,0.0,0.0,0.0,0.0,0.0,0.0,0.0,0.0,0.0,0.0,0.0,0.0,0.0,0.0,,,Grade A,Grade A,1163,1,Hot rolled – general construction steel,1
,,,1,Steel database with labelled clusters,,,ASTM A553 Alloy Steel,Ultimate tensile strength,690.0,MPa,Yield strength,585.0,MPa,Ductility,20.0,%,0.0,0.0,0.13,0.0,0.0,0.0,0.0,0.0,0.0,0.275,0.04,0.04,0.0,0.0,0.0,0.0,0.0,0.9,90.615,0.0,8.0,0.0,0.0,0.0,0.0,0.0,0.0,0.0,0.0,0.0,0.0,0.0,0.0,0.0,0.0,0.0,,,Grade Ii,Grade Ii,1164,1,Hot rolled – general construction steel,1
,,,1,Steel database with labelled clusters,,,ASTM A285,Ultimate tensile strength,380.0,MPa,Yield strength,205.0,MPa,Ductility,23.0,%,0.0,0.0,0.28,0.0,0.0,0.0,0.0,0.0,0.0,0.0,0.035,0.04,0.0,0.0,0.0,0.0,0.0,0.9,98.745,0.0,0.0,0.0,0.0,0.0,0.0,0.0,0.0,0.0,0.0,0.0,0.0,0.0,0.0,0.0,0.0,0.0,,,Grade C,Grade C,1165,1,Hot rolled – general construction steel,1
,,,1,Steel database with labelled clusters,,,ASTM A135 Steel,Ultimate tensile strength,330.0,MPa,Yield strength,205.0,MPa,Ductility,35.0,%,0.0,0.0,0.25,0.0,0.0,0.0,0.0,0.0,0.0,0.0,0.05,0.06,0.0,0.0,0.0,0.0,0.0,0.95,98.69,0.0,0.0,0.0,0.0,0.0,0.0,0.0,0.0,0.0,0.0,0.0,0.0,0.0,0.0,0.0,0.0,0.0,,,Grade A,Grade A,1166,1,Hot rolled – general construction steel,1
,,,1,Steel database with labelled clusters,,,ASTM A139 Steel,Ultimate tensile strength,415.0,MPa,Yield strength,315.0,MPa,Ductility,23.0,%,0.0,0.0,0.3,0.0,0.0,0.0,0.0,0.0,0.0,0.0,0.04,0.05,0.0,0.0,0.0,0.0,0.0,1.3,98.31,0.0,0.0,0.0,0.0,0.0,0.0,0.0,0.0,0.0,0.0,0.0,0.0,0.0,0.0,0.0,0.0,0.0,,,Grade D,Grade D,1167,1,Hot rolled – general construction steel,1
,,,1,Steel database with labelled clusters,,,Cast Stainless Steel CK20,Ultimate tensile strength,448.0,MPa,Yield strength,195.0,MPa,Ductility,30.0,%,0.0,0.0,0.2,0.0,0.0,0.0,0.0,0.0,0.0,1.75,0.04,0.04,0.0,0.0,0.0,0.0,25.0,1.5,50.97,0.0,20.5,0.0,0.0,0.0,0.0,0.0,0.0,0.0,0.0,0.0,0.0,0.0,0.0,0.0,0.0,0.0,,,Astm A451,Astm A451,1168,2,Quenched (oil) – general-purpose steel (tested),2
,,,1,Steel database with labelled clusters,,,Cast Stainless Steel HK30,Ultimate tensile strength,450.0,MPa,Yield strength,240.0,MPa,Ductility,10.0,%,0.0,0.0,0.3,0.0,0.0,0.0,0.0,0.0,0.0,1.75,0.04,0.04,0.0,0.0,0.0,0.0,25.0,1.5,50.37,0.0,20.5,0.0,0.0,0.0,0.0,0.0,0.0,0.5,0.0,0.0,0.0,0.0,0.0,0.0,0.0,0.0,,,Astm A351M,Astm A351M,1169,2,Quenched (oil) – general-purpose steel (tested),2
,,,1,Steel database with labelled clusters,,,Cast Stainless Steel CD4MCu,Ultimate tensile strength,690.0,MPa,Yield strength,485.0,MPa,Ductility,16.0,%,0.0,0.0,0.04,0.0,0.0,0.0,0.0,0.0,0.0,1.0,0.04,0.04,0.0,0.0,0.0,0.0,25.5,1.0,62.005,0.0,5.375,3.0,0.0,0.0,0.0,0.0,0.0,2.0,0.0,0.0,0.0,0.0,0.0,0.0,0.0,0.0,,,Astm A351,Astm A351,1170,2,Quenched (oil) – general-purpose steel (tested),2
,,,1,Steel database with labelled clusters,,,Cast Stainless Steel CA15M,Ultimate tensile strength,620.0,MPa,Yield strength,450.0,MPa,Ductility,18.0,%,0.0,0.0,0.15,0.0,0.0,0.0,0.0,0.0,0.0,0.65,0.04,0.04,0.0,0.0,0.0,0.0,12.75,1.0,83.795,0.0,1.0,0.0,0.0,0.0,0.0,0.0,0.0,0.575,0.0,0.0,0.0,0.0,0.0,0.0,0.0,0.0,,,Astm A743,Astm A743,1171,2,Quenched (oil) – general-purpose steel (tested),2
,,,1,Steel database with labelled clusters,,,Cast Stainless Steel CA15,Ultimate tensile strength,620.0,MPa,Yield strength,450.0,MPa,Ductility,18.0,%,0.0,0.0,0.15,0.0,0.0,0.0,0.0,0.0,0.0,1.5,0.04,0.04,0.0,0.0,0.0,0.0,12.75,1.0,83.02,0.0,1.0,0.0,0.0,0.0,0.0,0.0,0.0,0.5,0.0,0.0,0.0,0.0,0.0,0.0,0.0,0.0,,,Astm A743,Astm A743,1172,2,Quenched (oil) – general-purpose steel (tested),2
,,,1,Steel database with labelled clusters,,,ASTM A131 Steel,Ultimate tensile strength,470.0,MPa,Yield strength,315.0,MPa,Ductility,19.0,%,0.0,0.0,0.18,0.0,0.0,0.0,0.0,0.0,0.0,0.3,0.04,0.05,0.0,0.0,0.0,0.1,0.25,1.25,96.95,0.0,0.4,0.35,0.0,0.0,0.0,0.0,0.05,0.08,0.0,0.0,0.0,0.0,0.0,0.0,0.0,0.0,,,Grade Dh32,Grade Dh32,1173,1,Hot rolled – general construction steel,1
,,,1,Steel database with labelled clusters,,,ASTM A424 Steel,Ultimate tensile strength,295.0,MPa,Yield strength,200.0,MPa,Ductility,38.0,%,0.0,0.0,0.04,0.0,0.0,0.0,0.0,0.0,0.0,0.0,0.015,0.035,0.0,0.0,0.0,0.0,0.0,0.12,99.79,0.0,0.0,0.0,0.0,0.0,0.0,0.0,0.0,0.0,0.0,0.0,0.0,0.0,0.0,0.0,0.0,0.0,,,"Type Ii, Composition A, Drawing Quality","Type Ii, Composition A, Drawing Quality",1174,2,Quenched (oil) – general-purpose steel (tested),2
,,,1,Steel database with labelled clusters,,,ASTM A424 Steel,Ultimate tensile strength,310.0,MPa,Yield strength,170.0,MPa,Ductility,42.0,%,0.0,0.0,0.008,0.0,0.0,0.0,0.0,0.0,0.0,0.0,0.0,0.04,0.0,0.0,0.0,0.0,0.0,0.6,99.352,0.0,0.0,0.0,0.0,0.0,0.0,0.0,0.0,0.0,0.0,0.0,0.0,0.0,0.0,0.0,0.0,0.0,,,"Type I, Direct Cover Coat","Type I, Direct Cover Coat",1175,2,Quenched (oil) – general-purpose steel (tested),2
,,,1,Steel database with labelled clusters,,,Cast Stainless Steel CH10,Ultimate tensile strength,485.0,MPa,Yield strength,205.0,MPa,Ductility,30.0,%,0.0,0.0,0.1,0.0,0.0,0.0,0.0,0.0,0.0,2.0,0.04,0.04,0.0,0.0,0.0,0.0,24.0,1.5,58.32,0.0,13.5,0.0,0.0,0.0,0.0,0.0,0.0,0.5,0.0,0.0,0.0,0.0,0.0,0.0,0.0,0.0,,,Astm A351,Astm A351,1176,2,Quenched (oil) – general-purpose steel (tested),2
,,,1,Steel database with labelled clusters,,,ASTM A446 Steel,Ultimate tensile strength,450.0,MPa,Yield strength,345.0,MPa,Ductility,12.0,%,0.0,0.0,0.4,0.0,0.0,0.0,0.0,0.0,0.0,0.0,0.2,0.04,0.0,0.0,0.0,0.0,0.0,0.0,99.16,0.0,0.0,0.2,0.0,0.0,0.0,0.0,0.0,0.0,0.0,0.0,0.0,0.0,0.0,0.0,0.0,0.0,,,Grade D,Grade D,1177,1,Hot rolled – general construction steel,1
,,,1,Steel database with labelled clusters,,,ASTM A709 Steel,Ultimate tensile strength,451.0,MPa,Yield strength,345.0,MPa,Ductility,18.0,%,0.0,0.0,0.2,0.0,0.0,0.0,0.0,0.0,0.0,0.0,0.04,0.05,0.0,0.0,0.0,0.0,0.0,1.35,98.36,0.0,0.0,0.0,0.0,0.0,0.0,0.0,0.0,0.0,0.0,0.0,0.0,0.0,0.0,0.0,0.0,0.0,,,"Grade 50 And 50W, _ 100 mm","Grade 50 And 50W, _ 100 mm",1178,1,Hot rolled – general construction steel,1
,,,1,Steel database with labelled clusters,,,ASTM A131 Steel,Ultimate tensile strength,490.0,MPa,Yield strength,350.0,MPa,Ductility,19.0,%,0.0,0.0,0.18,0.0,0.0,0.0,0.0,0.0,0.0,0.3,0.04,0.04,0.0,0.0,0.0,0.1,0.25,1.25,96.96,0.0,0.4,0.35,0.0,0.0,0.0,0.0,0.05,0.08,0.0,0.0,0.0,0.0,0.0,0.0,0.0,0.0,,,Grade Dh36,Grade Dh36,1179,1,Hot rolled – general construction steel,1
,,,1,Steel database with labelled clusters,,,ASTM A139 Steel,Ultimate tensile strength,415.0,MPa,Yield strength,240.0,MPa,Ductility,30.0,%,0.0,0.0,0.3,0.0,0.0,0.0,0.0,0.0,0.0,0.0,0.04,0.05,0.0,0.0,0.0,0.0,0.0,1.0,98.61,0.0,0.0,0.0,0.0,0.0,0.0,0.0,0.0,0.0,0.0,0.0,0.0,0.0,0.0,0.0,0.0,0.0,,,Grade B,Grade B,1180,1,Hot rolled – general construction steel,1
,,,1,Steel database with labelled clusters,,,ASTM A182,Ultimate tensile strength,520.0,MPa,Yield strength,310.0,MPa,Ductility,20.0,%,0.0,0.0,0.1,0.0,0.0,0.0,0.0,0.0,0.0,0.75,0.03,0.03,0.0,0.0,0.0,0.0,1.25,0.55,96.84,0.0,0.0,0.0,0.0,0.0,0.0,0.0,0.0,0.4499999999999999,0.0,0.0,0.0,0.0,0.0,0.0,0.0,0.0,,,"Grade F11, Class 1","Grade F11, Class 1",1181,1,Hot rolled – general construction steel,1
,,,1,Steel database with labelled clusters,,,ASTM A446 Steel,Ultimate tensile strength,485.0,MPa,Yield strength,345.0,MPa,Ductility,12.0,%,0.0,0.0,0.5,0.0,0.0,0.0,0.0,0.0,0.0,0.0,0.04,0.04,0.0,0.0,0.0,0.0,0.0,0.0,99.22,0.0,0.0,0.2,0.0,0.0,0.0,0.0,0.0,0.0,0.0,0.0,0.0,0.0,0.0,0.0,0.0,0.0,,,Grade F,Grade F,1182,1,Hot rolled – general construction steel,1
,,,1,Steel database with labelled clusters,,,ASTM A500 Steel,Ultimate tensile strength,425.0,MPa,Yield strength,345.0,MPa,Ductility,21.0,%,0.0,0.0,0.27,0.0,0.0,0.0,0.0,0.0,0.0,0.0,0.05,0.063,0.0,0.0,0.0,0.0,0.0,1.4,98.037,0.0,0.0,0.18,0.0,0.0,0.0,0.0,0.0,0.0,0.0,0.0,0.0,0.0,0.0,0.0,0.0,0.0,,,"Grade C, Shaped Structural Tubing","Grade C, Shaped Structural Tubing",1183,2,Quenched (oil) – general-purpose steel (tested),2
,,,1,Steel database with labelled clusters,,,ASTM A514 Steel,Ultimate tensile strength,793.0,MPa,Yield strength,620.0,MPa,Ductility,16.0,%,0.0,0.003,0.1649999999999999,0.0,0.0,0.0,0.0,0.0,0.0,0.275,0.035,0.04,0.0,0.0,0.0,0.0,1.025,0.575,96.007,0.0,1.35,0.0,0.0,0.0,0.0,0.0,0.0,0.525,0.0,0.0,0.0,0.0,0.0,0.0,0.0,0.0,,,"Grade P, Plate Thickness 64 - 150 mm","Grade P, Plate Thickness 64 - 150 mm",1184,11,plate – no special treatment – general-purpose steel,11
,,,1,Steel database with labelled clusters,,,ASTM A500 Steel,Ultimate tensile strength,310.0,MPa,Yield strength,230.0,MPa,Ductility,25.0,%,0.0,0.0,0.3,0.0,0.0,0.0,0.0,0.0,0.0,0.0,0.05,0.063,0.0,0.0,0.0,0.0,0.0,0.0,99.407,0.0,0.0,0.18,0.0,0.0,0.0,0.0,0.0,0.0,0.0,0.0,0.0,0.0,0.0,0.0,0.0,0.0,,,"Grade A, Round Structural Tubing","Grade A, Round Structural Tubing",1185,2,Quenched (oil) – general-purpose steel (tested),2
,,,1,Steel database with labelled clusters,,,Cast Stainless Steel CK20,Ultimate tensile strength,450.0,MPa,Yield strength,195.0,MPa,Ductility,30.0,%,0.0,0.0,0.2,0.0,0.0,0.0,0.0,0.0,0.0,2.0,0.04,0.04,0.0,0.0,0.0,0.0,25.0,2.0,50.22,0.0,20.5,0.0,0.0,0.0,0.0,0.0,0.0,0.0,0.0,0.0,0.0,0.0,0.0,0.0,0.0,0.0,,,Astm A743,Astm A743,1186,2,Quenched (oil) – general-purpose steel (tested),2
,,,1,Steel database with labelled clusters,,,ASTM A500 Steel,Ultimate tensile strength,425.0,MPa,Yield strength,315.0,MPa,Ductility,21.0,%,0.0,0.0,0.27,0.0,0.0,0.0,0.0,0.0,0.0,0.0,0.05,0.063,0.0,0.0,0.0,0.0,0.0,1.4,98.037,0.0,0.0,0.18,0.0,0.0,0.0,0.0,0.0,0.0,0.0,0.0,0.0,0.0,0.0,0.0,0.0,0.0,,,"Grade C, Round Structural Tubing","Grade C, Round Structural Tubing",1187,2,Quenched (oil) – general-purpose steel (tested),2
,,,1,Steel database with labelled clusters,,,ASTM A387 Alloy Steel,Ultimate tensile strength,515.0,MPa,Yield strength,310.0,MPa,Ductility,18.0,%,0.0,0.0,0.15,0.0,0.0,0.0,0.0,0.0,0.0,0.5,0.04,0.03,0.0,0.0,0.0,0.0,5.0,0.4499999999999999,93.28,0.0,0.0,0.0,0.0,0.0,0.0,0.0,0.0,0.55,0.0,0.0,0.0,0.0,0.0,0.0,0.0,0.0,,,"Grade 5, Class 2","Grade 5, Class 2",1188,1,Hot rolled – general construction steel,1
,,,1,Steel database with labelled clusters,,,ASTM A131 Steel,Ultimate tensile strength,400.0,MPa,Yield strength,220.0,MPa,Ductility,21.0,%,0.0,0.0,0.26,0.0,0.0,0.0,0.0,0.0,0.0,0.0,0.05,0.05,0.0,0.0,0.0,0.0,0.0,0.65,98.99,0.0,0.0,0.0,0.0,0.0,0.0,0.0,0.0,0.0,0.0,0.0,0.0,0.0,0.0,0.0,0.0,0.0,,,Grade A,Grade A,1189,1,Hot rolled – general construction steel,1
,,,1,Steel database with labelled clusters,,,ASTM A514 Steel,Ultimate tensile strength,760.0,MPa,Yield strength,690.0,MPa,Ductility,18.0,%,0.0,0.00325,0.15,0.0,0.0,0.0,0.0,0.0,0.0,0.25,0.04,0.04,0.0,0.0,0.0,0.055,0.525,0.8,96.46175,0.0,0.85,0.325,0.0,0.0,0.0,0.0,0.0,0.5,0.0,0.0,0.0,0.0,0.0,0.0,0.0,0.0,,,"Grade F, Plate Thickness _ 19 mm","Grade F, Plate Thickness _ 19 mm",1190,11,plate – no special treatment – general-purpose steel,11
,,,1,Steel database with labelled clusters,,,ASTM A131 Steel,Ultimate tensile strength,400.0,MPa,Yield strength,220.0,MPa,Ductility,21.0,%,0.0,0.0,0.21,0.0,0.0,0.0,0.0,0.0,0.0,0.35,0.04,0.04,0.0,0.0,0.0,0.0,0.0,0.95,98.41,0.0,0.0,0.0,0.0,0.0,0.0,0.0,0.0,0.0,0.0,0.0,0.0,0.0,0.0,0.0,0.0,0.0,,,Grade B,Grade B,1191,1,Hot rolled – general construction steel,1
,,,1,Steel database with labelled clusters,,,ASTM A283 Steel,Ultimate tensile strength,345.0,MPa,Yield strength,185.0,MPa,Ductility,25.0,%,0.0,0.0,0.17,0.0,0.0,0.0,0.0,0.0,0.0,0.04,0.04,0.05,0.0,0.0,0.0,0.0,0.0,0.9,98.6,0.0,0.0,0.2,0.0,0.0,0.0,0.0,0.0,0.0,0.0,0.0,0.0,0.0,0.0,0.0,0.0,0.0,,,Grade B,Grade B,1192,1,Hot rolled – general construction steel,1
,,,1,Steel database with labelled clusters,,,ASTM A387 Alloy Steel,Ultimate tensile strength,515.0,MPa,Yield strength,310.0,MPa,Ductility,18.0,%,0.0,0.0,0.15,0.0,0.0,0.0,0.0,0.0,0.0,1.0,0.03,0.03,0.0,0.0,0.0,0.0,7.0,0.4499999999999999,90.79,0.0,0.0,0.0,0.0,0.0,0.0,0.0,0.0,0.55,0.0,0.0,0.0,0.0,0.0,0.0,0.0,0.0,,,"Grade 7, Class 2","Grade 7, Class 2",1193,1,Hot rolled – general construction steel,1
,,,1,Steel database with labelled clusters,,,Cast Stainless Steel CF3MN,Ultimate tensile strength,515.0,MPa,Yield strength,255.0,MPa,Ductility,35.0,%,0.0,0.0,0.03,0.0,0.0,0.0,0.0,0.0,0.0,1.5,0.04,0.04,0.0,0.0,0.0,0.0,19.0,1.5,64.39,0.0,11.0,0.0,0.0,0.0,0.0,0.0,0.0,2.5,0.0,0.0,0.0,0.0,0.0,0.0,0.0,0.0,,,Astm A743,Astm A743,1194,2,Quenched (oil) – general-purpose steel (tested),2
,,,1,Steel database with labelled clusters,,,ASTM A182,Ultimate tensile strength,485.0,MPa,Yield strength,275.0,MPa,Ductility,20.0,%,0.0,0.0,0.125,0.0,0.0,0.0,0.0,0.0,0.0,0.75,0.04,0.04,0.0,0.0,0.0,0.0,1.25,0.55,96.7,0.0,0.0,0.0,0.0,0.0,0.0,0.0,0.0,0.545,0.0,0.0,0.0,0.0,0.0,0.0,0.0,0.0,,,"Grade F11, Class 2","Grade F11, Class 2",1195,1,Hot rolled – general construction steel,1
,,,1,Steel database with labelled clusters,,,ASTM A139 Steel,Ultimate tensile strength,455.0,MPa,Yield strength,360.0,MPa,Ductility,22.0,%,0.0,0.0,0.3,0.0,0.0,0.0,0.0,0.0,0.0,0.0,0.04,0.05,0.0,0.0,0.0,0.0,0.0,1.4,98.21,0.0,0.0,0.0,0.0,0.0,0.0,0.0,0.0,0.0,0.0,0.0,0.0,0.0,0.0,0.0,0.0,0.0,,,Grade E,Grade E,1196,1,Hot rolled – general construction steel,1
,,,1,Steel database with labelled clusters,,,Cast Stainless Steel CF16F,Ultimate tensile strength,485.0,MPa,Yield strength,205.0,MPa,Ductility,25.0,%,0.0,0.0,0.16,0.0,0.0,0.0,0.0,0.0,0.0,2.0,0.17,0.04,0.0,0.0,0.0,0.0,19.5,1.5,64.63,0.0,10.5,0.0,0.0,0.0,0.0,0.0,0.0,1.5,0.0,0.0,0.0,0.0,0.0,0.0,0.0,0.0,,,Astm A743,Astm A743,1197,2,Quenched (oil) – general-purpose steel (tested),2
,,,1,Steel database with labelled clusters,,,ASTM A514 Steel,Ultimate tensile strength,760.0,MPa,Yield strength,690.0,MPa,Ductility,18.0,%,0.0,0.0025,0.18,0.0,0.0,0.0,0.0,0.0,0.0,0.6000000000000001,0.04,0.04,0.0,0.0,0.0,0.0,0.65,0.95,97.2075,0.0,0.0,0.0,0.0,0.0,0.0,0.1,0.0,0.23,0.0,0.0,0.0,0.0,0.0,0.0,0.0,0.0,,,"Grade A, Plate Thickness 19-32 mm (0.75-1.25 In)","Grade A, Plate Thickness 19-32 mm (0.75-1.25 In)",1198,11,plate – no special treatment – general-purpose steel,11
,,,1,Steel database with labelled clusters,,,Cast Stainless Steel CF3,Ultimate tensile strength,485.0,MPa,Yield strength,205.0,MPa,Ductility,35.0,%,0.0,0.0,0.03,0.0,0.0,0.0,0.0,0.0,0.0,2.0,0.04,0.04,0.0,0.0,0.0,0.0,19.0,1.5,66.89,0.0,10.0,0.0,0.0,0.0,0.0,0.0,0.0,0.5,0.0,0.0,0.0,0.0,0.0,0.0,0.0,0.0,,,Uns J92800,Uns J92800,1199,2,Quenched (oil) – general-purpose steel (tested),2
,,,1,Steel database with labelled clusters,,,ASTM A570 Steel,Ultimate tensile strength,340.0,MPa,Yield strength,205.0,MPa,Ductility,17.0,%,0.0,0.0,0.25,0.0,0.0,0.0,0.0,0.0,0.0,0.0,0.04,0.05,0.0,0.0,0.0,0.0,0.0,0.9,98.56,0.0,0.0,0.2,0.0,0.0,0.0,0.0,0.0,0.0,0.0,0.0,0.0,0.0,0.0,0.0,0.0,0.0,,,Grade 30,Grade 30,1200,1,Hot rolled – general construction steel,1
,,,1,Steel database with labelled clusters,,,Cast Stainless Steel CF3M,Ultimate tensile strength,485.0,MPa,Yield strength,205.0,MPa,Ductility,30.0,%,0.0,0.0,0.03,0.15,0.0,0.0,0.0,0.0,0.0,1.5,0.04,0.04,0.0,0.0,0.0,0.0,19.0,1.5,64.24000000000001,0.0,11.0,0.0,0.0,0.0,0.0,0.0,0.0,2.5,0.0,0.0,0.0,0.0,0.0,0.0,0.0,0.0,,,Astm A743,Astm A743,1201,2,Quenched (oil) – general-purpose steel (tested),2
,,,1,Steel database with labelled clusters,,,Cast Stainless Steel CD4MCu,Ultimate tensile strength,690.0,MPa,Yield strength,485.0,MPa,Ductility,16.0,%,0.0,0.0,0.04,0.0,0.0,0.0,0.0,0.0,0.0,1.0,0.04,0.04,0.0,0.0,0.0,0.0,25.5,1.0,62.005,0.0,5.375,3.0,0.0,0.0,0.0,0.0,0.0,2.0,0.0,0.0,0.0,0.0,0.0,0.0,0.0,0.0,,,Astm A744M,Astm A744M,1202,2,Quenched (oil) – general-purpose steel (tested),2
,,,1,Steel database with labelled clusters,,,ASTM A570 Steel,Ultimate tensile strength,365.0,MPa,Yield strength,250.0,MPa,Ductility,17.0,%,0.0,0.0,0.25,0.0,0.0,0.0,0.0,0.0,0.0,0.0,0.04,0.05,0.0,0.0,0.0,0.0,0.0,0.9,98.56,0.0,0.0,0.2,0.0,0.0,0.0,0.0,0.0,0.0,0.0,0.0,0.0,0.0,0.0,0.0,0.0,0.0,,,Grade 36,Grade 36,1203,1,Hot rolled – general construction steel,1
,,,1,Steel database with labelled clusters,,,ASTM A424 Steel,Ultimate tensile strength,345.0,MPa,Yield strength,240.0,MPa,Ductility,28.0,%,0.0,0.0,0.04,0.0,0.0,0.0,0.0,0.0,0.0,0.0,0.015,0.04,0.0,0.0,0.0,0.0,0.0,0.12,99.785,0.0,0.0,0.0,0.0,0.0,0.0,0.0,0.0,0.0,0.0,0.0,0.0,0.0,0.0,0.0,0.0,0.0,,,"Type Ii, Composition A, Commercial Quality","Type Ii, Composition A, Commercial Quality",1204,2,Quenched (oil) – general-purpose steel (tested),2
,,,1,Steel database with labelled clusters,,,ASTM A131 Steel,Ultimate tensile strength,400.0,MPa,Yield strength,220.0,MPa,Ductility,21.0,%,0.0,0.0,0.18,0.0,0.0,0.0,0.0,0.0,0.0,0.2249999999999999,0.04,0.04,0.0,0.0,0.0,0.0,0.0,1.025,98.49,0.0,0.0,0.0,0.0,0.0,0.0,0.0,0.0,0.0,0.0,0.0,0.0,0.0,0.0,0.0,0.0,0.0,,,Grade E,Grade E,1205,1,Hot rolled – general construction steel,1
,,,1,Steel database with labelled clusters,,,ASTM A283 Steel,Ultimate tensile strength,380.0,MPa,Yield strength,205.0,MPa,Ductility,22.0,%,0.0,0.0,0.24,0.0,0.0,0.0,0.0,0.0,0.0,0.04,0.04,0.05,0.0,0.0,0.0,0.0,0.0,0.9,98.53,0.0,0.0,0.2,0.0,0.0,0.0,0.0,0.0,0.0,0.0,0.0,0.0,0.0,0.0,0.0,0.0,0.0,,,Grade C,Grade C,1206,1,Hot rolled – general construction steel,1
,,,1,Steel database with labelled clusters,,,ASTM A514 Steel,Ultimate tensile strength,760.0,MPa,Yield strength,690.0,MPa,Ductility,18.0,%,0.0,0.003,0.16,0.0,0.0,0.0,0.0,0.0,0.0,0.275,0.04,0.04,0.0,0.0,0.0,0.0,0.0,0.575,98.332,0.0,0.0,0.0,0.0,0.0,0.0,0.0,0.0,0.575,0.0,0.0,0.0,0.0,0.0,0.0,0.0,0.0,,,"Grade J, Plate Thickness 19 - 64 mm","Grade J, Plate Thickness 19 - 64 mm",1207,11,plate – no special treatment – general-purpose steel,11
,,,1,Steel database with labelled clusters,,,ASTM A514 Steel,Ultimate tensile strength,760.0,MPa,Yield strength,690.0,MPa,Ductility,18.0,%,0.0,0.003,0.1649999999999999,0.0,0.0,0.0,0.0,0.0,0.0,0.275,0.04,0.04,0.0,0.0,0.0,0.0,0.0,0.575,97.027,0.0,1.35,0.0,0.0,0.0,0.0,0.0,0.0,0.525,0.0,0.0,0.0,0.0,0.0,0.0,0.0,0.0,,,"Grade M, Plate Thickness 19-64 mm","Grade M, Plate Thickness 19-64 mm",1208,11,plate – no special treatment – general-purpose steel,11
,,,1,Steel database with labelled clusters,,,Cast Stainless Steel CH20,Ultimate tensile strength,485.0,MPa,Yield strength,205.0,MPa,Ductility,30.0,%,0.0,0.0,0.12,0.0,0.0,0.0,0.0,0.0,0.0,2.0,0.04,0.04,0.0,0.0,0.0,0.0,24.0,1.5,58.3,0.0,13.5,0.0,0.0,0.0,0.0,0.0,0.0,0.5,0.0,0.0,0.0,0.0,0.0,0.0,0.0,0.0,,,Astm A351,Astm A351,1209,2,Quenched (oil) – general-purpose steel (tested),2
,,,1,Steel database with labelled clusters,,,ASTM A514 Steel,Ultimate tensile strength,760.0,MPa,Yield strength,690.0,MPa,Ductility,18.0,%,0.0,0.0,0.18,0.0,0.0,0.0,0.0,0.0,0.0,0.65,0.0,0.0,0.0,0.0,0.0,0.0,0.65,0.95,97.24,0.0,0.0,0.0,0.0,0.0,0.0,0.08,0.0,0.25,0.0,0.0,0.0,0.0,0.0,0.0,0.0,0.0,,,"Grade N, Plate Thickness _ 19 mm","Grade N, Plate Thickness _ 19 mm",1210,11,plate – no special treatment – general-purpose steel,11
,,,1,Steel database with labelled clusters,,,ASTM A139 Steel,Ultimate tensile strength,330.0,MPa,Yield strength,205.0,MPa,Ductility,35.0,%,0.0,0.0,0.0,0.0,0.0,0.0,0.0,0.0,0.0,0.0,0.04,0.05,0.0,0.0,0.0,0.0,0.0,1.0,98.91,0.0,0.0,0.0,0.0,0.0,0.0,0.0,0.0,0.0,0.0,0.0,0.0,0.0,0.0,0.0,0.0,0.0,,,Grade A,Grade A,1211,1,Hot rolled – general construction steel,1
,,,1,Steel database with labelled clusters,,,ASTM A424 Steel,Ultimate tensile strength,295.0,MPa,Yield strength,230.0,MPa,Ductility,37.0,%,0.0,0.0,0.01,0.0,0.0,0.0,0.0,0.0,0.0,0.0,0.0,0.04,0.0,0.0,0.0,0.0,0.0,0.6,99.35,0.0,0.0,0.0,0.0,0.0,0.0,0.0,0.0,0.0,0.0,0.0,0.0,0.0,0.0,0.0,0.0,0.0,,,"Type I, Commercial Quality","Type I, Commercial Quality",1212,2,Quenched (oil) – general-purpose steel (tested),2
,,,1,Steel database with labelled clusters,,,ASTM A710 Steel,Ultimate tensile strength,515.0,MPa,Yield strength,450.0,MPa,Ductility,20.0,%,0.0,0.0,0.07,0.0,0.0,0.0,0.0,0.0,0.0,0.4,0.025,0.025,0.0,0.0,0.0,0.0,0.75,0.55,95.96,0.0,0.85,1.15,0.0,0.0,0.0,0.0,0.02,0.2,0.0,0.0,0.0,0.0,0.0,0.0,0.0,0.0,,,"Grade A, Class 3, Thickness > 50 mm","Grade A, Class 3, Thickness > 50 mm",1213,1,Hot rolled – general construction steel,1
,,,1,Steel database with labelled clusters,,,ASTM A135 Steel,Ultimate tensile strength,415.0,MPa,Yield strength,240.0,MPa,Ductility,30.0,%,0.0,0.0,0.3,0.0,0.0,0.0,0.0,0.0,0.0,0.0,0.05,0.06,0.0,0.0,0.0,0.0,0.0,0.3,99.29,0.0,0.0,0.0,0.0,0.0,0.0,0.0,0.0,0.0,0.0,0.0,0.0,0.0,0.0,0.0,0.0,0.0,,,Grade B,Grade B,1214,1,Hot rolled – general construction steel,1
,,,1,Steel database with labelled clusters,,,ASTM A514 Steel,Ultimate tensile strength,760.0,MPa,Yield strength,690.0,MPa,Ductility,18.0,%,0.0,0.00275,0.1649999999999999,0.0,0.0,0.0,0.0,0.0,0.0,0.275,0.04,0.4,0.0,0.0,0.02,0.055,0.525,0.85,97.46725,0.0,0.0,0.0,0.0,0.0,0.0,0.0,0.0,0.2,0.0,0.0,0.0,0.0,0.0,0.0,0.0,0.0,,,"Grade B, Plate Thickness 19-32 mm (0.75-1.25 In)","Grade B, Plate Thickness 19-32 mm (0.75-1.25 In)",1215,11,plate – no special treatment – general-purpose steel,11
,,,1,Steel database with labelled clusters,,,Cast Stainless Steel CF8C,Ultimate tensile strength,485.0,MPa,Yield strength,205.0,MPa,Ductility,30.0,%,0.0,0.0,0.08,0.0,0.0,0.0,0.0,0.0,0.0,1.0,0.04,0.04,0.0,0.0,0.0,0.0,19.5,1.5,67.34,0.0,10.5,0.0,0.0,0.0,0.0,0.0,0.0,0.0,0.0,0.0,0.0,0.0,0.0,0.0,0.0,0.0,,,Astm A451,Astm A451,1216,2,Quenched (oil) – general-purpose steel (tested),2
,,,1,Steel database with labelled clusters,,,ASTM A514 Steel,Ultimate tensile strength,690.0,MPa,Yield strength,620.0,MPa,Ductility,16.0,%,0.0,0.00325,0.15,0.0,0.0,0.0,0.0,0.0,0.0,0.25,0.04,0.04,0.0,0.0,0.0,0.055,0.525,0.8,96.46175,0.0,0.85,0.325,0.0,0.0,0.0,0.0,0.0,0.5,0.0,0.0,0.0,0.0,0.0,0.0,0.0,0.0,,,"Grade F, Plate Thickness 64 - 150 mm","Grade F, Plate Thickness 64 - 150 mm",1217,11,plate – no special treatment – general-purpose steel,11
,,,1,Steel database with labelled clusters,,,ASTM A570 Steel,Ultimate tensile strength,380.0,MPa,Yield strength,275.0,MPa,Ductility,14.0,%,0.0,0.0,0.25,0.0,0.0,0.0,0.0,0.0,0.0,0.0,0.04,0.05,0.0,0.0,0.0,0.0,0.0,0.9,98.56,0.0,0.0,0.2,0.0,0.0,0.0,0.0,0.0,0.0,0.0,0.0,0.0,0.0,0.0,0.0,0.0,0.0,,,Grade 40,Grade 40,1218,1,Hot rolled – general construction steel,1
,,,1,Steel database with labelled clusters,,,ASTM A131 Steel,Ultimate tensile strength,490.0,MPa,Yield strength,350.0,MPa,Ductility,19.0,%,0.0,0.0,0.18,0.0,0.0,0.0,0.0,0.0,0.0,0.3,0.04,0.05,0.0,0.0,0.0,0.1,0.25,1.25,96.95,0.0,0.4,0.35,0.0,0.0,0.0,0.0,0.05,0.08,0.0,0.0,0.0,0.0,0.0,0.0,0.0,0.0,,,Grade Eh36,Grade Eh36,1219,1,Hot rolled – general construction steel,1
,,,1,Steel database with labelled clusters,,,Cast Stainless Steel HK40,Ultimate tensile strength,425.0,MPa,Yield strength,240.0,MPa,Ductility,10.0,%,0.0,0.0,0.4,0.0,0.0,0.0,0.0,0.0,0.0,1.75,0.04,0.04,0.0,0.0,0.0,0.0,25.0,1.5,50.27,0.0,20.5,0.0,0.0,0.0,0.0,0.0,0.0,0.5,0.0,0.0,0.0,0.0,0.0,0.0,0.0,0.0,,,Astm A351M,Astm A351M,1220,2,Quenched (oil) – general-purpose steel (tested),2
,,,1,Steel database with labelled clusters,,,ASTM A500 Steel,Ultimate tensile strength,400.0,MPa,Yield strength,290.0,MPa,Ductility,23.0,%,0.0,0.0,0.3,0.0,0.0,0.0,0.0,0.0,0.0,0.0,0.05,0.063,0.0,0.0,0.0,0.0,0.0,0.0,99.407,0.0,0.0,0.18,0.0,0.0,0.0,0.0,0.0,0.0,0.0,0.0,0.0,0.0,0.0,0.0,0.0,0.0,,,"Grade B, Round Structural Tubing","Grade B, Round Structural Tubing",1221,2,Quenched (oil) – general-purpose steel (tested),2
,,,1,Steel database with labelled clusters,,,ASTM A514 Steel,Ultimate tensile strength,760.0,MPa,Yield strength,690.0,MPa,Ductility,18.0,%,0.0,0.00275,0.1649999999999999,0.0,0.0,0.0,0.0,0.0,0.0,0.275,0.04,0.04,0.0,0.0,0.0,0.055,0.525,1.125,97.02225,0.0,0.5,0.0,0.0,0.0,0.0,0.0,0.0,0.25,0.0,0.0,0.0,0.0,0.0,0.0,0.0,0.0,,,"Grade H, Plate Thickness 19 - 64 mm","Grade H, Plate Thickness 19 - 64 mm",1222,11,plate – no special treatment – general-purpose steel,11
,,,1,Steel database with labelled clusters,,,ASTM A514 Steel,Ultimate tensile strength,760.0,MPa,Yield strength,690.0,MPa,Ductility,18.0,%,0.0,0.003,0.16,0.0,0.0,0.0,0.0,0.0,0.0,0.3,0.04,0.04,0.0,0.0,0.055,0.0,1.7,0.55,96.652,0.0,0.0,0.0,0.0,0.0,0.0,0.0,0.0,0.5,0.0,0.0,0.0,0.0,0.0,0.0,0.0,0.0,,,"Grade E, Plate Thickness 19 - 64 mm","Grade E, Plate Thickness 19 - 64 mm",1223,11,plate – no special treatment – general-purpose steel,11
,,,1,Steel database with labelled clusters,,,ASTM A514 Steel,Ultimate tensile strength,760.0,MPa,Yield strength,690.0,MPa,Ductility,18.0,%,0.0,0.0025,0.18,0.0,0.0,0.0,0.0,0.0,0.0,0.7,0.0,0.0,0.0,0.0,0.0,0.0,0.7,0.95,96.8875,0.0,0.0,0.0,0.0,0.0,0.0,0.08,0.0,0.5,0.0,0.0,0.0,0.0,0.0,0.0,0.0,0.0,,,"Grade G, Plate Thickness 19 - 64 mm","Grade G, Plate Thickness 19 - 64 mm",1224,11,plate – no special treatment – general-purpose steel,11
,,,1,Steel database with labelled clusters,,,ASTM A283 Steel,Ultimate tensile strength,415.0,MPa,Yield strength,230.0,MPa,Ductility,20.0,%,0.0,0.0,0.27,0.0,0.0,0.0,0.0,0.0,0.0,0.04,0.04,0.05,0.0,0.0,0.0,0.0,0.0,0.9,98.5,0.0,0.0,0.2,0.0,0.0,0.0,0.0,0.0,0.0,0.0,0.0,0.0,0.0,0.0,0.0,0.0,0.0,,,Grade D,Grade D,1225,1,Hot rolled – general construction steel,1
,,,1,Steel database with labelled clusters,,,ASTM A284 Steel,Ultimate tensile strength,415.0,MPa,Yield strength,205.0,MPa,Ductility,21.0,%,0.0,0.0,0.36,0.0,0.0,0.0,0.0,0.0,0.0,0.275,0.04,0.05,0.0,0.0,0.0,0.0,0.0,0.9,98.375,0.0,0.0,0.0,0.0,0.0,0.0,0.0,0.0,0.0,0.0,0.0,0.0,0.0,0.0,0.0,0.0,0.0,,,Grade C,Grade C,1226,1,Hot rolled – general construction steel,1
,,,1,Steel database with labelled clusters,,,ASTM A446 Steel,Ultimate tensile strength,380.0,MPa,Yield strength,275.0,MPa,Ductility,16.0,%,0.0,0.0,0.25,0.0,0.0,0.0,0.0,0.0,0.0,0.0,0.1,0.04,0.0,0.0,0.0,0.0,0.0,0.0,99.41,0.0,0.0,0.2,0.0,0.0,0.0,0.0,0.0,0.0,0.0,0.0,0.0,0.0,0.0,0.0,0.0,0.0,,,Grade C,Grade C,1227,1,Hot rolled – general construction steel,1
,,,1,Steel database with labelled clusters,,,ASTM A131 Steel,Ultimate tensile strength,470.0,MPa,Yield strength,315.0,MPa,Ductility,19.0,%,0.0,0.0,0.18,0.0,0.0,0.0,0.0,0.0,0.0,0.3,0.04,0.04,0.0,0.0,0.0,0.1,0.25,1.25,96.96,0.0,0.4,0.35,0.0,0.0,0.0,0.0,0.05,0.08,0.0,0.0,0.0,0.0,0.0,0.0,0.0,0.0,,,Grade Ah32,Grade Ah32,1228,1,Hot rolled – general construction steel,1
,,,1,Steel database with labelled clusters,,,ASTM A709 Steel,Ultimate tensile strength,450.0,MPa,Yield strength,345.0,MPa,Ductility,18.0,%,0.0,0.0,0.23,0.0,0.0,0.0,0.0,0.0,0.0,0.0,0.04,0.05,0.0,0.0,0.0,0.0,0.0,1.35,98.33,0.0,0.0,0.0,0.0,0.0,0.0,0.0,0.0,0.0,0.0,0.0,0.0,0.0,0.0,0.0,0.0,0.0,,,"Grade 50, High-Strength, Low Alloy Steel (_ 50 mm)","Grade 50, High-Strength, Low Alloy Steel (_ 50 mm)",1229,2,Quenched (oil) – general-purpose steel (tested),2
,,,1,Steel database with labelled clusters,,,ASTM A514 Steel,Ultimate tensile strength,760.0,MPa,Yield strength,690.0,MPa,Ductility,18.0,%,0.0,0.0,0.15,0.0,0.0,0.0,0.0,0.0,0.0,0.25,0.0,0.0,0.0,0.0,0.0,0.0,0.0,1.3,97.8,0.0,0.0,0.0,0.0,0.0,0.0,0.0,0.0,0.5,0.0,0.0,0.0,0.0,0.0,0.0,0.0,0.0,,,"Grade K, Plate Thickness 19 - 64 mm","Grade K, Plate Thickness 19 - 64 mm",1230,11,plate – no special treatment – general-purpose steel,11
,,,1,Steel database with labelled clusters,,,ASTM A514 Steel,Ultimate tensile strength,760.0,MPa,Yield strength,690.0,MPa,Ductility,18.0,%,0.0,0.00275,0.1649999999999999,0.0,0.0,0.0,0.0,0.0,0.0,0.275,0.04,0.04,0.0,0.0,0.0,0.055,0.525,1.125,97.02225,0.0,0.5,0.0,0.0,0.0,0.0,0.0,0.0,0.25,0.0,0.0,0.0,0.0,0.0,0.0,0.0,0.0,,,"Grade H, Plate Thickness _ 19 mm","Grade H, Plate Thickness _ 19 mm",1231,11,plate – no special treatment – general-purpose steel,11
,,,1,Steel database with labelled clusters,,,Cast Stainless Steel CB7Cu-1,Ultimate tensile strength,860.0,MPa,Yield strength,670.0,MPa,Ductility,5.0,%,0.0,0.0,0.07,0.05,0.0,0.0,0.0,0.0,0.0,1.0,0.035,0.03,0.0,0.0,0.0,0.0,16.6,0.7,74.315,0.0,4.1,2.85,0.0,0.0,0.0,0.0,0.25,0.0,0.0,0.0,0.0,0.0,0.0,0.0,0.0,0.0,,,Astm A747,Astm A747,1232,2,Quenched (oil) – general-purpose steel (tested),2
,,,1,Steel database with labelled clusters,,,ASTM A514 Steel,Ultimate tensile strength,760.0,MPa,Yield strength,690.0,MPa,Ductility,18.0,%,0.0,0.0025,0.18,0.0,0.0,0.0,0.0,0.0,0.0,0.7,0.0,0.0,0.0,0.0,0.0,0.0,0.7,0.95,96.8875,0.0,0.0,0.0,0.0,0.0,0.0,0.08,0.0,0.5,0.0,0.0,0.0,0.0,0.0,0.0,0.0,0.0,,,"Grade G, Plate Thickness _ 19 mm","Grade G, Plate Thickness _ 19 mm",1233,11,plate – no special treatment – general-purpose steel,11
,,,1,Steel database with labelled clusters,,,ASTM A203 Low Alloy Steel,Ultimate tensile strength,450.0,MPa,Yield strength,255.0,MPa,Ductility,19.0,%,0.0,0.0,0.2,0.0,0.0,0.0,0.0,0.0,0.0,0.275,0.04,0.04,0.0,0.0,0.0,0.0,0.0,0.8,95.145,0.0,3.5,0.0,0.0,0.0,0.0,0.0,0.0,0.0,0.0,0.0,0.0,0.0,0.0,0.0,0.0,0.0,,,Grade D,Grade D,1234,1,Hot rolled – general construction steel,1
,,,1,Steel database with labelled clusters,,,ASTM A424 Steel,Ultimate tensile strength,295.0,MPa,Yield strength,200.0,MPa,Ductility,38.0,%,0.0,0.0,0.08,0.0,0.0,0.0,0.0,0.0,0.0,0.0,0.015,0.035,0.0,0.0,0.0,0.0,0.0,0.2,99.67,0.0,0.0,0.0,0.0,0.0,0.0,0.0,0.0,0.0,0.0,0.0,0.0,0.0,0.0,0.0,0.0,0.0,,,"Type Ii, Composition B, Drawing Quality","Type Ii, Composition B, Drawing Quality",1235,2,Quenched (oil) – general-purpose steel (tested),2
,,,1,Steel database with labelled clusters,,,ASTM A203 Low Alloy Steel,Ultimate tensile strength,450.0,MPa,Yield strength,255.0,MPa,Ductility,19.0,%,0.0,0.0,0.23,0.0,0.0,0.0,0.0,0.0,0.0,0.275,0.04,0.04,0.0,0.0,0.0,0.0,0.0,0.8,96.315,0.0,2.3,0.0,0.0,0.0,0.0,0.0,0.0,0.0,0.0,0.0,0.0,0.0,0.0,0.0,0.0,0.0,,,Grade A,Grade A,1236,1,Hot rolled – general construction steel,1
,,,1,Steel database with labelled clusters,,,ASTM A446 Steel,Ultimate tensile strength,360.0,MPa,Yield strength,255.0,MPa,Ductility,18.0,%,0.0,0.0,0.2,0.0,0.0,0.0,0.0,0.0,0.0,0.0,0.1,0.04,0.0,0.0,0.0,0.0,0.0,0.0,99.46,0.0,0.0,0.2,0.0,0.0,0.0,0.0,0.0,0.0,0.0,0.0,0.0,0.0,0.0,0.0,0.0,0.0,,,Grade B,Grade B,1237,1,Hot rolled – general construction steel,1
,,,1,Steel database with labelled clusters,,,ASTM A131 Steel,Ultimate tensile strength,400.0,MPa,Yield strength,220.0,MPa,Ductility,21.0,%,0.0,0.0,0.16,0.0,0.0,0.0,0.0,0.0,0.0,0.2249999999999999,0.04,0.04,0.0,0.0,0.0,0.0,0.0,1.175,98.36,0.0,0.0,0.0,0.0,0.0,0.0,0.0,0.0,0.0,0.0,0.0,0.0,0.0,0.0,0.0,0.0,0.0,,,Grade Ds,Grade Ds,1238,1,Hot rolled – general construction steel,1
,,,1,Steel database with labelled clusters,,,ASTM A514 Steel,Ultimate tensile strength,760.0,MPa,Yield strength,690.0,MPa,Ductility,18.0,%,0.0,0.00325,0.15,0.0,0.0,0.0,0.0,0.0,0.0,0.25,0.04,0.04,0.0,0.0,0.0,0.055,0.525,0.8,96.46175,0.0,0.85,0.325,0.0,0.0,0.0,0.0,0.0,0.5,0.0,0.0,0.0,0.0,0.0,0.0,0.0,0.0,,,"Grade F, Plate Thickness 19 - 64 mm","Grade F, Plate Thickness 19 - 64 mm",1239,11,plate – no special treatment – general-purpose steel,11
,,,1,Steel database with labelled clusters,,,ASTM A709 Steel,Ultimate tensile strength,400.0,MPa,Yield strength,220.0,MPa,Ductility,20.0,%,0.0,0.0,0.27,0.0,0.0,0.0,0.0,0.0,0.0,0.275,0.04,0.05,0.0,0.0,0.0,0.0,0.0,1.0,98.365,0.0,0.0,0.0,0.0,0.0,0.0,0.0,0.0,0.0,0.0,0.0,0.0,0.0,0.0,0.0,0.0,0.0,,,"Grade 36, Carbon Steel Plate (> 200 mm Wide)","Grade 36, Carbon Steel Plate (> 200 mm Wide)",1240,2,Quenched (oil) – general-purpose steel (tested),2
,,,1,Steel database with labelled clusters,,,ASTM A514 Steel,Ultimate tensile strength,760.0,MPa,Yield strength,690.0,MPa,Ductility,18.0,%,0.0,0.003,0.15,0.0,0.0,0.0,0.0,0.0,0.0,0.2249999999999999,0.04,0.04,0.0,0.0,0.0,0.0,0.0,1.3,98.017,0.0,0.0,0.0,0.0,0.0,0.0,0.0,0.0,0.2249999999999999,0.0,0.0,0.0,0.0,0.0,0.0,0.0,0.0,,,"Grade C, Plate Thickness 19-32 mm","Grade C, Plate Thickness 19-32 mm",1241,11,plate – no special treatment – general-purpose steel,11
,,,1,Steel database with labelled clusters,,,ASTM A131 Steel,Ultimate tensile strength,400.0,MPa,Yield strength,220.0,MPa,Ductility,21.0,%,0.0,0.0,0.16,0.0,0.0,0.0,0.0,0.0,0.0,0.2249999999999999,0.04,0.04,0.0,0.0,0.0,0.0,0.0,1.175,98.36,0.0,0.0,0.0,0.0,0.0,0.0,0.0,0.0,0.0,0.0,0.0,0.0,0.0,0.0,0.0,0.0,0.0,,,Grade Cs,Grade Cs,1242,1,Hot rolled – general construction steel,1
,,,1,Steel database with labelled clusters,,,Cast Stainless Steel CPH20,Ultimate tensile strength,485.0,MPa,Yield strength,205.0,MPa,Ductility,30.0,%,0.0,0.0,0.2,0.0,0.0,0.0,0.0,0.0,0.0,2.0,0.04,0.04,0.0,0.0,0.0,0.0,24.0,1.5,58.72,0.0,13.5,0.0,0.0,0.0,0.0,0.0,0.0,0.0,0.0,0.0,0.0,0.0,0.0,0.0,0.0,0.0,,,Astm A451,Astm A451,1243,2,Quenched (oil) – general-purpose steel (tested),2
,,,1,Steel database with labelled clusters,,,ASTM A710 Steel,Ultimate tensile strength,495.0,MPa,Yield strength,415.0,MPa,Ductility,20.0,%,0.0,0.0,0.07,0.0,0.0,0.0,0.0,0.0,0.0,0.4,0.025,0.025,0.0,0.0,0.0,0.0,0.75,0.55,95.96,0.0,0.85,1.15,0.0,0.0,0.0,0.0,0.02,0.2,0.0,0.0,0.0,0.0,0.0,0.0,0.0,0.0,,,"Grade A, Class 2, 25 - 50 mm Inclusive","Grade A, Class 2, 25 - 50 mm Inclusive",1244,1,Hot rolled – general construction steel,1
,,,1,Steel database with labelled clusters,,,ASTM A570 Steel,Ultimate tensile strength,415.0,MPa,Yield strength,310.0,MPa,Ductility,12.0,%,0.0,0.0,0.25,0.0,0.0,0.0,0.0,0.0,0.0,0.0,0.04,0.05,0.0,0.0,0.0,0.0,0.0,1.35,98.11,0.0,0.0,0.2,0.0,0.0,0.0,0.0,0.0,0.0,0.0,0.0,0.0,0.0,0.0,0.0,0.0,0.0,,,Grade 45,Grade 45,1245,1,Hot rolled – general construction steel,1
,,,1,Steel database with labelled clusters,,,AISI Type S5 Tool Steel,Ultimate tensile strength,1130.0,MPa,Yield strength,975.0,MPa,Ductility,19.0,%,0.0,0.0,0.575,0.0,0.0,0.0,0.0,0.0,0.0,2.0,0.03,0.03,0.0,0.0,0.0,0.35,0.35,0.8,95.095,0.0,0.0,0.0,0.0,0.0,0.0,0.0,0.0,0.77,0.0,0.0,0.0,0.0,0.0,0.0,0.0,0.0,,,"Austenitized 855-870C (1575-1600F), Oil Quenched To 35 Hrc","Austenitized 855-870C (1575-1600F), Oil Quenched To 35 Hrc",1246,2,Quenched (oil) – general-purpose steel (tested),2
,,,1,Steel database with labelled clusters,,,ASTM A570 Steel,Ultimate tensile strength,360.0,MPa,Yield strength,230.0,MPa,Ductility,16.0,%,0.0,0.0,0.25,0.0,0.0,0.0,0.0,0.0,0.0,0.0,0.04,0.05,0.0,0.0,0.0,0.0,0.0,0.9,98.56,0.0,0.0,0.2,0.0,0.0,0.0,0.0,0.0,0.0,0.0,0.0,0.0,0.0,0.0,0.0,0.0,0.0,,,Grade 33,Grade 33,1247,1,Hot rolled – general construction steel,1
,,,1,Steel database with labelled clusters,,,ASTM A284 Steel,Ultimate tensile strength,415.0,MPa,Yield strength,230.0,MPa,Ductility,21.0,%,0.0,0.0,0.35,0.0,0.0,0.0,0.0,0.0,0.0,0.275,0.04,0.05,0.0,0.0,0.0,0.0,0.0,0.9,98.385,0.0,0.0,0.0,0.0,0.0,0.0,0.0,0.0,0.0,0.0,0.0,0.0,0.0,0.0,0.0,0.0,0.0,,,Grade D,Grade D,1248,1,Hot rolled – general construction steel,1
,,,1,Steel database with labelled clusters,,,ASTM A500 Steel,Ultimate tensile strength,400.0,MPa,Yield strength,315.0,MPa,Ductility,23.0,%,0.0,0.0,0.3,0.0,0.0,0.0,0.0,0.0,0.0,0.0,0.05,0.063,0.0,0.0,0.0,0.0,0.0,0.0,99.407,0.0,0.0,0.18,0.0,0.0,0.0,0.0,0.0,0.0,0.0,0.0,0.0,0.0,0.0,0.0,0.0,0.0,,,"Grade B, Shaped Structural Tubing","Grade B, Shaped Structural Tubing",1249,2,Quenched (oil) – general-purpose steel (tested),2
,,,1,Steel database with labelled clusters,,,ASTM A302 Alloy Steel,Ultimate tensile strength,550.0,MPa,Yield strength,345.0,MPa,Ductility,15.0,%,0.0,0.0,0.25,0.0,0.0,0.0,0.0,0.0,0.0,0.275,0.04,0.04,0.0,0.0,0.0,0.0,0.0,1.325,97.545,0.0,0.0,0.0,0.0,0.0,0.0,0.0,0.0,0.525,0.0,0.0,0.0,0.0,0.0,0.0,0.0,0.0,,,Grade B,Grade B,1250,1,Hot rolled – general construction steel,1
,,,1,Steel database with labelled clusters,,,ASTM A131 Steel,Ultimate tensile strength,490.0,MPa,Yield strength,350.0,MPa,Ductility,19.0,%,0.0,0.0,0.18,0.0,0.0,0.0,0.0,0.0,0.0,0.3,0.04,0.04,0.0,0.0,0.0,0.1,0.25,1.25,96.96,0.0,0.4,0.35,0.0,0.0,0.0,0.0,0.05,0.08,0.0,0.0,0.0,0.0,0.0,0.0,0.0,0.0,,,Grade Ah36,Grade Ah36,1251,1,Hot rolled – general construction steel,1
,,,1,Steel database with labelled clusters,,,Cast Stainless Steel CF3,Ultimate tensile strength,485.0,MPa,Yield strength,205.0,MPa,Ductility,35.0,%,0.0,0.0,0.03,0.0,0.0,0.0,0.0,0.0,0.0,2.0,0.04,0.04,0.0,0.0,0.0,0.0,19.0,1.5,67.39,0.0,10.0,0.0,0.0,0.0,0.0,0.0,0.0,0.0,0.0,0.0,0.0,0.0,0.0,0.0,0.0,0.0,,,Astm A744,Astm A744,1252,2,Quenched (oil) – general-purpose steel (tested),2
,,,1,Steel database with labelled clusters,,,ASTM A302 Alloy Steel,Ultimate tensile strength,550.0,MPa,Yield strength,345.0,MPa,Ductility,17.0,%,0.0,0.0,0.25,0.0,0.0,0.0,0.0,0.0,0.0,0.275,0.04,0.04,0.0,0.0,0.0,0.0,0.0,1.325,96.695,0.0,0.85,0.0,0.0,0.0,0.0,0.0,0.0,0.525,0.0,0.0,0.0,0.0,0.0,0.0,0.0,0.0,,,Grade D,Grade D,1253,1,Hot rolled – general construction steel,1
