Repository: Azhi-ss/SteelScientist

# Steel Labelled Clusters Dataset

This directory contains the cleaned steel labelled-clusters dataset used by
`regression/steel_labelled_clusters_regression.py`.

## Files

| File | Rows | Description |
|------|------|-------------|
| `raw/Steel database with labelled clusters.xlsx` | 3234 | Original spreadsheet. |
| `full_with_duplicates.csv` | 3234 | Raw spreadsheet mapped to the project regression schema. |
| `clean.csv` | 1943 | Strictly deduplicated regression mother table. |
| `train.csv` | 1554 | Fixed 8:2 training split generated from `clean.csv`. |
| `val.csv` | 389 | Fixed 8:2 validation split generated from `clean.csv`. |

File: datasets/steel_labelled_clusters/train.csv (part 16 of 19)
DOIs,Files,problem,status,Table_topic,title,abstract,Material,Tensile_name,Tensile_value,Tensile_unit,Yield_name,Yield_value,Yield_unit,Elongation_name,Elongation_value,Elongation_unit,H,B,C,N,O,F,Na,Mg,Al,Si,P,S,Cl,Ca,Ti,V,Cr,Mn,Fe,Co,Ni,Cu,Zn,As,Y,Zr,Nb,Mo,Sn,Sb,La,Ce,Ta,W,Pb,Bi,Other_ele,Text_addition,Text,actions,source_entry,cluster_number,cluster_label,cluster_number_0_to_11
,,,1,Steel database with labelled clusters,,,AISI 5140 Steel,Ultimate tensile strength,731.0,MPa,Yield strength,470.0,MPa,Ductility,24.0,%,0.0,0.0,0.405,0.0,0.0,0.0,0.0,0.0,0.0,0.2249999999999999,0.035,0.04,0.0,0.0,0.0,0.0,0.8,0.8,97.695,0.0,0.0,0.0,0.0,0.0,0.0,0.0,0.0,0.0,0.0,0.0,0.0,0.0,0.0,0.0,0.0,0.0,,,"Oil Quenched 845C (1550F), 650C (1200F) Temper, 100 mm (4 In.) Round","Oil Quenched 845C (1550F), 650C (1200F) Temper, 100 mm (4 In.) Round",672,6,Quenched (oil) & tempered – high-strength structural steel,6
,,,1,Steel database with labelled clusters,,,AISI 1025 Steel,Ultimate tensile strength,485.0,MPa,Yield strength,415.0,MPa,Ductility,18.0,%,0.0,0.0,0.25,0.0,0.0,0.0,0.0,0.0,0.0,0.0,0.04,0.05,0.0,0.0,0.0,0.0,0.0,0.4499999999999999,99.21,0.0,0.0,0.0,0.0,0.0,0.0,0.0,0.0,0.0,0.0,0.0,0.0,0.0,0.0,0.0,0.0,0.0,,,"As Drawn, 16-22 mm (0.625-0.875 In) Round","As Drawn, 16-22 mm (0.625-0.875 In) Round",1513,3,Normalized – easy-to-machine stock (cold drawn),3
,,,1,Steel database with labelled clusters,,,AISI 4140 Steel,Ultimate tensile strength,917.0,MPa,Yield strength,841.0,MPa,Ductility,21.0,%,0.0,0.0,0.405,0.0,0.0,0.0,0.0,0.0,0.0,0.2249999999999999,0.035,0.04,0.0,0.0,0.0,0.0,0.95,0.875,97.27,0.0,0.0,0.0,0.0,0.0,0.0,0.0,0.0,0.2,0.0,0.0,0.0,0.0,0.0,0.0,0.0,0.0,,,"Oil Quenched, 25 mm (1 In.) Round (845C (1550F) Quench, 650C (1200F) Temper)","Oil Quenched, 25 mm (1 In.) Round (845C (1550F) Quench, 650C (1200F) Temper)",58,6,Quenched (oil) & tempered – high-strength structural steel,6
,,,1,Steel database with labelled clusters,,,AISI 4150H Steel,Ultimate tensile strength,1145.0,MPa,Yield strength,1034.0,MPa,Ductility,15.0,%,0.0,0.0,0.505,0.0,0.0,0.0,0.0,0.0,0.0,0.2249999999999999,0.035,0.04,0.0,0.0,0.0,0.0,0.975,0.875,97.145,0.0,0.0,0.0,0.0,0.0,0.0,0.0,0.0,0.2,0.0,0.0,0.0,0.0,0.0,0.0,0.0,0.0,,,"Oil Quenched 830C (1525F), 595C (1100F) Temper, 25 mm (1 In.) Round","Oil Quenched 830C (1525F), 595C (1100F) Temper, 25 mm (1 In.) Round",134,6,Quenched (oil) & tempered – high-strength structural steel,6
,,,1,Steel database with labelled clusters,,,AISI Type S1 Tool Steel,Ultimate tensile strength,2310.0,MPa,Yield strength,1750.0,MPa,Ductility,9.0,%,0.0,0.0,0.475,0.0,0.0,0.0,0.0,0.0,0.0,0.68,0.03,0.03,0.0,0.0,0.0,0.23,1.4,0.25,96.405,0.0,0.0,0.0,0.0,0.0,0.0,0.0,0.0,0.5,0.0,0.0,0.0,0.0,0.0,0.0,0.0,0.0,,,"Quenched 955C (1750F), Tempered 150C (300F)","Quenched 955C (1750F), Tempered 150C (300F)",1150,5,Carburized – quenched (oil) – wear-resistant surface steel (variant),5
,,,1,Steel database with labelled clusters,,,AISI E9310 Steel,Ultimate tensile strength,1238.0,MPa,Yield strength,993.0,MPa,Ductility,15.0,%,0.0,0.0,0.105,0.0,0.0,0.0,0.0,0.0,0.0,0.275,0.025,0.025,0.0,0.0,0.0,0.0,1.2,0.55,94.455,0.0,3.25,0.0,0.0,0.0,0.0,0.0,0.0,0.1149999999999999,0.0,0.0,0.0,0.0,0.0,0.0,0.0,0.0,,,"Direct Quenched From Pot, Tempered At 150C (300F), 0.99 mm Case Depth","Direct Quenched From Pot, Tempered At 150C (300F), 0.99 mm Case Depth",934,5,Carburized – quenched (oil) – wear-resistant surface steel (variant),5
,,,1,Steel database with labelled clusters,,,AISI 1050 Steel,Ultimate tensile strength,820.0,MPa,Yield strength,607.0,MPa,Ductility,21.0,%,0.0,0.0,0.51,0.0,0.0,0.0,0.0,0.0,0.0,0.0,0.04,0.05,0.0,0.0,0.0,0.0,0.0,0.75,98.65,0.0,0.0,0.0,0.0,0.0,0.0,0.0,0.0,0.0,0.0,0.0,0.0,0.0,0.0,0.0,0.0,0.0,,,"Water Quenched From 830C (1525F), 595C (1100F) Temper, 13 mm (0.5 In.) Round","Water Quenched From 830C (1525F), 595C (1100F) Temper, 13 mm (0.5 In.) Round",1662,10,Quenched (water) & tempered – high-strength structural steel,10
,,,1,Steel database with labelled clusters,,,AISI 8630 Steel,Ultimate tensile strength,1050.0,MPa,Yield strength,1035.0,MPa,Ductility,16.0,%,0.0,0.0,0.305,0.0,0.0,0.0,0.0,0.0,0.0,0.2249999999999999,0.035,0.04,0.0,0.0,0.0,0.0,0.5,0.8,97.345,0.0,0.55,0.0,0.0,0.0,0.0,0.0,0.0,0.2,0.0,0.0,0.0,0.0,0.0,0.0,0.0,0.0,,,"Water Quenched 845C (1550F), 480C (900F) Temper, 13 mm (0.5 In.) Round","Water Quenched 845C (1550F), 480C (900F) Temper, 13 mm (0.5 In.) Round",824,10,Quenched (water) & tempered – high-strength structural steel,10
,,,1,Steel database with labelled clusters,,,ASTM A446 Steel,Ultimate tensile strength,380.0,MPa,Yield strength,275.0,MPa,Ductility,16.0,%,0.0,0.0,0.25,0.0,0.0,0.0,0.0,0.0,0.0,0.0,0.1,0.04,0.0,0.0,0.0,0.0,0.0,0.0,99.41,0.0,0.0,0.2,0.0,0.0,0.0,0.0,0.0,0.0,0.0,0.0,0.0,0.0,0.0,0.0,0.0,0.0,,,Grade C,Grade C,1227,1,Hot rolled – general construction steel,1
,,,1,Steel database with labelled clusters,,,AISI 4820 Steel,Ultimate tensile strength,807.0,MPa,Yield strength,550.0,MPa,Ductility,21.0,%,0.0,0.0,0.205,0.0,0.0,0.0,0.0,0.0,0.0,0.2249999999999999,0.035,0.04,0.0,0.0,0.0,0.0,0.0,0.6,95.145,0.0,3.5,0.0,0.0,0.0,0.0,0.0,0.0,0.25,0.0,0.0,0.0,0.0,0.0,0.0,0.0,0.0,,,"Mock Carburized, Reheated To 800C (1470F), 230C (450F) Temper, 100 mm (4 In.) Round","Mock Carburized, Reheated To 800C (1470F), 230C (450F) Temper, 100 mm (4 In.) Round",505,8,Carburized – quenched (oil) – wear-resistant surface steel (variant),8
,,,1,Steel database with labelled clusters,,,AISI Type W1 Tool Steel,Ultimate tensile strength,1475.0,MPa,Yield strength,1030.0,MPa,Ductility,12.0,%,0.0,0.0,1.1,0.0,0.0,0.0,0.0,0.0,0.0,0.25,0.025,0.025,0.0,0.0,0.0,0.1,0.15,0.25,98.0,0.0,0.0,0.0,0.0,0.0,0.0,0.0,0.0,0.1,0.0,0.0,0.0,0.0,0.0,0.0,0.0,0.0,,,Austenitized At 785-815C (1450-1500F),Austenitized At 785-815C (1450-1500F),2055,2,Quenched (oil) – general-purpose steel (tested),2
,,,1,Steel database with labelled clusters,,,AISI 4427 Steel,Ultimate tensile strength,1434.0,MPa,Yield strength,903.0,MPa,Ductility,11.0,%,0.0,0.0,0.265,0.0,0.0,0.0,0.0,0.0,0.0,0.2249999999999999,0.035,0.04,0.0,0.0,0.0,0.0,0.0,0.8,98.235,0.0,0.0,0.0,0.0,0.0,0.0,0.0,0.0,0.4,0.0,0.0,0.0,0.0,0.0,0.0,0.0,0.0,,,"Heat Treated In 13.7 mm Rounds, Oil Quenched, 150C (300F) Temper","Heat Treated In 13.7 mm Rounds, Oil Quenched, 150C (300F) Temper",348,0,Carburized – quenched (oil) – wear-resistant surface steel,0
,,,1,Steel database with labelled clusters,,,AISI E4340 Steel,Ultimate tensile strength,1145.0,MPa,Yield strength,1117.0,MPa,Ductility,17.0,%,0.0,0.0,0.405,0.0,0.0,0.0,0.0,0.0,0.0,0.2249999999999999,0.025,0.02,0.0,0.0,0.0,0.0,0.8,0.75,95.7,0.0,1.825,0.0,0.0,0.0,0.0,0.0,0.0,0.25,0.0,0.0,0.0,0.0,0.0,0.0,0.0,0.0,,,"Oil Quenched 800C (1470F), 595C (1100F) Temper, 13 mm (0.5 In.) Round","Oil Quenched 800C (1470F), 595C (1100F) Temper, 13 mm (0.5 In.) Round",387,6,Quenched (oil) & tempered – high-strength structural steel,6
,,,1,Steel database with labelled clusters,,,AISI Grade 18Ni (200) Maraging Steel,Ultimate tensile strength,1844.0,MPa,Yield strength,1780.0,MPa,Ductility,11.0,%,0.0,0.0,0.03,0.0,0.0,0.0,0.0,0.0,0.1,0.1,0.01,0.01,0.0,0.0,0.2,0.0,0.0,0.1,69.19,8.5,18.5,0.0,0.0,0.0,0.0,0.01,0.0,3.25,0.0,0.0,0.0,0.0,0.0,0.0,0.0,0.0,,,"Aged, 32 mm Round Bar, Tested In Longitudinal Direction","Aged, 32 mm Round Bar, Tested In Longitudinal Direction",1025,2,Quenched (oil) – general-purpose steel (tested),2
,,,1,Steel database with labelled clusters,,,AISI 8620H Steel,Ultimate tensile strength,1380.0,MPa,Yield strength,1085.0,MPa,Ductility,13.0,%,0.0,0.0,0.205,0.0,0.0,0.0,0.0,0.0,0.0,0.25,0.035,0.04,0.0,0.0,0.0,0.0,0.5,0.7749999999999999,97.445,0.0,0.55,0.0,0.0,0.0,0.0,0.0,0.0,0.2,0.0,0.0,0.0,0.0,0.0,0.0,0.0,0.0,,,"Mock Carburized, Reheated And Oil Quenched, 150C (300F) Temper, 13 mm (0.5 In.) Round","Mock Carburized, Reheated And Oil Quenched, 150C (300F) Temper, 13 mm (0.5 In.) Round",895,8,Carburized – quenched (oil) – wear-resistant surface steel (variant),8
,,,1,Steel database with labelled clusters,,,AISI 8640 Steel,Ultimate tensile strength,945.0,MPa,Yield strength,814.0,MPa,Ductility,22.0,%,0.0,0.0,0.405,0.0,0.0,0.0,0.0,0.0,0.0,0.2249999999999999,0.035,0.04,0.0,0.0,0.0,0.0,0.5,0.875,97.17,0.0,0.55,0.0,0.0,0.0,0.0,0.0,0.0,0.2,0.0,0.0,0.0,0.0,0.0,0.0,0.0,0.0,,,"Oil Quenched 845C (1550F), 540C (1000F) Temper, 75 mm Round","Oil Quenched 845C (1550F), 540C (1000F) Temper, 75 mm Round",829,6,Quenched (oil) & tempered – high-strength structural steel,6
,,,1,Steel database with labelled clusters,,,AISI 1095 Steel,Ultimate tensile strength,655.0,MPa,Yield strength,380.0,MPa,Ductility,13.0,%,0.0,0.0,0.965,0.0,0.0,0.0,0.0,0.0,0.0,0.0,0.04,0.05,0.0,0.0,0.0,0.0,0.0,0.4,98.545,0.0,0.0,0.0,0.0,0.0,0.0,0.0,0.0,0.0,0.0,0.0,0.0,0.0,0.0,0.0,0.0,0.0,,,"Annealed At 790C (1450F), Furnace Cooled 11C (20F) Per Hour To 665C (1230F), Air Cooled, 25 mm (1 In.) Round","Annealed At 790C (1450F), Furnace Cooled 11C (20F) Per Hour To 665C (1230F), Air Cooled, 25 mm (1 In.) Round",1863,7,Annealed – easy-to-machine – round annealed stock,7
,,,1,Steel database with labelled clusters,,,AISI 4718 Steel,Ultimate tensile strength,1159.0,MPa,Yield strength,834.0,MPa,Ductility,13.0,%,0.0,0.0,0.185,0.0,0.0,0.0,0.0,0.0,0.0,0.275,0.04,0.04,0.0,0.0,0.0,0.0,0.45,0.8,96.81,0.0,1.05,0.0,0.0,0.0,0.0,0.0,0.0,0.35,0.0,0.0,0.0,0.0,0.0,0.0,0.0,0.0,,,"Pseudocarburized, Reheated To 800C (1470F) And Oil Quenched, 150C (300F) Temper, 13.7 mm Round","Pseudocarburized, Reheated To 800C (1470F) And Oil Quenched, 150C (300F) Temper, 13.7 mm Round",476,0,Carburized – quenched (oil) – wear-resistant surface steel,0
,,,1,Steel database with labelled clusters,,,ASTM A517 Low Alloy Steel,Ultimate tensile strength,795.0,MPa,Yield strength,690.0,MPa,Ductility,16.0,%,0.0,0.003,0.11,0.0,0.0,0.0,0.0,0.0,0.0,0.5,0.04,0.01,0.0,0.0,0.0,0.055,0.0,1.35,97.407,0.0,0.0,0.0,0.0,0.0,0.0,0.0,0.0,0.525,0.0,0.0,0.0,0.0,0.0,0.0,0.0,0.0,,,Grade T,Grade T,1452,1,Hot rolled – general construction steel,1
,,,1,Steel database with labelled clusters,,,AISI 1045 Steel,Ultimate tensile strength,655.0,MPa,Yield strength,515.0,MPa,Ductility,15.0,%,0.0,0.0,0.4599999999999999,0.0,0.0,0.0,0.0,0.0,0.0,0.0,0.04,0.05,0.0,0.0,0.0,0.0,0.0,0.75,98.7,0.0,0.0,0.0,0.0,0.0,0.0,0.0,0.0,0.0,0.0,0.0,0.0,0.0,0.0,0.0,0.0,0.0,,,"Cold Drawn, High Temperature, Stress Relieved, 16-22 mm (0.625-0.875 In) Round","Cold Drawn, High Temperature, Stress Relieved, 16-22 mm (0.625-0.875 In) Round",1755,0,Carburized – quenched (oil) – wear-resistant surface steel,0
,,,1,Steel database with labelled clusters,,,AISI 5160H Steel,Ultimate tensile strength,1000.0,MPa,Yield strength,869.0,MPa,Ductility,18.0,%,0.0,0.0,0.6000000000000001,0.0,0.0,0.0,0.0,0.0,0.0,0.2249999999999999,0.035,0.04,0.0,0.0,0.0,0.0,0.8,0.875,97.425,0.0,0.0,0.0,0.0,0.0,0.0,0.0,0.0,0.0,0.0,0.0,0.0,0.0,0.0,0.0,0.0,0.0,,,"Oil Quenched From 830C (1525F), 595C (1100F) Temper, 25 mm (1 In.) Round","Oil Quenched From 830C (1525F), 595C (1100F) Temper, 25 mm (1 In.) Round",653,6,Quenched (oil) & tempered – high-strength structural steel,6
,,,1,Steel database with labelled clusters,,,AISI 4118H Steel,Ultimate tensile strength,820.0,MPa,Yield strength,445.0,MPa,Ductility,21.0,%,0.0,0.0,0.2,0.0,0.0,0.0,0.0,0.0,0.0,0.2249999999999999,0.035,0.04,0.0,0.0,0.0,0.0,0.5,0.8,98.085,0.0,0.0,0.0,0.0,0.0,0.0,0.0,0.0,0.1149999999999999,0.0,0.0,0.0,0.0,0.0,0.0,0.0,0.0,,,"Mock Carburized At 925C (1700F) For 8 Hours, Reheated To 830C (1525F), Oil Quenched, 150C (300F) Temper, 25 mm (1 In.) Round","Mock Carburized At 925C (1700F) For 8 Hours, Reheated To 830C (1525F), Oil Quenched, 150C (300F) Temper, 25 mm (1 In.) Round",173,8,Carburized – quenched (oil) – wear-resistant surface steel (variant),8
,,,1,Steel database with labelled clusters,,,Cast Stainless Steel CF8C,Ultimate tensile strength,485.0,MPa,Yield strength,205.0,MPa,Ductility,30.0,%,0.0,0.0,0.08,0.0,0.0,0.0,0.0,0.0,0.0,2.0,0.04,0.04,0.0,0.0,0.0,0.0,19.5,1.5,66.34,0.0,10.5,0.0,0.0,0.0,0.0,0.0,0.0,0.0,0.0,0.0,0.0,0.0,0.0,0.0,0.0,0.0,,,Astm A744,Astm A744,1159,2,Quenched (oil) – general-purpose steel (tested),2
,,,1,Steel database with labelled clusters,,,AISI 4140 Steel,Ultimate tensile strength,1795.0,MPa,Yield strength,1515.0,MPa,Ductility,8.0,%,0.0,0.0,0.405,0.0,0.0,0.0,0.0,0.0,0.0,0.2249999999999999,0.035,0.04,0.0,0.0,0.0,0.0,0.95,0.875,97.27,0.0,0.0,0.0,0.0,0.0,0.0,0.0,0.0,0.2,0.0,0.0,0.0,0.0,0.0,0.0,0.0,0.0,,,"Oil Quenched, 205C (400F) Temper, 25 mm (1 In.) Round","Oil Quenched, 205C (400F) Temper, 25 mm (1 In.) Round",39,6,Quenched (oil) & tempered – high-strength structural steel,6
,,,1,Steel database with labelled clusters,,,AISI 8620H Steel,Ultimate tensile strength,1300.0,MPa,Yield strength,1033.0,MPa,Ductility,11.0,%,0.0,0.0,0.205,0.0,0.0,0.0,0.0,0.0,0.0,0.25,0.035,0.04,0.0,0.0,0.0,0.0,0.5,0.7749999999999999,97.445,0.0,0.55,0.0,0.0,0.0,0.0,0.0,0.0,0.2,0.0,0.0,0.0,0.0,0.0,0.0,0.0,0.0,,,"Single Quenched And Tempered (150C (300F)), Carburized","Single Quenched And Tempered (150C (300F)), Carburized",714,5,Carburized – quenched (oil) – wear-resistant surface steel (variant),5
,,,1,Steel database with labelled clusters,,,AISI 4023 Steel,Ultimate tensile strength,1050.0,MPa,Yield strength,786.0,MPa,Ductility,15.0,%,0.0,0.0,0.225,0.0,0.0,0.0,0.0,0.0,0.0,0.25,0.035,0.04,0.0,0.0,0.0,0.0,0.0,0.8,98.4,0.0,0.0,0.0,0.0,0.0,0.0,0.0,0.0,0.25,0.0,0.0,0.0,0.0,0.0,0.0,0.0,0.0,,,"Normalized At 925C (1700F), Machined To 13.7 mm (0.540 In.) Rounds, Pseudocarburized At 925C (1700F) And Oil Quenched, 150C (300F) Temper","Normalized At 925C (1700F), Machined To 13.7 mm (0.540 In.) Rounds, Pseudocarburized At 925C (1700F) And Oil Quenched, 150C (300F) Temper",91,0,Carburized – quenched (oil) – wear-resistant surface steel,0
,,,1,Steel database with labelled clusters,,,AISI 1095 Steel,Ultimate tensile strength,965.0,MPa,Yield strength,570.0,MPa,Ductility,9.0,%,0.0,0.0,0.965,0.0,0.0,0.0,0.0,0.0,0.0,0.0,0.04,0.05,0.0,0.0,0.0,0.0,0.0,0.4,98.545,0.0,0.0,0.0,0.0,0.0,0.0,0.0,0.0,0.0,0.0,0.0,0.0,0.0,0.0,0.0,0.0,0.0,,,As Rolled,As Rolled,1920,2,Quenched (oil) – general-purpose steel (tested),2
,,,1,Steel database with labelled clusters,,,ASTM A570 Steel,Ultimate tensile strength,380.0,MPa,Yield strength,275.0,MPa,Ductility,14.0,%,0.0,0.0,0.25,0.0,0.0,0.0,0.0,0.0,0.0,0.0,0.04,0.05,0.0,0.0,0.0,0.0,0.0,0.9,98.56,0.0,0.0,0.2,0.0,0.0,0.0,0.0,0.0,0.0,0.0,0.0,0.0,0.0,0.0,0.0,0.0,0.0,,,Grade 40,Grade 40,1218,1,Hot rolled – general construction steel,1
,,,1,Steel database with labelled clusters,,,AISI 8630H Steel,Ultimate tensile strength,958.0,MPa,Yield strength,910.0,MPa,Ductility,18.0,%,0.0,0.0,0.3,0.0,0.0,0.0,0.0,0.0,0.0,0.2249999999999999,0.035,0.04,0.0,0.0,0.0,0.0,0.5,0.8,97.35,0.0,0.55,0.0,0.0,0.0,0.0,0.0,0.0,0.2,0.0,0.0,0.0,0.0,0.0,0.0,0.0,0.0,,,"Water Quenched 845C (1550F), 540C (1000F) Temper, 13 mm (0.5 In.) Round","Water Quenched 845C (1550F), 540C (1000F) Temper, 13 mm (0.5 In.) Round",876,10,Quenched (water) & tempered – high-strength structural steel,10
,,,1,Steel database with labelled clusters,,,ASTM A203 Low Alloy Steel,Ultimate tensile strength,515.0,MPa,Yield strength,345.0,MPa,Ductility,20.0,%,0.0,0.0,0.23,0.0,0.0,0.0,0.0,0.0,0.0,0.275,0.04,0.04,0.0,0.0,0.0,0.0,0.0,0.8,95.115,0.0,3.5,0.0,0.0,0.0,0.0,0.0,0.0,0.0,0.0,0.0,0.0,0.0,0.0,0.0,0.0,0.0,,,Grade F,Grade F,1328,1,Hot rolled – general construction steel,1
,,,1,Steel database with labelled clusters,,,AISI 1340 Steel,Ultimate tensile strength,827.0,MPa,Yield strength,524.0,MPa,Ductility,23.0,%,0.0,0.0,0.405,0.0,0.0,0.0,0.0,0.0,0.0,0.25,0.035,0.04,0.0,0.0,0.0,0.0,0.0,1.75,97.52,0.0,0.0,0.0,0.0,0.0,0.0,0.0,0.0,0.0,0.0,0.0,0.0,0.0,0.0,0.0,0.0,0.0,,,"Normalized At 870C (1600F), Air Cooled, 50 mm (2 In.) Round","Normalized At 870C (1600F), Air Cooled, 50 mm (2 In.) Round",1094,4,Normalized (air cooled) – general-purpose steel,4
,,,1,Steel database with labelled clusters,,,ASTM A285,Ultimate tensile strength,380.0,MPa,Yield strength,205.0,MPa,Ductility,23.0,%,0.0,0.0,0.28,0.0,0.0,0.0,0.0,0.0,0.0,0.0,0.035,0.04,0.0,0.0,0.0,0.0,0.0,0.9,98.745,0.0,0.0,0.0,0.0,0.0,0.0,0.0,0.0,0.0,0.0,0.0,0.0,0.0,0.0,0.0,0.0,0.0,,,Grade C,Grade C,1165,1,Hot rolled – general construction steel,1
,,,1,Steel database with labelled clusters,,,AISI 1040 Steel,Ultimate tensile strength,515.0,MPa,Yield strength,415.0,MPa,Ductility,15.0,%,0.0,0.0,0.405,0.0,0.0,0.0,0.0,0.0,0.0,0.0,0.04,0.05,0.0,0.0,0.0,0.0,0.0,0.75,98.755,0.0,0.0,0.0,0.0,0.0,0.0,0.0,0.0,0.0,0.0,0.0,0.0,0.0,0.0,0.0,0.0,0.0,,,"Cold Drawn, High Temperature, Stress Relieved, 32-50 mm (1.25-2 In) Round","Cold Drawn, High Temperature, Stress Relieved, 32-50 mm (1.25-2 In) Round",1654,0,Carburized – quenched (oil) – wear-resistant surface steel,0
,,,1,Steel database with labelled clusters,,,AISI 1527 Steel,Ultimate tensile strength,572.0,MPa,Yield strength,483.0,MPa,Ductility,12.0,%,0.0,0.0,0.255,0.0,0.0,0.0,0.0,0.0,0.0,0.0,0.04,0.05,0.0,0.0,0.0,0.0,0.0,1.35,98.305,0.0,0.0,0.0,0.0,0.0,0.0,0.0,0.0,0.0,0.0,0.0,0.0,0.0,0.0,0.0,0.0,0.0,,,Cold Drawn Bar (Uns G15270),Cold Drawn Bar (Uns G15270),1947,2,Quenched (oil) – general-purpose steel (tested),2
,,,1,Steel database with labelled clusters,,,AISI 4150H Steel,Ultimate tensile strength,910.0,MPa,Yield strength,675.0,MPa,Ductility,20.0,%,0.0,0.0,0.505,0.0,0.0,0.0,0.0,0.0,0.0,0.2249999999999999,0.035,0.04,0.0,0.0,0.0,0.0,0.975,0.875,97.145,0.0,0.0,0.0,0.0,0.0,0.0,0.0,0.0,0.2,0.0,0.0,0.0,0.0,0.0,0.0,0.0,0.0,,,"Oil Quenched 830C (1525F), 595C (1100F) Temper, 100 mm (4 In.) Round","Oil Quenched 830C (1525F), 595C (1100F) Temper, 100 mm (4 In.) Round",500,6,Quenched (oil) & tempered – high-strength structural steel,6
,,,1,Steel database with labelled clusters,,,AISI E4340 Steel,Ultimate tensile strength,745.0,MPa,Yield strength,475.0,MPa,Ductility,22.0,%,0.0,0.0,0.405,0.0,0.0,0.0,0.0,0.0,0.0,0.2249999999999999,0.025,0.02,0.0,0.0,0.0,0.0,0.8,0.75,95.7,0.0,1.825,0.0,0.0,0.0,0.0,0.0,0.0,0.25,0.0,0.0,0.0,0.0,0.0,0.0,0.0,0.0,,,Annealed 810C (1490F),Annealed 810C (1490F),339,7,Annealed – easy-to-machine – round annealed stock,7
,,,1,Steel database with labelled clusters,,,ASTM A570 Steel,Ultimate tensile strength,340.0,MPa,Yield strength,205.0,MPa,Ductility,17.0,%,0.0,0.0,0.25,0.0,0.0,0.0,0.0,0.0,0.0,0.0,0.04,0.05,0.0,0.0,0.0,0.0,0.0,0.9,98.56,0.0,0.0,0.2,0.0,0.0,0.0,0.0,0.0,0.0,0.0,0.0,0.0,0.0,0.0,0.0,0.0,0.0,,,Grade 30,Grade 30,1200,1,Hot rolled – general construction steel,1
,,,1,Steel database with labelled clusters,,,AISI 4118 Steel,Ultimate tensile strength,583.0,MPa,Yield strength,386.0,MPa,Ductility,32.0,%,0.0,0.0,0.205,0.0,0.0,0.0,0.0,0.0,0.0,0.25,0.035,0.04,0.0,0.0,0.0,0.0,0.5,0.8,98.055,0.0,0.0,0.0,0.0,0.0,0.0,0.0,0.0,0.1149999999999999,0.0,0.0,0.0,0.0,0.0,0.0,0.0,0.0,,,"Normalized At 910C (1670F), Air Cooled, 25 mm (1 In.) Round","Normalized At 910C (1670F), Air Cooled, 25 mm (1 In.) Round",29,4,Normalized (air cooled) – general-purpose steel,4
,,,1,Steel database with labelled clusters,,,ASTM A514 Steel,Ultimate tensile strength,760.0,MPa,Yield strength,690.0,MPa,Ductility,18.0,%,0.0,0.0,0.15,0.0,0.0,0.0,0.0,0.0,0.0,0.25,0.0,0.0,0.0,0.0,0.0,0.0,0.0,1.3,97.8,0.0,0.0,0.0,0.0,0.0,0.0,0.0,0.0,0.5,0.0,0.0,0.0,0.0,0.0,0.0,0.0,0.0,,,"Grade K, Plate Thickness 19 - 64 mm","Grade K, Plate Thickness 19 - 64 mm",1230,11,plate – no special treatment – general-purpose steel,11
,,,1,Steel database with labelled clusters,,,ASTM A517 Low Alloy Steel,Ultimate tensile strength,795.0,MPa,Yield strength,690.0,MPa,Ductility,16.0,%,0.0,0.0,0.18,0.0,0.0,0.0,0.0,0.0,0.0,0.6000000000000001,0.04,0.04,0.0,0.0,0.0,0.0,0.65,0.95,97.31,0.0,0.0,0.0,0.0,0.0,0.0,0.0,0.0,0.23,0.0,0.0,0.0,0.0,0.0,0.0,0.0,0.0,,,Grade A,Grade A,1300,1,Hot rolled – general construction steel,1
,,,1,Steel database with labelled clusters,,,AISI 1118 Steel,Ultimate tensile strength,525.0,MPa,Yield strength,315.0,MPa,Ductility,32.0,%,0.0,0.0,0.17,0.0,0.0,0.0,0.0,0.0,0.0,0.0,0.04,0.105,0.0,0.0,0.0,0.0,0.0,1.45,98.235,0.0,0.0,0.0,0.0,0.0,0.0,0.0,0.0,0.0,0.0,0.0,0.0,0.0,0.0,0.0,0.0,0.0,,,As Rolled,As Rolled,1794,2,Quenched (oil) – general-purpose steel (tested),2
,,,1,Steel database with labelled clusters,,,AISI 9255 Steel,Ultimate tensile strength,917.0,MPa,Yield strength,550.0,MPa,Ductility,18.0,%,0.0,0.0,0.55,0.0,0.0,0.0,0.0,0.0,0.0,2.0,0.035,0.04,0.0,0.0,0.0,0.0,0.0,0.825,96.55,0.0,0.0,0.0,0.0,0.0,0.0,0.0,0.0,0.0,0.0,0.0,0.0,0.0,0.0,0.0,0.0,0.0,,,"Normalized At 900C (1650F), 100 mm (4 In.) Round","Normalized At 900C (1650F), 100 mm (4 In.) Round",946,4,Normalized (air cooled) – general-purpose steel,4
,,,1,Steel database with labelled clusters,,,AISI 4419 Steel,Ultimate tensile strength,712.0,MPa,Yield strength,450.0,MPa,Ductility,24.0,%,0.0,0.0,0.205,0.0,0.0,0.0,0.0,0.0,0.0,0.25,0.035,0.04,0.0,0.0,0.0,0.0,0.0,0.55,98.395,0.0,0.0,0.0,0.0,0.0,0.0,0.0,0.0,0.525,0.0,0.0,0.0,0.0,0.0,0.0,0.0,0.0,,,"Single Quenched, 150C (300F) Temper","Single Quenched, 150C (300F) Temper",170,5,Carburized – quenched (oil) – wear-resistant surface steel (variant),5
,,,1,Steel database with labelled clusters,,,ASTM A542 Low Alloy Steel,Ultimate tensile strength,585.0,MPa,Yield strength,380.0,MPa,Ductility,20.0,%,0.0,0.002,0.125,0.0,0.0,0.0,0.0,0.0,0.0,0.13,0.03,0.03,0.0,0.0,0.025,0.25,3.0,0.4499999999999999,95.458,0.0,0.25,0.25,0.0,0.0,0.0,0.0,0.0,0.0,0.0,0.0,0.0,0.0,0.0,0.0,0.0,0.0,,,"Grade C, Class 4","Grade C, Class 4",1385,1,Hot rolled – general construction steel,1
,,,1,Steel database with labelled clusters,,,Cast Stainless Steel CH20,Ultimate tensile strength,485.0,MPa,Yield strength,205.0,MPa,Ductility,30.0,%,0.0,0.0,0.12,0.0,0.0,0.0,0.0,0.0,0.0,2.0,0.04,0.04,0.0,0.0,0.0,0.0,24.0,1.5,58.3,0.0,13.5,0.0,0.0,0.0,0.0,0.0,0.0,0.5,0.0,0.0,0.0,0.0,0.0,0.0,0.0,0.0,,,Astm A351,Astm A351,1209,2,Quenched (oil) – general-purpose steel (tested),2
,,,1,Steel database with labelled clusters,,,ASTM A699 Steel,Ultimate tensile strength,585.0,MPa,Yield strength,515.0,MPa,Ductility,18.0,%,0.0,0.0,0.06,0.0,0.0,0.0,0.0,0.0,0.0,0.4,0.04,0.025,0.0,0.0,0.0,0.0,0.0,1.55,97.565,0.0,0.0,0.0,0.0,0.0,0.0,0.0,0.06,0.3,0.0,0.0,0.0,0.0,0.0,0.0,0.0,0.0,,,Class 4,Class 4,1267,1,Hot rolled – general construction steel,1
,,,1,Steel database with labelled clusters,,,AISI 8740H Steel,Ultimate tensile strength,696.0,MPa,Yield strength,415.0,MPa,Ductility,22.0,%,0.0,0.0,0.405,0.0,0.0,0.0,0.0,0.0,0.0,0.2249999999999999,0.035,0.04,0.0,0.0,0.0,0.0,0.5,0.875,97.12,0.0,0.55,0.0,0.0,0.0,0.0,0.0,0.0,0.25,0.0,0.0,0.0,0.0,0.0,0.0,0.0,0.0,,,"Annealed 815C (1500F), 25 mm (1 In.) Round","Annealed 815C (1500F), 25 mm (1 In.) Round",913,7,Annealed – easy-to-machine – round annealed stock,7
,,,1,Steel database with labelled clusters,,,AISI 4620 Steel,Ultimate tensile strength,1000.0,MPa,Yield strength,807.0,MPa,Ductility,17.0,%,0.0,0.0,0.195,0.0,0.0,0.0,0.0,0.0,0.0,0.25,0.035,0.04,0.0,0.0,0.0,0.0,0.0,0.55,96.855,0.0,1.825,0.0,0.0,0.0,0.0,0.0,0.0,0.25,0.0,0.0,0.0,0.0,0.0,0.0,0.0,0.0,,,"Normalized, Machined To 13.7 mm Rounds, Pseudocarburized, Reheated To 830C (1525F), Quenched And Tempered","Normalized, Machined To 13.7 mm Rounds, Pseudocarburized, Reheated To 830C (1525F), Quenched And Tempered",492,0,Carburized – quenched (oil) – wear-resistant surface steel,0
,,,1,Steel database with labelled clusters,,,AISI E9310 Steel,Ultimate tensile strength,1096.0,MPa,Yield strength,848.0,MPa,Ductility,15.0,%,0.0,0.0,0.105,0.0,0.0,0.0,0.0,0.0,0.0,0.275,0.025,0.025,0.0,0.0,0.0,0.0,1.2,0.55,94.455,0.0,3.25,0.0,0.0,0.0,0.0,0.0,0.0,0.1149999999999999,0.0,0.0,0.0,0.0,0.0,0.0,0.0,0.0,,,"Mock Carburized, 790C (1450F) Reheat, 150C (300F) Temper, 25 mm (1 In.) Round","Mock Carburized, 790C (1450F) Reheat, 150C (300F) Temper, 25 mm (1 In.) Round",954,8,Carburized – quenched (oil) – wear-resistant surface steel (variant),8
,,,1,Steel database with labelled clusters,,,AISI Grade 18Ni (250) Maraging Steel,Ultimate tensile strength,1731.0,MPa,Yield strength,1693.0,MPa,Ductility,10.0,%,0.0,0.0,0.03,0.0,0.0,0.0,0.0,0.0,0.1,0.1,0.01,0.01,0.0,0.0,0.4,0.0,0.0,0.1,68.44,7.5,18.5,0.0,0.0,0.0,0.0,0.01,0.0,4.8,0.0,0.0,0.0,0.0,0.0,0.0,0.0,0.0,,,"Aged, 150 mm Square Bar, Tested Longitudinal","Aged, 150 mm Square Bar, Tested Longitudinal",1098,2,Quenched (oil) – general-purpose steel (tested),2
,,,1,Steel database with labelled clusters,,,AISI 8650H Steel,Ultimate tensile strength,993.0,MPa,Yield strength,660.0,MPa,Ductility,15.0,%,0.0,0.0,0.505,0.0,0.0,0.0,0.0,0.0,0.0,0.25,0.035,0.045,0.0,0.0,0.0,0.0,0.5,0.875,97.04,0.0,0.55,0.0,0.0,0.0,0.0,0.0,0.0,0.2,0.0,0.0,0.0,0.0,0.0,0.0,0.0,0.0,,,"Normalized, 50 mm (2 In.) Round","Normalized, 50 mm (2 In.) Round",1033,9,Normalized – general-purpose steel (round normalized stock),9
,,,1,Steel database with labelled clusters,,,AISI 5160H Steel,Ultimate tensile strength,931.0,MPa,Yield strength,635.0,MPa,Ductility,20.0,%,0.0,0.0,0.6000000000000001,0.0,0.0,0.0,0.0,0.0,0.0,0.2249999999999999,0.035,0.04,0.0,0.0,0.0,0.0,0.8,0.875,97.425,0.0,0.0,0.0,0.0,0.0,0.0,0.0,0.0,0.0,0.0,0.0,0.0,0.0,0.0,0.0,0.0,0.0,,,"Oil Quenched From 830C (1525F), 595C (1100F) Temper, 50 mm (2 In.) Round","Oil Quenched From 830C (1525F), 595C (1100F) Temper, 50 mm (2 In.) Round",588,6,Quenched (oil) & tempered – high-strength structural steel,6
,,,1,Steel database with labelled clusters,,,AISI 8620 Steel,Ultimate tensile strength,565.0,MPa,Yield strength,360.0,MPa,Ductility,28.0,%,0.0,0.0,0.205,0.0,0.0,0.0,0.0,0.0,0.0,0.25,0.035,0.04,0.0,0.0,0.0,0.0,0.5,0.8,97.42,0.0,0.55,0.0,0.0,0.0,0.0,0.0,0.0,0.2,0.0,0.0,0.0,0.0,0.0,0.0,0.0,0.0,,,"Normalized, 100 mm (4 In.) Round","Normalized, 100 mm (4 In.) Round",751,9,Normalized – general-purpose steel (round normalized stock),9
,,,1,Steel database with labelled clusters,,,AISI 51B60 Steel,Ultimate tensile strength,924.0,MPa,Yield strength,510.0,MPa,Ductility,16.0,%,0.0,0.00175,0.6000000000000001,0.0,0.0,0.0,0.0,0.0,0.0,0.2249999999999999,0.035,0.04,0.0,0.0,0.0,0.0,0.8,0.875,97.42325,0.0,0.0,0.0,0.0,0.0,0.0,0.0,0.0,0.0,0.0,0.0,0.0,0.0,0.0,0.0,0.0,0.0,,,"Normalized, 50 mm (2 In.) Round","Normalized, 50 mm (2 In.) Round",658,9,Normalized – general-purpose steel (round normalized stock),9
,,,1,Steel database with labelled clusters,,,AISI 4419H Steel,Ultimate tensile strength,515.0,MPa,Yield strength,350.0,MPa,Ductility,32.0,%,0.0,0.0,0.2,0.0,0.0,0.0,0.0,0.0,0.0,0.25,0.035,0.04,0.0,0.0,0.0,0.0,0.0,0.55,98.4,0.0,0.0,0.0,0.0,0.0,0.0,0.0,0.0,0.525,0.0,0.0,0.0,0.0,0.0,0.0,0.0,0.0,,,"Normalized At 955C (1750F), 25 mm (1 In.) Round","Normalized At 955C (1750F), 25 mm (1 In.) Round",235,4,Normalized (air cooled) – general-purpose steel,4
,,,1,Steel database with labelled clusters,,,AISI 5140 Steel,Ultimate tensile strength,570.0,MPa,Yield strength,290.0,MPa,Ductility,28.0,%,0.0,0.0,0.405,0.0,0.0,0.0,0.0,0.0,0.0,0.2249999999999999,0.035,0.04,0.0,0.0,0.0,0.0,0.8,0.8,97.695,0.0,0.0,0.0,0.0,0.0,0.0,0.0,0.0,0.0,0.0,0.0,0.0,0.0,0.0,0.0,0.0,0.0,,,"Annealed 830C (1525F), 25 mm (1 In.) Round","Annealed 830C (1525F), 25 mm (1 In.) Round",733,7,Annealed – easy-to-machine – round annealed stock,7
,,,1,Steel database with labelled clusters,,,AISI 1095 Steel,Ultimate tensile strength,965.0,MPa,Yield strength,545.0,MPa,Ductility,17.0,%,0.0,0.0,0.965,0.0,0.0,0.0,0.0,0.0,0.0,0.0,0.04,0.05,0.0,0.0,0.0,0.0,0.0,0.4,98.545,0.0,0.0,0.0,0.0,0.0,0.0,0.0,0.0,0.0,0.0,0.0,0.0,0.0,0.0,0.0,0.0,0.0,,,"Oil Quenched 800C (1470F), 595C (1100F) Temper, 25 mm (1 In.) Round","Oil Quenched 800C (1470F), 595C (1100F) Temper, 25 mm (1 In.) Round",2012,6,Quenched (oil) & tempered – high-strength structural steel,6
,,,1,Steel database with labelled clusters,,,AISI 1040 Steel,Ultimate tensile strength,664.0,MPa,Yield strength,469.0,MPa,Ductility,26.0,%,0.0,0.0,0.405,0.0,0.0,0.0,0.0,0.0,0.0,0.0,0.04,0.05,0.0,0.0,0.0,0.0,0.0,0.75,98.755,0.0,0.0,0.0,0.0,0.0,0.0,0.0,0.0,0.0,0.0,0.0,0.0,0.0,0.0,0.0,0.0,0.0,,,"Oil Quenched From 855C (1570F), 540C (1000F) Temper, 25 mm (1 In.) Round","Oil Quenched From 855C (1570F), 540C (1000F) Temper, 25 mm (1 In.) Round",1612,6,Quenched (oil) & tempered – high-strength structural steel,6
,,,1,Steel database with labelled clusters,,,ASTM A135 Steel,Ultimate tensile strength,330.0,MPa,Yield strength,205.0,MPa,Ductility,35.0,%,0.0,0.0,0.25,0.0,0.0,0.0,0.0,0.0,0.0,0.0,0.05,0.06,0.0,0.0,0.0,0.0,0.0,0.95,98.69,0.0,0.0,0.0,0.0,0.0,0.0,0.0,0.0,0.0,0.0,0.0,0.0,0.0,0.0,0.0,0.0,0.0,,,Grade A,Grade A,1166,1,Hot rolled – general construction steel,1
,,,1,Steel database with labelled clusters,,,AISI 1010 Steel,Ultimate tensile strength,310.0,MPa,Yield strength,180.0,MPa,Ductility,32.0,%,0.0,0.0,0.105,0.0,0.0,0.0,0.0,0.0,0.0,0.0,0.04,0.05,0.0,0.0,0.0,0.0,0.0,0.4499999999999999,99.355,0.0,0.0,0.0,0.0,0.0,0.0,0.0,0.0,0.0,0.0,0.0,0.0,0.0,0.0,0.0,0.0,0.0,,,"Cq Sheet,1.6-5.8 mm Round Or Thickness","Cq Sheet,1.6-5.8 mm Round Or Thickness",1451,2,Quenched (oil) – general-purpose steel (tested),2
,,,1,Steel database with labelled clusters,,,AISI 1095 Steel,Ultimate tensile strength,924.0,MPa,Yield strength,530.0,MPa,Ductility,18.0,%,0.0,0.0,0.965,0.0,0.0,0.0,0.0,0.0,0.0,0.0,0.04,0.05,0.0,0.0,0.0,0.0,0.0,0.4,98.545,0.0,0.0,0.0,0.0,0.0,0.0,0.0,0.0,0.0,0.0,0.0,0.0,0.0,0.0,0.0,0.0,0.0,,,"Oil Quenched 800C (1470F), 595C (1100F) Temper, 50 mm (2 In.) Round","Oil Quenched 800C (1470F), 595C (1100F) Temper, 50 mm (2 In.) Round",1740,6,Quenched (oil) & tempered – high-strength structural steel,6
,,,1,Steel database with labelled clusters,,,AISI 1022 Steel,Ultimate tensile strength,565.0,MPa,Yield strength,346.0,MPa,Ductility,30.0,%,0.0,0.0,0.2,0.0,0.0,0.0,0.0,0.0,0.0,0.0,0.04,0.05,0.0,0.0,0.0,0.0,0.0,0.85,98.86,0.0,0.0,0.0,0.0,0.0,0.0,0.0,0.0,0.0,0.0,0.0,0.0,0.0,0.0,0.0,0.0,0.0,,,"Mock Carburized At 910C (1670F) For 8 Hours, 775C (1430F) Reheat, Water Quenched, 175C (350F) Temper, 50 mm (2 In.) Round","Mock Carburized At 910C (1670F) For 8 Hours, 775C (1430F) Reheat, Water Quenched, 175C (350F) Temper, 50 mm (2 In.) Round",1608,8,Carburized – quenched (oil) – wear-resistant surface steel (variant),8
,,,1,Steel database with labelled clusters,,,AISI 8822 Steel,Ultimate tensile strength,1524.0,MPa,Yield strength,1149.0,MPa,Ductility,13.0,%,0.0,0.0,0.225,0.0,0.0,0.0,0.0,0.0,0.0,0.2249999999999999,0.035,0.04,0.0,0.0,0.0,0.0,0.5,0.875,97.2,0.0,0.55,0.0,0.0,0.0,0.0,0.0,0.0,0.35,0.0,0.0,0.0,0.0,0.0,0.0,0.0,0.0,,,"Normalized, Machined To 13.7 mm Rounds, Pseudocarburized, 150C (300F) Temper","Normalized, Machined To 13.7 mm Rounds, Pseudocarburized, 150C (300F) Temper",935,0,Carburized – quenched (oil) – wear-resistant surface steel,0
,,,1,Steel database with labelled clusters,,,ASTM A514 Steel,Ultimate tensile strength,760.0,MPa,Yield strength,690.0,MPa,Ductility,18.0,%,0.0,0.00275,0.1649999999999999,0.0,0.0,0.0,0.0,0.0,0.0,0.275,0.04,0.04,0.0,0.0,0.0,0.055,0.525,1.125,97.02225,0.0,0.5,0.0,0.0,0.0,0.0,0.0,0.0,0.25,0.0,0.0,0.0,0.0,0.0,0.0,0.0,0.0,,,"Grade H, Plate Thickness 19 - 64 mm","Grade H, Plate Thickness 19 - 64 mm",1222,11,plate – no special treatment – general-purpose steel,11
,,,1,Steel database with labelled clusters,,,AISI E9310H Steel,Ultimate tensile strength,1200.0,MPa,Yield strength,1034.0,MPa,Ductility,15.0,%,0.0,0.0,0.1,0.0,0.0,0.0,0.0,0.0,0.0,0.2249999999999999,0.0,0.05,0.0,0.0,0.0,0.0,1.225,0.55,94.485,0.0,3.25,0.0,0.0,0.0,0.0,0.0,0.0,0.1149999999999999,0.0,0.0,0.0,0.0,0.0,0.0,0.0,0.0,,,"Normalized, Machined To 25 mm (1 In.) Rounds, Pseudocarburized, 150C (300F) Temper","Normalized, Machined To 25 mm (1 In.) Rounds, Pseudocarburized, 150C (300F) Temper",1066,0,Carburized – quenched (oil) – wear-resistant surface steel,0
,,,1,Steel database with labelled clusters,,,AISI 4130 Steel,Ultimate tensile strength,1145.0,MPa,Yield strength,1110.0,MPa,Ductility,16.0,%,0.0,0.0,0.305,0.0,0.0,0.0,0.0,0.0,0.0,0.2249999999999999,0.035,0.04,0.0,0.0,0.0,0.0,0.95,0.5,97.745,0.0,0.0,0.0,0.0,0.0,0.0,0.0,0.0,0.2,0.0,0.0,0.0,0.0,0.0,0.0,0.0,0.0,,,"Water Quenched 855C (1570F), 480C (900F) Temper, 13 mm (0.5 In.) Round","Water Quenched 855C (1570F), 480C (900F) Temper, 13 mm (0.5 In.) Round",109,10,Quenched (water) & tempered – high-strength structural steel,10
,,,1,Steel database with labelled clusters,,,AISI 1030 Steel,Ultimate tensile strength,550.0,MPa,Yield strength,370.0,MPa,Ductility,32.0,%,0.0,0.0,0.305,0.0,0.0,0.0,0.0,0.0,0.0,0.0,0.04,0.05,0.0,0.0,0.0,0.0,0.0,0.75,98.855,0.0,0.0,0.0,0.0,0.0,0.0,0.0,0.0,0.0,0.0,0.0,0.0,0.0,0.0,0.0,0.0,0.0,,,"Water Quenched From 870C (1600F), 595C (1100F) Temper, 100 mm (4 In.) Round","Water Quenched From 870C (1600F), 595C (1100F) Temper, 100 mm (4 In.) Round",1522,10,Quenched (water) & tempered – high-strength structural steel,10
,,,1,Steel database with labelled clusters,,,AISI 5160H Steel,Ultimate tensile strength,924.0,MPa,Yield strength,485.0,MPa,Ductility,14.0,%,0.0,0.0,0.6000000000000001,0.0,0.0,0.0,0.0,0.0,0.0,0.2249999999999999,0.035,0.04,0.0,0.0,0.0,0.0,0.8,0.875,97.425,0.0,0.0,0.0,0.0,0.0,0.0,0.0,0.0,0.0,0.0,0.0,0.0,0.0,0.0,0.0,0.0,0.0,,,"Normalized, 100 mm (4 In.) Round","Normalized, 100 mm (4 In.) Round",569,9,Normalized – general-purpose steel (round normalized stock),9
,,,1,Steel database with labelled clusters,,,ASTM A446 Steel,Ultimate tensile strength,450.0,MPa,Yield strength,345.0,MPa,Ductility,12.0,%,0.0,0.0,0.4,0.0,0.0,0.0,0.0,0.0,0.0,0.0,0.2,0.04,0.0,0.0,0.0,0.0,0.0,0.0,99.16,0.0,0.0,0.2,0.0,0.0,0.0,0.0,0.0,0.0,0.0,0.0,0.0,0.0,0.0,0.0,0.0,0.0,,,Grade D,Grade D,1177,1,Hot rolled – general construction steel,1
,,,1,Steel database with labelled clusters,,,Cast Stainless Steel CK20,Ultimate tensile strength,450.0,MPa,Yield strength,195.0,MPa,Ductility,30.0,%,0.0,0.0,0.2,0.0,0.0,0.0,0.0,0.0,0.0,2.0,0.04,0.04,0.0,0.0,0.0,0.0,25.0,2.0,50.22,0.0,20.5,0.0,0.0,0.0,0.0,0.0,0.0,0.0,0.0,0.0,0.0,0.0,0.0,0.0,0.0,0.0,,,Astm A743,Astm A743,1186,2,Quenched (oil) – general-purpose steel (tested),2
,,,1,Steel database with labelled clusters,,,AISI 8822 Steel,Ultimate tensile strength,1451.0,MPa,Yield strength,1041.0,MPa,Ductility,13.0,%,0.0,0.0,0.225,0.0,0.0,0.0,0.0,0.0,0.0,0.2249999999999999,0.035,0.04,0.0,0.0,0.0,0.0,0.5,0.875,97.2,0.0,0.55,0.0,0.0,0.0,0.0,0.0,0.0,0.35,0.0,0.0,0.0,0.0,0.0,0.0,0.0,0.0,,,"Normalized, Machined To 13.7 mm Rounds, Pseudocarburized, 820C (1510F) Reheat, 150C (300F) Temper","Normalized, Machined To 13.7 mm Rounds, Pseudocarburized, 820C (1510F) Reheat, 150C (300F) Temper",891,0,Carburized – quenched (oil) – wear-resistant surface steel,0
,,,1,Steel database with labelled clusters,,,AISI 8822H Steel,Ultimate tensile strength,1314.0,MPa,Yield strength,928.0,MPa,Ductility,12.0,%,0.0,0.0,0.22,0.0,0.0,0.0,0.0,0.0,0.0,0.2249999999999999,0.035,0.04,0.0,0.0,0.0,0.0,0.5,0.875,97.205,0.0,0.55,0.0,0.0,0.0,0.0,0.0,0.0,0.35,0.0,0.0,0.0,0.0,0.0,0.0,0.0,0.0,,,"Normalized, Machined To 25 mm (1 In.) Rounds, Pseudocarburized, 150C (300F) Temper","Normalized, Machined To 25 mm (1 In.) Rounds, Pseudocarburized, 150C (300F) Temper",948,0,Carburized – quenched (oil) – wear-resistant surface steel,0
,,,1,Steel database with labelled clusters,,,AISI E9310H Steel,Ultimate tensile strength,820.0,MPa,Yield strength,440.0,MPa,Ductility,17.0,%,0.0,0.0,0.1,0.0,0.0,0.0,0.0,0.0,0.0,0.2249999999999999,0.0,0.05,0.0,0.0,0.0,0.0,1.225,0.55,94.485,0.0,3.25,0.0,0.0,0.0,0.0,0.0,0.0,0.1149999999999999,0.0,0.0,0.0,0.0,0.0,0.0,0.0,0.0,,,Annealed At 845C (1550F),Annealed At 845C (1550F),1049,7,Annealed – easy-to-machine – round annealed stock,7
,,,1,Steel database with labelled clusters,,,ASTM A516 Carbon Steel,Ultimate tensile strength,485.0,MPa,Yield strength,260.0,MPa,Ductility,17.0,%,0.0,0.0,0.31,0.0,0.0,0.0,0.0,0.0,0.0,0.275,0.04,0.04,0.0,0.0,0.0,0.0,0.0,1.025,98.31,0.0,0.0,0.0,0.0,0.0,0.0,0.0,0.0,0.0,0.0,0.0,0.0,0.0,0.0,0.0,0.0,0.0,,,Grade 70,Grade 70,1329,1,Hot rolled – general construction steel,1
,,,1,Steel database with labelled clusters,,,ASTM A203 Low Alloy Steel,Ultimate tensile strength,485.0,MPa,Yield strength,275.0,MPa,Ductility,17.0,%,0.0,0.0,0.25,0.0,0.0,0.0,0.0,0.0,0.0,0.275,0.04,0.04,0.0,0.0,0.0,0.0,0.0,0.8,96.295,0.0,2.3,0.0,0.0,0.0,0.0,0.0,0.0,0.0,0.0,0.0,0.0,0.0,0.0,0.0,0.0,0.0,,,Grade B,Grade B,1349,1,Hot rolled – general construction steel,1
,,,1,Steel database with labelled clusters,,,ASTM A441 Steel,Ultimate tensile strength,460.0,MPa,Yield strength,315.0,MPa,Ductility,18.0,%,0.0,0.0,0.22,0.0,0.0,0.0,0.0,0.0,0.0,0.3,0.04,0.05,0.0,0.0,0.0,0.02,0.0,1.05,98.12,0.0,0.0,0.2,0.0,0.0,0.0,0.0,0.0,0.0,0.0,0.0,0.0,0.0,0.0,0.0,0.0,0.0,,,19-38 mm Thick,19-38 mm Thick,1428,2,Quenched (oil) – general-purpose steel (tested),2
,,,1,Steel database with labelled clusters,,,AISI 8650 Steel,Ultimate tensile strength,869.0,MPa,Yield strength,675.0,MPa,Ductility,22.0,%,0.0,0.0,0.505,0.0,0.0,0.0,0.0,0.0,0.0,0.2249999999999999,0.035,0.045,0.0,0.0,0.0,0.0,0.5,0.875,97.065,0.0,0.55,0.0,0.0,0.0,0.0,0.0,0.0,0.2,0.0,0.0,0.0,0.0,0.0,0.0,0.0,0.0,,,"Oil Quenched 800C (1470F), 595C (1100F) Temper, 100 mm (4 In.) Round","Oil Quenched 800C (1470F), 595C (1100F) Temper, 100 mm (4 In.) Round",885,6,Quenched (oil) & tempered – high-strength structural steel,6
,,,1,Steel database with labelled clusters,,,AISI 1050 Steel,Ultimate tensile strength,732.0,MPa,Yield strength,402.0,MPa,Ductility,20.0,%,0.0,0.0,0.51,0.0,0.0,0.0,0.0,0.0,0.0,0.0,0.04,0.05,0.0,0.0,0.0,0.0,0.0,0.75,98.65,0.0,0.0,0.0,0.0,0.0,0.0,0.0,0.0,0.0,0.0,0.0,0.0,0.0,0.0,0.0,0.0,0.0,,,"Normalized At 900C (1650F), Air Cooled, 50 mm (2 In.) Round","Normalized At 900C (1650F), Air Cooled, 50 mm (2 In.) Round",1652,4,Normalized (air cooled) – general-purpose steel,4
,,,1,Steel database with labelled clusters,,,AISI 8630H Steel,Ultimate tensile strength,1015.0,MPa,Yield strength,910.0,MPa,Ductility,16.0,%,0.0,0.0,0.3,0.0,0.0,0.0,0.0,0.0,0.0,0.2249999999999999,0.035,0.04,0.0,0.0,0.0,0.0,0.5,0.8,97.35,0.0,0.55,0.0,0.0,0.0,0.0,0.0,0.0,0.2,0.0,0.0,0.0,0.0,0.0,0.0,0.0,0.0,,,"Water Quenched 845C (1550F), 480C (900F) Temper, 25 mm (1 In.) Round","Water Quenched 845C (1550F), 480C (900F) Temper, 25 mm (1 In.) Round",851,10,Quenched (water) & tempered – high-strength structural steel,10
,,,1,Steel database with labelled clusters,,,AISI 8622H Steel,Ultimate tensile strength,1451.0,MPa,Yield strength,1041.0,MPa,Ductility,13.0,%,0.0,0.0,0.22,0.0,0.0,0.0,0.0,0.0,0.0,0.2249999999999999,0.035,0.04,0.0,0.0,0.0,0.0,0.495,0.7749999999999999,97.46,0.0,0.55,0.0,0.0,0.0,0.0,0.0,0.0,0.2,0.0,0.0,0.0,0.0,0.0,0.0,0.0,0.0,,,"Heat Treated, Machined To 13.7 mm Rounds, Pseudocarburized, 820C (1510F) Reheat, 150C (300F) Temper","Heat Treated, Machined To 13.7 mm Rounds, Pseudocarburized, 820C (1510F) Reheat, 150C (300F) Temper",735,0,Carburized – quenched (oil) – wear-resistant surface steel,0
,,,1,Steel database with labelled clusters,,,AISI 8620 Steel,Ultimate tensile strength,675.0,MPa,Yield strength,400.0,MPa,Ductility,24.0,%,0.0,0.0,0.205,0.0,0.0,0.0,0.0,0.0,0.0,0.25,0.035,0.04,0.0,0.0,0.0,0.0,0.5,0.8,97.42,0.0,0.55,0.0,0.0,0.0,0.0,0.0,0.0,0.2,0.0,0.0,0.0,0.0,0.0,0.0,0.0,0.0,,,"Mock Carburized, Reheated And Oil Quenched, 150C (300F) Temper, 100 mm (4 In.) Round","Mock Carburized, Reheated And Oil Quenched, 150C (300F) Temper, 100 mm (4 In.) Round",718,8,Carburized – quenched (oil) – wear-resistant surface steel (variant),8
,,,1,Steel database with labelled clusters,,,AISI 4620H Steel,Ultimate tensile strength,530.0,MPa,Yield strength,360.0,MPa,Ductility,30.0,%,0.0,0.0,0.2,0.0,0.0,0.0,0.0,0.0,0.0,0.25,0.035,0.04,0.0,0.0,0.0,0.0,0.0,0.55,96.9,0.0,1.775,0.0,0.0,0.0,0.0,0.0,0.0,0.25,0.0,0.0,0.0,0.0,0.0,0.0,0.0,0.0,,,"Normalized, 100 mm (4 In.) Round","Normalized, 100 mm (4 In.) Round",455,9,Normalized – general-purpose steel (round normalized stock),9
,,,1,Steel database with labelled clusters,,,AISI 4340 Steel,Ultimate tensile strength,1110.0,MPa,Yield strength,710.0,MPa,Ductility,13.0,%,0.0,0.0,0.4,0.0,0.0,0.0,0.0,0.0,0.0,0.2249999999999999,0.035,0.04,0.0,0.0,0.0,0.0,0.8,0.7,95.725,0.0,1.825,0.0,0.0,0.0,0.0,0.0,0.0,0.25,0.0,0.0,0.0,0.0,0.0,0.0,0.0,0.0,,,"Normalized, 100 mm (4 In.) Round","Normalized, 100 mm (4 In.) Round",265,9,Normalized – general-purpose steel (round normalized stock),9
,,,1,Steel database with labelled clusters,,,AISI 4130H Steel,Ultimate tensile strength,917.0,MPa,Yield strength,758.0,MPa,Ductility,19.0,%,0.0,0.0,0.3,0.0,0.0,0.0,0.0,0.0,0.0,0.25,0.035,0.04,0.0,0.0,0.0,0.0,0.975,0.5,97.7,0.0,0.0,0.0,0.0,0.0,0.0,0.0,0.0,0.2,0.0,0.0,0.0,0.0,0.0,0.0,0.0,0.0,,,"Water Quenched 855C (1570F), 480C (900F) Temper, 50 mm (2 In.) Round","Water Quenched 855C (1570F), 480C (900F) Temper, 50 mm (2 In.) Round",76,10,Quenched (water) & tempered – high-strength structural steel,10
