Repository: Azhi-ss/SteelScientist

# Steel Labelled Clusters Dataset

This directory contains the cleaned steel labelled-clusters dataset used by
`regression/steel_labelled_clusters_regression.py`.

## Files

| File | Rows | Description |
|------|------|-------------|
| `raw/Steel database with labelled clusters.xlsx` | 3234 | Original spreadsheet. |
| `full_with_duplicates.csv` | 3234 | Raw spreadsheet mapped to the project regression schema. |
| `clean.csv` | 1943 | Strictly deduplicated regression mother table. |
| `train.csv` | 1554 | Fixed 8:2 training split generated from `clean.csv`. |
| `val.csv` | 389 | Fixed 8:2 validation split generated from `clean.csv`. |

File: datasets/steel_labelled_clusters/duplicate_rows.csv (part 17 of 33)
duplicate_group_id,source_entry,Material,Text,Tensile_value,Yield_value,Elongation_value,cluster_number,cluster_label,DOIs,Files,problem,status,Table_topic,title,abstract,Tensile_name,Tensile_unit,Yield_name,Yield_unit,Elongation_name,Elongation_unit,H,B,C,N,O,F,Na,Mg,Al,Si,P,S,Cl,Ca,Ti,V,Cr,Mn,Fe,Co,Ni,Cu,Zn,As,Y,Zr,Nb,Mo,Sn,Sb,La,Ce,Ta,W,Pb,Bi,Other_ele,Text_addition,actions,cluster_number_0_to_11
597,2036,AISI 51B60 Steel,"Oil Quenched From 830C (1525F), 595C (1100F) Temper, 100 mm (4 In.) Round",889.0,615.0,21.0,6,Quenched (oil) & tempered – high-strength structural steel,,,,1,Steel database with labelled clusters,,,Ultimate tensile strength,MPa,Yield strength,MPa,Ductility,%,0.0,0.00175,0.6000000000000001,0.0,0.0,0.0,0.0,0.0,0.0,0.2249999999999999,0.035,0.04,0.0,0.0,0.0,0.0,0.8,0.875,97.42325,0.0,0.0,0.0,0.0,0.0,0.0,0.0,0.0,0.0,0.0,0.0,0.0,0.0,0.0,0.0,0.0,0.0,,,"Oil Quenched From 830C (1525F), 595C (1100F) Temper, 100 mm (4 In.) Round",6
598,599,AISI 5160 Steel,"Oil Quenched From 830C (1525F), 540C (1000F) Temper, 13 mm (0.5 In.) Round",1170.0,1070.0,14.0,6,Quenched (oil) & tempered – high-strength structural steel,,,,1,Steel database with labelled clusters,,,Ultimate tensile strength,MPa,Yield strength,MPa,Ductility,%,0.0,0.0,0.6000000000000001,0.0,0.0,0.0,0.0,0.0,0.0,0.2249999999999999,0.035,0.04,0.0,0.0,0.0,0.0,0.8,0.875,97.425,0.0,0.0,0.0,0.0,0.0,0.0,0.0,0.0,0.0,0.0,0.0,0.0,0.0,0.0,0.0,0.0,0.0,,,"Oil Quenched From 830C (1525F), 540C (1000F) Temper, 13 mm (0.5 In.) Round",6
598,1979,AISI 5160 Steel,"Oil Quenched From 830C (1525F), 540C (1000F) Temper, 13 mm (0.5 In.) Round",1170.0,1070.0,14.0,6,Quenched (oil) & tempered – high-strength structural steel,,,,1,Steel database with labelled clusters,,,Ultimate tensile strength,MPa,Yield strength,MPa,Ductility,%,0.0,0.0,0.6000000000000001,0.0,0.0,0.0,0.0,0.0,0.0,0.2249999999999999,0.035,0.04,0.0,0.0,0.0,0.0,0.8,0.875,97.425,0.0,0.0,0.0,0.0,0.0,0.0,0.0,0.0,0.0,0.0,0.0,0.0,0.0,0.0,0.0,0.0,0.0,,,"Oil Quenched From 830C (1525F), 540C (1000F) Temper, 13 mm (0.5 In.) Round",6
599,600,AISI 51B60H Steel,"Oil Quenched From 830C (1525F), 595C (1100F) Temper, 25 mm (1 In.) Round",1000.0,869.0,18.0,6,Quenched (oil) & tempered – high-strength structural steel,,,,1,Steel database with labelled clusters,,,Ultimate tensile strength,MPa,Yield strength,MPa,Ductility,%,0.0,0.00175,0.6000000000000001,0.0,0.0,0.0,0.0,0.0,0.0,0.2249999999999999,0.035,0.04,0.0,0.0,0.0,0.0,0.8,0.875,97.42325,0.0,0.0,0.0,0.0,0.0,0.0,0.0,0.0,0.0,0.0,0.0,0.0,0.0,0.0,0.0,0.0,0.0,,,"Oil Quenched From 830C (1525F), 595C (1100F) Temper, 25 mm (1 In.) Round",6
599,2034,AISI 51B60H Steel,"Oil Quenched From 830C (1525F), 595C (1100F) Temper, 25 mm (1 In.) Round",1000.0,869.0,18.0,6,Quenched (oil) & tempered – high-strength structural steel,,,,1,Steel database with labelled clusters,,,Ultimate tensile strength,MPa,Yield strength,MPa,Ductility,%,0.0,0.00175,0.6000000000000001,0.0,0.0,0.0,0.0,0.0,0.0,0.2249999999999999,0.035,0.04,0.0,0.0,0.0,0.0,0.8,0.875,97.42325,0.0,0.0,0.0,0.0,0.0,0.0,0.0,0.0,0.0,0.0,0.0,0.0,0.0,0.0,0.0,0.0,0.0,,,"Oil Quenched From 830C (1525F), 595C (1100F) Temper, 25 mm (1 In.) Round",6
600,601,AISI 51B60H Steel,"Oil Quenched From 830C (1525F), 595C (1100F) Temper, 100 mm (4 In.) Round",889.0,615.0,21.0,6,Quenched (oil) & tempered – high-strength structural steel,,,,1,Steel database with labelled clusters,,,Ultimate tensile strength,MPa,Yield strength,MPa,Ductility,%,0.0,0.00175,0.6000000000000001,0.0,0.0,0.0,0.0,0.0,0.0,0.2249999999999999,0.035,0.04,0.0,0.0,0.0,0.0,0.8,0.875,97.42325,0.0,0.0,0.0,0.0,0.0,0.0,0.0,0.0,0.0,0.0,0.0,0.0,0.0,0.0,0.0,0.0,0.0,,,"Oil Quenched From 830C (1525F), 595C (1100F) Temper, 100 mm (4 In.) Round",6
600,2066,AISI 51B60H Steel,"Oil Quenched From 830C (1525F), 595C (1100F) Temper, 100 mm (4 In.) Round",889.0,615.0,21.0,6,Quenched (oil) & tempered – high-strength structural steel,,,,1,Steel database with labelled clusters,,,Ultimate tensile strength,MPa,Yield strength,MPa,Ductility,%,0.0,0.00175,0.6000000000000001,0.0,0.0,0.0,0.0,0.0,0.0,0.2249999999999999,0.035,0.04,0.0,0.0,0.0,0.0,0.8,0.875,97.42325,0.0,0.0,0.0,0.0,0.0,0.0,0.0,0.0,0.0,0.0,0.0,0.0,0.0,0.0,0.0,0.0,0.0,,,"Oil Quenched From 830C (1525F), 595C (1100F) Temper, 100 mm (4 In.) Round",6
601,602,AISI 5150 Steel,"Oil Quenched From 830C (1525F), 650C (1200F) Temper, 50 mm (2 In.) Round",821.0,605.0,22.0,6,Quenched (oil) & tempered – high-strength structural steel,,,,1,Steel database with labelled clusters,,,Ultimate tensile strength,MPa,Yield strength,MPa,Ductility,%,0.0,0.0,0.505,0.0,0.0,0.0,0.0,0.0,0.0,0.2249999999999999,0.035,0.04,0.0,0.0,0.0,0.0,0.8,0.8,97.595,0.0,0.0,0.0,0.0,0.0,0.0,0.0,0.0,0.0,0.0,0.0,0.0,0.0,0.0,0.0,0.0,0.0,,,"Oil Quenched From 830C (1525F), 650C (1200F) Temper, 50 mm (2 In.) Round",6
601,3133,AISI 5150 Steel,"Oil Quenched From 830C (1525F), 650C (1200F) Temper, 50 mm (2 In.) Round",821.0,605.0,22.0,6,Quenched (oil) & tempered – high-strength structural steel,,,,1,Steel database with labelled clusters,,,Ultimate tensile strength,MPa,Yield strength,MPa,Ductility,%,0.0,0.0,0.505,0.0,0.0,0.0,0.0,0.0,0.0,0.2249999999999999,0.035,0.04,0.0,0.0,0.0,0.0,0.8,0.8,97.595,0.0,0.0,0.0,0.0,0.0,0.0,0.0,0.0,0.0,0.0,0.0,0.0,0.0,0.0,0.0,0.0,0.0,,,"Oil Quenched From 830C (1525F), 650C (1200F) Temper, 50 mm (2 In.) Round",6
602,603,AISI 5120H Steel,"Heat Treated, Machined To 13.7 mm, Pseudocarburized, Reheated To 775C (1430F), 150C (300F) Temper",848.0,650.0,14.0,0,Carburized – quenched (oil) – wear-resistant surface steel,,,,1,Steel database with labelled clusters,,,Ultimate tensile strength,MPa,Yield strength,MPa,Ductility,%,0.0,0.0,0.2,0.0,0.0,0.0,0.0,0.0,0.0,0.2249999999999999,0.035,0.04,0.0,0.0,0.0,0.0,0.8,0.8,97.9,0.0,0.0,0.0,0.0,0.0,0.0,0.0,0.0,0.0,0.0,0.0,0.0,0.0,0.0,0.0,0.0,0.0,,,"Heat Treated, Machined To 13.7 mm, Pseudocarburized, Reheated To 775C (1430F), 150C (300F) Temper",0
602,2462,AISI 5120H Steel,"Heat Treated, Machined To 13.7 mm, Pseudocarburized, Reheated To 775C (1430F), 150C (300F) Temper",848.0,650.0,14.0,0,Carburized – quenched (oil) – wear-resistant surface steel,,,,1,Steel database with labelled clusters,,,Ultimate tensile strength,MPa,Yield strength,MPa,Ductility,%,0.0,0.0,0.2,0.0,0.0,0.0,0.0,0.0,0.0,0.2249999999999999,0.035,0.04,0.0,0.0,0.0,0.0,0.8,0.8,97.9,0.0,0.0,0.0,0.0,0.0,0.0,0.0,0.0,0.0,0.0,0.0,0.0,0.0,0.0,0.0,0.0,0.0,,,"Heat Treated, Machined To 13.7 mm, Pseudocarburized, Reheated To 775C (1430F), 150C (300F) Temper",0
603,604,AISI 51B60 Steel,"Oil Quenched From 830C (1525F), 650C (1200F) Temper, 50 mm (2 In.) Round",779.0,580.0,21.0,6,Quenched (oil) & tempered – high-strength structural steel,,,,1,Steel database with labelled clusters,,,Ultimate tensile strength,MPa,Yield strength,MPa,Ductility,%,0.0,0.00175,0.6000000000000001,0.0,0.0,0.0,0.0,0.0,0.0,0.2249999999999999,0.035,0.04,0.0,0.0,0.0,0.0,0.8,0.875,97.42325,0.0,0.0,0.0,0.0,0.0,0.0,0.0,0.0,0.0,0.0,0.0,0.0,0.0,0.0,0.0,0.0,0.0,,,"Oil Quenched From 830C (1525F), 650C (1200F) Temper, 50 mm (2 In.) Round",6
603,2024,AISI 51B60 Steel,"Oil Quenched From 830C (1525F), 650C (1200F) Temper, 50 mm (2 In.) Round",779.0,580.0,21.0,6,Quenched (oil) & tempered – high-strength structural steel,,,,1,Steel database with labelled clusters,,,Ultimate tensile strength,MPa,Yield strength,MPa,Ductility,%,0.0,0.00175,0.6000000000000001,0.0,0.0,0.0,0.0,0.0,0.0,0.2249999999999999,0.035,0.04,0.0,0.0,0.0,0.0,0.8,0.875,97.42325,0.0,0.0,0.0,0.0,0.0,0.0,0.0,0.0,0.0,0.0,0.0,0.0,0.0,0.0,0.0,0.0,0.0,,,"Oil Quenched From 830C (1525F), 650C (1200F) Temper, 50 mm (2 In.) Round",6
604,605,AISI 5150 Steel,"Oil Quenched From 830C (1525F), 540C (1000F) Temper, 25 mm (1 In.) Round",1055.0,910.0,17.0,6,Quenched (oil) & tempered – high-strength structural steel,,,,1,Steel database with labelled clusters,,,Ultimate tensile strength,MPa,Yield strength,MPa,Ductility,%,0.0,0.0,0.505,0.0,0.0,0.0,0.0,0.0,0.0,0.2249999999999999,0.035,0.04,0.0,0.0,0.0,0.0,0.8,0.8,97.595,0.0,0.0,0.0,0.0,0.0,0.0,0.0,0.0,0.0,0.0,0.0,0.0,0.0,0.0,0.0,0.0,0.0,,,"Oil Quenched From 830C (1525F), 540C (1000F) Temper, 25 mm (1 In.) Round",6
604,3019,AISI 5150 Steel,"Oil Quenched From 830C (1525F), 540C (1000F) Temper, 25 mm (1 In.) Round",1055.0,910.0,17.0,6,Quenched (oil) & tempered – high-strength structural steel,,,,1,Steel database with labelled clusters,,,Ultimate tensile strength,MPa,Yield strength,MPa,Ductility,%,0.0,0.0,0.505,0.0,0.0,0.0,0.0,0.0,0.0,0.2249999999999999,0.035,0.04,0.0,0.0,0.0,0.0,0.8,0.8,97.595,0.0,0.0,0.0,0.0,0.0,0.0,0.0,0.0,0.0,0.0,0.0,0.0,0.0,0.0,0.0,0.0,0.0,,,"Oil Quenched From 830C (1525F), 540C (1000F) Temper, 25 mm (1 In.) Round",6
605,606,AISI 4820 Steel,"Mock Carburized, Reheated To 800C (1470F), 150C (300F) Temper, 50 mm (2 In.) Round",938.0,640.0,19.0,8,Carburized – quenched (oil) – wear-resistant surface steel (variant),,,,1,Steel database with labelled clusters,,,Ultimate tensile strength,MPa,Yield strength,MPa,Ductility,%,0.0,0.0,0.205,0.0,0.0,0.0,0.0,0.0,0.0,0.2249999999999999,0.035,0.04,0.0,0.0,0.0,0.0,0.0,0.6,95.145,0.0,3.5,0.0,0.0,0.0,0.0,0.0,0.0,0.25,0.0,0.0,0.0,0.0,0.0,0.0,0.0,0.0,,,"Mock Carburized, Reheated To 800C (1470F), 150C (300F) Temper, 50 mm (2 In.) Round",8
605,2361,AISI 4820 Steel,"Mock Carburized, Reheated To 800C (1470F), 150C (300F) Temper, 50 mm (2 In.) Round",938.0,640.0,19.0,8,Carburized – quenched (oil) – wear-resistant surface steel (variant),,,,1,Steel database with labelled clusters,,,Ultimate tensile strength,MPa,Yield strength,MPa,Ductility,%,0.0,0.0,0.205,0.0,0.0,0.0,0.0,0.0,0.0,0.2249999999999999,0.035,0.04,0.0,0.0,0.0,0.0,0.0,0.6,95.145,0.0,3.5,0.0,0.0,0.0,0.0,0.0,0.0,0.25,0.0,0.0,0.0,0.0,0.0,0.0,0.0,0.0,,,"Mock Carburized, Reheated To 800C (1470F), 150C (300F) Temper, 50 mm (2 In.) Round",8
606,607,AISI 51B60H Steel,"Oil Quenched From 830C (1525F), 650C (1200F) Temper, 100 mm (4 In.) Round",827.0,540.0,22.0,6,Quenched (oil) & tempered – high-strength structural steel,,,,1,Steel database with labelled clusters,,,Ultimate tensile strength,MPa,Yield strength,MPa,Ductility,%,0.0,0.00175,0.6000000000000001,0.0,0.0,0.0,0.0,0.0,0.0,0.2249999999999999,0.035,0.04,0.0,0.0,0.0,0.0,0.8,0.875,97.42325,0.0,0.0,0.0,0.0,0.0,0.0,0.0,0.0,0.0,0.0,0.0,0.0,0.0,0.0,0.0,0.0,0.0,,,"Oil Quenched From 830C (1525F), 650C (1200F) Temper, 100 mm (4 In.) Round",6
606,2004,AISI 51B60H Steel,"Oil Quenched From 830C (1525F), 650C (1200F) Temper, 100 mm (4 In.) Round",827.0,540.0,22.0,6,Quenched (oil) & tempered – high-strength structural steel,,,,1,Steel database with labelled clusters,,,Ultimate tensile strength,MPa,Yield strength,MPa,Ductility,%,0.0,0.00175,0.6000000000000001,0.0,0.0,0.0,0.0,0.0,0.0,0.2249999999999999,0.035,0.04,0.0,0.0,0.0,0.0,0.8,0.875,97.42325,0.0,0.0,0.0,0.0,0.0,0.0,0.0,0.0,0.0,0.0,0.0,0.0,0.0,0.0,0.0,0.0,0.0,,,"Oil Quenched From 830C (1525F), 650C (1200F) Temper, 100 mm (4 In.) Round",6
607,608,AISI 51B60 Steel,"Oil Quenched From 830C (1525F), 650C (1200F) Temper, 100 mm (4 In.) Round",827.0,540.0,22.0,6,Quenched (oil) & tempered – high-strength structural steel,,,,1,Steel database with labelled clusters,,,Ultimate tensile strength,MPa,Yield strength,MPa,Ductility,%,0.0,0.00175,0.6000000000000001,0.0,0.0,0.0,0.0,0.0,0.0,0.2249999999999999,0.035,0.04,0.0,0.0,0.0,0.0,0.8,0.875,97.42325,0.0,0.0,0.0,0.0,0.0,0.0,0.0,0.0,0.0,0.0,0.0,0.0,0.0,0.0,0.0,0.0,0.0,,,"Oil Quenched From 830C (1525F), 650C (1200F) Temper, 100 mm (4 In.) Round",6
607,2067,AISI 51B60 Steel,"Oil Quenched From 830C (1525F), 650C (1200F) Temper, 100 mm (4 In.) Round",827.0,540.0,22.0,6,Quenched (oil) & tempered – high-strength structural steel,,,,1,Steel database with labelled clusters,,,Ultimate tensile strength,MPa,Yield strength,MPa,Ductility,%,0.0,0.00175,0.6000000000000001,0.0,0.0,0.0,0.0,0.0,0.0,0.2249999999999999,0.035,0.04,0.0,0.0,0.0,0.0,0.8,0.875,97.42325,0.0,0.0,0.0,0.0,0.0,0.0,0.0,0.0,0.0,0.0,0.0,0.0,0.0,0.0,0.0,0.0,0.0,,,"Oil Quenched From 830C (1525F), 650C (1200F) Temper, 100 mm (4 In.) Round",6
608,609,AISI 4620 Steel,"Mock Carburized, 150C (300F) Temper, 50 mm (2 In.) Round",660.0,450.0,27.0,8,Carburized – quenched (oil) – wear-resistant surface steel (variant),,,,1,Steel database with labelled clusters,,,Ultimate tensile strength,MPa,Yield strength,MPa,Ductility,%,0.0,0.0,0.195,0.0,0.0,0.0,0.0,0.0,0.0,0.25,0.035,0.04,0.0,0.0,0.0,0.0,0.0,0.55,96.855,0.0,1.825,0.0,0.0,0.0,0.0,0.0,0.0,0.25,0.0,0.0,0.0,0.0,0.0,0.0,0.0,0.0,,,"Mock Carburized, 150C (300F) Temper, 50 mm (2 In.) Round",8
608,2219,AISI 4620 Steel,"Mock Carburized, 150C (300F) Temper, 50 mm (2 In.) Round",660.0,450.0,27.0,8,Carburized – quenched (oil) – wear-resistant surface steel (variant),,,,1,Steel database with labelled clusters,,,Ultimate tensile strength,MPa,Yield strength,MPa,Ductility,%,0.0,0.0,0.195,0.0,0.0,0.0,0.0,0.0,0.0,0.25,0.035,0.04,0.0,0.0,0.0,0.0,0.0,0.55,96.855,0.0,1.825,0.0,0.0,0.0,0.0,0.0,0.0,0.25,0.0,0.0,0.0,0.0,0.0,0.0,0.0,0.0,,,"Mock Carburized, 150C (300F) Temper, 50 mm (2 In.) Round",8
609,610,AISI 5120H Steel,"Heat Treated, Machined To 13.7 mm, Pseudocarburized, Reheated To 800C (1470F), 150C (300F) Temper",910.0,717.0,15.0,0,Carburized – quenched (oil) – wear-resistant surface steel,,,,1,Steel database with labelled clusters,,,Ultimate tensile strength,MPa,Yield strength,MPa,Ductility,%,0.0,0.0,0.2,0.0,0.0,0.0,0.0,0.0,0.0,0.2249999999999999,0.035,0.04,0.0,0.0,0.0,0.0,0.8,0.8,97.9,0.0,0.0,0.0,0.0,0.0,0.0,0.0,0.0,0.0,0.0,0.0,0.0,0.0,0.0,0.0,0.0,0.0,,,"Heat Treated, Machined To 13.7 mm, Pseudocarburized, Reheated To 800C (1470F), 150C (300F) Temper",0
609,2420,AISI 5120H Steel,"Heat Treated, Machined To 13.7 mm, Pseudocarburized, Reheated To 800C (1470F), 150C (300F) Temper",910.0,717.0,15.0,0,Carburized – quenched (oil) – wear-resistant surface steel,,,,1,Steel database with labelled clusters,,,Ultimate tensile strength,MPa,Yield strength,MPa,Ductility,%,0.0,0.0,0.2,0.0,0.0,0.0,0.0,0.0,0.0,0.2249999999999999,0.035,0.04,0.0,0.0,0.0,0.0,0.8,0.8,97.9,0.0,0.0,0.0,0.0,0.0,0.0,0.0,0.0,0.0,0.0,0.0,0.0,0.0,0.0,0.0,0.0,0.0,,,"Heat Treated, Machined To 13.7 mm, Pseudocarburized, Reheated To 800C (1470F), 150C (300F) Temper",0
610,611,AISI 51B60 Steel,Normalized 855C (1570F),958.0,530.0,17.0,4,Normalized (air cooled) – general-purpose steel,,,,1,Steel database with labelled clusters,,,Ultimate tensile strength,MPa,Yield strength,MPa,Ductility,%,0.0,0.00175,0.6000000000000001,0.0,0.0,0.0,0.0,0.0,0.0,0.2249999999999999,0.035,0.04,0.0,0.0,0.0,0.0,0.8,0.875,97.42325,0.0,0.0,0.0,0.0,0.0,0.0,0.0,0.0,0.0,0.0,0.0,0.0,0.0,0.0,0.0,0.0,0.0,,,Normalized 855C (1570F),4
610,1999,AISI 51B60 Steel,Normalized 855C (1570F),958.0,530.0,17.0,4,Normalized (air cooled) – general-purpose steel,,,,1,Steel database with labelled clusters,,,Ultimate tensile strength,MPa,Yield strength,MPa,Ductility,%,0.0,0.00175,0.6000000000000001,0.0,0.0,0.0,0.0,0.0,0.0,0.2249999999999999,0.035,0.04,0.0,0.0,0.0,0.0,0.8,0.875,97.42325,0.0,0.0,0.0,0.0,0.0,0.0,0.0,0.0,0.0,0.0,0.0,0.0,0.0,0.0,0.0,0.0,0.0,,,Normalized 855C (1570F),4
611,612,AISI 5140H Steel,Normalized 870C (1600F),793.0,475.0,22.0,4,Normalized (air cooled) – general-purpose steel,,,,1,Steel database with labelled clusters,,,Ultimate tensile strength,MPa,Yield strength,MPa,Ductility,%,0.0,0.0,0.405,0.0,0.0,0.0,0.0,0.0,0.0,0.2249999999999999,0.035,0.04,0.0,0.0,0.0,0.0,0.8,0.8,97.695,0.0,0.0,0.0,0.0,0.0,0.0,0.0,0.0,0.0,0.0,0.0,0.0,0.0,0.0,0.0,0.0,0.0,,,Normalized 870C (1600F),4
611,3002,AISI 5140H Steel,Normalized 870C (1600F),793.0,475.0,22.0,4,Normalized (air cooled) – general-purpose steel,,,,1,Steel database with labelled clusters,,,Ultimate tensile strength,MPa,Yield strength,MPa,Ductility,%,0.0,0.0,0.405,0.0,0.0,0.0,0.0,0.0,0.0,0.2249999999999999,0.035,0.04,0.0,0.0,0.0,0.0,0.8,0.8,97.695,0.0,0.0,0.0,0.0,0.0,0.0,0.0,0.0,0.0,0.0,0.0,0.0,0.0,0.0,0.0,0.0,0.0,,,Normalized 870C (1600F),4
612,613,AISI 51B60 Steel,"Oil Quenched From 830C (1525F), 650C (1200F) Temper, 13 mm (0.5 In.) Round",917.0,793.0,19.0,6,Quenched (oil) & tempered – high-strength structural steel,,,,1,Steel database with labelled clusters,,,Ultimate tensile strength,MPa,Yield strength,MPa,Ductility,%,0.0,0.00175,0.6000000000000001,0.0,0.0,0.0,0.0,0.0,0.0,0.2249999999999999,0.035,0.04,0.0,0.0,0.0,0.0,0.8,0.875,97.42325,0.0,0.0,0.0,0.0,0.0,0.0,0.0,0.0,0.0,0.0,0.0,0.0,0.0,0.0,0.0,0.0,0.0,,,"Oil Quenched From 830C (1525F), 650C (1200F) Temper, 13 mm (0.5 In.) Round",6
612,2010,AISI 51B60 Steel,"Oil Quenched From 830C (1525F), 650C (1200F) Temper, 13 mm (0.5 In.) Round",917.0,793.0,19.0,6,Quenched (oil) & tempered – high-strength structural steel,,,,1,Steel database with labelled clusters,,,Ultimate tensile strength,MPa,Yield strength,MPa,Ductility,%,0.0,0.00175,0.6000000000000001,0.0,0.0,0.0,0.0,0.0,0.0,0.2249999999999999,0.035,0.04,0.0,0.0,0.0,0.0,0.8,0.875,97.42325,0.0,0.0,0.0,0.0,0.0,0.0,0.0,0.0,0.0,0.0,0.0,0.0,0.0,0.0,0.0,0.0,0.0,,,"Oil Quenched From 830C (1525F), 650C (1200F) Temper, 13 mm (0.5 In.) Round",6
613,614,AISI 5150 Steel,"Oil Quenched From 830C (1525F), 540C (1000F) Temper, 13 mm (0.5 In.) Round",1095.0,1000.0,16.0,6,Quenched (oil) & tempered – high-strength structural steel,,,,1,Steel database with labelled clusters,,,Ultimate tensile strength,MPa,Yield strength,MPa,Ductility,%,0.0,0.0,0.505,0.0,0.0,0.0,0.0,0.0,0.0,0.2249999999999999,0.035,0.04,0.0,0.0,0.0,0.0,0.8,0.8,97.595,0.0,0.0,0.0,0.0,0.0,0.0,0.0,0.0,0.0,0.0,0.0,0.0,0.0,0.0,0.0,0.0,0.0,,,"Oil Quenched From 830C (1525F), 540C (1000F) Temper, 13 mm (0.5 In.) Round",6
613,3007,AISI 5150 Steel,"Oil Quenched From 830C (1525F), 540C (1000F) Temper, 13 mm (0.5 In.) Round",1095.0,1000.0,16.0,6,Quenched (oil) & tempered – high-strength structural steel,,,,1,Steel database with labelled clusters,,,Ultimate tensile strength,MPa,Yield strength,MPa,Ductility,%,0.0,0.0,0.505,0.0,0.0,0.0,0.0,0.0,0.0,0.2249999999999999,0.035,0.04,0.0,0.0,0.0,0.0,0.8,0.8,97.595,0.0,0.0,0.0,0.0,0.0,0.0,0.0,0.0,0.0,0.0,0.0,0.0,0.0,0.0,0.0,0.0,0.0,,,"Oil Quenched From 830C (1525F), 540C (1000F) Temper, 13 mm (0.5 In.) Round",6
614,615,AISI 51B60H Steel,"Oil Quenched From 830C (1525F), 540C (1000F) Temper, 50 mm (2 In.) Round",1060.0,703.0,17.0,6,Quenched (oil) & tempered – high-strength structural steel,,,,1,Steel database with labelled clusters,,,Ultimate tensile strength,MPa,Yield strength,MPa,Ductility,%,0.0,0.00175,0.6000000000000001,0.0,0.0,0.0,0.0,0.0,0.0,0.2249999999999999,0.035,0.04,0.0,0.0,0.0,0.0,0.8,0.875,97.42325,0.0,0.0,0.0,0.0,0.0,0.0,0.0,0.0,0.0,0.0,0.0,0.0,0.0,0.0,0.0,0.0,0.0,,,"Oil Quenched From 830C (1525F), 540C (1000F) Temper, 50 mm (2 In.) Round",6
614,2005,AISI 51B60H Steel,"Oil Quenched From 830C (1525F), 540C (1000F) Temper, 50 mm (2 In.) Round",1060.0,703.0,17.0,6,Quenched (oil) & tempered – high-strength structural steel,,,,1,Steel database with labelled clusters,,,Ultimate tensile strength,MPa,Yield strength,MPa,Ductility,%,0.0,0.00175,0.6000000000000001,0.0,0.0,0.0,0.0,0.0,0.0,0.2249999999999999,0.035,0.04,0.0,0.0,0.0,0.0,0.8,0.875,97.42325,0.0,0.0,0.0,0.0,0.0,0.0,0.0,0.0,0.0,0.0,0.0,0.0,0.0,0.0,0.0,0.0,0.0,,,"Oil Quenched From 830C (1525F), 540C (1000F) Temper, 50 mm (2 In.) Round",6
615,616,AISI 5160 Steel,Normalized 855C (1570F),958.0,530.0,17.0,4,Normalized (air cooled) – general-purpose steel,,,,1,Steel database with labelled clusters,,,Ultimate tensile strength,MPa,Yield strength,MPa,Ductility,%,0.0,0.0,0.6000000000000001,0.0,0.0,0.0,0.0,0.0,0.0,0.2249999999999999,0.035,0.04,0.0,0.0,0.0,0.0,0.8,0.875,97.425,0.0,0.0,0.0,0.0,0.0,0.0,0.0,0.0,0.0,0.0,0.0,0.0,0.0,0.0,0.0,0.0,0.0,,,Normalized 855C (1570F),4
615,2007,AISI 5160 Steel,Normalized 855C (1570F),958.0,530.0,17.0,4,Normalized (air cooled) – general-purpose steel,,,,1,Steel database with labelled clusters,,,Ultimate tensile strength,MPa,Yield strength,MPa,Ductility,%,0.0,0.0,0.6000000000000001,0.0,0.0,0.0,0.0,0.0,0.0,0.2249999999999999,0.035,0.04,0.0,0.0,0.0,0.0,0.8,0.875,97.425,0.0,0.0,0.0,0.0,0.0,0.0,0.0,0.0,0.0,0.0,0.0,0.0,0.0,0.0,0.0,0.0,0.0,,,Normalized 855C (1570F),4
616,617,AISI 5150H Steel,"Oil Quenched From 830C (1525F), 650C (1200F) Temper, 50 mm (2 In.) Round",821.0,605.0,22.0,6,Quenched (oil) & tempered – high-strength structural steel,,,,1,Steel database with labelled clusters,,,Ultimate tensile strength,MPa,Yield strength,MPa,Ductility,%,0.0,0.0,0.505,0.0,0.0,0.0,0.0,0.0,0.0,0.2249999999999999,0.035,0.04,0.0,0.0,0.0,0.0,0.8,0.8,97.595,0.0,0.0,0.0,0.0,0.0,0.0,0.0,0.0,0.0,0.0,0.0,0.0,0.0,0.0,0.0,0.0,0.0,,,"Oil Quenched From 830C (1525F), 650C (1200F) Temper, 50 mm (2 In.) Round",6
616,3092,AISI 5150H Steel,"Oil Quenched From 830C (1525F), 650C (1200F) Temper, 50 mm (2 In.) Round",821.0,605.0,22.0,6,Quenched (oil) & tempered – high-strength structural steel,,,,1,Steel database with labelled clusters,,,Ultimate tensile strength,MPa,Yield strength,MPa,Ductility,%,0.0,0.0,0.505,0.0,0.0,0.0,0.0,0.0,0.0,0.2249999999999999,0.035,0.04,0.0,0.0,0.0,0.0,0.8,0.8,97.595,0.0,0.0,0.0,0.0,0.0,0.0,0.0,0.0,0.0,0.0,0.0,0.0,0.0,0.0,0.0,0.0,0.0,,,"Oil Quenched From 830C (1525F), 650C (1200F) Temper, 50 mm (2 In.) Round",6
617,618,AISI 51B60H Steel,Normalized 855C (1570F),958.0,530.0,17.0,4,Normalized (air cooled) – general-purpose steel,,,,1,Steel database with labelled clusters,,,Ultimate tensile strength,MPa,Yield strength,MPa,Ductility,%,0.0,0.00175,0.6000000000000001,0.0,0.0,0.0,0.0,0.0,0.0,0.2249999999999999,0.035,0.04,0.0,0.0,0.0,0.0,0.8,0.875,97.42325,0.0,0.0,0.0,0.0,0.0,0.0,0.0,0.0,0.0,0.0,0.0,0.0,0.0,0.0,0.0,0.0,0.0,,,Normalized 855C (1570F),4
617,2056,AISI 51B60H Steel,Normalized 855C (1570F),958.0,530.0,17.0,4,Normalized (air cooled) – general-purpose steel,,,,1,Steel database with labelled clusters,,,Ultimate tensile strength,MPa,Yield strength,MPa,Ductility,%,0.0,0.00175,0.6000000000000001,0.0,0.0,0.0,0.0,0.0,0.0,0.2249999999999999,0.035,0.04,0.0,0.0,0.0,0.0,0.8,0.875,97.42325,0.0,0.0,0.0,0.0,0.0,0.0,0.0,0.0,0.0,0.0,0.0,0.0,0.0,0.0,0.0,0.0,0.0,,,Normalized 855C (1570F),4
618,619,AISI 51B60 Steel,"Oil Quenched From 830C (1525F), 540C (1000F) Temper, 25 mm (1 In.) Round",1145.0,1005.0,14.0,6,Quenched (oil) & tempered – high-strength structural steel,,,,1,Steel database with labelled clusters,,,Ultimate tensile strength,MPa,Yield strength,MPa,Ductility,%,0.0,0.00175,0.6000000000000001,0.0,0.0,0.0,0.0,0.0,0.0,0.2249999999999999,0.035,0.04,0.0,0.0,0.0,0.0,0.8,0.875,97.42325,0.0,0.0,0.0,0.0,0.0,0.0,0.0,0.0,0.0,0.0,0.0,0.0,0.0,0.0,0.0,0.0,0.0,,,"Oil Quenched From 830C (1525F), 540C (1000F) Temper, 25 mm (1 In.) Round",6
618,2043,AISI 51B60 Steel,"Oil Quenched From 830C (1525F), 540C (1000F) Temper, 25 mm (1 In.) Round",1145.0,1005.0,14.0,6,Quenched (oil) & tempered – high-strength structural steel,,,,1,Steel database with labelled clusters,,,Ultimate tensile strength,MPa,Yield strength,MPa,Ductility,%,0.0,0.00175,0.6000000000000001,0.0,0.0,0.0,0.0,0.0,0.0,0.2249999999999999,0.035,0.04,0.0,0.0,0.0,0.0,0.8,0.875,97.42325,0.0,0.0,0.0,0.0,0.0,0.0,0.0,0.0,0.0,0.0,0.0,0.0,0.0,0.0,0.0,0.0,0.0,,,"Oil Quenched From 830C (1525F), 540C (1000F) Temper, 25 mm (1 In.) Round",6
619,620,AISI 5140H Steel,Annealed 830C,570.0,295.0,28.0,7,Annealed – easy-to-machine – round annealed stock,,,,1,Steel database with labelled clusters,,,Ultimate tensile strength,MPa,Yield strength,MPa,Ductility,%,0.0,0.0,0.405,0.0,0.0,0.0,0.0,0.0,0.0,0.2249999999999999,0.035,0.04,0.0,0.0,0.0,0.0,0.8,0.8,97.695,0.0,0.0,0.0,0.0,0.0,0.0,0.0,0.0,0.0,0.0,0.0,0.0,0.0,0.0,0.0,0.0,0.0,,,Annealed 830C,7
619,2943,AISI 5140H Steel,Annealed 830C,570.0,295.0,28.0,7,Annealed – easy-to-machine – round annealed stock,,,,1,Steel database with labelled clusters,,,Ultimate tensile strength,MPa,Yield strength,MPa,Ductility,%,0.0,0.0,0.405,0.0,0.0,0.0,0.0,0.0,0.0,0.2249999999999999,0.035,0.04,0.0,0.0,0.0,0.0,0.8,0.8,97.695,0.0,0.0,0.0,0.0,0.0,0.0,0.0,0.0,0.0,0.0,0.0,0.0,0.0,0.0,0.0,0.0,0.0,,,Annealed 830C,7
620,621,AISI 5150H Steel,"Normalized, 13 mm (0.5 In.) Round",903.0,565.0,21.0,9,Normalized – general-purpose steel (round normalized stock),,,,1,Steel database with labelled clusters,,,Ultimate tensile strength,MPa,Yield strength,MPa,Ductility,%,0.0,0.0,0.505,0.0,0.0,0.0,0.0,0.0,0.0,0.2249999999999999,0.035,0.04,0.0,0.0,0.0,0.0,0.8,0.8,97.595,0.0,0.0,0.0,0.0,0.0,0.0,0.0,0.0,0.0,0.0,0.0,0.0,0.0,0.0,0.0,0.0,0.0,,,"Normalized, 13 mm (0.5 In.) Round",9
620,3054,AISI 5150H Steel,"Normalized, 13 mm (0.5 In.) Round",903.0,565.0,21.0,9,Normalized – general-purpose steel (round normalized stock),,,,1,Steel database with labelled clusters,,,Ultimate tensile strength,MPa,Yield strength,MPa,Ductility,%,0.0,0.0,0.505,0.0,0.0,0.0,0.0,0.0,0.0,0.2249999999999999,0.035,0.04,0.0,0.0,0.0,0.0,0.8,0.8,97.595,0.0,0.0,0.0,0.0,0.0,0.0,0.0,0.0,0.0,0.0,0.0,0.0,0.0,0.0,0.0,0.0,0.0,,,"Normalized, 13 mm (0.5 In.) Round",9
621,622,AISI 5150H Steel,"Oil Quenched From 830C (1525F), 540C (1000F) Temper, 13 mm (0.5 In.) Round",1095.0,1000.0,16.0,6,Quenched (oil) & tempered – high-strength structural steel,,,,1,Steel database with labelled clusters,,,Ultimate tensile strength,MPa,Yield strength,MPa,Ductility,%,0.0,0.0,0.505,0.0,0.0,0.0,0.0,0.0,0.0,0.2249999999999999,0.035,0.04,0.0,0.0,0.0,0.0,0.8,0.8,97.595,0.0,0.0,0.0,0.0,0.0,0.0,0.0,0.0,0.0,0.0,0.0,0.0,0.0,0.0,0.0,0.0,0.0,,,"Oil Quenched From 830C (1525F), 540C (1000F) Temper, 13 mm (0.5 In.) Round",6
621,2962,AISI 5150H Steel,"Oil Quenched From 830C (1525F), 540C (1000F) Temper, 13 mm (0.5 In.) Round",1095.0,1000.0,16.0,6,Quenched (oil) & tempered – high-strength structural steel,,,,1,Steel database with labelled clusters,,,Ultimate tensile strength,MPa,Yield strength,MPa,Ductility,%,0.0,0.0,0.505,0.0,0.0,0.0,0.0,0.0,0.0,0.2249999999999999,0.035,0.04,0.0,0.0,0.0,0.0,0.8,0.8,97.595,0.0,0.0,0.0,0.0,0.0,0.0,0.0,0.0,0.0,0.0,0.0,0.0,0.0,0.0,0.0,0.0,0.0,,,"Oil Quenched From 830C (1525F), 540C (1000F) Temper, 13 mm (0.5 In.) Round",6
622,623,AISI 5160H Steel,"Normalized, 13 mm (0.5 In.) Round",1025.0,650.0,18.0,9,Normalized – general-purpose steel (round normalized stock),,,,1,Steel database with labelled clusters,,,Ultimate tensile strength,MPa,Yield strength,MPa,Ductility,%,0.0,0.0,0.6000000000000001,0.0,0.0,0.0,0.0,0.0,0.0,0.2249999999999999,0.035,0.04,0.0,0.0,0.0,0.0,0.8,0.875,97.425,0.0,0.0,0.0,0.0,0.0,0.0,0.0,0.0,0.0,0.0,0.0,0.0,0.0,0.0,0.0,0.0,0.0,,,"Normalized, 13 mm (0.5 In.) Round",9
622,1995,AISI 5160H Steel,"Normalized, 13 mm (0.5 In.) Round",1025.0,650.0,18.0,9,Normalized – general-purpose steel (round normalized stock),,,,1,Steel database with labelled clusters,,,Ultimate tensile strength,MPa,Yield strength,MPa,Ductility,%,0.0,0.0,0.6000000000000001,0.0,0.0,0.0,0.0,0.0,0.0,0.2249999999999999,0.035,0.04,0.0,0.0,0.0,0.0,0.8,0.875,97.425,0.0,0.0,0.0,0.0,0.0,0.0,0.0,0.0,0.0,0.0,0.0,0.0,0.0,0.0,0.0,0.0,0.0,,,"Normalized, 13 mm (0.5 In.) Round",9
623,624,AISI 5160H Steel,"Oil Quenched From 830C (1525F), 650C (1200F) Temper, 50 mm (2 In.) Round",779.0,580.0,21.0,6,Quenched (oil) & tempered – high-strength structural steel,,,,1,Steel database with labelled clusters,,,Ultimate tensile strength,MPa,Yield strength,MPa,Ductility,%,0.0,0.0,0.6000000000000001,0.0,0.0,0.0,0.0,0.0,0.0,0.2249999999999999,0.035,0.04,0.0,0.0,0.0,0.0,0.8,0.875,97.425,0.0,0.0,0.0,0.0,0.0,0.0,0.0,0.0,0.0,0.0,0.0,0.0,0.0,0.0,0.0,0.0,0.0,,,"Oil Quenched From 830C (1525F), 650C (1200F) Temper, 50 mm (2 In.) Round",6
623,2019,AISI 5160H Steel,"Oil Quenched From 830C (1525F), 650C (1200F) Temper, 50 mm (2 In.) Round",779.0,580.0,21.0,6,Quenched (oil) & tempered – high-strength structural steel,,,,1,Steel database with labelled clusters,,,Ultimate tensile strength,MPa,Yield strength,MPa,Ductility,%,0.0,0.0,0.6000000000000001,0.0,0.0,0.0,0.0,0.0,0.0,0.2249999999999999,0.035,0.04,0.0,0.0,0.0,0.0,0.8,0.875,97.425,0.0,0.0,0.0,0.0,0.0,0.0,0.0,0.0,0.0,0.0,0.0,0.0,0.0,0.0,0.0,0.0,0.0,,,"Oil Quenched From 830C (1525F), 650C (1200F) Temper, 50 mm (2 In.) Round",6
624,625,AISI 5160 Steel,"Oil Quenched From 830C (1525F), 540C (1000F) Temper, 100 mm (4 In.) Round",965.0,703.0,18.0,6,Quenched (oil) & tempered – high-strength structural steel,,,,1,Steel database with labelled clusters,,,Ultimate tensile strength,MPa,Yield strength,MPa,Ductility,%,0.0,0.0,0.6000000000000001,0.0,0.0,0.0,0.0,0.0,0.0,0.2249999999999999,0.035,0.04,0.0,0.0,0.0,0.0,0.8,0.875,97.425,0.0,0.0,0.0,0.0,0.0,0.0,0.0,0.0,0.0,0.0,0.0,0.0,0.0,0.0,0.0,0.0,0.0,,,"Oil Quenched From 830C (1525F), 540C (1000F) Temper, 100 mm (4 In.) Round",6
624,2050,AISI 5160 Steel,"Oil Quenched From 830C (1525F), 540C (1000F) Temper, 100 mm (4 In.) Round",965.0,703.0,18.0,6,Quenched (oil) & tempered – high-strength structural steel,,,,1,Steel database with labelled clusters,,,Ultimate tensile strength,MPa,Yield strength,MPa,Ductility,%,0.0,0.0,0.6000000000000001,0.0,0.0,0.0,0.0,0.0,0.0,0.2249999999999999,0.035,0.04,0.0,0.0,0.0,0.0,0.8,0.875,97.425,0.0,0.0,0.0,0.0,0.0,0.0,0.0,0.0,0.0,0.0,0.0,0.0,0.0,0.0,0.0,0.0,0.0,,,"Oil Quenched From 830C (1525F), 540C (1000F) Temper, 100 mm (4 In.) Round",6
625,626,AISI 4820 Steel,"Heat Treated, Machined To 13.7 mm, Pseudocarburized, Reheated To 835C, 150C (300F) Temper",1422.0,1051.0,13.0,0,Carburized – quenched (oil) – wear-resistant surface steel,,,,1,Steel database with labelled clusters,,,Ultimate tensile strength,MPa,Yield strength,MPa,Ductility,%,0.0,0.0,0.205,0.0,0.0,0.0,0.0,0.0,0.0,0.2249999999999999,0.035,0.04,0.0,0.0,0.0,0.0,0.0,0.6,95.145,0.0,3.5,0.0,0.0,0.0,0.0,0.0,0.0,0.25,0.0,0.0,0.0,0.0,0.0,0.0,0.0,0.0,,,"Heat Treated, Machined To 13.7 mm, Pseudocarburized, Reheated To 835C, 150C (300F) Temper",0
625,2336,AISI 4820 Steel,"Heat Treated, Machined To 13.7 mm, Pseudocarburized, Reheated To 835C, 150C (300F) Temper",1422.0,1051.0,13.0,0,Carburized – quenched (oil) – wear-resistant surface steel,,,,1,Steel database with labelled clusters,,,Ultimate tensile strength,MPa,Yield strength,MPa,Ductility,%,0.0,0.0,0.205,0.0,0.0,0.0,0.0,0.0,0.0,0.2249999999999999,0.035,0.04,0.0,0.0,0.0,0.0,0.0,0.6,95.145,0.0,3.5,0.0,0.0,0.0,0.0,0.0,0.0,0.25,0.0,0.0,0.0,0.0,0.0,0.0,0.0,0.0,,,"Heat Treated, Machined To 13.7 mm, Pseudocarburized, Reheated To 835C, 150C (300F) Temper",0
626,627,AISI 5150 Steel,"Annealed, 25 mm (1 In.) Round",675.0,360.0,22.0,3,Normalized – easy-to-machine stock (cold drawn),,,,1,Steel database with labelled clusters,,,Ultimate tensile strength,MPa,Yield strength,MPa,Ductility,%,0.0,0.0,0.505,0.0,0.0,0.0,0.0,0.0,0.0,0.2249999999999999,0.035,0.04,0.0,0.0,0.0,0.0,0.8,0.8,97.595,0.0,0.0,0.0,0.0,0.0,0.0,0.0,0.0,0.0,0.0,0.0,0.0,0.0,0.0,0.0,0.0,0.0,,,"Annealed, 25 mm (1 In.) Round",3
626,2972,AISI 5150 Steel,"Annealed, 25 mm (1 In.) Round",675.0,360.0,22.0,3,Normalized – easy-to-machine stock (cold drawn),,,,1,Steel database with labelled clusters,,,Ultimate tensile strength,MPa,Yield strength,MPa,Ductility,%,0.0,0.0,0.505,0.0,0.0,0.0,0.0,0.0,0.0,0.2249999999999999,0.035,0.04,0.0,0.0,0.0,0.0,0.8,0.8,97.595,0.0,0.0,0.0,0.0,0.0,0.0,0.0,0.0,0.0,0.0,0.0,0.0,0.0,0.0,0.0,0.0,0.0,,,"Annealed, 25 mm (1 In.) Round",3
627,628,AISI 51B60 Steel,"Normalized, 100 mm (4 In.) Round",924.0,485.0,14.0,9,Normalized – general-purpose steel (round normalized stock),,,,1,Steel database with labelled clusters,,,Ultimate tensile strength,MPa,Yield strength,MPa,Ductility,%,0.0,0.00175,0.6000000000000001,0.0,0.0,0.0,0.0,0.0,0.0,0.2249999999999999,0.035,0.04,0.0,0.0,0.0,0.0,0.8,0.875,97.42325,0.0,0.0,0.0,0.0,0.0,0.0,0.0,0.0,0.0,0.0,0.0,0.0,0.0,0.0,0.0,0.0,0.0,,,"Normalized, 100 mm (4 In.) Round",9
627,2071,AISI 51B60 Steel,"Normalized, 100 mm (4 In.) Round",924.0,485.0,14.0,9,Normalized – general-purpose steel (round normalized stock),,,,1,Steel database with labelled clusters,,,Ultimate tensile strength,MPa,Yield strength,MPa,Ductility,%,0.0,0.00175,0.6000000000000001,0.0,0.0,0.0,0.0,0.0,0.0,0.2249999999999999,0.035,0.04,0.0,0.0,0.0,0.0,0.8,0.875,97.42325,0.0,0.0,0.0,0.0,0.0,0.0,0.0,0.0,0.0,0.0,0.0,0.0,0.0,0.0,0.0,0.0,0.0,,,"Normalized, 100 mm (4 In.) Round",9
628,629,AISI 51B60 Steel,"Normalized, 13 mm (0.5 In.) Round",1025.0,650.0,18.0,9,Normalized – general-purpose steel (round normalized stock),,,,1,Steel database with labelled clusters,,,Ultimate tensile strength,MPa,Yield strength,MPa,Ductility,%,0.0,0.00175,0.6000000000000001,0.0,0.0,0.0,0.0,0.0,0.0,0.2249999999999999,0.035,0.04,0.0,0.0,0.0,0.0,0.8,0.875,97.42325,0.0,0.0,0.0,0.0,0.0,0.0,0.0,0.0,0.0,0.0,0.0,0.0,0.0,0.0,0.0,0.0,0.0,,,"Normalized, 13 mm (0.5 In.) Round",9
628,2031,AISI 51B60 Steel,"Normalized, 13 mm (0.5 In.) Round",1025.0,650.0,18.0,9,Normalized – general-purpose steel (round normalized stock),,,,1,Steel database with labelled clusters,,,Ultimate tensile strength,MPa,Yield strength,MPa,Ductility,%,0.0,0.00175,0.6000000000000001,0.0,0.0,0.0,0.0,0.0,0.0,0.2249999999999999,0.035,0.04,0.0,0.0,0.0,0.0,0.8,0.875,97.42325,0.0,0.0,0.0,0.0,0.0,0.0,0.0,0.0,0.0,0.0,0.0,0.0,0.0,0.0,0.0,0.0,0.0,,,"Normalized, 13 mm (0.5 In.) Round",9
629,630,AISI 51B60 Steel,"Oil Quenched From 830C (1525F), 595C (1100F) Temper, 50 mm (2 In.) Round",931.0,635.0,20.0,6,Quenched (oil) & tempered – high-strength structural steel,,,,1,Steel database with labelled clusters,,,Ultimate tensile strength,MPa,Yield strength,MPa,Ductility,%,0.0,0.00175,0.6000000000000001,0.0,0.0,0.0,0.0,0.0,0.0,0.2249999999999999,0.035,0.04,0.0,0.0,0.0,0.0,0.8,0.875,97.42325,0.0,0.0,0.0,0.0,0.0,0.0,0.0,0.0,0.0,0.0,0.0,0.0,0.0,0.0,0.0,0.0,0.0,,,"Oil Quenched From 830C (1525F), 595C (1100F) Temper, 50 mm (2 In.) Round",6
629,2023,AISI 51B60 Steel,"Oil Quenched From 830C (1525F), 595C (1100F) Temper, 50 mm (2 In.) Round",931.0,635.0,20.0,6,Quenched (oil) & tempered – high-strength structural steel,,,,1,Steel database with labelled clusters,,,Ultimate tensile strength,MPa,Yield strength,MPa,Ductility,%,0.0,0.00175,0.6000000000000001,0.0,0.0,0.0,0.0,0.0,0.0,0.2249999999999999,0.035,0.04,0.0,0.0,0.0,0.0,0.8,0.875,97.42325,0.0,0.0,0.0,0.0,0.0,0.0,0.0,0.0,0.0,0.0,0.0,0.0,0.0,0.0,0.0,0.0,0.0,,,"Oil Quenched From 830C (1525F), 595C (1100F) Temper, 50 mm (2 In.) Round",6
630,631,AISI 5160 Steel,"Oil Quenched From 830C (1525F), 650C (1200F) Temper, 25 mm (1 In.) Round",889.0,765.0,20.0,6,Quenched (oil) & tempered – high-strength structural steel,,,,1,Steel database with labelled clusters,,,Ultimate tensile strength,MPa,Yield strength,MPa,Ductility,%,0.0,0.0,0.6000000000000001,0.0,0.0,0.0,0.0,0.0,0.0,0.2249999999999999,0.035,0.04,0.0,0.0,0.0,0.0,0.8,0.875,97.425,0.0,0.0,0.0,0.0,0.0,0.0,0.0,0.0,0.0,0.0,0.0,0.0,0.0,0.0,0.0,0.0,0.0,,,"Oil Quenched From 830C (1525F), 650C (1200F) Temper, 25 mm (1 In.) Round",6
630,2030,AISI 5160 Steel,"Oil Quenched From 830C (1525F), 650C (1200F) Temper, 25 mm (1 In.) Round",889.0,765.0,20.0,6,Quenched (oil) & tempered – high-strength structural steel,,,,1,Steel database with labelled clusters,,,Ultimate tensile strength,MPa,Yield strength,MPa,Ductility,%,0.0,0.0,0.6000000000000001,0.0,0.0,0.0,0.0,0.0,0.0,0.2249999999999999,0.035,0.04,0.0,0.0,0.0,0.0,0.8,0.875,97.425,0.0,0.0,0.0,0.0,0.0,0.0,0.0,0.0,0.0,0.0,0.0,0.0,0.0,0.0,0.0,0.0,0.0,,,"Oil Quenched From 830C (1525F), 650C (1200F) Temper, 25 mm (1 In.) Round",6
631,632,AISI 5140H Steel,"Oil Quenched 845C (1550F), 595C (1100F) Temper, 100 mm (4 In.) Round",800.0,510.0,22.0,6,Quenched (oil) & tempered – high-strength structural steel,,,,1,Steel database with labelled clusters,,,Ultimate tensile strength,MPa,Yield strength,MPa,Ductility,%,0.0,0.0,0.405,0.0,0.0,0.0,0.0,0.0,0.0,0.2249999999999999,0.035,0.04,0.0,0.0,0.0,0.0,0.8,0.8,97.695,0.0,0.0,0.0,0.0,0.0,0.0,0.0,0.0,0.0,0.0,0.0,0.0,0.0,0.0,0.0,0.0,0.0,,,"Oil Quenched 845C (1550F), 595C (1100F) Temper, 100 mm (4 In.) Round",6
631,3076,AISI 5140H Steel,"Oil Quenched 845C (1550F), 595C (1100F) Temper, 100 mm (4 In.) Round",800.0,510.0,22.0,6,Quenched (oil) & tempered – high-strength structural steel,,,,1,Steel database with labelled clusters,,,Ultimate tensile strength,MPa,Yield strength,MPa,Ductility,%,0.0,0.0,0.405,0.0,0.0,0.0,0.0,0.0,0.0,0.2249999999999999,0.035,0.04,0.0,0.0,0.0,0.0,0.8,0.8,97.695,0.0,0.0,0.0,0.0,0.0,0.0,0.0,0.0,0.0,0.0,0.0,0.0,0.0,0.0,0.0,0.0,0.0,,,"Oil Quenched 845C (1550F), 595C (1100F) Temper, 100 mm (4 In.) Round",6
632,633,AISI 5150H Steel,"Oil Quenched From 830C (1525F), 595C (1100F) Temper, 25 mm (1 In.) Round",945.0,793.0,20.0,6,Quenched (oil) & tempered – high-strength structural steel,,,,1,Steel database with labelled clusters,,,Ultimate tensile strength,MPa,Yield strength,MPa,Ductility,%,0.0,0.0,0.505,0.0,0.0,0.0,0.0,0.0,0.0,0.2249999999999999,0.035,0.04,0.0,0.0,0.0,0.0,0.8,0.8,97.595,0.0,0.0,0.0,0.0,0.0,0.0,0.0,0.0,0.0,0.0,0.0,0.0,0.0,0.0,0.0,0.0,0.0,,,"Oil Quenched From 830C (1525F), 595C (1100F) Temper, 25 mm (1 In.) Round",6
632,2994,AISI 5150H Steel,"Oil Quenched From 830C (1525F), 595C (1100F) Temper, 25 mm (1 In.) Round",945.0,793.0,20.0,6,Quenched (oil) & tempered – high-strength structural steel,,,,1,Steel database with labelled clusters,,,Ultimate tensile strength,MPa,Yield strength,MPa,Ductility,%,0.0,0.0,0.505,0.0,0.0,0.0,0.0,0.0,0.0,0.2249999999999999,0.035,0.04,0.0,0.0,0.0,0.0,0.8,0.8,97.595,0.0,0.0,0.0,0.0,0.0,0.0,0.0,0.0,0.0,0.0,0.0,0.0,0.0,0.0,0.0,0.0,0.0,,,"Oil Quenched From 830C (1525F), 595C (1100F) Temper, 25 mm (1 In.) Round",6
633,634,AISI 5140H Steel,"Oil Quenched 845C (1550F), 650C (1200F) Temper, 50 mm (2 In.) Round",758.0,565.0,24.0,6,Quenched (oil) & tempered – high-strength structural steel,,,,1,Steel database with labelled clusters,,,Ultimate tensile strength,MPa,Yield strength,MPa,Ductility,%,0.0,0.0,0.405,0.0,0.0,0.0,0.0,0.0,0.0,0.2249999999999999,0.035,0.04,0.0,0.0,0.0,0.0,0.8,0.8,97.695,0.0,0.0,0.0,0.0,0.0,0.0,0.0,0.0,0.0,0.0,0.0,0.0,0.0,0.0,0.0,0.0,0.0,,,"Oil Quenched 845C (1550F), 650C (1200F) Temper, 50 mm (2 In.) Round",6
633,2973,AISI 5140H Steel,"Oil Quenched 845C (1550F), 650C (1200F) Temper, 50 mm (2 In.) Round",758.0,565.0,24.0,6,Quenched (oil) & tempered – high-strength structural steel,,,,1,Steel database with labelled clusters,,,Ultimate tensile strength,MPa,Yield strength,MPa,Ductility,%,0.0,0.0,0.405,0.0,0.0,0.0,0.0,0.0,0.0,0.2249999999999999,0.035,0.04,0.0,0.0,0.0,0.0,0.8,0.8,97.695,0.0,0.0,0.0,0.0,0.0,0.0,0.0,0.0,0.0,0.0,0.0,0.0,0.0,0.0,0.0,0.0,0.0,,,"Oil Quenched 845C (1550F), 650C (1200F) Temper, 50 mm (2 In.) Round",6
634,635,AISI 5140 Steel,"Oil Quenched 845C (1550F), 650C (1200F) Temper, 25 mm (1 In.) Round",807.0,650.0,22.0,6,Quenched (oil) & tempered – high-strength structural steel,,,,1,Steel database with labelled clusters,,,Ultimate tensile strength,MPa,Yield strength,MPa,Ductility,%,0.0,0.0,0.405,0.0,0.0,0.0,0.0,0.0,0.0,0.2249999999999999,0.035,0.04,0.0,0.0,0.0,0.0,0.8,0.8,97.695,0.0,0.0,0.0,0.0,0.0,0.0,0.0,0.0,0.0,0.0,0.0,0.0,0.0,0.0,0.0,0.0,0.0,,,"Oil Quenched 845C (1550F), 650C (1200F) Temper, 25 mm (1 In.) Round",6
634,3027,AISI 5140 Steel,"Oil Quenched 845C (1550F), 650C (1200F) Temper, 25 mm (1 In.) Round",807.0,650.0,22.0,6,Quenched (oil) & tempered – high-strength structural steel,,,,1,Steel database with labelled clusters,,,Ultimate tensile strength,MPa,Yield strength,MPa,Ductility,%,0.0,0.0,0.405,0.0,0.0,0.0,0.0,0.0,0.0,0.2249999999999999,0.035,0.04,0.0,0.0,0.0,0.0,0.8,0.8,97.695,0.0,0.0,0.0,0.0,0.0,0.0,0.0,0.0,0.0,0.0,0.0,0.0,0.0,0.0,0.0,0.0,0.0,,,"Oil Quenched 845C (1550F), 650C (1200F) Temper, 25 mm (1 In.) Round",6
635,636,AISI 5140H Steel,"Oil Quenched 845C (1550F), 595C (1100F) Temper, 13 mm (0.5 In.) Round",896.0,779.0,20.0,6,Quenched (oil) & tempered – high-strength structural steel,,,,1,Steel database with labelled clusters,,,Ultimate tensile strength,MPa,Yield strength,MPa,Ductility,%,0.0,0.0,0.405,0.0,0.0,0.0,0.0,0.0,0.0,0.2249999999999999,0.035,0.04,0.0,0.0,0.0,0.0,0.8,0.8,97.695,0.0,0.0,0.0,0.0,0.0,0.0,0.0,0.0,0.0,0.0,0.0,0.0,0.0,0.0,0.0,0.0,0.0,,,"Oil Quenched 845C (1550F), 595C (1100F) Temper, 13 mm (0.5 In.) Round",6
635,3154,AISI 5140H Steel,"Oil Quenched 845C (1550F), 595C (1100F) Temper, 13 mm (0.5 In.) Round",896.0,779.0,20.0,6,Quenched (oil) & tempered – high-strength structural steel,,,,1,Steel database with labelled clusters,,,Ultimate tensile strength,MPa,Yield strength,MPa,Ductility,%,0.0,0.0,0.405,0.0,0.0,0.0,0.0,0.0,0.0,0.2249999999999999,0.035,0.04,0.0,0.0,0.0,0.0,0.8,0.8,97.695,0.0,0.0,0.0,0.0,0.0,0.0,0.0,0.0,0.0,0.0,0.0,0.0,0.0,0.0,0.0,0.0,0.0,,,"Oil Quenched 845C (1550F), 595C (1100F) Temper, 13 mm (0.5 In.) Round",6
