Repository: Azhi-ss/SteelScientist

# Steel Labelled Clusters Dataset

This directory contains the cleaned steel labelled-clusters dataset used by
`regression/steel_labelled_clusters_regression.py`.

## Files

| File | Rows | Description |
|------|------|-------------|
| `raw/Steel database with labelled clusters.xlsx` | 3234 | Original spreadsheet. |
| `full_with_duplicates.csv` | 3234 | Raw spreadsheet mapped to the project regression schema. |
| `clean.csv` | 1943 | Strictly deduplicated regression mother table. |
| `train.csv` | 1554 | Fixed 8:2 training split generated from `clean.csv`. |
| `val.csv` | 389 | Fixed 8:2 validation split generated from `clean.csv`. |

File: datasets/steel_labelled_clusters/full_with_duplicates.csv (part 17 of 40)
DOIs,Files,problem,status,Table_topic,title,abstract,Material,Tensile_name,Tensile_value,Tensile_unit,Yield_name,Yield_value,Yield_unit,Elongation_name,Elongation_value,Elongation_unit,H,B,C,N,O,F,Na,Mg,Al,Si,P,S,Cl,Ca,Ti,V,Cr,Mn,Fe,Co,Ni,Cu,Zn,As,Y,Zr,Nb,Mo,Sn,Sb,La,Ce,Ta,W,Pb,Bi,Other_ele,Text_addition,Text,actions,source_entry,cluster_number,cluster_label,cluster_number_0_to_11
,,,1,Steel database with labelled clusters,,,ASTM A514 Steel,Ultimate tensile strength,760.0,MPa,Yield strength,690.0,MPa,Ductility,18.0,%,0.0,0.00275,0.1649999999999999,0.0,0.0,0.0,0.0,0.0,0.0,0.275,0.04,0.04,0.0,0.0,0.02,0.055,0.525,0.85,97.82725,0.0,0.0,0.0,0.0,0.0,0.0,0.0,0.0,0.2,0.0,0.0,0.0,0.0,0.0,0.0,0.0,0.0,,,"Grade B, Plate Thickness _ 19 mm","Grade B, Plate Thickness _ 19 mm",1254,11,plate – no special treatment – general-purpose steel,11
,,,1,Steel database with labelled clusters,,,ASTM A573 Steel,Ultimate tensile strength,450.0,MPa,Yield strength,240.0,MPa,Ductility,20.0,%,0.0,0.0,0.26,0.0,0.0,0.0,0.0,0.0,0.0,0.275,0.04,0.05,0.0,0.0,0.0,0.0,0.0,1.025,98.35,0.0,0.0,0.0,0.0,0.0,0.0,0.0,0.0,0.0,0.0,0.0,0.0,0.0,0.0,0.0,0.0,0.0,,,Grade 65,Grade 65,1255,1,Hot rolled – general construction steel,1
,,,1,Steel database with labelled clusters,,,ASTM A514 Steel,Ultimate tensile strength,760.0,MPa,Yield strength,690.0,MPa,Ductility,18.0,%,0.0,0.0,0.165,0.0,0.0,0.0,0.0,0.0,0.0,0.28,0.0,0.0,0.0,0.0,0.07,0.0,1.4,0.55,96.905,0.0,0.0,0.3,0.0,0.0,0.0,0.0,0.0,0.33,0.0,0.0,0.0,0.0,0.0,0.0,0.0,0.0,,,"Grade L, Plate Thickness _ 19 mm","Grade L, Plate Thickness _ 19 mm",1256,11,plate – no special treatment – general-purpose steel,11
,,,1,Steel database with labelled clusters,,,ASTM A36 Steel,Ultimate tensile strength,400.0,MPa,Yield strength,250.0,MPa,Ductility,20.0,%,0.0,0.0,0.29,0.0,0.0,0.0,0.0,0.0,0.0,0.275,0.04,0.05,0.0,0.0,0.0,0.0,0.0,1.0,98.145,0.0,0.0,0.2,0.0,0.0,0.0,0.0,0.0,0.0,0.0,0.0,0.0,0.0,0.0,0.0,0.0,0.0,,,Flange,Flange,1257,2,Quenched (oil) – general-purpose steel (tested),2
,,,1,Steel database with labelled clusters,,,ASTM A302 Alloy Steel,Ultimate tensile strength,515.0,MPa,Yield strength,310.0,MPa,Ductility,15.0,%,0.0,0.0,0.25,0.0,0.0,0.0,0.0,0.0,0.0,0.275,0.04,0.04,0.0,0.0,0.0,0.0,0.0,1.125,97.745,0.0,0.0,0.0,0.0,0.0,0.0,0.0,0.0,0.525,0.0,0.0,0.0,0.0,0.0,0.0,0.0,0.0,,,Grade A,Grade A,1258,1,Hot rolled – general construction steel,1
,,,1,Steel database with labelled clusters,,,ASTM A678 Steel,Ultimate tensile strength,550.0,MPa,Yield strength,415.0,MPa,Ductility,22.0,%,0.0,0.0,0.2,0.0,0.0,0.0,0.0,0.0,0.0,0.325,0.04,0.05,0.0,0.0,0.0,0.0,0.25,1.15,97.38,0.0,0.25,0.275,0.0,0.0,0.0,0.0,0.0,0.08,0.0,0.0,0.0,0.0,0.0,0.0,0.0,0.0,,,Grade B,Grade B,1259,1,Hot rolled – general construction steel,1
,,,1,Steel database with labelled clusters,,,ASTM A387 Alloy Steel,Ultimate tensile strength,415.0,MPa,Yield strength,240.0,MPa,Ductility,19.0,%,0.0,0.0,0.17,0.0,0.0,0.0,0.0,0.0,0.0,0.65,0.04,0.04,0.0,0.0,0.0,0.0,1.25,0.525,96.775,0.0,0.0,0.0,0.0,0.0,0.0,0.0,0.0,0.55,0.0,0.0,0.0,0.0,0.0,0.0,0.0,0.0,,,"Grade 11, Class 1","Grade 11, Class 1",1260,1,Hot rolled – general construction steel,1
,,,1,Steel database with labelled clusters,,,ASTM A242 Steel,Ultimate tensile strength,435.0,MPa,Yield strength,290.0,MPa,Ductility,18.0,%,0.0,0.0,0.15,0.0,0.0,0.0,0.0,0.0,0.0,0.0,0.15,0.05,0.0,0.0,0.0,0.0,0.0,1.0,98.45,0.0,0.0,0.2,0.0,0.0,0.0,0.0,0.0,0.0,0.0,0.0,0.0,0.0,0.0,0.0,0.0,0.0,,,"Type 1, 19 mm Thick","Type 1, 19 mm Thick",1261,2,Quenched (oil) – general-purpose steel (tested),2
,,,1,Steel database with labelled clusters,,,ASTM A387 Alloy Steel,Ultimate tensile strength,415.0,MPa,Yield strength,205.0,MPa,Ductility,18.0,%,0.0,0.0,0.15,0.0,0.0,0.0,0.0,0.0,0.0,1.0,0.03,0.03,0.0,0.0,0.0,0.0,7.0,0.4499999999999999,90.79,0.0,0.0,0.0,0.0,0.0,0.0,0.0,0.0,0.55,0.0,0.0,0.0,0.0,0.0,0.0,0.0,0.0,,,"Grade 7, Class 1","Grade 7, Class 1",1262,1,Hot rolled – general construction steel,1
,,,1,Steel database with labelled clusters,,,ASTM A678 Steel,Ultimate tensile strength,585.0,MPa,Yield strength,450.0,MPa,Ductility,19.0,%,0.0,0.0,0.22,0.0,0.0,0.0,0.0,0.0,0.0,0.35,0.04,0.05,0.0,0.0,0.0,0.0,0.25,1.3,97.185,0.0,0.25,0.275,0.0,0.0,0.0,0.0,0.0,0.08,0.0,0.0,0.0,0.0,0.0,0.0,0.0,0.0,,,"Grade C, Plate Thickness 38 - 51 mm","Grade C, Plate Thickness 38 - 51 mm",1263,11,plate – no special treatment – general-purpose steel,11
,,,1,Steel database with labelled clusters,,,ASTM A204 Low Alloy Steel,Ultimate tensile strength,515.0,MPa,Yield strength,295.0,MPa,Ductility,16.0,%,0.0,0.0,0.28,0.0,0.0,0.0,0.0,0.0,0.0,0.275,0.04,0.04,0.0,0.0,0.0,0.0,0.0,0.9,97.94,0.0,0.0,0.0,0.0,0.0,0.0,0.0,0.0,0.525,0.0,0.0,0.0,0.0,0.0,0.0,0.0,0.0,,,Grade C,Grade C,1264,1,Hot rolled – general construction steel,1
,,,1,Steel database with labelled clusters,,,ASTM A131 Steel,Ultimate tensile strength,470.0,MPa,Yield strength,315.0,MPa,Ductility,19.0,%,0.0,0.0,0.18,0.0,0.0,0.0,0.0,0.0,0.0,0.3,0.04,0.05,0.0,0.0,0.0,0.1,0.25,1.25,96.95,0.0,0.4,0.35,0.0,0.0,0.0,0.0,0.05,0.08,0.0,0.0,0.0,0.0,0.0,0.0,0.0,0.0,,,Grade Eh32,Grade Eh32,1265,1,Hot rolled – general construction steel,1
,,,1,Steel database with labelled clusters,,,ASTM A387 Alloy Steel,Ultimate tensile strength,485.0,MPa,Yield strength,310.0,MPa,Ductility,18.0,%,0.0,0.0,0.21,0.0,0.0,0.0,0.0,0.0,0.0,0.275,0.04,0.04,0.0,0.0,0.0,0.0,0.65,0.675,97.585,0.0,0.0,0.0,0.0,0.0,0.0,0.0,0.0,0.525,0.0,0.0,0.0,0.0,0.0,0.0,0.0,0.0,,,"Grade 2, Class 2","Grade 2, Class 2",1266,1,Hot rolled – general construction steel,1
,,,1,Steel database with labelled clusters,,,ASTM A699 Steel,Ultimate tensile strength,585.0,MPa,Yield strength,515.0,MPa,Ductility,18.0,%,0.0,0.0,0.06,0.0,0.0,0.0,0.0,0.0,0.0,0.4,0.04,0.025,0.0,0.0,0.0,0.0,0.0,1.55,97.565,0.0,0.0,0.0,0.0,0.0,0.0,0.0,0.06,0.3,0.0,0.0,0.0,0.0,0.0,0.0,0.0,0.0,,,Class 4,Class 4,1267,1,Hot rolled – general construction steel,1
,,,1,Steel database with labelled clusters,,,ASTM A225 Low Alloy Steel,Ultimate tensile strength,515.0,MPa,Yield strength,380.0,MPa,Ductility,19.0,%,0.0,0.0,0.2,0.0,0.0,0.0,0.0,0.0,0.0,0.3,0.04,0.04,0.0,0.0,0.0,0.14,0.0,1.7,97.03,0.0,0.55,0.0,0.0,0.0,0.0,0.0,0.0,0.0,0.0,0.0,0.0,0.0,0.0,0.0,0.0,0.0,,,Grade D,Grade D,1268,1,Hot rolled – general construction steel,1
,,,1,Steel database with labelled clusters,,,ASTM A678 Steel,Ultimate tensile strength,585.0,MPa,Yield strength,450.0,MPa,Ductility,19.0,%,0.0,0.0,0.22,0.0,0.0,0.0,0.0,0.0,0.0,0.35,0.04,0.05,0.0,0.0,0.0,0.0,0.25,1.3,97.185,0.0,0.25,0.275,0.0,0.0,0.0,0.0,0.0,0.08,0.0,0.0,0.0,0.0,0.0,0.0,0.0,0.0,,,Grade C,Grade C,1269,1,Hot rolled – general construction steel,1
,,,1,Steel database with labelled clusters,,,ASTM A709 Steel,Ultimate tensile strength,400.0,MPa,Yield strength,250.0,MPa,Ductility,19.0,%,0.0,0.0,0.27,0.0,0.0,0.0,0.0,0.0,0.0,0.275,0.04,0.05,0.0,0.0,0.0,0.0,0.0,1.0,98.365,0.0,0.0,0.0,0.0,0.0,0.0,0.0,0.0,0.0,0.0,0.0,0.0,0.0,0.0,0.0,0.0,0.0,,,"Grade 36, Carbon Steel Shapes (> 634 Kg/M)","Grade 36, Carbon Steel Shapes (> 634 Kg/M)",1270,2,Quenched (oil) – general-purpose steel (tested),2
,,,1,Steel database with labelled clusters,,,Cast Stainless Steel CF8C,Ultimate tensile strength,485.0,MPa,Yield strength,205.0,MPa,Ductility,30.0,%,0.0,0.0,0.08,0.0,0.0,0.0,0.0,0.0,0.0,2.0,0.04,0.04,0.0,0.0,0.0,0.0,19.5,1.5,66.34,0.0,10.5,0.0,0.0,0.0,0.0,0.0,0.0,0.0,0.0,0.0,0.0,0.0,0.0,0.0,0.0,0.0,,,Astm A743,Astm A743,1271,2,Quenched (oil) – general-purpose steel (tested),2
,,,1,Steel database with labelled clusters,,,ASTM A611 Steel,Ultimate tensile strength,310.0,MPa,Yield strength,205.0,MPa,Ductility,24.0,%,0.0,0.0,0.2,0.0,0.0,0.0,0.0,0.0,0.0,0.0,0.04,0.04,0.0,0.0,0.0,0.0,0.0,0.6,98.92,0.0,0.0,0.2,0.0,0.0,0.0,0.0,0.0,0.0,0.0,0.0,0.0,0.0,0.0,0.0,0.0,0.0,,,Grade B,Grade B,1272,1,Hot rolled – general construction steel,1
,,,1,Steel database with labelled clusters,,,ASTM A442 Carbon Steel,Ultimate tensile strength,380.0,MPa,Yield strength,205.0,MPa,Ductility,21.0,%,0.0,0.0,0.24,0.0,0.0,0.0,0.0,0.0,0.0,0.275,0.04,0.04,0.0,0.0,0.0,0.0,0.0,0.95,98.455,0.0,0.0,0.0,0.0,0.0,0.0,0.0,0.0,0.0,0.0,0.0,0.0,0.0,0.0,0.0,0.0,0.0,,,Grade 55,Grade 55,1273,1,Hot rolled – general construction steel,1
,,,1,Steel database with labelled clusters,,,ASTM A387 Alloy Steel,Ultimate tensile strength,380.0,MPa,Yield strength,230.0,MPa,Ductility,18.0,%,0.0,0.0,0.21,0.0,0.0,0.0,0.0,0.0,0.0,0.275,0.04,0.04,0.0,0.0,0.0,0.0,0.65,0.675,97.585,0.0,0.0,0.0,0.0,0.0,0.0,0.0,0.0,0.525,0.0,0.0,0.0,0.0,0.0,0.0,0.0,0.0,,,"Grade 2, Class 1","Grade 2, Class 1",1274,1,Hot rolled – general construction steel,1
,,,1,Steel database with labelled clusters,,,ASTM A678 Steel,Ultimate tensile strength,620.0,MPa,Yield strength,485.0,MPa,Ductility,19.0,%,0.0,0.0,0.22,0.0,0.0,0.0,0.0,0.0,0.0,0.35,0.04,0.05,0.0,0.0,0.0,0.0,0.25,1.3,97.185,0.0,0.25,0.275,0.0,0.0,0.0,0.0,0.0,0.08,0.0,0.0,0.0,0.0,0.0,0.0,0.0,0.0,,,"Grade C, Plate Thickness 19 - 38 mm","Grade C, Plate Thickness 19 - 38 mm",1275,11,plate – no special treatment – general-purpose steel,11
,,,1,Steel database with labelled clusters,,,ASTM A514 Steel,Ultimate tensile strength,760.0,MPa,Yield strength,690.0,MPa,Ductility,18.0,%,0.0,0.0025,0.18,0.0,0.0,0.0,0.0,0.0,0.0,0.6000000000000001,0.04,0.04,0.0,0.0,0.0,0.0,0.65,0.95,97.2075,0.0,0.0,0.0,0.0,0.0,0.0,0.1,0.0,0.23,0.0,0.0,0.0,0.0,0.0,0.0,0.0,0.0,,,"Grade A, Plate Thickness _ 19 mm","Grade A, Plate Thickness _ 19 mm",1276,11,plate – no special treatment – general-purpose steel,11
,,,1,Steel database with labelled clusters,,,ASTM A204 Low Alloy Steel,Ultimate tensile strength,485.0,MPa,Yield strength,275.0,MPa,Ductility,17.0,%,0.0,0.0,0.27,0.0,0.0,0.0,0.0,0.0,0.0,0.275,0.04,0.04,0.0,0.0,0.0,0.0,0.0,0.9,97.95,0.0,0.0,0.0,0.0,0.0,0.0,0.0,0.0,0.525,0.0,0.0,0.0,0.0,0.0,0.0,0.0,0.0,,,Grade B,Grade B,1277,1,Hot rolled – general construction steel,1
,,,1,Steel database with labelled clusters,,,ASTM A440 Steel,Ultimate tensile strength,485.0,MPa,Yield strength,345.0,MPa,Ductility,18.0,%,0.0,0.0,0.28,0.0,0.0,0.0,0.0,0.0,0.0,0.3,0.04,0.05,0.0,0.0,0.0,0.0,0.0,1.4,97.73,0.0,0.0,0.2,0.0,0.0,0.0,0.0,0.0,0.0,0.0,0.0,0.0,0.0,0.0,0.0,0.0,0.0,,,"Plate, Bar, And Shapes Under 19 mm Thick","Plate, Bar, And Shapes Under 19 mm Thick",1278,2,Quenched (oil) – general-purpose steel (tested),2
,,,1,Steel database with labelled clusters,,,ASTM A203 Low Alloy Steel,Ultimate tensile strength,485.0,MPa,Yield strength,275.0,MPa,Ductility,17.0,%,0.0,0.0,0.23,0.0,0.0,0.0,0.0,0.0,0.0,0.275,0.04,0.04,0.0,0.0,0.0,0.0,0.0,0.8,95.115,0.0,3.5,0.0,0.0,0.0,0.0,0.0,0.0,0.0,0.0,0.0,0.0,0.0,0.0,0.0,0.0,0.0,,,Grade E,Grade E,1279,1,Hot rolled – general construction steel,1
,,,1,Steel database with labelled clusters,,,ASTM A709 Steel,Ultimate tensile strength,400.0,MPa,Yield strength,250.0,MPa,Ductility,20.0,%,0.0,0.0,0.27,0.0,0.0,0.0,0.0,0.0,0.0,0.275,0.04,0.05,0.0,0.0,0.0,0.0,0.0,1.0,98.365,0.0,0.0,0.0,0.0,0.0,0.0,0.0,0.0,0.0,0.0,0.0,0.0,0.0,0.0,0.0,0.0,0.0,,,"Grade 36, Carbon Steel Plate (_ 200 M)","Grade 36, Carbon Steel Plate (_ 200 M)",1280,2,Quenched (oil) – general-purpose steel (tested),2
,,,1,Steel database with labelled clusters,,,ASTM A424 Steel,Ultimate tensile strength,345.0,MPa,Yield strength,240.0,MPa,Ductility,28.0,%,0.0,0.0,0.08,0.0,0.0,0.0,0.0,0.0,0.0,0.0,0.015,0.04,0.0,0.0,0.0,0.0,0.0,0.2,99.665,0.0,0.0,0.0,0.0,0.0,0.0,0.0,0.0,0.0,0.0,0.0,0.0,0.0,0.0,0.0,0.0,0.0,,,"Type Ii, Composition B, Commercial Quality","Type Ii, Composition B, Commercial Quality",1281,2,Quenched (oil) – general-purpose steel (tested),2
,,,1,Steel database with labelled clusters,,,ASTM A36 Steel,Ultimate tensile strength,400.0,MPa,Yield strength,250.0,MPa,Ductility,20.0,%,0.0,0.0,0.27,0.0,0.0,0.0,0.0,0.0,0.0,0.28,0.04,0.05,0.0,0.0,0.0,0.0,0.0,1.03,98.13,0.0,0.0,0.2,0.0,0.0,0.0,0.0,0.0,0.0,0.0,0.0,0.0,0.0,0.0,0.0,0.0,0.0,,,Plate,Plate,1282,2,Quenched (oil) – general-purpose steel (tested),2
,,,1,Steel database with labelled clusters,,,ASTM A387 Alloy Steel,Ultimate tensile strength,515.0,MPa,Yield strength,310.0,MPa,Ductility,18.0,%,0.0,0.0,0.15,0.0,0.0,0.0,0.0,0.0,0.0,1.0,0.03,0.03,0.0,0.0,0.0,0.0,7.0,0.4499999999999999,90.79,0.0,0.0,0.0,0.0,0.0,0.0,0.0,0.0,0.55,0.0,0.0,0.0,0.0,0.0,0.0,0.0,0.0,,,"Grade 7, Class 2","Grade 7, Class 2",1283,1,Hot rolled – general construction steel,1
,,,1,Steel database with labelled clusters,,,ASTM A424 Steel,Ultimate tensile strength,275.0,MPa,Yield strength,170.0,MPa,Ductility,45.0,%,0.0,0.0,0.008,0.0,0.0,0.0,0.0,0.0,0.0,0.0,0.0,0.035,0.0,0.0,0.0,0.0,0.0,0.6,99.357,0.0,0.0,0.0,0.0,0.0,0.0,0.0,0.0,0.0,0.0,0.0,0.0,0.0,0.0,0.0,0.0,0.0,,,"Type I, Drawing Quality","Type I, Drawing Quality",1284,2,Quenched (oil) – general-purpose steel (tested),2
,,,1,Steel database with labelled clusters,,,ASTM A387 Alloy Steel,Ultimate tensile strength,515.0,MPa,Yield strength,310.0,MPa,Ductility,18.0,%,0.0,0.0,0.15,0.0,0.0,0.0,0.0,0.0,0.0,1.0,0.03,0.03,0.0,0.0,0.0,0.0,9.0,0.4499999999999999,88.34,0.0,0.0,0.0,0.0,0.0,0.0,0.0,0.0,1.0,0.0,0.0,0.0,0.0,0.0,0.0,0.0,0.0,,,"Grade 9, Class 2","Grade 9, Class 2",1285,1,Hot rolled – general construction steel,1
,,,1,Steel database with labelled clusters,,,ASTM A573 Steel,Ultimate tensile strength,485.0,MPa,Yield strength,290.0,MPa,Ductility,18.0,%,0.0,0.0,0.28,0.0,0.0,0.0,0.0,0.0,0.0,0.275,0.04,0.05,0.0,0.0,0.0,0.0,0.0,1.025,98.33,0.0,0.0,0.0,0.0,0.0,0.0,0.0,0.0,0.0,0.0,0.0,0.0,0.0,0.0,0.0,0.0,0.0,,,Grade 70,Grade 70,1286,1,Hot rolled – general construction steel,1
,,,1,Steel database with labelled clusters,,,ASTM A710 Steel,Ultimate tensile strength,450.0,MPa,Yield strength,380.0,MPa,Ductility,20.0,%,0.0,0.0,0.07,0.0,0.0,0.0,0.0,0.0,0.0,0.4,0.025,0.025,0.0,0.0,0.0,0.0,0.75,0.55,95.96,0.0,0.85,1.15,0.0,0.0,0.0,0.0,0.02,0.2,0.0,0.0,0.0,0.0,0.0,0.0,0.0,0.0,,,"Grade A, Class 2, Thickness > 50 mm","Grade A, Class 2, Thickness > 50 mm",1287,1,Hot rolled – general construction steel,1
,,,1,Steel database with labelled clusters,,,ASTM A514 Steel,Ultimate tensile strength,760.0,MPa,Yield strength,690.0,MPa,Ductility,18.0,%,0.0,0.0,0.165,0.0,0.0,0.0,0.0,0.0,0.0,0.28,0.0,0.0,0.0,0.0,0.07,0.0,1.4,0.55,96.905,0.0,0.0,0.3,0.0,0.0,0.0,0.0,0.0,0.33,0.0,0.0,0.0,0.0,0.0,0.0,0.0,0.0,,,"Grade L, Plate Thickness 19 - 64 mm","Grade L, Plate Thickness 19 - 64 mm",1288,11,plate – no special treatment – general-purpose steel,11
,,,1,Steel database with labelled clusters,,,ASTM A514 Steel,Ultimate tensile strength,760.0,MPa,Yield strength,690.0,MPa,Ductility,18.0,%,0.0,0.003,0.16,0.0,0.0,0.0,0.0,0.0,0.0,0.275,0.04,0.04,0.0,0.0,0.0,0.0,0.0,0.575,98.332,0.0,0.0,0.0,0.0,0.0,0.0,0.0,0.0,0.575,0.0,0.0,0.0,0.0,0.0,0.0,0.0,0.0,,,"Grade J, Plate Thickness _ 19 mm","Grade J, Plate Thickness _ 19 mm",1289,11,plate – no special treatment – general-purpose steel,11
,,,1,Steel database with labelled clusters,,,ASTM A299 Carbon Steel,Ultimate tensile strength,515.0,MPa,Yield strength,275.0,MPa,Ductility,16.0,%,0.0,0.0,0.3,0.0,0.0,0.0,0.0,0.0,0.0,0.275,0.04,0.04,0.0,0.0,0.0,0.0,0.0,1.2,98.145,0.0,0.0,0.0,0.0,0.0,0.0,0.0,0.0,0.0,0.0,0.0,0.0,0.0,0.0,0.0,0.0,0.0,,,Manganese Silicon Alloy,Manganese Silicon Alloy,1290,2,Quenched (oil) – general-purpose steel (tested),2
,,,1,Steel database with labelled clusters,,,ASTM A387 Alloy Steel,Ultimate tensile strength,380.0,MPa,Yield strength,230.0,MPa,Ductility,18.0,%,0.0,0.0,0.17,0.0,0.0,0.0,0.0,0.0,0.0,0.275,0.04,0.04,0.0,0.0,0.0,0.0,0.975,0.525,97.45,0.0,0.0,0.0,0.0,0.0,0.0,0.0,0.0,0.525,0.0,0.0,0.0,0.0,0.0,0.0,0.0,0.0,,,"Grade 12, Class 1","Grade 12, Class 1",1291,1,Hot rolled – general construction steel,1
,,,1,Steel database with labelled clusters,,,ASTM A514 Steel,Ultimate tensile strength,760.0,MPa,Yield strength,690.0,MPa,Ductility,18.0,%,0.0,0.003,0.15,0.0,0.0,0.0,0.0,0.0,0.0,0.2249999999999999,0.04,0.04,0.0,0.0,0.0,0.0,0.0,1.3,98.017,0.0,0.0,0.0,0.0,0.0,0.0,0.0,0.0,0.2249999999999999,0.0,0.0,0.0,0.0,0.0,0.0,0.0,0.0,,,"Grade C, Plate Thickness _ 19 mm","Grade C, Plate Thickness _ 19 mm",1292,11,plate – no special treatment – general-purpose steel,11
,,,1,Steel database with labelled clusters,,,ASTM A517 Low Alloy Steel,Ultimate tensile strength,795.0,MPa,Yield strength,690.0,MPa,Ductility,16.0,%,0.0,0.003,0.1649999999999999,0.0,0.0,0.0,0.0,0.0,0.0,0.275,0.04,0.04,0.0,0.0,0.0,0.0,0.0,0.575,98.327,0.0,0.0,0.0,0.0,0.0,0.0,0.0,0.0,0.575,0.0,0.0,0.0,0.0,0.0,0.0,0.0,0.0,,,Grade J,Grade J,1293,1,Hot rolled – general construction steel,1
,,,1,Steel database with labelled clusters,,,ASTM A533 Low Alloy Steel,Ultimate tensile strength,550.0,MPa,Yield strength,345.0,MPa,Ductility,18.0,%,0.0,0.0,0.25,0.0,0.0,0.0,0.0,0.0,0.0,0.275,0.04,0.04,0.0,0.0,0.0,0.0,0.0,1.325,97.545,0.0,0.0,0.0,0.0,0.0,0.0,0.0,0.0,0.525,0.0,0.0,0.0,0.0,0.0,0.0,0.0,0.0,,,"Grade A, Class 1","Grade A, Class 1",1294,1,Hot rolled – general construction steel,1
,,,1,Steel database with labelled clusters,,,ASTM A533 Low Alloy Steel,Ultimate tensile strength,690.0,MPa,Yield strength,570.0,MPa,Ductility,16.0,%,0.0,0.0,0.25,0.0,0.0,0.0,0.0,0.0,0.0,0.275,0.04,0.04,0.0,0.0,0.0,0.0,0.0,1.325,96.995,0.0,0.55,0.0,0.0,0.0,0.0,0.0,0.0,0.525,0.0,0.0,0.0,0.0,0.0,0.0,0.0,0.0,,,"Grade B, Class 3","Grade B, Class 3",1295,1,Hot rolled – general construction steel,1
,,,1,Steel database with labelled clusters,,,ASTM A131 Steel,Ultimate tensile strength,400.0,MPa,Yield strength,220.0,MPa,Ductility,21.0,%,0.0,0.0,0.21,0.0,0.0,0.0,0.0,0.0,0.0,0.2249999999999999,0.04,0.04,0.0,0.0,0.0,0.0,0.0,1.025,98.46,0.0,0.0,0.0,0.0,0.0,0.0,0.0,0.0,0.0,0.0,0.0,0.0,0.0,0.0,0.0,0.0,0.0,,,Grade D,Grade D,1296,1,Hot rolled – general construction steel,1
,,,1,Steel database with labelled clusters,,,ASTM A517 Low Alloy Steel,Ultimate tensile strength,795.0,MPa,Yield strength,690.0,MPa,Ductility,16.0,%,0.0,0.00325,0.15,0.0,0.0,0.0,0.0,0.0,0.0,0.25,0.04,0.04,0.0,0.0,0.0,0.0,0.525,0.8,96.84175,0.0,0.85,0.0,0.0,0.0,0.0,0.0,0.0,0.5,0.0,0.0,0.0,0.0,0.0,0.0,0.0,0.0,,,Grade F,Grade F,1297,1,Hot rolled – general construction steel,1
,,,1,Steel database with labelled clusters,,,ASTM A533 Low Alloy Steel,Ultimate tensile strength,690.0,MPa,Yield strength,570.0,MPa,Ductility,16.0,%,0.0,0.0,0.25,0.0,0.0,0.0,0.0,0.0,0.0,0.275,0.04,0.04,0.0,0.0,0.0,0.0,0.0,1.325,97.545,0.0,0.0,0.0,0.0,0.0,0.0,0.0,0.0,0.525,0.0,0.0,0.0,0.0,0.0,0.0,0.0,0.0,,,"Grade A, Class 3","Grade A, Class 3",1298,1,Hot rolled – general construction steel,1
,,,1,Steel database with labelled clusters,,,ASTM A699 Steel,Ultimate tensile strength,620.0,MPa,Yield strength,515.0,MPa,Ductility,18.0,%,0.0,0.0,0.06,0.0,0.0,0.0,0.0,0.0,0.0,0.4,0.04,0.025,0.0,0.0,0.0,0.0,0.0,1.55,97.565,0.0,0.0,0.0,0.0,0.0,0.0,0.0,0.06,0.3,0.0,0.0,0.0,0.0,0.0,0.0,0.0,0.0,,,Class 2,Class 2,1299,1,Hot rolled – general construction steel,1
,,,1,Steel database with labelled clusters,,,ASTM A517 Low Alloy Steel,Ultimate tensile strength,795.0,MPa,Yield strength,690.0,MPa,Ductility,16.0,%,0.0,0.0,0.18,0.0,0.0,0.0,0.0,0.0,0.0,0.6000000000000001,0.04,0.04,0.0,0.0,0.0,0.0,0.65,0.95,97.31,0.0,0.0,0.0,0.0,0.0,0.0,0.0,0.0,0.23,0.0,0.0,0.0,0.0,0.0,0.0,0.0,0.0,,,Grade A,Grade A,1300,1,Hot rolled – general construction steel,1
,,,1,Steel database with labelled clusters,,,ASTM A514 Steel,Ultimate tensile strength,828.0,MPa,Yield strength,690.0,MPa,Ductility,18.0,%,0.0,0.003,0.1649999999999999,0.0,0.0,0.0,0.0,0.0,0.0,0.275,0.035,0.04,0.0,0.0,0.0,0.0,1.025,0.575,96.007,0.0,1.35,0.0,0.0,0.0,0.0,0.0,0.0,0.525,0.0,0.0,0.0,0.0,0.0,0.0,0.0,0.0,,,"Grade P, Plate Thickness 19 - 64 mm","Grade P, Plate Thickness 19 - 64 mm",1301,11,plate – no special treatment – general-purpose steel,11
,,,1,Steel database with labelled clusters,,,ASTM A202 Low Alloy Steel,Ultimate tensile strength,515.0,MPa,Yield strength,310.0,MPa,Ductility,16.0,%,0.0,0.0,0.17,0.0,0.0,0.0,0.0,0.0,0.0,0.75,0.04,0.04,0.0,0.0,0.0,0.0,0.475,1.225,97.3,0.0,0.0,0.0,0.0,0.0,0.0,0.0,0.0,0.0,0.0,0.0,0.0,0.0,0.0,0.0,0.0,0.0,,,Grade A,Grade A,1302,1,Hot rolled – general construction steel,1
,,,1,Steel database with labelled clusters,,,ASTM A517 Low Alloy Steel,Ultimate tensile strength,795.0,MPa,Yield strength,690.0,MPa,Ductility,16.0,%,0.0,0.0,0.15,0.0,0.0,0.0,0.0,0.0,0.0,0.275,0.04,0.04,0.0,0.0,0.06,0.0,0.0,1.3,97.85,0.0,0.0,0.0,0.0,0.0,0.0,0.0,0.06,0.2249999999999999,0.0,0.0,0.0,0.0,0.0,0.0,0.0,0.0,,,Grade S,Grade S,1303,1,Hot rolled – general construction steel,1
,,,1,Steel database with labelled clusters,,,ASTM A709 Steel,Ultimate tensile strength,400.0,MPa,Yield strength,250.0,MPa,Ductility,20.0,%,0.0,0.0,0.27,0.0,0.0,0.0,0.0,0.0,0.0,0.27,0.04,0.05,0.0,0.0,0.0,0.0,0.0,1.0,98.37,0.0,0.0,0.0,0.0,0.0,0.0,0.0,0.0,0.0,0.0,0.0,0.0,0.0,0.0,0.0,0.0,0.0,,,"Grade 36, Carbon Steel Shapes (_ 634 Kg/M)","Grade 36, Carbon Steel Shapes (_ 634 Kg/M)",1304,2,Quenched (oil) – general-purpose steel (tested),2
,,,1,Steel database with labelled clusters,,,ASTM A387 Alloy Steel,Ultimate tensile strength,515.0,MPa,Yield strength,310.0,MPa,Ductility,18.0,%,0.0,0.0,0.15,0.0,0.0,0.0,0.0,0.0,0.0,0.5,0.04,0.03,0.0,0.0,0.0,0.0,5.0,0.4499999999999999,93.28,0.0,0.0,0.0,0.0,0.0,0.0,0.0,0.0,0.55,0.0,0.0,0.0,0.0,0.0,0.0,0.0,0.0,,,"Grade 5, Class 2","Grade 5, Class 2",1305,1,Hot rolled – general construction steel,1
,,,1,Steel database with labelled clusters,,,ASTM A533 Low Alloy Steel,Ultimate tensile strength,620.0,MPa,Yield strength,485.0,MPa,Ductility,16.0,%,0.0,0.0,0.25,0.0,0.0,0.0,0.0,0.0,0.0,0.275,0.04,0.04,0.0,0.0,0.0,0.0,0.0,1.325,96.695,0.0,0.85,0.0,0.0,0.0,0.0,0.0,0.0,0.525,0.0,0.0,0.0,0.0,0.0,0.0,0.0,0.0,,,"Grade C, Class 2","Grade C, Class 2",1306,1,Hot rolled – general construction steel,1
,,,1,Steel database with labelled clusters,,,ASTM A517 Low Alloy Steel,Ultimate tensile strength,795.0,MPa,Yield strength,690.0,MPa,Ductility,16.0,%,0.0,0.0,0.1649999999999999,0.0,0.0,0.0,0.0,0.0,0.0,0.275,0.04,0.04,0.0,0.0,0.0,0.0,0.525,1.125,97.08,0.0,0.5,0.0,0.0,0.0,0.0,0.0,0.0,0.25,0.0,0.0,0.0,0.0,0.0,0.0,0.0,0.0,,,Grade H,Grade H,1307,1,Hot rolled – general construction steel,1
,,,1,Steel database with labelled clusters,,,ASTM A533 Low Alloy Steel,Ultimate tensile strength,690.0,MPa,Yield strength,570.0,MPa,Ductility,16.0,%,0.0,0.0,0.25,0.0,0.0,0.0,0.0,0.0,0.0,0.275,0.04,0.04,0.0,0.0,0.0,0.0,0.0,1.325,97.77,0.0,0.3,0.0,0.0,0.0,0.0,0.0,0.0,0.0,0.0,0.0,0.0,0.0,0.0,0.0,0.0,0.0,,,"Grade D, Class 3","Grade D, Class 3",1308,1,Hot rolled – general construction steel,1
,,,1,Steel database with labelled clusters,,,ASTM A387 Alloy Steel,Ultimate tensile strength,415.0,MPa,Yield strength,205.0,MPa,Ductility,18.0,%,0.0,0.0,0.15,0.0,0.0,0.0,0.0,0.0,0.0,0.5,0.04,0.04,0.0,0.0,0.0,0.0,2.25,0.4499999999999999,95.57,0.0,0.0,0.0,0.0,0.0,0.0,0.0,0.0,1.0,0.0,0.0,0.0,0.0,0.0,0.0,0.0,0.0,,,"Grade 22, Class 1","Grade 22, Class 1",1309,1,Hot rolled – general construction steel,1
,,,1,Steel database with labelled clusters,,,Cast Stainless Steel CA15,Ultimate tensile strength,690.0,MPa,Yield strength,520.0,MPa,Ductility,17.0,%,0.0,0.0,0.15,0.0,0.0,0.0,0.0,0.0,0.0,1.0,0.04,0.03,0.0,0.0,0.0,0.05,12.75,1.0,79.78,0.0,4.0,0.5,0.0,0.0,0.0,0.0,0.0,0.7,0.0,0.0,0.0,0.0,0.0,0.0,0.0,0.0,,,Astm A487,Astm A487,1310,2,Quenched (oil) – general-purpose steel (tested),2
,,,1,Steel database with labelled clusters,,,ASTM A537 Carbon Steel,Ultimate tensile strength,485.0,MPa,Yield strength,315.0,MPa,Ductility,20.0,%,0.0,0.0,0.24,0.0,0.0,0.0,0.0,0.0,0.0,0.325,0.04,0.04,0.0,0.0,0.0,0.0,0.25,1.15,97.275,0.0,0.25,0.35,0.0,0.0,0.0,0.0,0.0,0.08,0.0,0.0,0.0,0.0,0.0,0.0,0.0,0.0,,,Class 2,Class 2,1311,1,Hot rolled – general construction steel,1
,,,1,Steel database with labelled clusters,,,ASTM A500 Steel,Ultimate tensile strength,310.0,MPa,Yield strength,270.0,MPa,Ductility,25.0,%,0.0,0.0,0.3,0.0,0.0,0.0,0.0,0.0,0.0,0.0,0.05,0.063,0.0,0.0,0.0,0.0,0.0,0.0,99.407,0.0,0.0,0.18,0.0,0.0,0.0,0.0,0.0,0.0,0.0,0.0,0.0,0.0,0.0,0.0,0.0,0.0,,,"Grade A, Shaped Structural Tubing","Grade A, Shaped Structural Tubing",1312,2,Quenched (oil) – general-purpose steel (tested),2
,,,1,Steel database with labelled clusters,,,ASTM A542 Low Alloy Steel,Ultimate tensile strength,725.0,MPa,Yield strength,585.0,MPa,Ductility,14.0,%,0.0,0.0,0.15,0.0,0.0,0.0,0.0,0.0,0.0,0.5,0.03,0.03,0.0,0.0,0.0,0.03,2.25,0.4499999999999999,95.76,0.0,0.4,0.4,0.0,0.0,0.0,0.0,0.0,0.0,0.0,0.0,0.0,0.0,0.0,0.0,0.0,0.0,,,"Grade A, Class 1","Grade A, Class 1",1313,1,Hot rolled – general construction steel,1
,,,1,Steel database with labelled clusters,,,ASTM A542 Low Alloy Steel,Ultimate tensile strength,725.0,MPa,Yield strength,585.0,MPa,Ductility,14.0,%,0.0,0.002,0.125,0.0,0.0,0.0,0.0,0.0,0.0,0.13,0.03,0.03,0.0,0.0,0.025,0.25,3.0,0.4499999999999999,95.458,0.0,0.25,0.25,0.0,0.0,0.0,0.0,0.0,0.0,0.0,0.0,0.0,0.0,0.0,0.0,0.0,0.0,,,"Grade C, Class 1","Grade C, Class 1",1314,1,Hot rolled – general construction steel,1
,,,1,Steel database with labelled clusters,,,ASTM A611 Steel,Ultimate tensile strength,290.0,MPa,Yield strength,170.0,MPa,Ductility,26.0,%,0.0,0.0,0.2,0.0,0.0,0.0,0.0,0.0,0.0,0.0,0.04,0.04,0.0,0.0,0.0,0.0,0.0,0.6,98.92,0.0,0.0,0.2,0.0,0.0,0.0,0.0,0.0,0.0,0.0,0.0,0.0,0.0,0.0,0.0,0.0,0.0,,,Grade A,Grade A,1315,1,Hot rolled – general construction steel,1
,,,1,Steel database with labelled clusters,,,ASTM A517 Low Alloy Steel,Ultimate tensile strength,725.0,MPa,Yield strength,620.0,MPa,Ductility,14.0,%,0.0,0.00325,0.16,0.0,0.0,0.0,0.0,0.0,0.0,0.275,0.04,0.04,0.0,0.0,0.0,0.0,1.7,0.55,96.73175,0.0,0.0,0.0,0.0,0.0,0.0,0.0,0.0,0.5,0.0,0.0,0.0,0.0,0.0,0.0,0.0,0.0,,,Grade E,Grade E,1316,1,Hot rolled – general construction steel,1
,,,1,Steel database with labelled clusters,,,ASTM A514 Steel,Ultimate tensile strength,760.0,MPa,Yield strength,690.0,MPa,Ductility,18.0,%,0.0,0.003,0.1649999999999999,0.0,0.0,0.0,0.0,0.0,0.0,0.275,0.04,0.04,0.0,0.0,0.0,0.0,0.0,0.575,97.027,0.0,1.35,0.0,0.0,0.0,0.0,0.0,0.0,0.525,0.0,0.0,0.0,0.0,0.0,0.0,0.0,0.0,,,"Grade M, Plate Thickness _ 19 mm","Grade M, Plate Thickness _ 19 mm",1317,11,plate – no special treatment – general-purpose steel,11
,,,1,Steel database with labelled clusters,,,ASTM A699 Steel,Ultimate tensile strength,585.0,MPa,Yield strength,485.0,MPa,Ductility,18.0,%,0.0,0.0,0.06,0.0,0.0,0.0,0.0,0.0,0.0,0.4,0.04,0.025,0.0,0.0,0.0,0.0,0.0,1.55,97.565,0.0,0.0,0.0,0.0,0.0,0.0,0.0,0.06,0.3,0.0,0.0,0.0,0.0,0.0,0.0,0.0,0.0,,,Class 3,Class 3,1318,1,Hot rolled – general construction steel,1
,,,1,Steel database with labelled clusters,,,ASTM A36 Steel,Ultimate tensile strength,400.0,MPa,Yield strength,250.0,MPa,Ductility,20.0,%,0.0,0.0,0.29,0.0,0.0,0.0,0.0,0.0,0.0,0.275,0.04,0.05,0.0,0.0,0.0,0.0,0.0,1.0,98.145,0.0,0.0,0.2,0.0,0.0,0.0,0.0,0.0,0.0,0.0,0.0,0.0,0.0,0.0,0.0,0.0,0.0,,,Bar,Bar,1319,2,Quenched (oil) – general-purpose steel (tested),2
,,,1,Steel database with labelled clusters,,,ASTM A533 Low Alloy Steel,Ultimate tensile strength,690.0,MPa,Yield strength,570.0,MPa,Ductility,16.0,%,0.0,0.0,0.25,0.0,0.0,0.0,0.0,0.0,0.0,0.275,0.04,0.04,0.0,0.0,0.0,0.0,0.0,1.325,96.695,0.0,0.85,0.0,0.0,0.0,0.0,0.0,0.0,0.525,0.0,0.0,0.0,0.0,0.0,0.0,0.0,0.0,,,"Grade C, Class 3","Grade C, Class 3",1320,1,Hot rolled – general construction steel,1
,,,1,Steel database with labelled clusters,,,ASTM A542 Low Alloy Steel,Ultimate tensile strength,585.0,MPa,Yield strength,380.0,MPa,Ductility,20.0,%,0.0,0.0,0.13,0.0,0.0,0.0,0.0,0.0,0.0,0.5,0.02,0.02,0.0,0.0,0.0,0.02,2.25,0.4499999999999999,96.11,0.0,0.25,0.25,0.0,0.0,0.0,0.0,0.0,0.0,0.0,0.0,0.0,0.0,0.0,0.0,0.0,0.0,,,"Grade B, Class 4","Grade B, Class 4",1321,1,Hot rolled – general construction steel,1
,,,1,Steel database with labelled clusters,,,ASTM A543 Low Alloy Steel,Ultimate tensile strength,720.0,MPa,Yield strength,485.0,MPa,Ductility,16.0,%,0.0,0.0,0.23,0.0,0.0,0.0,0.0,0.0,0.0,0.3,0.04,0.04,0.0,0.0,0.0,0.03,1.75,0.4,94.285,0.0,2.925,0.0,0.0,0.0,0.0,0.0,0.0,0.0,0.0,0.0,0.0,0.0,0.0,0.0,0.0,0.0,,,"Grade B, Class 3","Grade B, Class 3",1322,1,Hot rolled – general construction steel,1
,,,1,Steel database with labelled clusters,,,ASTM A562 Carbon Steel,Ultimate tensile strength,380.0,MPa,Yield strength,205.0,MPa,Ductility,22.0,%,0.0,0.0,0.12,0.0,0.0,0.0,0.0,0.0,0.0,0.325,0.04,0.04,0.0,0.0,0.48,0.0,0.0,1.2,97.645,0.0,0.0,0.15,0.0,0.0,0.0,0.0,0.0,0.0,0.0,0.0,0.0,0.0,0.0,0.0,0.0,0.0,,,Titanium Alloy,Titanium Alloy,1323,2,Quenched (oil) – general-purpose steel (tested),2
,,,1,Steel database with labelled clusters,,,Cast Stainless Steel CF8M,Ultimate tensile strength,485.0,MPa,Yield strength,205.0,MPa,Ductility,30.0,%,0.0,0.0,0.08,0.0,0.0,0.0,0.0,0.0,0.0,2.0,0.04,0.04,0.0,0.0,0.0,0.0,19.5,1.5,63.84,0.0,10.5,0.0,0.0,0.0,0.0,0.0,0.0,2.5,0.0,0.0,0.0,0.0,0.0,0.0,0.0,0.0,,,Astm A744,Astm A744,1324,2,Quenched (oil) – general-purpose steel (tested),2
,,,1,Steel database with labelled clusters,,,ASTM A387 Alloy Steel,Ultimate tensile strength,415.0,MPa,Yield strength,205.0,MPa,Ductility,18.0,%,0.0,0.0,0.15,0.0,0.0,0.0,0.0,0.0,0.0,0.5,0.04,0.04,0.0,0.0,0.0,0.0,3.0,0.4499999999999999,94.82,0.0,0.0,0.0,0.0,0.0,0.0,0.0,0.0,1.0,0.0,0.0,0.0,0.0,0.0,0.0,0.0,0.0,,,"Grade 21, Class 1","Grade 21, Class 1",1325,1,Hot rolled – general construction steel,1
,,,1,Steel database with labelled clusters,,,ASTM A514 Steel,Ultimate tensile strength,760.0,MPa,Yield strength,690.0,MPa,Ductility,18.0,%,0.0,0.0,0.15,0.0,0.0,0.0,0.0,0.0,0.0,0.25,0.0,0.0,0.0,0.0,0.0,0.0,0.0,1.3,97.8,0.0,0.0,0.0,0.0,0.0,0.0,0.0,0.0,0.5,0.0,0.0,0.0,0.0,0.0,0.0,0.0,0.0,,,"Grade K, Plate Thickness _ 19 mm","Grade K, Plate Thickness _ 19 mm",1326,11,plate – no special treatment – general-purpose steel,11
,,,1,Steel database with labelled clusters,,,ASTM A387 Alloy Steel,Ultimate tensile strength,450.0,MPa,Yield strength,275.0,MPa,Ductility,19.0,%,0.0,0.0,0.17,0.0,0.0,0.0,0.0,0.0,0.0,0.275,0.04,0.04,0.0,0.0,0.0,0.0,0.975,0.525,97.45,0.0,0.0,0.0,0.0,0.0,0.0,0.0,0.0,0.525,0.0,0.0,0.0,0.0,0.0,0.0,0.0,0.0,,,"Grade 12, Class 2","Grade 12, Class 2",1327,1,Hot rolled – general construction steel,1
,,,1,Steel database with labelled clusters,,,ASTM A203 Low Alloy Steel,Ultimate tensile strength,515.0,MPa,Yield strength,345.0,MPa,Ductility,20.0,%,0.0,0.0,0.23,0.0,0.0,0.0,0.0,0.0,0.0,0.275,0.04,0.04,0.0,0.0,0.0,0.0,0.0,0.8,95.115,0.0,3.5,0.0,0.0,0.0,0.0,0.0,0.0,0.0,0.0,0.0,0.0,0.0,0.0,0.0,0.0,0.0,,,Grade F,Grade F,1328,1,Hot rolled – general construction steel,1
,,,1,Steel database with labelled clusters,,,ASTM A516 Carbon Steel,Ultimate tensile strength,485.0,MPa,Yield strength,260.0,MPa,Ductility,17.0,%,0.0,0.0,0.31,0.0,0.0,0.0,0.0,0.0,0.0,0.275,0.04,0.04,0.0,0.0,0.0,0.0,0.0,1.025,98.31,0.0,0.0,0.0,0.0,0.0,0.0,0.0,0.0,0.0,0.0,0.0,0.0,0.0,0.0,0.0,0.0,0.0,,,Grade 70,Grade 70,1329,1,Hot rolled – general construction steel,1
,,,1,Steel database with labelled clusters,,,ASTM A225 Low Alloy Steel,Ultimate tensile strength,725.0,MPa,Yield strength,485.0,MPa,Ductility,20.0,%,0.0,0.0,0.25,0.0,0.0,0.0,0.0,0.0,0.0,0.275,0.04,0.04,0.0,0.0,0.0,0.155,0.0,1.6,97.09,0.0,0.55,0.0,0.0,0.0,0.0,0.0,0.0,0.0,0.0,0.0,0.0,0.0,0.0,0.0,0.0,0.0,,,Grade C,Grade C,1330,1,Hot rolled – general construction steel,1
,,,1,Steel database with labelled clusters,,,ASTM A517 Low Alloy Steel,Ultimate tensile strength,795.0,MPa,Yield strength,690.0,MPa,Ductility,16.0,%,0.0,0.003,0.15,0.0,0.0,0.0,0.0,0.0,0.0,0.2249999999999999,0.04,0.04,0.0,0.0,0.0,0.0,0.0,1.3,97.992,0.0,0.0,0.0,0.0,0.0,0.0,0.0,0.0,0.25,0.0,0.0,0.0,0.0,0.0,0.0,0.0,0.0,,,Grade C,Grade C,1331,1,Hot rolled – general construction steel,1
,,,1,Steel database with labelled clusters,,,ASTM A543 Low Alloy Steel,Ultimate tensile strength,795.0,MPa,Yield strength,690.0,MPa,Ductility,14.0,%,0.0,0.0,0.23,0.0,0.0,0.0,0.0,0.0,0.0,0.3,0.04,0.04,0.0,0.0,0.0,0.03,1.75,0.4,94.285,0.0,2.925,0.0,0.0,0.0,0.0,0.0,0.0,0.0,0.0,0.0,0.0,0.0,0.0,0.0,0.0,0.0,,,"Grade B, Class 2","Grade B, Class 2",1332,1,Hot rolled – general construction steel,1
,,,1,Steel database with labelled clusters,,,ASTM A533 Low Alloy Steel,Ultimate tensile strength,620.0,MPa,Yield strength,485.0,MPa,Ductility,16.0,%,0.0,0.0,0.25,0.0,0.0,0.0,0.0,0.0,0.0,0.275,0.04,0.04,0.0,0.0,0.0,0.0,0.0,1.325,97.545,0.0,0.0,0.0,0.0,0.0,0.0,0.0,0.0,0.525,0.0,0.0,0.0,0.0,0.0,0.0,0.0,0.0,,,"Grade A, Class 2","Grade A, Class 2",1333,1,Hot rolled – general construction steel,1
,,,1,Steel database with labelled clusters,,,ASTM A514 Steel,Ultimate tensile strength,690.0,MPa,Yield strength,620.0,MPa,Ductility,16.0,%,0.0,0.003,0.16,0.0,0.0,0.0,0.0,0.0,0.0,0.3,0.04,0.04,0.0,0.0,0.055,0.0,1.7,0.55,96.652,0.0,0.0,0.0,0.0,0.0,0.0,0.0,0.0,0.5,0.0,0.0,0.0,0.0,0.0,0.0,0.0,0.0,,,"Grade E, Plate Thickness 64 - 150 mm","Grade E, Plate Thickness 64 - 150 mm",1334,11,plate – no special treatment – general-purpose steel,11
,,,1,Steel database with labelled clusters,,,ASTM A542 Low Alloy Steel,Ultimate tensile strength,725.0,MPa,Yield strength,585.0,MPa,Ductility,14.0,%,0.0,0.0,0.13,0.0,0.0,0.0,0.0,0.0,0.0,0.5,0.02,0.02,0.0,0.0,0.0,0.02,2.25,0.4499999999999999,96.11,0.0,0.25,0.25,0.0,0.0,0.0,0.0,0.0,0.0,0.0,0.0,0.0,0.0,0.0,0.0,0.0,0.0,,,"Grade B, Class 1","Grade B, Class 1",1335,1,Hot rolled – general construction steel,1
,,,1,Steel database with labelled clusters,,,ASTM A543 Low Alloy Steel,Ultimate tensile strength,725.0,MPa,Yield strength,585.0,MPa,Ductility,14.0,%,0.0,0.0,0.23,0.0,0.0,0.0,0.0,0.0,0.0,0.3,0.02,0.02,0.0,0.0,0.0,0.03,1.5,0.4,94.75,0.0,2.75,0.0,0.0,0.0,0.0,0.0,0.0,0.0,0.0,0.0,0.0,0.0,0.0,0.0,0.0,0.0,,,"Grade C, Class 1","Grade C, Class 1",1336,1,Hot rolled – general construction steel,1
,,,1,Steel database with labelled clusters,,,ASTM A515 Carbon Steel,Ultimate tensile strength,380.0,MPa,Yield strength,205.0,MPa,Ductility,23.0,%,0.0,0.0,0.28,0.0,0.0,0.0,0.0,0.0,0.0,0.275,0.04,0.04,0.0,0.0,0.0,0.0,0.0,0.9,98.465,0.0,0.0,0.0,0.0,0.0,0.0,0.0,0.0,0.0,0.0,0.0,0.0,0.0,0.0,0.0,0.0,0.0,,,Grade 55,Grade 55,1337,1,Hot rolled – general construction steel,1
,,,1,Steel database with labelled clusters,,,ASTM A533 Low Alloy Steel,Ultimate tensile strength,620.0,MPa,Yield strength,485.0,MPa,Ductility,16.0,%,0.0,0.0,0.25,0.0,0.0,0.0,0.0,0.0,0.0,0.275,0.04,0.04,0.0,0.0,0.0,0.0,0.0,1.325,96.995,0.0,0.55,0.0,0.0,0.0,0.0,0.0,0.0,0.525,0.0,0.0,0.0,0.0,0.0,0.0,0.0,0.0,,,"Grade B, Class 2","Grade B, Class 2",1338,1,Hot rolled – general construction steel,1
,,,1,Steel database with labelled clusters,,,ASTM A699 Steel,Ultimate tensile strength,620.0,MPa,Yield strength,485.0,MPa,Ductility,18.0,%,0.0,0.0,0.06,0.0,0.0,0.0,0.0,0.0,0.0,0.0,0.04,0.025,0.0,0.0,0.0,0.0,0.0,1.55,97.965,0.0,0.0,0.0,0.0,0.0,0.0,0.0,0.06,0.3,0.0,0.0,0.0,0.0,0.0,0.0,0.0,0.0,,,Class 1,Class 1,1339,1,Hot rolled – general construction steel,1
,,,1,Steel database with labelled clusters,,,ASTM A533 Low Alloy Steel,Ultimate tensile strength,550.0,MPa,Yield strength,345.0,MPa,Ductility,18.0,%,0.0,0.0,0.25,0.0,0.0,0.0,0.0,0.0,0.0,0.275,0.04,0.04,0.0,0.0,0.0,0.0,0.0,1.325,97.77,0.0,0.3,0.0,0.0,0.0,0.0,0.0,0.0,0.0,0.0,0.0,0.0,0.0,0.0,0.0,0.0,0.0,,,"Grade D, Class 1","Grade D, Class 1",1340,1,Hot rolled – general construction steel,1
,,,1,Steel database with labelled clusters,,,Cast Stainless Steel CF8M,Ultimate tensile strength,485.0,MPa,Yield strength,205.0,MPa,Ductility,30.0,%,0.0,0.0,0.08,0.0,0.0,0.0,0.0,0.0,0.0,2.0,0.04,0.04,0.0,0.0,0.0,0.0,19.5,1.5,63.84,0.0,10.5,0.0,0.0,0.0,0.0,0.0,0.0,2.5,0.0,0.0,0.0,0.0,0.0,0.0,0.0,0.0,,,Astm A743,Astm A743,1341,2,Quenched (oil) – general-purpose steel (tested),2
,,,1,Steel database with labelled clusters,,,ASTM A543 Low Alloy Steel,Ultimate tensile strength,720.0,MPa,Yield strength,485.0,MPa,Ductility,16.0,%,0.0,0.0,0.23,0.0,0.0,0.0,0.0,0.0,0.0,0.3,0.02,0.02,0.0,0.0,0.0,0.03,1.5,0.4,94.75,0.0,2.75,0.0,0.0,0.0,0.0,0.0,0.0,0.0,0.0,0.0,0.0,0.0,0.0,0.0,0.0,0.0,,,"Grade C, Class 3","Grade C, Class 3",1342,1,Hot rolled – general construction steel,1
,,,1,Steel database with labelled clusters,,,ASTM A542 Low Alloy Steel,Ultimate tensile strength,585.0,MPa,Yield strength,380.0,MPa,Ductility,20.0,%,0.0,0.0,0.15,0.0,0.0,0.0,0.0,0.0,0.0,0.5,0.03,0.03,0.0,0.0,0.0,0.03,2.25,0.4499999999999999,95.76,0.0,0.4,0.4,0.0,0.0,0.0,0.0,0.0,0.0,0.0,0.0,0.0,0.0,0.0,0.0,0.0,0.0,,,"Grade A, Class 4","Grade A, Class 4",1343,1,Hot rolled – general construction steel,1
,,,1,Steel database with labelled clusters,,,ASTM A202 Low Alloy Steel,Ultimate tensile strength,585.0,MPa,Yield strength,325.0,MPa,Ductility,15.0,%,0.0,0.0,0.25,0.0,0.0,0.0,0.0,0.0,0.0,0.75,0.04,0.04,0.0,0.0,0.0,0.0,0.475,1.225,97.22,0.0,0.0,0.0,0.0,0.0,0.0,0.0,0.0,0.0,0.0,0.0,0.0,0.0,0.0,0.0,0.0,0.0,,,Grade B,Grade B,1344,1,Hot rolled – general construction steel,1
,,,1,Steel database with labelled clusters,,,ASTM A542 Low Alloy Steel,Ultimate tensile strength,585.0,MPa,Yield strength,415.0,MPa,Ductility,18.0,%,0.0,0.002,0.125,0.0,0.0,0.0,0.0,0.0,0.0,0.13,0.03,0.03,0.0,0.0,0.025,0.25,3.0,0.4499999999999999,95.458,0.0,0.25,0.25,0.0,0.0,0.0,0.0,0.0,0.0,0.0,0.0,0.0,0.0,0.0,0.0,0.0,0.0,,,"Grade C, Class 4A","Grade C, Class 4A",1345,1,Hot rolled – general construction steel,1
,,,1,Steel database with labelled clusters,,,ASTM A553 Alloy Steel,Ultimate tensile strength,690.0,MPa,Yield strength,585.0,MPa,Ductility,20.0,%,0.0,0.0,0.13,0.0,0.0,0.0,0.0,0.0,0.0,0.275,0.04,0.04,0.0,0.0,0.0,0.0,0.0,0.9,90.615,0.0,8.0,0.0,0.0,0.0,0.0,0.0,0.0,0.0,0.0,0.0,0.0,0.0,0.0,0.0,0.0,0.0,,,Grade Ii,Grade Ii,1346,1,Hot rolled – general construction steel,1
,,,1,Steel database with labelled clusters,,,ASTM A441 Steel,Ultimate tensile strength,485.0,MPa,Yield strength,345.0,MPa,Ductility,18.0,%,0.0,0.0,0.22,0.0,0.0,0.0,0.0,0.0,0.0,0.3,0.04,0.05,0.0,0.0,0.0,0.02,0.0,1.05,98.12,0.0,0.0,0.2,0.0,0.0,0.0,0.0,0.0,0.0,0.0,0.0,0.0,0.0,0.0,0.0,0.0,0.0,,,19 mm Thick,19 mm Thick,1347,2,Quenched (oil) – general-purpose steel (tested),2
,,,1,Steel database with labelled clusters,,,ASTM A516 Carbon Steel,Ultimate tensile strength,450.0,MPa,Yield strength,240.0,MPa,Ductility,19.0,%,0.0,0.0,0.29,0.0,0.0,0.0,0.0,0.0,0.0,0.275,0.04,0.04,0.0,0.0,0.0,0.0,0.0,1.025,98.33,0.0,0.0,0.0,0.0,0.0,0.0,0.0,0.0,0.0,0.0,0.0,0.0,0.0,0.0,0.0,0.0,0.0,,,Grade 65,Grade 65,1348,1,Hot rolled – general construction steel,1
,,,1,Steel database with labelled clusters,,,ASTM A203 Low Alloy Steel,Ultimate tensile strength,485.0,MPa,Yield strength,275.0,MPa,Ductility,17.0,%,0.0,0.0,0.25,0.0,0.0,0.0,0.0,0.0,0.0,0.275,0.04,0.04,0.0,0.0,0.0,0.0,0.0,0.8,96.295,0.0,2.3,0.0,0.0,0.0,0.0,0.0,0.0,0.0,0.0,0.0,0.0,0.0,0.0,0.0,0.0,0.0,,,Grade B,Grade B,1349,1,Hot rolled – general construction steel,1
,,,1,Steel database with labelled clusters,,,ASTM A570 Steel,Ultimate tensile strength,310.0,MPa,Yield strength,170.0,MPa,Ductility,27.0,%,0.0,0.0,0.25,0.0,0.0,0.0,0.0,0.0,0.0,0.0,0.04,0.04,0.0,0.0,0.0,0.0,0.0,0.43,99.04,0.0,0.0,0.2,0.0,0.0,0.0,0.0,0.0,0.0,0.0,0.0,0.0,0.0,0.0,0.0,0.0,0.0,,,"Grade A, Sheet And Strip","Grade A, Sheet And Strip",1350,1,Hot rolled – general construction steel,1
,,,1,Steel database with labelled clusters,,,ASTM A662 Carbon Steel,Ultimate tensile strength,400.0,MPa,Yield strength,275.0,MPa,Ductility,20.0,%,0.0,0.0,0.14,0.0,0.0,0.0,0.0,0.0,0.0,0.275,0.04,0.04,0.0,0.0,0.0,0.0,0.0,1.125,98.38,0.0,0.0,0.0,0.0,0.0,0.0,0.0,0.0,0.0,0.0,0.0,0.0,0.0,0.0,0.0,0.0,0.0,,,Grade A,Grade A,1351,1,Hot rolled – general construction steel,1
,,,1,Steel database with labelled clusters,,,ASTM A542 Low Alloy Steel,Ultimate tensile strength,795.0,MPa,Yield strength,690.0,MPa,Ductility,13.0,%,0.0,0.0,0.15,0.0,0.0,0.0,0.0,0.0,0.0,0.5,0.03,0.03,0.0,0.0,0.0,0.03,2.25,0.4499999999999999,95.76,0.0,0.4,0.4,0.0,0.0,0.0,0.0,0.0,0.0,0.0,0.0,0.0,0.0,0.0,0.0,0.0,0.0,,,"Grade A, Class 2","Grade A, Class 2",1352,1,Hot rolled – general construction steel,1
,,,1,Steel database with labelled clusters,,,ASTM A542 Low Alloy Steel,Ultimate tensile strength,585.0,MPa,Yield strength,415.0,MPa,Ductility,18.0,%,0.0,0.0,0.13,0.0,0.0,0.0,0.0,0.0,0.0,0.5,0.02,0.02,0.0,0.0,0.0,0.02,2.25,0.4499999999999999,96.11,0.0,0.25,0.25,0.0,0.0,0.0,0.0,0.0,0.0,0.0,0.0,0.0,0.0,0.0,0.0,0.0,0.0,,,"Grade B, Class 4A","Grade B, Class 4A",1353,1,Hot rolled – general construction steel,1
,,,1,Steel database with labelled clusters,,,ASTM A387 Alloy Steel,Ultimate tensile strength,515.0,MPa,Yield strength,310.0,MPa,Ductility,18.0,%,0.0,0.0,0.17,0.0,0.0,0.0,0.0,0.0,0.0,0.65,0.04,0.04,0.0,0.0,0.0,0.0,1.25,0.525,96.775,0.0,0.0,0.0,0.0,0.0,0.0,0.0,0.0,0.55,0.0,0.0,0.0,0.0,0.0,0.0,0.0,0.0,,,"Grade 11, Class 2","Grade 11, Class 2",1354,1,Hot rolled – general construction steel,1
,,,1,Steel database with labelled clusters,,,ASTM A611 Steel,Ultimate tensile strength,330.0,MPa,Yield strength,230.0,MPa,Ductility,22.0,%,0.0,0.0,0.2,0.0,0.0,0.0,0.0,0.0,0.0,0.0,0.04,0.04,0.0,0.0,0.0,0.0,0.0,0.6,98.92,0.0,0.0,0.2,0.0,0.0,0.0,0.0,0.0,0.0,0.0,0.0,0.0,0.0,0.0,0.0,0.0,0.0,,,Grade C,Grade C,1355,1,Hot rolled – general construction steel,1
