Repository: Azhi-ss/SteelScientist

# Steel Labelled Clusters Dataset

This directory contains the cleaned steel labelled-clusters dataset used by
`regression/steel_labelled_clusters_regression.py`.

## Files

| File | Rows | Description |
|------|------|-------------|
| `raw/Steel database with labelled clusters.xlsx` | 3234 | Original spreadsheet. |
| `full_with_duplicates.csv` | 3234 | Raw spreadsheet mapped to the project regression schema. |
| `clean.csv` | 1943 | Strictly deduplicated regression mother table. |
| `train.csv` | 1554 | Fixed 8:2 training split generated from `clean.csv`. |
| `val.csv` | 389 | Fixed 8:2 validation split generated from `clean.csv`. |

File: datasets/steel_labelled_clusters/train.csv (part 17 of 19)
DOIs,Files,problem,status,Table_topic,title,abstract,Material,Tensile_name,Tensile_value,Tensile_unit,Yield_name,Yield_value,Yield_unit,Elongation_name,Elongation_value,Elongation_unit,H,B,C,N,O,F,Na,Mg,Al,Si,P,S,Cl,Ca,Ti,V,Cr,Mn,Fe,Co,Ni,Cu,Zn,As,Y,Zr,Nb,Mo,Sn,Sb,La,Ce,Ta,W,Pb,Bi,Other_ele,Text_addition,Text,actions,source_entry,cluster_number,cluster_label,cluster_number_0_to_11
,,,1,Steel database with labelled clusters,,,AISI 1050 Steel,Ultimate tensile strength,655.0,MPa,Yield strength,585.0,MPa,Ductility,11.0,%,0.0,0.0,0.51,0.0,0.0,0.0,0.0,0.0,0.0,0.0,0.04,0.05,0.0,0.0,0.0,0.0,0.0,0.75,98.65,0.0,0.0,0.0,0.0,0.0,0.0,0.0,0.0,0.0,0.0,0.0,0.0,0.0,0.0,0.0,0.0,0.0,,,"As Cold Drawn Bar, 22-32 mm (0.875-1.25 In) Round","As Cold Drawn Bar, 22-32 mm (0.875-1.25 In) Round",1637,2,Quenched (oil) – general-purpose steel (tested),2
,,,1,Steel database with labelled clusters,,,AISI 4718H Steel,Ultimate tensile strength,1068.0,MPa,Yield strength,714.0,MPa,Ductility,17.0,%,0.0,0.0,0.18,0.0,0.0,0.0,0.0,0.0,0.0,0.2249999999999999,0.04,0.04,0.0,0.0,0.0,0.0,0.4499999999999999,0.7749999999999999,96.89,0.0,1.05,0.0,0.0,0.0,0.0,0.0,0.0,0.35,0.0,0.0,0.0,0.0,0.0,0.0,0.0,0.0,,,"Pseudocarburized, Reheated To 800C (1470F) And Oil Quenched, 150C (300F) Temper, 25 mm Round","Pseudocarburized, Reheated To 800C (1470F) And Oil Quenched, 150C (300F) Temper, 25 mm Round",445,0,Carburized – quenched (oil) – wear-resistant surface steel,0
,,,1,Steel database with labelled clusters,,,AISI 4820 Steel,Ultimate tensile strength,1431.0,MPa,Yield strength,1150.0,MPa,Ductility,13.0,%,0.0,0.0,0.205,0.0,0.0,0.0,0.0,0.0,0.0,0.2249999999999999,0.035,0.04,0.0,0.0,0.0,0.0,0.0,0.6,95.145,0.0,3.5,0.0,0.0,0.0,0.0,0.0,0.0,0.25,0.0,0.0,0.0,0.0,0.0,0.0,0.0,0.0,,,"Single Quenched And Tempered, 150C (300F), 1.2 mm Case Depth","Single Quenched And Tempered, 150C (300F), 1.2 mm Case Depth",396,5,Carburized – quenched (oil) – wear-resistant surface steel (variant),5
,,,1,Steel database with labelled clusters,,,AISI 4419H Steel,Ultimate tensile strength,580.0,MPa,Yield strength,330.0,MPa,Ductility,27.0,%,0.0,0.0,0.2,0.0,0.0,0.0,0.0,0.0,0.0,0.25,0.035,0.04,0.0,0.0,0.0,0.0,0.0,0.55,98.4,0.0,0.0,0.0,0.0,0.0,0.0,0.0,0.0,0.525,0.0,0.0,0.0,0.0,0.0,0.0,0.0,0.0,,,"Mock Carburized, 230C (450F) Temper, 100 mm (4 In.) Round","Mock Carburized, 230C (450F) Temper, 100 mm (4 In.) Round",177,8,Carburized – quenched (oil) – wear-resistant surface steel (variant),8
,,,1,Steel database with labelled clusters,,,AISI 8620H Steel,Ultimate tensile strength,876.0,MPa,Yield strength,580.0,MPa,Ductility,20.0,%,0.0,0.0,0.205,0.0,0.0,0.0,0.0,0.0,0.0,0.25,0.035,0.04,0.0,0.0,0.0,0.0,0.5,0.7749999999999999,97.445,0.0,0.55,0.0,0.0,0.0,0.0,0.0,0.0,0.2,0.0,0.0,0.0,0.0,0.0,0.0,0.0,0.0,,,"Mock Carburized, Reheated And Oil Quenched, 150C (300F) Temper, 25 mm (1 In.) Round","Mock Carburized, Reheated And Oil Quenched, 150C (300F) Temper, 25 mm (1 In.) Round",1043,8,Carburized – quenched (oil) – wear-resistant surface steel (variant),8
,,,1,Steel database with labelled clusters,,,AISI 1040 Steel,Ultimate tensile strength,543.0,MPa,Yield strength,345.0,MPa,Ductility,31.0,%,0.0,0.0,0.405,0.0,0.0,0.0,0.0,0.0,0.0,0.0,0.04,0.05,0.0,0.0,0.0,0.0,0.0,0.75,98.755,0.0,0.0,0.0,0.0,0.0,0.0,0.0,0.0,0.0,0.0,0.0,0.0,0.0,0.0,0.0,0.0,0.0,,,"Oil Quenched From 855C (1570F), 650C (1200F) Temper, 100 mm (4 In.) Round","Oil Quenched From 855C (1570F), 650C (1200F) Temper, 100 mm (4 In.) Round",1711,6,Quenched (oil) & tempered – high-strength structural steel,6
,,,1,Steel database with labelled clusters,,,ASTM A734 Low Alloy Steel,Ultimate tensile strength,530.0,MPa,Yield strength,450.0,MPa,Ductility,20.0,%,0.0,0.0,0.12,0.0,0.0,0.0,0.0,0.0,0.06,0.4,0.04,0.02,0.0,0.0,0.0,0.0,1.05,0.6,96.66,0.0,1.05,0.0,0.0,0.0,0.0,0.0,0.0,0.0,0.0,0.0,0.0,0.0,0.0,0.0,0.0,0.0,,,Grade A,Grade A,1382,1,Hot rolled – general construction steel,1
,,,1,Steel database with labelled clusters,,,ASTM A724 Carbon Steel,Ultimate tensile strength,620.0,MPa,Yield strength,485.0,MPa,Ductility,19.0,%,0.0,0.01,0.22,0.0,0.0,0.0,0.0,0.0,0.0,0.4,0.04,0.04,0.0,0.0,0.0,0.08,0.25,1.35,96.93,0.0,0.25,0.35,0.0,0.0,0.0,0.0,0.0,0.08,0.0,0.0,0.0,0.0,0.0,0.0,0.0,0.0,,,Grade C,Grade C,1358,1,Hot rolled – general construction steel,1
,,,1,Steel database with labelled clusters,,,AISI 51B60H Steel,Ultimate tensile strength,958.0,MPa,Yield strength,530.0,MPa,Ductility,17.0,%,0.0,0.00175,0.6000000000000001,0.0,0.0,0.0,0.0,0.0,0.0,0.2249999999999999,0.035,0.04,0.0,0.0,0.0,0.0,0.8,0.875,97.42325,0.0,0.0,0.0,0.0,0.0,0.0,0.0,0.0,0.0,0.0,0.0,0.0,0.0,0.0,0.0,0.0,0.0,,,"Normalized, 25 mm (1 In.) Round","Normalized, 25 mm (1 In.) Round",596,9,Normalized – general-purpose steel (round normalized stock),9
,,,1,Steel database with labelled clusters,,,AISI 4140 Steel,Ultimate tensile strength,1140.0,MPa,Yield strength,965.0,MPa,Ductility,18.0,%,0.0,0.0,0.405,0.0,0.0,0.0,0.0,0.0,0.0,0.2249999999999999,0.035,0.04,0.0,0.0,0.0,0.0,0.95,0.875,97.27,0.0,0.0,0.0,0.0,0.0,0.0,0.0,0.0,0.2,0.0,0.0,0.0,0.0,0.0,0.0,0.0,0.0,,,"Oil Quenched, 540C (1000F) Temper, 25 mm (1 In.) Round","Oil Quenched, 540C (1000F) Temper, 25 mm (1 In.) Round",62,6,Quenched (oil) & tempered – high-strength structural steel,6
,,,1,Steel database with labelled clusters,,,ASTM A611 Steel,Ultimate tensile strength,290.0,MPa,Yield strength,170.0,MPa,Ductility,26.0,%,0.0,0.0,0.2,0.0,0.0,0.0,0.0,0.0,0.0,0.0,0.04,0.04,0.0,0.0,0.0,0.0,0.0,0.6,98.92,0.0,0.0,0.2,0.0,0.0,0.0,0.0,0.0,0.0,0.0,0.0,0.0,0.0,0.0,0.0,0.0,0.0,,,Grade A,Grade A,1315,1,Hot rolled – general construction steel,1
,,,1,Steel database with labelled clusters,,,AISI 8740 Steel,Ultimate tensile strength,800.0,MPa,Yield strength,605.0,MPa,Ductility,22.0,%,0.0,0.0,0.405,0.0,0.0,0.0,0.0,0.0,0.0,0.2249999999999999,0.035,0.04,0.0,0.0,0.0,0.0,0.5,0.875,97.12,0.0,0.55,0.0,0.0,0.0,0.0,0.0,0.0,0.25,0.0,0.0,0.0,0.0,0.0,0.0,0.0,0.0,,,"Oil Quenched 830C (1525F), 650C (1200F) Temper, 100 mm (4 In.) Round","Oil Quenched 830C (1525F), 650C (1200F) Temper, 100 mm (4 In.) Round",873,6,Quenched (oil) & tempered – high-strength structural steel,6
,,,1,Steel database with labelled clusters,,,AISI 1020 Steel,Ultimate tensile strength,440.0,MPa,Yield strength,345.0,MPa,Ductility,35.0,%,0.0,0.0,0.2,0.0,0.0,0.0,0.0,0.0,0.0,0.0,0.04,0.05,0.0,0.0,0.0,0.0,0.0,0.4499999999999999,99.26,0.0,0.0,0.0,0.0,0.0,0.0,0.0,0.0,0.0,0.0,0.0,0.0,0.0,0.0,0.0,0.0,0.0,,,Normalized At 870C (1600F),Normalized At 870C (1600F),1471,4,Normalized (air cooled) – general-purpose steel,4
,,,1,Steel database with labelled clusters,,,AISI 1144 Steel,Ultimate tensile strength,675.0,MPa,Yield strength,475.0,MPa,Ductility,23.0,%,0.0,0.0,0.44,0.0,0.0,0.0,0.0,0.0,0.0,0.0,0.04,0.285,0.0,0.0,0.0,0.0,0.0,1.5,97.735,0.0,0.0,0.0,0.0,0.0,0.0,0.0,0.0,0.0,0.0,0.0,0.0,0.0,0.0,0.0,0.0,0.0,,,"Oil Quenched 845C (1550F), 650C (1200F) Temper, 13 mm (0.5 In.) Round","Oil Quenched 845C (1550F), 650C (1200F) Temper, 13 mm (0.5 In.) Round",1849,6,Quenched (oil) & tempered – high-strength structural steel,6
,,,1,Steel database with labelled clusters,,,AISI 4320H Steel,Ultimate tensile strength,1460.0,MPa,Yield strength,1125.0,MPa,Ductility,11.0,%,0.0,0.0,0.2,0.0,0.0,0.0,0.0,0.0,0.0,0.2249999999999999,0.035,0.04,0.0,0.0,0.0,0.0,0.5,0.55,96.425,0.0,1.775,0.0,0.0,0.0,0.0,0.0,0.0,0.25,0.0,0.0,0.0,0.0,0.0,0.0,0.0,0.0,,,"Mock Carburized, Oil Quenched, 150C (300F) Temper, 13 mm (0.5 In.) Round","Mock Carburized, Oil Quenched, 150C (300F) Temper, 13 mm (0.5 In.) Round",279,8,Carburized – quenched (oil) – wear-resistant surface steel (variant),8
,,,1,Steel database with labelled clusters,,,AISI 4027 Steel,Ultimate tensile strength,565.0,MPa,Yield strength,350.0,MPa,Ductility,28.0,%,0.0,0.0,0.275,0.0,0.0,0.0,0.0,0.0,0.0,0.25,0.035,0.04,0.0,0.0,0.0,0.0,0.0,0.8,98.35,0.0,0.0,0.0,0.0,0.0,0.0,0.0,0.0,0.25,0.0,0.0,0.0,0.0,0.0,0.0,0.0,0.0,,,"Normalized, 100 mm (4 In.) Round","Normalized, 100 mm (4 In.) Round",37,9,Normalized – general-purpose steel (round normalized stock),9
,,,1,Steel database with labelled clusters,,,ASTM A542 Low Alloy Steel,Ultimate tensile strength,655.0,MPa,Yield strength,515.0,MPa,Ductility,20.0,%,0.0,0.002,0.125,0.0,0.0,0.0,0.0,0.0,0.0,0.13,0.03,0.03,0.0,0.0,0.025,0.25,3.0,0.4499999999999999,95.458,0.0,0.25,0.25,0.0,0.0,0.0,0.0,0.0,0.0,0.0,0.0,0.0,0.0,0.0,0.0,0.0,0.0,,,"Grade C, Class 3","Grade C, Class 3",1497,1,Hot rolled – general construction steel,1
,,,1,Steel database with labelled clusters,,,AISI 6150 Steel,Ultimate tensile strength,938.0,MPa,Yield strength,615.0,MPa,Ductility,21.0,%,0.0,0.0,0.505,0.0,0.0,0.0,0.0,0.0,0.0,0.2249999999999999,0.035,0.04,0.0,0.0,0.0,0.15,0.95,0.8,97.295,0.0,0.0,0.0,0.0,0.0,0.0,0.0,0.0,0.0,0.0,0.0,0.0,0.0,0.0,0.0,0.0,0.0,,,"Normalized, 25 mm (1 In.) Round","Normalized, 25 mm (1 In.) Round",663,9,Normalized – general-purpose steel (round normalized stock),9
,,,1,Steel database with labelled clusters,,,AISI 1095 Steel,Ultimate tensile strength,665.0,MPa,Yield strength,380.0,MPa,Ductility,13.0,%,0.0,0.0,0.965,0.0,0.0,0.0,0.0,0.0,0.0,0.0,0.04,0.05,0.0,0.0,0.0,0.0,0.0,0.4,98.545,0.0,0.0,0.0,0.0,0.0,0.0,0.0,0.0,0.0,0.0,0.0,0.0,0.0,0.0,0.0,0.0,0.0,,,Annealed At 790C (1450F),Annealed At 790C (1450F),1780,7,Annealed – easy-to-machine – round annealed stock,7
,,,1,Steel database with labelled clusters,,,ASTM A607 Steel,Ultimate tensile strength,485.0,MPa,Yield strength,380.0,MPa,Ductility,20.0,%,0.0,0.0,0.25,0.0,0.0,0.0,0.0,0.0,0.0,0.0,0.04,0.05,0.0,0.0,0.0,0.0,0.0,1.35,98.31,0.0,0.0,0.0,0.0,0.0,0.0,0.0,0.0,0.0,0.0,0.0,0.0,0.0,0.0,0.0,0.0,0.0,,,"Grade 55, Hot Rolled","Grade 55, Hot Rolled",1426,1,Hot rolled – general construction steel,1
,,,1,Steel database with labelled clusters,,,AISI E9310 Steel,Ultimate tensile strength,1089.0,MPa,Yield strength,848.0,MPa,Ductility,16.0,%,0.0,0.0,0.105,0.0,0.0,0.0,0.0,0.0,0.0,0.275,0.025,0.025,0.0,0.0,0.0,0.0,1.2,0.55,94.455,0.0,3.25,0.0,0.0,0.0,0.0,0.0,0.0,0.1149999999999999,0.0,0.0,0.0,0.0,0.0,0.0,0.0,0.0,,,"Mock Carburized, 790C (1450F) Reheat, 230C (450F) Temper, 25 mm (1 In.) Round","Mock Carburized, 790C (1450F) Reheat, 230C (450F) Temper, 25 mm (1 In.) Round",978,8,Carburized – quenched (oil) – wear-resistant surface steel (variant),8
,,,1,Steel database with labelled clusters,,,AISI 1040 Steel,Ultimate tensile strength,743.0,MPa,Yield strength,541.0,MPa,Ductility,23.0,%,0.0,0.0,0.405,0.0,0.0,0.0,0.0,0.0,0.0,0.0,0.04,0.05,0.0,0.0,0.0,0.0,0.0,0.75,98.755,0.0,0.0,0.0,0.0,0.0,0.0,0.0,0.0,0.0,0.0,0.0,0.0,0.0,0.0,0.0,0.0,0.0,,,"Water Quenched From 845C (1550F), 540C (1000F) Temper, 25 mm (1 In.) Round","Water Quenched From 845C (1550F), 540C (1000F) Temper, 25 mm (1 In.) Round",1605,10,Quenched (water) & tempered – high-strength structural steel,10
,,,1,Steel database with labelled clusters,,,AISI 51B60H Steel,Ultimate tensile strength,1170.0,MPa,Yield strength,1070.0,MPa,Ductility,14.0,%,0.0,0.00175,0.6000000000000001,0.0,0.0,0.0,0.0,0.0,0.0,0.2249999999999999,0.035,0.04,0.0,0.0,0.0,0.0,0.8,0.875,97.42325,0.0,0.0,0.0,0.0,0.0,0.0,0.0,0.0,0.0,0.0,0.0,0.0,0.0,0.0,0.0,0.0,0.0,,,"Oil Quenched From 830C (1525F), 540C (1000F) Temper, 13 mm (0.5 In.) Round","Oil Quenched From 830C (1525F), 540C (1000F) Temper, 13 mm (0.5 In.) Round",739,6,Quenched (oil) & tempered – high-strength structural steel,6
,,,1,Steel database with labelled clusters,,,AISI 4150 Steel,Ultimate tensile strength,1165.0,MPa,Yield strength,1040.0,MPa,Ductility,15.0,%,0.0,0.0,0.505,0.0,0.0,0.0,0.0,0.0,0.0,0.2249999999999999,0.035,0.04,0.0,0.0,0.0,0.0,0.95,0.875,97.17,0.0,0.0,0.0,0.0,0.0,0.0,0.0,0.0,0.2,0.0,0.0,0.0,0.0,0.0,0.0,0.0,0.0,,,"Oil Quenched 830C (1525F), 540C (1000F) Temper, 50 mm (2 In.) Round","Oil Quenched 830C (1525F), 540C (1000F) Temper, 50 mm (2 In.) Round",192,6,Quenched (oil) & tempered – high-strength structural steel,6
,,,1,Steel database with labelled clusters,,,AISI 9255 Steel,Ultimate tensile strength,1070.0,MPa,Yield strength,910.0,MPa,Ductility,18.0,%,0.0,0.0,0.55,0.0,0.0,0.0,0.0,0.0,0.0,2.0,0.035,0.04,0.0,0.0,0.0,0.0,0.0,0.825,96.55,0.0,0.0,0.0,0.0,0.0,0.0,0.0,0.0,0.0,0.0,0.0,0.0,0.0,0.0,0.0,0.0,0.0,,,"Oil Quenched From 885C (1625F), 595C (1100F) Temper, 13 mm (0.5 In.) Round","Oil Quenched From 885C (1625F), 595C (1100F) Temper, 13 mm (0.5 In.) Round",920,6,Quenched (oil) & tempered – high-strength structural steel,6
,,,1,Steel database with labelled clusters,,,AISI 4422 Steel,Ultimate tensile strength,841.0,MPa,Yield strength,455.0,MPa,Ductility,16.0,%,0.0,0.0,0.225,0.0,0.0,0.0,0.0,0.0,0.0,0.2249999999999999,0.035,0.04,0.0,0.0,0.0,0.0,0.0,0.75,98.325,0.0,0.0,0.0,0.0,0.0,0.0,0.0,0.0,0.4,0.0,0.0,0.0,0.0,0.0,0.0,0.0,0.0,,,"Heat Treated In 13.7 mm Rounds, Reheated To 820C (1510F), 150C (300F) Temper","Heat Treated In 13.7 mm Rounds, Reheated To 820C (1510F), 150C (300F) Temper",457,0,Carburized – quenched (oil) – wear-resistant surface steel,0
,,,1,Steel database with labelled clusters,,,AISI 8620 Steel,Ultimate tensile strength,958.0,MPa,Yield strength,814.0,MPa,Ductility,19.0,%,0.0,0.0,0.205,0.0,0.0,0.0,0.0,0.0,0.0,0.25,0.035,0.04,0.0,0.0,0.0,0.0,0.5,0.8,97.42,0.0,0.55,0.0,0.0,0.0,0.0,0.0,0.0,0.2,0.0,0.0,0.0,0.0,0.0,0.0,0.0,0.0,,,"Carburized, Box Cooled, Reheated And Quenched, 150C (300F) Temper, 25 mm (1 In.) Round","Carburized, Box Cooled, Reheated And Quenched, 150C (300F) Temper, 25 mm (1 In.) Round",676,8,Carburized – quenched (oil) – wear-resistant surface steel (variant),8
,,,1,Steel database with labelled clusters,,,AISI 8622 Steel,Ultimate tensile strength,1198.0,MPa,Yield strength,693.0,MPa,Ductility,11.0,%,0.0,0.0,0.225,0.0,0.0,0.0,0.0,0.0,0.0,0.2249999999999999,0.035,0.04,0.0,0.0,0.0,0.0,0.5,0.8,97.425,0.0,0.55,0.0,0.0,0.0,0.0,0.0,0.0,0.2,0.0,0.0,0.0,0.0,0.0,0.0,0.0,0.0,,,"Heat Treated, Machined To 13.7 mm Rounds, Pseudocarburized, 775C (1430F) Reheat, 150C (300F) Temper","Heat Treated, Machined To 13.7 mm Rounds, Pseudocarburized, 775C (1430F) Reheat, 150C (300F) Temper",761,0,Carburized – quenched (oil) – wear-resistant surface steel,0
,,,1,Steel database with labelled clusters,,,AISI 1050 Steel,Ultimate tensile strength,620.0,MPa,Yield strength,515.0,MPa,Ductility,15.0,%,0.0,0.0,0.51,0.0,0.0,0.0,0.0,0.0,0.0,0.0,0.04,0.05,0.0,0.0,0.0,0.0,0.0,0.75,98.65,0.0,0.0,0.0,0.0,0.0,0.0,0.0,0.0,0.0,0.0,0.0,0.0,0.0,0.0,0.0,0.0,0.0,,,"Cold Drawn, High Temperature, Stress Relieved, 22-32 mm (0.875-1.25 In) Round","Cold Drawn, High Temperature, Stress Relieved, 22-32 mm (0.875-1.25 In) Round",1781,0,Carburized – quenched (oil) – wear-resistant surface steel,0
,,,1,Steel database with labelled clusters,,,AISI 1030 Steel,Ultimate tensile strength,585.0,MPa,Yield strength,435.0,MPa,Ductility,29.0,%,0.0,0.0,0.305,0.0,0.0,0.0,0.0,0.0,0.0,0.0,0.04,0.05,0.0,0.0,0.0,0.0,0.0,0.75,98.855,0.0,0.0,0.0,0.0,0.0,0.0,0.0,0.0,0.0,0.0,0.0,0.0,0.0,0.0,0.0,0.0,0.0,,,"Water Quenched From 870C (1600F), 595C (1100F) Temper, 25 mm (1 In.) Round","Water Quenched From 870C (1600F), 595C (1100F) Temper, 25 mm (1 In.) Round",1583,10,Quenched (water) & tempered – high-strength structural steel,10
,,,1,Steel database with labelled clusters,,,AISI 8622 Steel,Ultimate tensile strength,1510.0,MPa,Yield strength,1093.0,MPa,Ductility,13.0,%,0.0,0.0,0.225,0.0,0.0,0.0,0.0,0.0,0.0,0.2249999999999999,0.035,0.04,0.0,0.0,0.0,0.0,0.5,0.8,97.425,0.0,0.55,0.0,0.0,0.0,0.0,0.0,0.0,0.2,0.0,0.0,0.0,0.0,0.0,0.0,0.0,0.0,,,"Heat Treated, Machined To 13.7 mm Rounds, Pseudocarburized, 865C (1590F) Reheat, 150C (300F) Temper","Heat Treated, Machined To 13.7 mm Rounds, Pseudocarburized, 865C (1590F) Reheat, 150C (300F) Temper",729,0,Carburized – quenched (oil) – wear-resistant surface steel,0
,,,1,Steel database with labelled clusters,,,AISI 4820 Steel,Ultimate tensile strength,760.0,MPa,Yield strength,485.0,MPa,Ductility,24.0,%,0.0,0.0,0.205,0.0,0.0,0.0,0.0,0.0,0.0,0.2249999999999999,0.035,0.04,0.0,0.0,0.0,0.0,0.0,0.6,95.145,0.0,3.5,0.0,0.0,0.0,0.0,0.0,0.0,0.25,0.0,0.0,0.0,0.0,0.0,0.0,0.0,0.0,,,Normalized 860C (1580F),Normalized 860C (1580F),413,4,Normalized (air cooled) – general-purpose steel,4
,,,1,Steel database with labelled clusters,,,AISI Grade 18Ni (250) Maraging Steel,Ultimate tensile strength,1979.0,MPa,Yield strength,1932.0,MPa,Ductility,4.0,%,0.0,0.0,0.03,0.0,0.0,0.0,0.0,0.0,0.1,0.1,0.01,0.01,0.0,0.0,0.4,0.0,0.0,0.1,68.44,7.5,18.5,0.0,0.0,0.0,0.0,0.01,0.0,4.8,0.0,0.0,0.0,0.0,0.0,0.0,0.0,0.0,,,"3.18 mm Thick Sheet, Solution Annealed At 815C (1500F) For 30 Minutes, Air Cooled, Aged At 480C (900F) For 3 Hours","3.18 mm Thick Sheet, Solution Annealed At 815C (1500F) For 30 Minutes, Air Cooled, Aged At 480C (900F) For 3 Hours",1099,0,Carburized – quenched (oil) – wear-resistant surface steel,0
,,,1,Steel database with labelled clusters,,,AISI 8620 Steel,Ultimate tensile strength,1324.0,MPa,Yield strength,1036.0,MPa,Ductility,12.0,%,0.0,0.0,0.205,0.0,0.0,0.0,0.0,0.0,0.0,0.25,0.035,0.04,0.0,0.0,0.0,0.0,0.5,0.8,97.42,0.0,0.55,0.0,0.0,0.0,0.0,0.0,0.0,0.2,0.0,0.0,0.0,0.0,0.0,0.0,0.0,0.0,,,"Direct Quenched From Pot, 150C (300F) Temper, Carburized","Direct Quenched From Pot, 150C (300F) Temper, Carburized",826,5,Carburized – quenched (oil) – wear-resistant surface steel (variant),5
,,,1,Steel database with labelled clusters,,,AISI 1015 Steel,Ultimate tensile strength,521.0,MPa,Yield strength,305.0,MPa,Ductility,30.0,%,0.0,0.0,0.155,0.0,0.0,0.0,0.0,0.0,0.0,0.0,0.04,0.05,0.0,0.0,0.0,0.0,0.0,0.4499999999999999,99.305,0.0,0.0,0.0,0.0,0.0,0.0,0.0,0.0,0.0,0.0,0.0,0.0,0.0,0.0,0.0,0.0,0.0,,,"Mock Carburized At 915C (1680F) For 8 Hours, 775C (1430F) Reheat, Water Quenched, 175C (350F) Temper, 25 mm (1 In.) Round","Mock Carburized At 915C (1680F) For 8 Hours, 775C (1430F) Reheat, Water Quenched, 175C (350F) Temper, 25 mm (1 In.) Round",1478,8,Carburized – quenched (oil) – wear-resistant surface steel (variant),8
,,,1,Steel database with labelled clusters,,,AISI 5150H Steel,Ultimate tensile strength,821.0,MPa,Yield strength,605.0,MPa,Ductility,22.0,%,0.0,0.0,0.505,0.0,0.0,0.0,0.0,0.0,0.0,0.2249999999999999,0.035,0.04,0.0,0.0,0.0,0.0,0.8,0.8,97.595,0.0,0.0,0.0,0.0,0.0,0.0,0.0,0.0,0.0,0.0,0.0,0.0,0.0,0.0,0.0,0.0,0.0,,,"Oil Quenched From 830C (1525F), 650C (1200F) Temper, 50 mm (2 In.) Round","Oil Quenched From 830C (1525F), 650C (1200F) Temper, 50 mm (2 In.) Round",617,6,Quenched (oil) & tempered – high-strength structural steel,6
,,,1,Steel database with labelled clusters,,,AISI 4130 Steel,Ultimate tensile strength,993.0,MPa,Yield strength,896.0,MPa,Ductility,18.0,%,0.0,0.0,0.305,0.0,0.0,0.0,0.0,0.0,0.0,0.2249999999999999,0.035,0.04,0.0,0.0,0.0,0.0,0.95,0.5,97.745,0.0,0.0,0.0,0.0,0.0,0.0,0.0,0.0,0.2,0.0,0.0,0.0,0.0,0.0,0.0,0.0,0.0,,,"Water Quenched 855C (1570F), 540C (1000F) Temper, 25 mm (1 In.) Round","Water Quenched 855C (1570F), 540C (1000F) Temper, 25 mm (1 In.) Round",115,10,Quenched (water) & tempered – high-strength structural steel,10
,,,1,Steel database with labelled clusters,,,AISI 4820 Steel,Ultimate tensile strength,685.0,MPa,Yield strength,460.0,MPa,Ductility,22.0,%,0.0,0.0,0.205,0.0,0.0,0.0,0.0,0.0,0.0,0.2249999999999999,0.035,0.04,0.0,0.0,0.0,0.0,0.0,0.6,95.145,0.0,3.5,0.0,0.0,0.0,0.0,0.0,0.0,0.25,0.0,0.0,0.0,0.0,0.0,0.0,0.0,0.0,,,"Annealed 815C (1500F), 25 mm (1 In.) Round","Annealed 815C (1500F), 25 mm (1 In.) Round",418,7,Annealed – easy-to-machine – round annealed stock,7
,,,1,Steel database with labelled clusters,,,AISI 1144 Steel,Ultimate tensile strength,705.0,MPa,Yield strength,420.0,MPa,Ductility,21.0,%,0.0,0.0,0.44,0.0,0.0,0.0,0.0,0.0,0.0,0.0,0.04,0.285,0.0,0.0,0.0,0.0,0.0,1.5,97.735,0.0,0.0,0.0,0.0,0.0,0.0,0.0,0.0,0.0,0.0,0.0,0.0,0.0,0.0,0.0,0.0,0.0,,,As Rolled,As Rolled,1887,2,Quenched (oil) – general-purpose steel (tested),2
,,,1,Steel database with labelled clusters,,,AISI 8640 Steel,Ultimate tensile strength,972.0,MPa,Yield strength,827.0,MPa,Ductility,16.0,%,0.0,0.0,0.405,0.0,0.0,0.0,0.0,0.0,0.0,0.2249999999999999,0.035,0.04,0.0,0.0,0.0,0.0,0.5,0.875,97.17,0.0,0.55,0.0,0.0,0.0,0.0,0.0,0.0,0.2,0.0,0.0,0.0,0.0,0.0,0.0,0.0,0.0,,,"Oil Quenched 845C (1550F), 650C (1200F) Temper, 25 mm (1 In.) Round","Oil Quenched 845C (1550F), 650C (1200F) Temper, 25 mm (1 In.) Round",970,6,Quenched (oil) & tempered – high-strength structural steel,6
,,,1,Steel database with labelled clusters,,,AISI 5150 Steel,Ultimate tensile strength,1055.0,MPa,Yield strength,910.0,MPa,Ductility,17.0,%,0.0,0.0,0.505,0.0,0.0,0.0,0.0,0.0,0.0,0.2249999999999999,0.035,0.04,0.0,0.0,0.0,0.0,0.8,0.8,97.595,0.0,0.0,0.0,0.0,0.0,0.0,0.0,0.0,0.0,0.0,0.0,0.0,0.0,0.0,0.0,0.0,0.0,,,"Oil Quenched From 830C (1525F), 540C (1000F) Temper, 25 mm (1 In.) Round","Oil Quenched From 830C (1525F), 540C (1000F) Temper, 25 mm (1 In.) Round",605,6,Quenched (oil) & tempered – high-strength structural steel,6
,,,1,Steel database with labelled clusters,,,AISI 1118 Steel,Ultimate tensile strength,400.0,MPa,Yield strength,220.0,MPa,Ductility,25.0,%,0.0,0.0,0.17,0.0,0.0,0.0,0.0,0.0,0.0,0.0,0.04,0.105,0.0,0.0,0.0,0.0,0.0,1.45,98.235,0.0,0.0,0.0,0.0,0.0,0.0,0.0,0.0,0.0,0.0,0.0,0.0,0.0,0.0,0.0,0.0,0.0,,,"Hot Rolled, 19-32 mm (0.75-1.25 In) Round","Hot Rolled, 19-32 mm (0.75-1.25 In) Round",1899,3,Normalized – easy-to-machine stock (cold drawn),3
,,,1,Steel database with labelled clusters,,,AISI 4140H Steel,Ultimate tensile strength,1075.0,MPa,Yield strength,986.0,MPa,Ductility,15.0,%,0.0,0.0,0.405,0.0,0.0,0.0,0.0,0.0,0.0,0.2249999999999999,0.035,0.04,0.0,0.0,0.0,0.0,0.975,0.875,97.22,0.0,0.0,0.0,0.0,0.0,0.0,0.0,0.0,0.2249999999999999,0.0,0.0,0.0,0.0,0.0,0.0,0.0,0.0,,,"Oil Quenched 845C (1550F), Tempered 540C (1000F), 25 mm (1 In.) Round","Oil Quenched 845C (1550F), Tempered 540C (1000F), 25 mm (1 In.) Round",90,6,Quenched (oil) & tempered – high-strength structural steel,6
,,,1,Steel database with labelled clusters,,,AISI 8630H Steel,Ultimate tensile strength,979.0,MPa,Yield strength,841.0,MPa,Ductility,16.0,%,0.0,0.0,0.3,0.0,0.0,0.0,0.0,0.0,0.0,0.2249999999999999,0.035,0.04,0.0,0.0,0.0,0.0,0.5,0.8,97.35,0.0,0.55,0.0,0.0,0.0,0.0,0.0,0.0,0.2,0.0,0.0,0.0,0.0,0.0,0.0,0.0,0.0,,,"Oil Quenched 845C (1550F), 455C (850F) Temper","Oil Quenched 845C (1550F), 455C (850F) Temper",849,6,Quenched (oil) & tempered – high-strength structural steel,6
,,,1,Steel database with labelled clusters,,,AISI 1025 Steel,Ultimate tensile strength,415.0,MPa,Yield strength,310.0,MPa,Ductility,20.0,%,0.0,0.0,0.25,0.0,0.0,0.0,0.0,0.0,0.0,0.0,0.04,0.05,0.0,0.0,0.0,0.0,0.0,0.4499999999999999,99.21,0.0,0.0,0.0,0.0,0.0,0.0,0.0,0.0,0.0,0.0,0.0,0.0,0.0,0.0,0.0,0.0,0.0,,,"Cold Drawn, High Temperature, Stress Relieved, 22-32 mm (0.875-1.25 In) Round","Cold Drawn, High Temperature, Stress Relieved, 22-32 mm (0.875-1.25 In) Round",1501,0,Carburized – quenched (oil) – wear-resistant surface steel,0
,,,1,Steel database with labelled clusters,,,AISI 1050 Steel,Ultimate tensile strength,808.0,MPa,Yield strength,543.0,MPa,Ductility,23.0,%,0.0,0.0,0.51,0.0,0.0,0.0,0.0,0.0,0.0,0.0,0.04,0.05,0.0,0.0,0.0,0.0,0.0,0.75,98.65,0.0,0.0,0.0,0.0,0.0,0.0,0.0,0.0,0.0,0.0,0.0,0.0,0.0,0.0,0.0,0.0,0.0,,,"Water Quenched From 830C (1525F), 595C (1100F) Temper, 50 mm (2 In.) Round","Water Quenched From 830C (1525F), 595C (1100F) Temper, 50 mm (2 In.) Round",1898,10,Quenched (water) & tempered – high-strength structural steel,10
,,,1,Steel database with labelled clusters,,,AISI 8630 Steel,Ultimate tensile strength,979.0,MPa,Yield strength,841.0,MPa,Ductility,16.0,%,0.0,0.0,0.305,0.0,0.0,0.0,0.0,0.0,0.0,0.2249999999999999,0.035,0.04,0.0,0.0,0.0,0.0,0.5,0.8,97.345,0.0,0.55,0.0,0.0,0.0,0.0,0.0,0.0,0.2,0.0,0.0,0.0,0.0,0.0,0.0,0.0,0.0,,,"Oil Quenched 845C (1550F), 455C (850F) Temper","Oil Quenched 845C (1550F), 455C (850F) Temper",754,6,Quenched (oil) & tempered – high-strength structural steel,6
,,,1,Steel database with labelled clusters,,,AISI 5120 Steel,Ultimate tensile strength,883.0,MPa,Yield strength,696.0,MPa,Ductility,15.0,%,0.0,0.0,0.195,0.0,0.0,0.0,0.0,0.0,0.0,0.2249999999999999,0.035,0.04,0.0,0.0,0.0,0.0,0.8,0.8,97.905,0.0,0.0,0.0,0.0,0.0,0.0,0.0,0.0,0.0,0.0,0.0,0.0,0.0,0.0,0.0,0.0,0.0,,,"Heat Treated, Machined To 25 mm, Pseudocarburized, Reheated To 800C (1470F), 150C (300F) Temper","Heat Treated, Machined To 25 mm, Pseudocarburized, Reheated To 800C (1470F), 150C (300F) Temper",499,0,Carburized – quenched (oil) – wear-resistant surface steel,0
,,,1,Steel database with labelled clusters,,,ASTM A517 Low Alloy Steel,Ultimate tensile strength,795.0,MPa,Yield strength,690.0,MPa,Ductility,16.0,%,0.0,0.003,0.1649999999999999,0.0,0.0,0.0,0.0,0.0,0.0,0.275,0.04,0.04,0.0,0.0,0.0,0.0,0.0,0.575,98.327,0.0,0.0,0.0,0.0,0.0,0.0,0.0,0.0,0.575,0.0,0.0,0.0,0.0,0.0,0.0,0.0,0.0,,,Grade J,Grade J,1293,1,Hot rolled – general construction steel,1
,,,1,Steel database with labelled clusters,,,ASTM A202 Low Alloy Steel,Ultimate tensile strength,585.0,MPa,Yield strength,325.0,MPa,Ductility,15.0,%,0.0,0.0,0.25,0.0,0.0,0.0,0.0,0.0,0.0,0.75,0.04,0.04,0.0,0.0,0.0,0.0,0.475,1.225,97.22,0.0,0.0,0.0,0.0,0.0,0.0,0.0,0.0,0.0,0.0,0.0,0.0,0.0,0.0,0.0,0.0,0.0,,,Grade B,Grade B,1344,1,Hot rolled – general construction steel,1
,,,1,Steel database with labelled clusters,,,AISI 4130 Steel,Ultimate tensile strength,917.0,MPa,Yield strength,841.0,MPa,Ductility,20.0,%,0.0,0.0,0.305,0.0,0.0,0.0,0.0,0.0,0.0,0.2249999999999999,0.035,0.04,0.0,0.0,0.0,0.0,0.95,0.5,97.745,0.0,0.0,0.0,0.0,0.0,0.0,0.0,0.0,0.2,0.0,0.0,0.0,0.0,0.0,0.0,0.0,0.0,,,"Water Quenched 855C (1570F), 595C (1100F) Temper, 13 mm (0.5 In.) Round","Water Quenched 855C (1570F), 595C (1100F) Temper, 13 mm (0.5 In.) Round",12,10,Quenched (water) & tempered – high-strength structural steel,10
,,,1,Steel database with labelled clusters,,,AISI 4340 Steel,Ultimate tensile strength,931.0,MPa,Yield strength,834.0,MPa,Ductility,20.0,%,0.0,0.0,0.4,0.0,0.0,0.0,0.0,0.0,0.0,0.2249999999999999,0.035,0.04,0.0,0.0,0.0,0.0,0.8,0.7,95.725,0.0,1.825,0.0,0.0,0.0,0.0,0.0,0.0,0.25,0.0,0.0,0.0,0.0,0.0,0.0,0.0,0.0,,,"Oil Quenched 800C (1470F), 650C (1200F) Temper, 50 mm (2 In.) Round","Oil Quenched 800C (1470F), 650C (1200F) Temper, 50 mm (2 In.) Round",397,6,Quenched (oil) & tempered – high-strength structural steel,6
,,,1,Steel database with labelled clusters,,,AISI E4340 H Steel,Ultimate tensile strength,1110.0,MPa,Yield strength,710.0,MPa,Ductility,13.0,%,0.0,0.0,0.405,0.0,0.0,0.0,0.0,0.0,0.0,0.2249999999999999,0.025,0.02,0.0,0.0,0.0,0.0,0.8,0.7749999999999999,95.725,0.0,1.775,0.0,0.0,0.0,0.0,0.0,0.0,0.25,0.0,0.0,0.0,0.0,0.0,0.0,0.0,0.0,,,"Normalized, 100 mm (4 In.) Round","Normalized, 100 mm (4 In.) Round",285,9,Normalized – general-purpose steel (round normalized stock),9
,,,1,Steel database with labelled clusters,,,AISI 1340 Steel,Ultimate tensile strength,731.0,MPa,Yield strength,552.0,MPa,Ductility,25.0,%,0.0,0.0,0.405,0.0,0.0,0.0,0.0,0.0,0.0,0.25,0.035,0.04,0.0,0.0,0.0,0.0,0.0,1.75,97.52,0.0,0.0,0.0,0.0,0.0,0.0,0.0,0.0,0.0,0.0,0.0,0.0,0.0,0.0,0.0,0.0,0.0,,,"Oil Quenched From 830C (1525F), 650C (1200F) Temper, 50 mm (2 In.) Round","Oil Quenched From 830C (1525F), 650C (1200F) Temper, 50 mm (2 In.) Round",1067,6,Quenched (oil) & tempered – high-strength structural steel,6
,,,1,Steel database with labelled clusters,,,ASTM A570 Steel,Ultimate tensile strength,365.0,MPa,Yield strength,250.0,MPa,Ductility,17.0,%,0.0,0.0,0.25,0.0,0.0,0.0,0.0,0.0,0.0,0.0,0.04,0.05,0.0,0.0,0.0,0.0,0.0,0.9,98.56,0.0,0.0,0.2,0.0,0.0,0.0,0.0,0.0,0.0,0.0,0.0,0.0,0.0,0.0,0.0,0.0,0.0,,,Grade 36,Grade 36,1203,1,Hot rolled – general construction steel,1
,,,1,Steel database with labelled clusters,,,AISI 1060 Steel,Ultimate tensile strength,625.0,MPa,Yield strength,370.0,MPa,Ductility,22.0,%,0.0,0.0,0.605,0.0,0.0,0.0,0.0,0.0,0.0,0.0,0.04,0.05,0.0,0.0,0.0,0.0,0.0,0.75,98.555,0.0,0.0,0.0,0.0,0.0,0.0,0.0,0.0,0.0,0.0,0.0,0.0,0.0,0.0,0.0,0.0,0.0,,,Annealed At 790C (1450F),Annealed At 790C (1450F),1728,7,Annealed – easy-to-machine – round annealed stock,7
,,,1,Steel database with labelled clusters,,,AISI 8620 Steel,Ultimate tensile strength,938.0,MPa,Yield strength,772.0,MPa,Ductility,15.0,%,0.0,0.0,0.205,0.0,0.0,0.0,0.0,0.0,0.0,0.25,0.035,0.04,0.0,0.0,0.0,0.0,0.5,0.8,97.42,0.0,0.55,0.0,0.0,0.0,0.0,0.0,0.0,0.2,0.0,0.0,0.0,0.0,0.0,0.0,0.0,0.0,,,"Normalized, Machined To 13.7 mm, Pseudocarburized, Reheated To 775C, 150C Temper","Normalized, Machined To 13.7 mm, Pseudocarburized, Reheated To 775C, 150C Temper",691,0,Carburized – quenched (oil) – wear-resistant surface steel,0
,,,1,Steel database with labelled clusters,,,AISI 1030 Steel,Ultimate tensile strength,460.0,MPa,Yield strength,345.0,MPa,Ductility,31.0,%,0.0,0.0,0.305,0.0,0.0,0.0,0.0,0.0,0.0,0.0,0.04,0.05,0.0,0.0,0.0,0.0,0.0,0.75,98.855,0.0,0.0,0.0,0.0,0.0,0.0,0.0,0.0,0.0,0.0,0.0,0.0,0.0,0.0,0.0,0.0,0.0,,,"Annealed At 845C (1550F), Furnace Cooled 11C (20F) Per Hour To 650C (1200F), Air Cooled, 25 mm (1 In.) Round","Annealed At 845C (1550F), Furnace Cooled 11C (20F) Per Hour To 650C (1200F), Air Cooled, 25 mm (1 In.) Round",1611,7,Annealed – easy-to-machine – round annealed stock,7
,,,1,Steel database with labelled clusters,,,AISI 1141 Steel,Ultimate tensile strength,600.0,MPa,Yield strength,350.0,MPa,Ductility,25.0,%,0.0,0.0,0.41,0.0,0.0,0.0,0.0,0.0,0.0,0.0,0.04,0.105,0.0,0.0,0.0,0.0,0.0,1.5,97.945,0.0,0.0,0.0,0.0,0.0,0.0,0.0,0.0,0.0,0.0,0.0,0.0,0.0,0.0,0.0,0.0,0.0,,,"Annealed At 815C, Furnace Cooled 11C (20F) Per Hour To 480C, Cooled In Air, 25 mm (1 In.) Round","Annealed At 815C, Furnace Cooled 11C (20F) Per Hour To 480C, Cooled In Air, 25 mm (1 In.) Round",1846,7,Annealed – easy-to-machine – round annealed stock,7
,,,1,Steel database with labelled clusters,,,AISI 8620 Steel,Ultimate tensile strength,600.0,MPa,Yield strength,360.0,MPa,Ductility,27.0,%,0.0,0.0,0.205,0.0,0.0,0.0,0.0,0.0,0.0,0.25,0.035,0.04,0.0,0.0,0.0,0.0,0.5,0.8,97.42,0.0,0.55,0.0,0.0,0.0,0.0,0.0,0.0,0.2,0.0,0.0,0.0,0.0,0.0,0.0,0.0,0.0,,,"Normalized, 50 mm (2 In.) Round","Normalized, 50 mm (2 In.) Round",690,9,Normalized – general-purpose steel (round normalized stock),9
,,,1,Steel database with labelled clusters,,,AISI 8630 Steel,Ultimate tensile strength,660.0,MPa,Yield strength,495.0,MPa,Ductility,25.0,%,0.0,0.0,0.305,0.0,0.0,0.0,0.0,0.0,0.0,0.2249999999999999,0.035,0.04,0.0,0.0,0.0,0.0,0.5,0.8,97.345,0.0,0.55,0.0,0.0,0.0,0.0,0.0,0.0,0.2,0.0,0.0,0.0,0.0,0.0,0.0,0.0,0.0,,,"Water Quenched 845C (1550F), 595C (1100F) Temper, 100 mm (4 In.) Round","Water Quenched 845C (1550F), 595C (1100F) Temper, 100 mm (4 In.) Round",852,10,Quenched (water) & tempered – high-strength structural steel,10
,,,1,Steel database with labelled clusters,,,AISI 4419 Steel,Ultimate tensile strength,679.0,MPa,Yield strength,376.0,MPa,Ductility,23.0,%,0.0,0.0,0.205,0.0,0.0,0.0,0.0,0.0,0.0,0.25,0.035,0.04,0.0,0.0,0.0,0.0,0.0,0.55,98.395,0.0,0.0,0.0,0.0,0.0,0.0,0.0,0.0,0.525,0.0,0.0,0.0,0.0,0.0,0.0,0.0,0.0,,,"Double Quenched, 230C (450F) Temper","Double Quenched, 230C (450F) Temper",160,5,Carburized – quenched (oil) – wear-resistant surface steel (variant),5
,,,1,Steel database with labelled clusters,,,AISI 8740H Steel,Ultimate tensile strength,1225.0,MPa,Yield strength,1130.0,MPa,Ductility,16.0,%,0.0,0.0,0.405,0.0,0.0,0.0,0.0,0.0,0.0,0.2249999999999999,0.035,0.04,0.0,0.0,0.0,0.0,0.5,0.875,97.12,0.0,0.55,0.0,0.0,0.0,0.0,0.0,0.0,0.25,0.0,0.0,0.0,0.0,0.0,0.0,0.0,0.0,,,"Oil Quenched 830C (1525F), 540C (1000F) Temper, 25 mm (1 In.) Round","Oil Quenched 830C (1525F), 540C (1000F) Temper, 25 mm (1 In.) Round",896,6,Quenched (oil) & tempered – high-strength structural steel,6
,,,1,Steel database with labelled clusters,,,AISI 1037 Steel,Ultimate tensile strength,510.0,MPa,Yield strength,279.0,MPa,Ductility,18.0,%,0.0,0.0,0.35,0.0,0.0,0.0,0.0,0.0,0.0,0.0,0.04,0.05,0.0,0.0,0.0,0.0,0.0,0.85,98.71,0.0,0.0,0.0,0.0,0.0,0.0,0.0,0.0,0.0,0.0,0.0,0.0,0.0,0.0,0.0,0.0,0.0,,,Hot Rolled Bar (Uns G10370),Hot Rolled Bar (Uns G10370),1556,2,Quenched (oil) – general-purpose steel (tested),2
,,,1,Steel database with labelled clusters,,,AISI 4320H Steel,Ultimate tensile strength,793.0,MPa,Yield strength,460.0,MPa,Ductility,20.0,%,0.0,0.0,0.2,0.0,0.0,0.0,0.0,0.0,0.0,0.2249999999999999,0.035,0.04,0.0,0.0,0.0,0.0,0.5,0.55,96.425,0.0,1.775,0.0,0.0,0.0,0.0,0.0,0.0,0.25,0.0,0.0,0.0,0.0,0.0,0.0,0.0,0.0,,,Normalized At 895C (1640F),Normalized At 895C (1640F),258,4,Normalized (air cooled) – general-purpose steel,4
,,,1,Steel database with labelled clusters,,,AISI 4620 Steel,Ultimate tensile strength,675.0,MPa,Yield strength,455.0,MPa,Ductility,27.0,%,0.0,0.0,0.195,0.0,0.0,0.0,0.0,0.0,0.0,0.25,0.035,0.04,0.0,0.0,0.0,0.0,0.0,0.55,96.855,0.0,1.825,0.0,0.0,0.0,0.0,0.0,0.0,0.25,0.0,0.0,0.0,0.0,0.0,0.0,0.0,0.0,,,"Mock Carburized, 230C (450F) Temper, 25 mm (1 In.) Round","Mock Carburized, 230C (450F) Temper, 25 mm (1 In.) Round",336,8,Carburized – quenched (oil) – wear-resistant surface steel (variant),8
,,,1,Steel database with labelled clusters,,,AISI 1117 Steel,Ultimate tensile strength,415.0,MPa,Yield strength,345.0,MPa,Ductility,12.0,%,0.0,0.0,0.17,0.0,0.0,0.0,0.0,0.0,0.0,0.0,0.04,0.105,0.0,0.0,0.0,0.0,0.0,1.15,98.535,0.0,0.0,0.0,0.0,0.0,0.0,0.0,0.0,0.0,0.0,0.0,0.0,0.0,0.0,0.0,0.0,0.0,,,"As Cold Drawn, 50-75 mm (2-3 In) Round","As Cold Drawn, 50-75 mm (2-3 In) Round",1850,3,Normalized – easy-to-machine stock (cold drawn),3
,,,1,Steel database with labelled clusters,,,AISI E9310 Steel,Ultimate tensile strength,1227.0,MPa,Yield strength,979.0,MPa,Ductility,15.0,%,0.0,0.0,0.105,0.0,0.0,0.0,0.0,0.0,0.0,0.275,0.025,0.025,0.0,0.0,0.0,0.0,1.2,0.55,94.455,0.0,3.25,0.0,0.0,0.0,0.0,0.0,0.0,0.1149999999999999,0.0,0.0,0.0,0.0,0.0,0.0,0.0,0.0,,,"Mock Carburized, 790C (1450F) Reheat, 230C (450F) Temper, 13 mm (0.5 In.) Round","Mock Carburized, 790C (1450F) Reheat, 230C (450F) Temper, 13 mm (0.5 In.) Round",1040,8,Carburized – quenched (oil) – wear-resistant surface steel (variant),8
,,,1,Steel database with labelled clusters,,,AISI 4718H Steel,Ultimate tensile strength,1127.0,MPa,Yield strength,812.0,MPa,Ductility,15.0,%,0.0,0.0,0.18,0.0,0.0,0.0,0.0,0.0,0.0,0.2249999999999999,0.04,0.04,0.0,0.0,0.0,0.0,0.4499999999999999,0.7749999999999999,96.89,0.0,1.05,0.0,0.0,0.0,0.0,0.0,0.0,0.35,0.0,0.0,0.0,0.0,0.0,0.0,0.0,0.0,,,"Pseudocarburized And Oil Quenched, 150C (300F) Temper, 25 mm Round","Pseudocarburized And Oil Quenched, 150C (300F) Temper, 25 mm Round",516,0,Carburized – quenched (oil) – wear-resistant surface steel,0
,,,1,Steel database with labelled clusters,,,ASTM A782 Low Alloy Steel,Ultimate tensile strength,670.0,MPa,Yield strength,550.0,MPa,Ductility,18.0,%,0.0,0.0,0.2,0.0,0.0,0.0,0.0,0.0,0.0,0.6000000000000001,0.04,0.04,0.0,0.0,0.0,0.0,0.75,0.95,97.34,0.0,0.0,0.0,0.0,0.0,0.0,0.08,0.0,0.0,0.0,0.0,0.0,0.0,0.0,0.0,0.0,0.0,,,Class 1,Class 1,1370,1,Hot rolled – general construction steel,1
,,,1,Steel database with labelled clusters,,,AISI E9310 Steel,Ultimate tensile strength,910.0,MPa,Yield strength,570.0,MPa,Ductility,18.0,%,0.0,0.0,0.105,0.0,0.0,0.0,0.0,0.0,0.0,0.275,0.025,0.025,0.0,0.0,0.0,0.0,1.2,0.55,94.455,0.0,3.25,0.0,0.0,0.0,0.0,0.0,0.0,0.1149999999999999,0.0,0.0,0.0,0.0,0.0,0.0,0.0,0.0,,,"Normalized At 890C (1635F), 25 mm (1 In.) Round","Normalized At 890C (1635F), 25 mm (1 In.) Round",1016,4,Normalized (air cooled) – general-purpose steel,4
,,,1,Steel database with labelled clusters,,,AISI 8630 Steel,Ultimate tensile strength,895.0,MPa,Yield strength,738.0,MPa,Ductility,19.0,%,0.0,0.0,0.305,0.0,0.0,0.0,0.0,0.0,0.0,0.2249999999999999,0.035,0.04,0.0,0.0,0.0,0.0,0.5,0.8,97.345,0.0,0.55,0.0,0.0,0.0,0.0,0.0,0.0,0.2,0.0,0.0,0.0,0.0,0.0,0.0,0.0,0.0,,,"Water Quenched 845C (1550F), 480C (900F) Temper, 50 mm (2 In.) Round","Water Quenched 845C (1550F), 480C (900F) Temper, 50 mm (2 In.) Round",769,10,Quenched (water) & tempered – high-strength structural steel,10
,,,1,Steel database with labelled clusters,,,AISI 1030 Steel,Ultimate tensile strength,580.0,MPa,Yield strength,395.0,MPa,Ductility,29.0,%,0.0,0.0,0.305,0.0,0.0,0.0,0.0,0.0,0.0,0.0,0.04,0.05,0.0,0.0,0.0,0.0,0.0,0.75,98.855,0.0,0.0,0.0,0.0,0.0,0.0,0.0,0.0,0.0,0.0,0.0,0.0,0.0,0.0,0.0,0.0,0.0,,,"Water Quenched From 870C (1600F), 595C (1100F) Temper, 50 mm (2 In.) Round","Water Quenched From 870C (1600F), 595C (1100F) Temper, 50 mm (2 In.) Round",1722,10,Quenched (water) & tempered – high-strength structural steel,10
,,,1,Steel database with labelled clusters,,,AISI 5120 Steel,Ultimate tensile strength,979.0,MPa,Yield strength,786.0,MPa,Ductility,16.0,%,0.0,0.0,0.195,0.0,0.0,0.0,0.0,0.0,0.0,0.2249999999999999,0.035,0.04,0.0,0.0,0.0,0.0,0.8,0.8,97.905,0.0,0.0,0.0,0.0,0.0,0.0,0.0,0.0,0.0,0.0,0.0,0.0,0.0,0.0,0.0,0.0,0.0,,,"Heat Treated, Machined To 13.7 mm, Pseudocarburized, Reheated To 845C (1550F), 150C (300F) Temper","Heat Treated, Machined To 13.7 mm, Pseudocarburized, Reheated To 845C (1550F), 150C (300F) Temper",762,0,Carburized – quenched (oil) – wear-resistant surface steel,0
,,,1,Steel database with labelled clusters,,,ASTM A387 Alloy Steel,Ultimate tensile strength,415.0,MPa,Yield strength,240.0,MPa,Ductility,19.0,%,0.0,0.0,0.17,0.0,0.0,0.0,0.0,0.0,0.0,0.65,0.04,0.04,0.0,0.0,0.0,0.0,1.25,0.525,96.775,0.0,0.0,0.0,0.0,0.0,0.0,0.0,0.0,0.55,0.0,0.0,0.0,0.0,0.0,0.0,0.0,0.0,,,"Grade 11, Class 1","Grade 11, Class 1",1260,1,Hot rolled – general construction steel,1
,,,1,Steel database with labelled clusters,,,Cast Stainless Steel CF8C,Ultimate tensile strength,485.0,MPa,Yield strength,205.0,MPa,Ductility,30.0,%,0.0,0.0,0.08,0.0,0.0,0.0,0.0,0.0,0.0,1.0,0.04,0.04,0.0,0.0,0.0,0.0,19.5,1.5,67.34,0.0,10.5,0.0,0.0,0.0,0.0,0.0,0.0,0.0,0.0,0.0,0.0,0.0,0.0,0.0,0.0,0.0,,,Astm A451,Astm A451,1216,2,Quenched (oil) – general-purpose steel (tested),2
,,,1,Steel database with labelled clusters,,,ASTM A542 Low Alloy Steel,Ultimate tensile strength,585.0,MPa,Yield strength,415.0,MPa,Ductility,18.0,%,0.0,0.0,0.15,0.0,0.0,0.0,0.0,0.0,0.0,0.5,0.03,0.03,0.0,0.0,0.0,0.03,2.25,0.4499999999999999,95.76,0.0,0.4,0.4,0.0,0.0,0.0,0.0,0.0,0.0,0.0,0.0,0.0,0.0,0.0,0.0,0.0,0.0,,,"Grade A, Class 4A","Grade A, Class 4A",1449,1,Hot rolled – general construction steel,1
,,,1,Steel database with labelled clusters,,,AISI 1132 Steel,Ultimate tensile strength,635.0,MPa,Yield strength,530.0,MPa,Ductility,12.0,%,0.0,0.0,0.305,0.0,0.0,0.0,0.0,0.0,0.0,0.0,0.04,0.105,0.0,0.0,0.0,0.0,0.0,1.5,98.05,0.0,0.0,0.0,0.0,0.0,0.0,0.0,0.0,0.0,0.0,0.0,0.0,0.0,0.0,0.0,0.0,0.0,,,"Cold Drawn, 19-32 mm (0.75-1.25 In) Round","Cold Drawn, 19-32 mm (0.75-1.25 In) Round",1984,3,Normalized – easy-to-machine stock (cold drawn),3
,,,1,Steel database with labelled clusters,,,AISI 5140H Steel,Ultimate tensile strength,779.0,MPa,Yield strength,455.0,MPa,Ductility,21.0,%,0.0,0.0,0.405,0.0,0.0,0.0,0.0,0.0,0.0,0.2249999999999999,0.035,0.04,0.0,0.0,0.0,0.0,0.8,0.8,97.695,0.0,0.0,0.0,0.0,0.0,0.0,0.0,0.0,0.0,0.0,0.0,0.0,0.0,0.0,0.0,0.0,0.0,,,"Normalized, 50 mm (2 In.) Round","Normalized, 50 mm (2 In.) Round",522,9,Normalized – general-purpose steel (round normalized stock),9
,,,1,Steel database with labelled clusters,,,AISI 4130 Steel,Ultimate tensile strength,670.0,MPa,Yield strength,435.0,MPa,Ductility,25.0,%,0.0,0.0,0.305,0.0,0.0,0.0,0.0,0.0,0.0,0.2249999999999999,0.035,0.04,0.0,0.0,0.0,0.0,0.95,0.5,97.745,0.0,0.0,0.0,0.0,0.0,0.0,0.0,0.0,0.2,0.0,0.0,0.0,0.0,0.0,0.0,0.0,0.0,,,"Normalized At 870C (1600F), Air Cooled, 25 mm (1 In.) Round","Normalized At 870C (1600F), Air Cooled, 25 mm (1 In.) Round",23,4,Normalized (air cooled) – general-purpose steel,4
,,,1,Steel database with labelled clusters,,,AISI 4620 Steel,Ultimate tensile strength,580.0,MPa,Yield strength,365.0,MPa,Ductility,29.0,%,0.0,0.0,0.195,0.0,0.0,0.0,0.0,0.0,0.0,0.25,0.035,0.04,0.0,0.0,0.0,0.0,0.0,0.55,96.855,0.0,1.825,0.0,0.0,0.0,0.0,0.0,0.0,0.25,0.0,0.0,0.0,0.0,0.0,0.0,0.0,0.0,,,"Mock Carburized, 230C (450F) Temper, 100 mm (4 In.) Round","Mock Carburized, 230C (450F) Temper, 100 mm (4 In.) Round",357,8,Carburized – quenched (oil) – wear-resistant surface steel (variant),8
,,,1,Steel database with labelled clusters,,,ASTM A533 Low Alloy Steel,Ultimate tensile strength,550.0,MPa,Yield strength,345.0,MPa,Ductility,18.0,%,0.0,0.0,0.25,0.0,0.0,0.0,0.0,0.0,0.0,0.275,0.04,0.04,0.0,0.0,0.0,0.0,0.0,1.325,97.545,0.0,0.0,0.0,0.0,0.0,0.0,0.0,0.0,0.525,0.0,0.0,0.0,0.0,0.0,0.0,0.0,0.0,,,"Grade A, Class 1","Grade A, Class 1",1294,1,Hot rolled – general construction steel,1
