Repository: Azhi-ss/SteelScientist

# Steel Labelled Clusters Dataset

This directory contains the cleaned steel labelled-clusters dataset used by
`regression/steel_labelled_clusters_regression.py`.

## Files

| File | Rows | Description |
|------|------|-------------|
| `raw/Steel database with labelled clusters.xlsx` | 3234 | Original spreadsheet. |
| `full_with_duplicates.csv` | 3234 | Raw spreadsheet mapped to the project regression schema. |
| `clean.csv` | 1943 | Strictly deduplicated regression mother table. |
| `train.csv` | 1554 | Fixed 8:2 training split generated from `clean.csv`. |
| `val.csv` | 389 | Fixed 8:2 validation split generated from `clean.csv`. |

File: datasets/steel_labelled_clusters/duplicate_rows.csv (part 18 of 33)
duplicate_group_id,source_entry,Material,Text,Tensile_value,Yield_value,Elongation_value,cluster_number,cluster_label,DOIs,Files,problem,status,Table_topic,title,abstract,Tensile_name,Tensile_unit,Yield_name,Yield_unit,Elongation_name,Elongation_unit,H,B,C,N,O,F,Na,Mg,Al,Si,P,S,Cl,Ca,Ti,V,Cr,Mn,Fe,Co,Ni,Cu,Zn,As,Y,Zr,Nb,Mo,Sn,Sb,La,Ce,Ta,W,Pb,Bi,Other_ele,Text_addition,actions,cluster_number_0_to_11
636,637,AISI 6150 Steel,"Normalized, 100 mm (4 In.) Round",883.0,460.0,18.0,9,Normalized – general-purpose steel (round normalized stock),,,,1,Steel database with labelled clusters,,,Ultimate tensile strength,MPa,Yield strength,MPa,Ductility,%,0.0,0.0,0.505,0.0,0.0,0.0,0.0,0.0,0.0,0.2249999999999999,0.035,0.04,0.0,0.0,0.0,0.15,0.95,0.8,97.295,0.0,0.0,0.0,0.0,0.0,0.0,0.0,0.0,0.0,0.0,0.0,0.0,0.0,0.0,0.0,0.0,0.0,,,"Normalized, 100 mm (4 In.) Round",9
636,3024,AISI 6150 Steel,"Normalized, 100 mm (4 In.) Round",883.0,460.0,18.0,9,Normalized – general-purpose steel (round normalized stock),,,,1,Steel database with labelled clusters,,,Ultimate tensile strength,MPa,Yield strength,MPa,Ductility,%,0.0,0.0,0.505,0.0,0.0,0.0,0.0,0.0,0.0,0.2249999999999999,0.035,0.04,0.0,0.0,0.0,0.15,0.95,0.8,97.295,0.0,0.0,0.0,0.0,0.0,0.0,0.0,0.0,0.0,0.0,0.0,0.0,0.0,0.0,0.0,0.0,0.0,,,"Normalized, 100 mm (4 In.) Round",9
637,638,AISI 51B60H Steel,"Oil Quenched From 830C (1525F), 650C (1200F) Temper, 25 mm (1 In.) Round",889.0,765.0,20.0,6,Quenched (oil) & tempered – high-strength structural steel,,,,1,Steel database with labelled clusters,,,Ultimate tensile strength,MPa,Yield strength,MPa,Ductility,%,0.0,0.00175,0.6000000000000001,0.0,0.0,0.0,0.0,0.0,0.0,0.2249999999999999,0.035,0.04,0.0,0.0,0.0,0.0,0.8,0.875,97.42325,0.0,0.0,0.0,0.0,0.0,0.0,0.0,0.0,0.0,0.0,0.0,0.0,0.0,0.0,0.0,0.0,0.0,,,"Oil Quenched From 830C (1525F), 650C (1200F) Temper, 25 mm (1 In.) Round",6
637,2017,AISI 51B60H Steel,"Oil Quenched From 830C (1525F), 650C (1200F) Temper, 25 mm (1 In.) Round",889.0,765.0,20.0,6,Quenched (oil) & tempered – high-strength structural steel,,,,1,Steel database with labelled clusters,,,Ultimate tensile strength,MPa,Yield strength,MPa,Ductility,%,0.0,0.00175,0.6000000000000001,0.0,0.0,0.0,0.0,0.0,0.0,0.2249999999999999,0.035,0.04,0.0,0.0,0.0,0.0,0.8,0.875,97.42325,0.0,0.0,0.0,0.0,0.0,0.0,0.0,0.0,0.0,0.0,0.0,0.0,0.0,0.0,0.0,0.0,0.0,,,"Oil Quenched From 830C (1525F), 650C (1200F) Temper, 25 mm (1 In.) Round",6
638,639,AISI 5140 Steel,"Oil Quenched 845C (1550F), 540C (1000F) Temper, 13 mm (0.5 In.) Round",1015.0,910.0,17.0,6,Quenched (oil) & tempered – high-strength structural steel,,,,1,Steel database with labelled clusters,,,Ultimate tensile strength,MPa,Yield strength,MPa,Ductility,%,0.0,0.0,0.405,0.0,0.0,0.0,0.0,0.0,0.0,0.2249999999999999,0.035,0.04,0.0,0.0,0.0,0.0,0.8,0.8,97.695,0.0,0.0,0.0,0.0,0.0,0.0,0.0,0.0,0.0,0.0,0.0,0.0,0.0,0.0,0.0,0.0,0.0,,,"Oil Quenched 845C (1550F), 540C (1000F) Temper, 13 mm (0.5 In.) Round",6
638,2928,AISI 5140 Steel,"Oil Quenched 845C (1550F), 540C (1000F) Temper, 13 mm (0.5 In.) Round",1015.0,910.0,17.0,6,Quenched (oil) & tempered – high-strength structural steel,,,,1,Steel database with labelled clusters,,,Ultimate tensile strength,MPa,Yield strength,MPa,Ductility,%,0.0,0.0,0.405,0.0,0.0,0.0,0.0,0.0,0.0,0.2249999999999999,0.035,0.04,0.0,0.0,0.0,0.0,0.8,0.8,97.695,0.0,0.0,0.0,0.0,0.0,0.0,0.0,0.0,0.0,0.0,0.0,0.0,0.0,0.0,0.0,0.0,0.0,,,"Oil Quenched 845C (1550F), 540C (1000F) Temper, 13 mm (0.5 In.) Round",6
639,640,AISI 51B60H Steel,"Oil Quenched From 830C (1525F), 540C (1000F) Temper, 25 mm (1 In.) Round",1145.0,1005.0,14.0,6,Quenched (oil) & tempered – high-strength structural steel,,,,1,Steel database with labelled clusters,,,Ultimate tensile strength,MPa,Yield strength,MPa,Ductility,%,0.0,0.00175,0.6000000000000001,0.0,0.0,0.0,0.0,0.0,0.0,0.2249999999999999,0.035,0.04,0.0,0.0,0.0,0.0,0.8,0.875,97.42325,0.0,0.0,0.0,0.0,0.0,0.0,0.0,0.0,0.0,0.0,0.0,0.0,0.0,0.0,0.0,0.0,0.0,,,"Oil Quenched From 830C (1525F), 540C (1000F) Temper, 25 mm (1 In.) Round",6
639,2073,AISI 51B60H Steel,"Oil Quenched From 830C (1525F), 540C (1000F) Temper, 25 mm (1 In.) Round",1145.0,1005.0,14.0,6,Quenched (oil) & tempered – high-strength structural steel,,,,1,Steel database with labelled clusters,,,Ultimate tensile strength,MPa,Yield strength,MPa,Ductility,%,0.0,0.00175,0.6000000000000001,0.0,0.0,0.0,0.0,0.0,0.0,0.2249999999999999,0.035,0.04,0.0,0.0,0.0,0.0,0.8,0.875,97.42325,0.0,0.0,0.0,0.0,0.0,0.0,0.0,0.0,0.0,0.0,0.0,0.0,0.0,0.0,0.0,0.0,0.0,,,"Oil Quenched From 830C (1525F), 540C (1000F) Temper, 25 mm (1 In.) Round",6
640,641,AISI 6150 Steel,"Normalized, 50 mm (2 In.) Round",896.0,515.0,20.0,9,Normalized – general-purpose steel (round normalized stock),,,,1,Steel database with labelled clusters,,,Ultimate tensile strength,MPa,Yield strength,MPa,Ductility,%,0.0,0.0,0.505,0.0,0.0,0.0,0.0,0.0,0.0,0.2249999999999999,0.035,0.04,0.0,0.0,0.0,0.15,0.95,0.8,97.295,0.0,0.0,0.0,0.0,0.0,0.0,0.0,0.0,0.0,0.0,0.0,0.0,0.0,0.0,0.0,0.0,0.0,,,"Normalized, 50 mm (2 In.) Round",9
640,3050,AISI 6150 Steel,"Normalized, 50 mm (2 In.) Round",896.0,515.0,20.0,9,Normalized – general-purpose steel (round normalized stock),,,,1,Steel database with labelled clusters,,,Ultimate tensile strength,MPa,Yield strength,MPa,Ductility,%,0.0,0.0,0.505,0.0,0.0,0.0,0.0,0.0,0.0,0.2249999999999999,0.035,0.04,0.0,0.0,0.0,0.15,0.95,0.8,97.295,0.0,0.0,0.0,0.0,0.0,0.0,0.0,0.0,0.0,0.0,0.0,0.0,0.0,0.0,0.0,0.0,0.0,,,"Normalized, 50 mm (2 In.) Round",9
641,642,AISI 5140H Steel,"Normalized, 100 mm (4 In.) Round",765.0,415.0,21.0,9,Normalized – general-purpose steel (round normalized stock),,,,1,Steel database with labelled clusters,,,Ultimate tensile strength,MPa,Yield strength,MPa,Ductility,%,0.0,0.0,0.405,0.0,0.0,0.0,0.0,0.0,0.0,0.2249999999999999,0.035,0.04,0.0,0.0,0.0,0.0,0.8,0.8,97.695,0.0,0.0,0.0,0.0,0.0,0.0,0.0,0.0,0.0,0.0,0.0,0.0,0.0,0.0,0.0,0.0,0.0,,,"Normalized, 100 mm (4 In.) Round",9
641,2932,AISI 5140H Steel,"Normalized, 100 mm (4 In.) Round",765.0,415.0,21.0,9,Normalized – general-purpose steel (round normalized stock),,,,1,Steel database with labelled clusters,,,Ultimate tensile strength,MPa,Yield strength,MPa,Ductility,%,0.0,0.0,0.405,0.0,0.0,0.0,0.0,0.0,0.0,0.2249999999999999,0.035,0.04,0.0,0.0,0.0,0.0,0.8,0.8,97.695,0.0,0.0,0.0,0.0,0.0,0.0,0.0,0.0,0.0,0.0,0.0,0.0,0.0,0.0,0.0,0.0,0.0,,,"Normalized, 100 mm (4 In.) Round",9
642,643,AISI 5160 Steel,"Normalized, 100 mm (4 In.) Round",924.0,485.0,14.0,9,Normalized – general-purpose steel (round normalized stock),,,,1,Steel database with labelled clusters,,,Ultimate tensile strength,MPa,Yield strength,MPa,Ductility,%,0.0,0.0,0.6000000000000001,0.0,0.0,0.0,0.0,0.0,0.0,0.2249999999999999,0.035,0.04,0.0,0.0,0.0,0.0,0.8,0.875,97.425,0.0,0.0,0.0,0.0,0.0,0.0,0.0,0.0,0.0,0.0,0.0,0.0,0.0,0.0,0.0,0.0,0.0,,,"Normalized, 100 mm (4 In.) Round",9
642,1972,AISI 5160 Steel,"Normalized, 100 mm (4 In.) Round",924.0,485.0,14.0,9,Normalized – general-purpose steel (round normalized stock),,,,1,Steel database with labelled clusters,,,Ultimate tensile strength,MPa,Yield strength,MPa,Ductility,%,0.0,0.0,0.6000000000000001,0.0,0.0,0.0,0.0,0.0,0.0,0.2249999999999999,0.035,0.04,0.0,0.0,0.0,0.0,0.8,0.875,97.425,0.0,0.0,0.0,0.0,0.0,0.0,0.0,0.0,0.0,0.0,0.0,0.0,0.0,0.0,0.0,0.0,0.0,,,"Normalized, 100 mm (4 In.) Round",9
643,644,AISI 6150 Steel,"Oil Quenched 845C (1550F), 540C (1000F) Temper, 100 mm (4 In.) Round",1050.0,876.0,16.0,6,Quenched (oil) & tempered – high-strength structural steel,,,,1,Steel database with labelled clusters,,,Ultimate tensile strength,MPa,Yield strength,MPa,Ductility,%,0.0,0.0,0.505,0.0,0.0,0.0,0.0,0.0,0.0,0.2249999999999999,0.035,0.04,0.0,0.0,0.0,0.15,0.95,0.8,97.295,0.0,0.0,0.0,0.0,0.0,0.0,0.0,0.0,0.0,0.0,0.0,0.0,0.0,0.0,0.0,0.0,0.0,,,"Oil Quenched 845C (1550F), 540C (1000F) Temper, 100 mm (4 In.) Round",6
643,2985,AISI 6150 Steel,"Oil Quenched 845C (1550F), 540C (1000F) Temper, 100 mm (4 In.) Round",1050.0,876.0,16.0,6,Quenched (oil) & tempered – high-strength structural steel,,,,1,Steel database with labelled clusters,,,Ultimate tensile strength,MPa,Yield strength,MPa,Ductility,%,0.0,0.0,0.505,0.0,0.0,0.0,0.0,0.0,0.0,0.2249999999999999,0.035,0.04,0.0,0.0,0.0,0.15,0.95,0.8,97.295,0.0,0.0,0.0,0.0,0.0,0.0,0.0,0.0,0.0,0.0,0.0,0.0,0.0,0.0,0.0,0.0,0.0,,,"Oil Quenched 845C (1550F), 540C (1000F) Temper, 100 mm (4 In.) Round",6
644,645,AISI 6150 Steel,"Normalized, 13 mm (0.5 In.) Round",972.0,640.0,20.0,9,Normalized – general-purpose steel (round normalized stock),,,,1,Steel database with labelled clusters,,,Ultimate tensile strength,MPa,Yield strength,MPa,Ductility,%,0.0,0.0,0.505,0.0,0.0,0.0,0.0,0.0,0.0,0.2249999999999999,0.035,0.04,0.0,0.0,0.0,0.15,0.95,0.8,97.295,0.0,0.0,0.0,0.0,0.0,0.0,0.0,0.0,0.0,0.0,0.0,0.0,0.0,0.0,0.0,0.0,0.0,,,"Normalized, 13 mm (0.5 In.) Round",9
644,3107,AISI 6150 Steel,"Normalized, 13 mm (0.5 In.) Round",972.0,640.0,20.0,9,Normalized – general-purpose steel (round normalized stock),,,,1,Steel database with labelled clusters,,,Ultimate tensile strength,MPa,Yield strength,MPa,Ductility,%,0.0,0.0,0.505,0.0,0.0,0.0,0.0,0.0,0.0,0.2249999999999999,0.035,0.04,0.0,0.0,0.0,0.15,0.95,0.8,97.295,0.0,0.0,0.0,0.0,0.0,0.0,0.0,0.0,0.0,0.0,0.0,0.0,0.0,0.0,0.0,0.0,0.0,,,"Normalized, 13 mm (0.5 In.) Round",9
645,646,AISI 5140H Steel,"Oil Quenched 845C (1550F), 540C (1000F) Temper, 100 mm (4 In.) Round",862.0,565.0,20.0,6,Quenched (oil) & tempered – high-strength structural steel,,,,1,Steel database with labelled clusters,,,Ultimate tensile strength,MPa,Yield strength,MPa,Ductility,%,0.0,0.0,0.405,0.0,0.0,0.0,0.0,0.0,0.0,0.2249999999999999,0.035,0.04,0.0,0.0,0.0,0.0,0.8,0.8,97.695,0.0,0.0,0.0,0.0,0.0,0.0,0.0,0.0,0.0,0.0,0.0,0.0,0.0,0.0,0.0,0.0,0.0,,,"Oil Quenched 845C (1550F), 540C (1000F) Temper, 100 mm (4 In.) Round",6
645,2986,AISI 5140H Steel,"Oil Quenched 845C (1550F), 540C (1000F) Temper, 100 mm (4 In.) Round",862.0,565.0,20.0,6,Quenched (oil) & tempered – high-strength structural steel,,,,1,Steel database with labelled clusters,,,Ultimate tensile strength,MPa,Yield strength,MPa,Ductility,%,0.0,0.0,0.405,0.0,0.0,0.0,0.0,0.0,0.0,0.2249999999999999,0.035,0.04,0.0,0.0,0.0,0.0,0.8,0.8,97.695,0.0,0.0,0.0,0.0,0.0,0.0,0.0,0.0,0.0,0.0,0.0,0.0,0.0,0.0,0.0,0.0,0.0,,,"Oil Quenched 845C (1550F), 540C (1000F) Temper, 100 mm (4 In.) Round",6
646,647,AISI 4820H Steel,"Heat Treated, Machined To 25 mm, Pseudocarburized, Reheated To 755C (1390F), 150C (300F) Temper",1328.0,920.0,13.0,0,Carburized – quenched (oil) – wear-resistant surface steel,,,,1,Steel database with labelled clusters,,,Ultimate tensile strength,MPa,Yield strength,MPa,Ductility,%,0.0,0.0,0.2,0.0,0.0,0.0,0.0,0.0,0.0,0.2249999999999999,0.035,0.04,0.0,0.0,0.0,0.0,0.0,0.6000000000000001,95.15,0.0,3.5,0.0,0.0,0.0,0.0,0.0,0.0,0.25,0.0,0.0,0.0,0.0,0.0,0.0,0.0,0.0,,,"Heat Treated, Machined To 25 mm, Pseudocarburized, Reheated To 755C (1390F), 150C (300F) Temper",0
646,2333,AISI 4820H Steel,"Heat Treated, Machined To 25 mm, Pseudocarburized, Reheated To 755C (1390F), 150C (300F) Temper",1328.0,920.0,13.0,0,Carburized – quenched (oil) – wear-resistant surface steel,,,,1,Steel database with labelled clusters,,,Ultimate tensile strength,MPa,Yield strength,MPa,Ductility,%,0.0,0.0,0.2,0.0,0.0,0.0,0.0,0.0,0.0,0.2249999999999999,0.035,0.04,0.0,0.0,0.0,0.0,0.0,0.6000000000000001,95.15,0.0,3.5,0.0,0.0,0.0,0.0,0.0,0.0,0.25,0.0,0.0,0.0,0.0,0.0,0.0,0.0,0.0,,,"Heat Treated, Machined To 25 mm, Pseudocarburized, Reheated To 755C (1390F), 150C (300F) Temper",0
647,648,AISI 4150 Steel,"Oil Quenched 830C (1525F), 540C (1000F) Temper, 25 mm (1 In.) Round",1205.0,1105.0,14.0,6,Quenched (oil) & tempered – high-strength structural steel,,,,1,Steel database with labelled clusters,,,Ultimate tensile strength,MPa,Yield strength,MPa,Ductility,%,0.0,0.0,0.505,0.0,0.0,0.0,0.0,0.0,0.0,0.2249999999999999,0.035,0.04,0.0,0.0,0.0,0.0,0.95,0.875,97.17,0.0,0.0,0.0,0.0,0.0,0.0,0.0,0.0,0.2,0.0,0.0,0.0,0.0,0.0,0.0,0.0,0.0,,,"Oil Quenched 830C (1525F), 540C (1000F) Temper, 25 mm (1 In.) Round",6
647,2888,AISI 4150 Steel,"Oil Quenched 830C (1525F), 540C (1000F) Temper, 25 mm (1 In.) Round",1205.0,1105.0,14.0,6,Quenched (oil) & tempered – high-strength structural steel,,,,1,Steel database with labelled clusters,,,Ultimate tensile strength,MPa,Yield strength,MPa,Ductility,%,0.0,0.0,0.505,0.0,0.0,0.0,0.0,0.0,0.0,0.2249999999999999,0.035,0.04,0.0,0.0,0.0,0.0,0.95,0.875,97.17,0.0,0.0,0.0,0.0,0.0,0.0,0.0,0.0,0.2,0.0,0.0,0.0,0.0,0.0,0.0,0.0,0.0,,,"Oil Quenched 830C (1525F), 540C (1000F) Temper, 25 mm (1 In.) Round",6
648,649,AISI 4427 Steel,"Heat Treated In 13.7 mm Rounds, Reheated To 765C (1410F), 150C (300F) Temper",1096.0,540.0,10.0,0,Carburized – quenched (oil) – wear-resistant surface steel,,,,1,Steel database with labelled clusters,,,Ultimate tensile strength,MPa,Yield strength,MPa,Ductility,%,0.0,0.0,0.265,0.0,0.0,0.0,0.0,0.0,0.0,0.2249999999999999,0.035,0.04,0.0,0.0,0.0,0.0,0.0,0.8,98.235,0.0,0.0,0.0,0.0,0.0,0.0,0.0,0.0,0.4,0.0,0.0,0.0,0.0,0.0,0.0,0.0,0.0,,,"Heat Treated In 13.7 mm Rounds, Reheated To 765C (1410F), 150C (300F) Temper",0
648,2221,AISI 4427 Steel,"Heat Treated In 13.7 mm Rounds, Reheated To 765C (1410F), 150C (300F) Temper",1096.0,540.0,10.0,0,Carburized – quenched (oil) – wear-resistant surface steel,,,,1,Steel database with labelled clusters,,,Ultimate tensile strength,MPa,Yield strength,MPa,Ductility,%,0.0,0.0,0.265,0.0,0.0,0.0,0.0,0.0,0.0,0.2249999999999999,0.035,0.04,0.0,0.0,0.0,0.0,0.0,0.8,98.235,0.0,0.0,0.0,0.0,0.0,0.0,0.0,0.0,0.4,0.0,0.0,0.0,0.0,0.0,0.0,0.0,0.0,,,"Heat Treated In 13.7 mm Rounds, Reheated To 765C (1410F), 150C (300F) Temper",0
649,650,AISI 5150H Steel,"Oil Quenched From 830C (1525F), 595C (1100F) Temper, 50 mm (2 In.) Round",876.0,600.0,20.0,6,Quenched (oil) & tempered – high-strength structural steel,,,,1,Steel database with labelled clusters,,,Ultimate tensile strength,MPa,Yield strength,MPa,Ductility,%,0.0,0.0,0.505,0.0,0.0,0.0,0.0,0.0,0.0,0.2249999999999999,0.035,0.04,0.0,0.0,0.0,0.0,0.8,0.8,97.595,0.0,0.0,0.0,0.0,0.0,0.0,0.0,0.0,0.0,0.0,0.0,0.0,0.0,0.0,0.0,0.0,0.0,,,"Oil Quenched From 830C (1525F), 595C (1100F) Temper, 50 mm (2 In.) Round",6
649,3000,AISI 5150H Steel,"Oil Quenched From 830C (1525F), 595C (1100F) Temper, 50 mm (2 In.) Round",876.0,600.0,20.0,6,Quenched (oil) & tempered – high-strength structural steel,,,,1,Steel database with labelled clusters,,,Ultimate tensile strength,MPa,Yield strength,MPa,Ductility,%,0.0,0.0,0.505,0.0,0.0,0.0,0.0,0.0,0.0,0.2249999999999999,0.035,0.04,0.0,0.0,0.0,0.0,0.8,0.8,97.595,0.0,0.0,0.0,0.0,0.0,0.0,0.0,0.0,0.0,0.0,0.0,0.0,0.0,0.0,0.0,0.0,0.0,,,"Oil Quenched From 830C (1525F), 595C (1100F) Temper, 50 mm (2 In.) Round",6
650,651,AISI 5160H Steel,"Oil Quenched From 830C (1525F), 540C (1000F) Temper, 100 mm (4 In.) Round",965.0,703.0,18.0,6,Quenched (oil) & tempered – high-strength structural steel,,,,1,Steel database with labelled clusters,,,Ultimate tensile strength,MPa,Yield strength,MPa,Ductility,%,0.0,0.0,0.6000000000000001,0.0,0.0,0.0,0.0,0.0,0.0,0.2249999999999999,0.035,0.04,0.0,0.0,0.0,0.0,0.8,0.875,97.425,0.0,0.0,0.0,0.0,0.0,0.0,0.0,0.0,0.0,0.0,0.0,0.0,0.0,0.0,0.0,0.0,0.0,,,"Oil Quenched From 830C (1525F), 540C (1000F) Temper, 100 mm (4 In.) Round",6
650,2069,AISI 5160H Steel,"Oil Quenched From 830C (1525F), 540C (1000F) Temper, 100 mm (4 In.) Round",965.0,703.0,18.0,6,Quenched (oil) & tempered – high-strength structural steel,,,,1,Steel database with labelled clusters,,,Ultimate tensile strength,MPa,Yield strength,MPa,Ductility,%,0.0,0.0,0.6000000000000001,0.0,0.0,0.0,0.0,0.0,0.0,0.2249999999999999,0.035,0.04,0.0,0.0,0.0,0.0,0.8,0.875,97.425,0.0,0.0,0.0,0.0,0.0,0.0,0.0,0.0,0.0,0.0,0.0,0.0,0.0,0.0,0.0,0.0,0.0,,,"Oil Quenched From 830C (1525F), 540C (1000F) Temper, 100 mm (4 In.) Round",6
651,652,AISI 5160H Steel,"Oil Quenched From 830C (1525F), 650C (1200F) Temper, 13 mm (0.5 In.) Round",917.0,793.0,19.0,6,Quenched (oil) & tempered – high-strength structural steel,,,,1,Steel database with labelled clusters,,,Ultimate tensile strength,MPa,Yield strength,MPa,Ductility,%,0.0,0.0,0.6000000000000001,0.0,0.0,0.0,0.0,0.0,0.0,0.2249999999999999,0.035,0.04,0.0,0.0,0.0,0.0,0.8,0.875,97.425,0.0,0.0,0.0,0.0,0.0,0.0,0.0,0.0,0.0,0.0,0.0,0.0,0.0,0.0,0.0,0.0,0.0,,,"Oil Quenched From 830C (1525F), 650C (1200F) Temper, 13 mm (0.5 In.) Round",6
651,2008,AISI 5160H Steel,"Oil Quenched From 830C (1525F), 650C (1200F) Temper, 13 mm (0.5 In.) Round",917.0,793.0,19.0,6,Quenched (oil) & tempered – high-strength structural steel,,,,1,Steel database with labelled clusters,,,Ultimate tensile strength,MPa,Yield strength,MPa,Ductility,%,0.0,0.0,0.6000000000000001,0.0,0.0,0.0,0.0,0.0,0.0,0.2249999999999999,0.035,0.04,0.0,0.0,0.0,0.0,0.8,0.875,97.425,0.0,0.0,0.0,0.0,0.0,0.0,0.0,0.0,0.0,0.0,0.0,0.0,0.0,0.0,0.0,0.0,0.0,,,"Oil Quenched From 830C (1525F), 650C (1200F) Temper, 13 mm (0.5 In.) Round",6
652,653,AISI 5160H Steel,"Oil Quenched From 830C (1525F), 595C (1100F) Temper, 25 mm (1 In.) Round",1000.0,869.0,18.0,6,Quenched (oil) & tempered – high-strength structural steel,,,,1,Steel database with labelled clusters,,,Ultimate tensile strength,MPa,Yield strength,MPa,Ductility,%,0.0,0.0,0.6000000000000001,0.0,0.0,0.0,0.0,0.0,0.0,0.2249999999999999,0.035,0.04,0.0,0.0,0.0,0.0,0.8,0.875,97.425,0.0,0.0,0.0,0.0,0.0,0.0,0.0,0.0,0.0,0.0,0.0,0.0,0.0,0.0,0.0,0.0,0.0,,,"Oil Quenched From 830C (1525F), 595C (1100F) Temper, 25 mm (1 In.) Round",6
652,2057,AISI 5160H Steel,"Oil Quenched From 830C (1525F), 595C (1100F) Temper, 25 mm (1 In.) Round",1000.0,869.0,18.0,6,Quenched (oil) & tempered – high-strength structural steel,,,,1,Steel database with labelled clusters,,,Ultimate tensile strength,MPa,Yield strength,MPa,Ductility,%,0.0,0.0,0.6000000000000001,0.0,0.0,0.0,0.0,0.0,0.0,0.2249999999999999,0.035,0.04,0.0,0.0,0.0,0.0,0.8,0.875,97.425,0.0,0.0,0.0,0.0,0.0,0.0,0.0,0.0,0.0,0.0,0.0,0.0,0.0,0.0,0.0,0.0,0.0,,,"Oil Quenched From 830C (1525F), 595C (1100F) Temper, 25 mm (1 In.) Round",6
653,654,AISI 51B60H Steel,"Oil Quenched From 830C (1525F), 540C (1000F) Temper, 100 mm (4 In.) Round",965.0,703.0,18.0,6,Quenched (oil) & tempered – high-strength structural steel,,,,1,Steel database with labelled clusters,,,Ultimate tensile strength,MPa,Yield strength,MPa,Ductility,%,0.0,0.00175,0.6000000000000001,0.0,0.0,0.0,0.0,0.0,0.0,0.2249999999999999,0.035,0.04,0.0,0.0,0.0,0.0,0.8,0.875,97.42325,0.0,0.0,0.0,0.0,0.0,0.0,0.0,0.0,0.0,0.0,0.0,0.0,0.0,0.0,0.0,0.0,0.0,,,"Oil Quenched From 830C (1525F), 540C (1000F) Temper, 100 mm (4 In.) Round",6
653,2062,AISI 51B60H Steel,"Oil Quenched From 830C (1525F), 540C (1000F) Temper, 100 mm (4 In.) Round",965.0,703.0,18.0,6,Quenched (oil) & tempered – high-strength structural steel,,,,1,Steel database with labelled clusters,,,Ultimate tensile strength,MPa,Yield strength,MPa,Ductility,%,0.0,0.00175,0.6000000000000001,0.0,0.0,0.0,0.0,0.0,0.0,0.2249999999999999,0.035,0.04,0.0,0.0,0.0,0.0,0.8,0.875,97.42325,0.0,0.0,0.0,0.0,0.0,0.0,0.0,0.0,0.0,0.0,0.0,0.0,0.0,0.0,0.0,0.0,0.0,,,"Oil Quenched From 830C (1525F), 540C (1000F) Temper, 100 mm (4 In.) Round",6
654,655,AISI 6150 Steel,"Oil Quenched 845C (1550F), 650C (1200F) Temper, 100 mm (4 In.) Round",841.0,650.0,21.0,6,Quenched (oil) & tempered – high-strength structural steel,,,,1,Steel database with labelled clusters,,,Ultimate tensile strength,MPa,Yield strength,MPa,Ductility,%,0.0,0.0,0.505,0.0,0.0,0.0,0.0,0.0,0.0,0.2249999999999999,0.035,0.04,0.0,0.0,0.0,0.15,0.95,0.8,97.295,0.0,0.0,0.0,0.0,0.0,0.0,0.0,0.0,0.0,0.0,0.0,0.0,0.0,0.0,0.0,0.0,0.0,,,"Oil Quenched 845C (1550F), 650C (1200F) Temper, 100 mm (4 In.) Round",6
654,2977,AISI 6150 Steel,"Oil Quenched 845C (1550F), 650C (1200F) Temper, 100 mm (4 In.) Round",841.0,650.0,21.0,6,Quenched (oil) & tempered – high-strength structural steel,,,,1,Steel database with labelled clusters,,,Ultimate tensile strength,MPa,Yield strength,MPa,Ductility,%,0.0,0.0,0.505,0.0,0.0,0.0,0.0,0.0,0.0,0.2249999999999999,0.035,0.04,0.0,0.0,0.0,0.15,0.95,0.8,97.295,0.0,0.0,0.0,0.0,0.0,0.0,0.0,0.0,0.0,0.0,0.0,0.0,0.0,0.0,0.0,0.0,0.0,,,"Oil Quenched 845C (1550F), 650C (1200F) Temper, 100 mm (4 In.) Round",6
655,656,AISI 6150H Steel,"Oil Quenched 845C (1550F), 540C (1000F) Temper, 100 mm (4 In.) Round",1050.0,876.0,16.0,6,Quenched (oil) & tempered – high-strength structural steel,,,,1,Steel database with labelled clusters,,,Ultimate tensile strength,MPa,Yield strength,MPa,Ductility,%,0.0,0.0,0.505,0.0,0.0,0.0,0.0,0.0,0.0,0.2249999999999999,0.035,0.04,0.0,0.0,0.0,0.15,0.975,0.8,97.27,0.0,0.0,0.0,0.0,0.0,0.0,0.0,0.0,0.0,0.0,0.0,0.0,0.0,0.0,0.0,0.0,0.0,,,"Oil Quenched 845C (1550F), 540C (1000F) Temper, 100 mm (4 In.) Round",6
655,3048,AISI 6150H Steel,"Oil Quenched 845C (1550F), 540C (1000F) Temper, 100 mm (4 In.) Round",1050.0,876.0,16.0,6,Quenched (oil) & tempered – high-strength structural steel,,,,1,Steel database with labelled clusters,,,Ultimate tensile strength,MPa,Yield strength,MPa,Ductility,%,0.0,0.0,0.505,0.0,0.0,0.0,0.0,0.0,0.0,0.2249999999999999,0.035,0.04,0.0,0.0,0.0,0.15,0.975,0.8,97.27,0.0,0.0,0.0,0.0,0.0,0.0,0.0,0.0,0.0,0.0,0.0,0.0,0.0,0.0,0.0,0.0,0.0,,,"Oil Quenched 845C (1550F), 540C (1000F) Temper, 100 mm (4 In.) Round",6
656,657,AISI 6150 Steel,"Oil Quenched 845C (1550F), 540C (1000F) Temper, 25 mm (1 In.) Round",1200.0,1160.0,14.0,6,Quenched (oil) & tempered – high-strength structural steel,,,,1,Steel database with labelled clusters,,,Ultimate tensile strength,MPa,Yield strength,MPa,Ductility,%,0.0,0.0,0.505,0.0,0.0,0.0,0.0,0.0,0.0,0.2249999999999999,0.035,0.04,0.0,0.0,0.0,0.15,0.95,0.8,97.295,0.0,0.0,0.0,0.0,0.0,0.0,0.0,0.0,0.0,0.0,0.0,0.0,0.0,0.0,0.0,0.0,0.0,,,"Oil Quenched 845C (1550F), 540C (1000F) Temper, 25 mm (1 In.) Round",6
656,3016,AISI 6150 Steel,"Oil Quenched 845C (1550F), 540C (1000F) Temper, 25 mm (1 In.) Round",1200.0,1160.0,14.0,6,Quenched (oil) & tempered – high-strength structural steel,,,,1,Steel database with labelled clusters,,,Ultimate tensile strength,MPa,Yield strength,MPa,Ductility,%,0.0,0.0,0.505,0.0,0.0,0.0,0.0,0.0,0.0,0.2249999999999999,0.035,0.04,0.0,0.0,0.0,0.15,0.95,0.8,97.295,0.0,0.0,0.0,0.0,0.0,0.0,0.0,0.0,0.0,0.0,0.0,0.0,0.0,0.0,0.0,0.0,0.0,,,"Oil Quenched 845C (1550F), 540C (1000F) Temper, 25 mm (1 In.) Round",6
657,658,AISI 51B60 Steel,"Normalized, 50 mm (2 In.) Round",924.0,510.0,16.0,9,Normalized – general-purpose steel (round normalized stock),,,,1,Steel database with labelled clusters,,,Ultimate tensile strength,MPa,Yield strength,MPa,Ductility,%,0.0,0.00175,0.6000000000000001,0.0,0.0,0.0,0.0,0.0,0.0,0.2249999999999999,0.035,0.04,0.0,0.0,0.0,0.0,0.8,0.875,97.42325,0.0,0.0,0.0,0.0,0.0,0.0,0.0,0.0,0.0,0.0,0.0,0.0,0.0,0.0,0.0,0.0,0.0,,,"Normalized, 50 mm (2 In.) Round",9
657,2053,AISI 51B60 Steel,"Normalized, 50 mm (2 In.) Round",924.0,510.0,16.0,9,Normalized – general-purpose steel (round normalized stock),,,,1,Steel database with labelled clusters,,,Ultimate tensile strength,MPa,Yield strength,MPa,Ductility,%,0.0,0.00175,0.6000000000000001,0.0,0.0,0.0,0.0,0.0,0.0,0.2249999999999999,0.035,0.04,0.0,0.0,0.0,0.0,0.8,0.875,97.42325,0.0,0.0,0.0,0.0,0.0,0.0,0.0,0.0,0.0,0.0,0.0,0.0,0.0,0.0,0.0,0.0,0.0,,,"Normalized, 50 mm (2 In.) Round",9
658,659,AISI 51B60 Steel,Annealed 815C (1500F),724.0,275.0,17.0,7,Annealed – easy-to-machine – round annealed stock,,,,1,Steel database with labelled clusters,,,Ultimate tensile strength,MPa,Yield strength,MPa,Ductility,%,0.0,0.00175,0.6000000000000001,0.0,0.0,0.0,0.0,0.0,0.0,0.2249999999999999,0.035,0.04,0.0,0.0,0.0,0.0,0.8,0.875,97.42325,0.0,0.0,0.0,0.0,0.0,0.0,0.0,0.0,0.0,0.0,0.0,0.0,0.0,0.0,0.0,0.0,0.0,,,Annealed 815C (1500F),7
658,2064,AISI 51B60 Steel,Annealed 815C (1500F),724.0,275.0,17.0,7,Annealed – easy-to-machine – round annealed stock,,,,1,Steel database with labelled clusters,,,Ultimate tensile strength,MPa,Yield strength,MPa,Ductility,%,0.0,0.00175,0.6000000000000001,0.0,0.0,0.0,0.0,0.0,0.0,0.2249999999999999,0.035,0.04,0.0,0.0,0.0,0.0,0.8,0.875,97.42325,0.0,0.0,0.0,0.0,0.0,0.0,0.0,0.0,0.0,0.0,0.0,0.0,0.0,0.0,0.0,0.0,0.0,,,Annealed 815C (1500F),7
659,660,AISI 5160H Steel,Normalized 855C (1570F),958.0,530.0,17.0,4,Normalized (air cooled) – general-purpose steel,,,,1,Steel database with labelled clusters,,,Ultimate tensile strength,MPa,Yield strength,MPa,Ductility,%,0.0,0.0,0.6000000000000001,0.0,0.0,0.0,0.0,0.0,0.0,0.2249999999999999,0.035,0.04,0.0,0.0,0.0,0.0,0.8,0.875,97.425,0.0,0.0,0.0,0.0,0.0,0.0,0.0,0.0,0.0,0.0,0.0,0.0,0.0,0.0,0.0,0.0,0.0,,,Normalized 855C (1570F),4
659,1994,AISI 5160H Steel,Normalized 855C (1570F),958.0,530.0,17.0,4,Normalized (air cooled) – general-purpose steel,,,,1,Steel database with labelled clusters,,,Ultimate tensile strength,MPa,Yield strength,MPa,Ductility,%,0.0,0.0,0.6000000000000001,0.0,0.0,0.0,0.0,0.0,0.0,0.2249999999999999,0.035,0.04,0.0,0.0,0.0,0.0,0.8,0.875,97.425,0.0,0.0,0.0,0.0,0.0,0.0,0.0,0.0,0.0,0.0,0.0,0.0,0.0,0.0,0.0,0.0,0.0,,,Normalized 855C (1570F),4
660,661,AISI 6150H Steel,"Normalized, 25 mm (1 In.) Round",938.0,615.0,21.0,9,Normalized – general-purpose steel (round normalized stock),,,,1,Steel database with labelled clusters,,,Ultimate tensile strength,MPa,Yield strength,MPa,Ductility,%,0.0,0.0,0.505,0.0,0.0,0.0,0.0,0.0,0.0,0.2249999999999999,0.035,0.04,0.0,0.0,0.0,0.15,0.975,0.8,97.27,0.0,0.0,0.0,0.0,0.0,0.0,0.0,0.0,0.0,0.0,0.0,0.0,0.0,0.0,0.0,0.0,0.0,,,"Normalized, 25 mm (1 In.) Round",9
660,3131,AISI 6150H Steel,"Normalized, 25 mm (1 In.) Round",938.0,615.0,21.0,9,Normalized – general-purpose steel (round normalized stock),,,,1,Steel database with labelled clusters,,,Ultimate tensile strength,MPa,Yield strength,MPa,Ductility,%,0.0,0.0,0.505,0.0,0.0,0.0,0.0,0.0,0.0,0.2249999999999999,0.035,0.04,0.0,0.0,0.0,0.15,0.975,0.8,97.27,0.0,0.0,0.0,0.0,0.0,0.0,0.0,0.0,0.0,0.0,0.0,0.0,0.0,0.0,0.0,0.0,0.0,,,"Normalized, 25 mm (1 In.) Round",9
661,662,AISI 6150 Steel,"Oil Quenched 845C (1550F), 595C (1100F) Temper, 25 mm (1 In.) Round",1090.0,1035.0,16.0,6,Quenched (oil) & tempered – high-strength structural steel,,,,1,Steel database with labelled clusters,,,Ultimate tensile strength,MPa,Yield strength,MPa,Ductility,%,0.0,0.0,0.505,0.0,0.0,0.0,0.0,0.0,0.0,0.2249999999999999,0.035,0.04,0.0,0.0,0.0,0.15,0.95,0.8,97.295,0.0,0.0,0.0,0.0,0.0,0.0,0.0,0.0,0.0,0.0,0.0,0.0,0.0,0.0,0.0,0.0,0.0,,,"Oil Quenched 845C (1550F), 595C (1100F) Temper, 25 mm (1 In.) Round",6
661,2968,AISI 6150 Steel,"Oil Quenched 845C (1550F), 595C (1100F) Temper, 25 mm (1 In.) Round",1090.0,1035.0,16.0,6,Quenched (oil) & tempered – high-strength structural steel,,,,1,Steel database with labelled clusters,,,Ultimate tensile strength,MPa,Yield strength,MPa,Ductility,%,0.0,0.0,0.505,0.0,0.0,0.0,0.0,0.0,0.0,0.2249999999999999,0.035,0.04,0.0,0.0,0.0,0.15,0.95,0.8,97.295,0.0,0.0,0.0,0.0,0.0,0.0,0.0,0.0,0.0,0.0,0.0,0.0,0.0,0.0,0.0,0.0,0.0,,,"Oil Quenched 845C (1550F), 595C (1100F) Temper, 25 mm (1 In.) Round",6
662,663,AISI 6150 Steel,"Normalized, 25 mm (1 In.) Round",938.0,615.0,21.0,9,Normalized – general-purpose steel (round normalized stock),,,,1,Steel database with labelled clusters,,,Ultimate tensile strength,MPa,Yield strength,MPa,Ductility,%,0.0,0.0,0.505,0.0,0.0,0.0,0.0,0.0,0.0,0.2249999999999999,0.035,0.04,0.0,0.0,0.0,0.15,0.95,0.8,97.295,0.0,0.0,0.0,0.0,0.0,0.0,0.0,0.0,0.0,0.0,0.0,0.0,0.0,0.0,0.0,0.0,0.0,,,"Normalized, 25 mm (1 In.) Round",9
662,2981,AISI 6150 Steel,"Normalized, 25 mm (1 In.) Round",938.0,615.0,21.0,9,Normalized – general-purpose steel (round normalized stock),,,,1,Steel database with labelled clusters,,,Ultimate tensile strength,MPa,Yield strength,MPa,Ductility,%,0.0,0.0,0.505,0.0,0.0,0.0,0.0,0.0,0.0,0.2249999999999999,0.035,0.04,0.0,0.0,0.0,0.15,0.95,0.8,97.295,0.0,0.0,0.0,0.0,0.0,0.0,0.0,0.0,0.0,0.0,0.0,0.0,0.0,0.0,0.0,0.0,0.0,,,"Normalized, 25 mm (1 In.) Round",9
663,664,AISI 6150H Steel,"Oil Quenched 845C (1550F), 540C (1000F) Temper, 25 mm (1 In.) Round",1200.0,1160.0,14.0,6,Quenched (oil) & tempered – high-strength structural steel,,,,1,Steel database with labelled clusters,,,Ultimate tensile strength,MPa,Yield strength,MPa,Ductility,%,0.0,0.0,0.505,0.0,0.0,0.0,0.0,0.0,0.0,0.2249999999999999,0.035,0.04,0.0,0.0,0.0,0.15,0.975,0.8,97.27,0.0,0.0,0.0,0.0,0.0,0.0,0.0,0.0,0.0,0.0,0.0,0.0,0.0,0.0,0.0,0.0,0.0,,,"Oil Quenched 845C (1550F), 540C (1000F) Temper, 25 mm (1 In.) Round",6
663,3205,AISI 6150H Steel,"Oil Quenched 845C (1550F), 540C (1000F) Temper, 25 mm (1 In.) Round",1200.0,1160.0,14.0,6,Quenched (oil) & tempered – high-strength structural steel,,,,1,Steel database with labelled clusters,,,Ultimate tensile strength,MPa,Yield strength,MPa,Ductility,%,0.0,0.0,0.505,0.0,0.0,0.0,0.0,0.0,0.0,0.2249999999999999,0.035,0.04,0.0,0.0,0.0,0.15,0.975,0.8,97.27,0.0,0.0,0.0,0.0,0.0,0.0,0.0,0.0,0.0,0.0,0.0,0.0,0.0,0.0,0.0,0.0,0.0,,,"Oil Quenched 845C (1550F), 540C (1000F) Temper, 25 mm (1 In.) Round",6
664,665,AISI 5150H Steel,"Normalized, 50 mm (2 In.) Round",848.0,495.0,20.0,9,Normalized – general-purpose steel (round normalized stock),,,,1,Steel database with labelled clusters,,,Ultimate tensile strength,MPa,Yield strength,MPa,Ductility,%,0.0,0.0,0.505,0.0,0.0,0.0,0.0,0.0,0.0,0.2249999999999999,0.035,0.04,0.0,0.0,0.0,0.0,0.8,0.8,97.595,0.0,0.0,0.0,0.0,0.0,0.0,0.0,0.0,0.0,0.0,0.0,0.0,0.0,0.0,0.0,0.0,0.0,,,"Normalized, 50 mm (2 In.) Round",9
664,3028,AISI 5150H Steel,"Normalized, 50 mm (2 In.) Round",848.0,495.0,20.0,9,Normalized – general-purpose steel (round normalized stock),,,,1,Steel database with labelled clusters,,,Ultimate tensile strength,MPa,Yield strength,MPa,Ductility,%,0.0,0.0,0.505,0.0,0.0,0.0,0.0,0.0,0.0,0.2249999999999999,0.035,0.04,0.0,0.0,0.0,0.0,0.8,0.8,97.595,0.0,0.0,0.0,0.0,0.0,0.0,0.0,0.0,0.0,0.0,0.0,0.0,0.0,0.0,0.0,0.0,0.0,,,"Normalized, 50 mm (2 In.) Round",9
665,666,AISI 51B60 Steel,"Normalized, 25 mm (1 In.) Round",958.0,530.0,17.0,9,Normalized – general-purpose steel (round normalized stock),,,,1,Steel database with labelled clusters,,,Ultimate tensile strength,MPa,Yield strength,MPa,Ductility,%,0.0,0.00175,0.6000000000000001,0.0,0.0,0.0,0.0,0.0,0.0,0.2249999999999999,0.035,0.04,0.0,0.0,0.0,0.0,0.8,0.875,97.42325,0.0,0.0,0.0,0.0,0.0,0.0,0.0,0.0,0.0,0.0,0.0,0.0,0.0,0.0,0.0,0.0,0.0,,,"Normalized, 25 mm (1 In.) Round",9
665,2013,AISI 51B60 Steel,"Normalized, 25 mm (1 In.) Round",958.0,530.0,17.0,9,Normalized – general-purpose steel (round normalized stock),,,,1,Steel database with labelled clusters,,,Ultimate tensile strength,MPa,Yield strength,MPa,Ductility,%,0.0,0.00175,0.6000000000000001,0.0,0.0,0.0,0.0,0.0,0.0,0.2249999999999999,0.035,0.04,0.0,0.0,0.0,0.0,0.8,0.875,97.42325,0.0,0.0,0.0,0.0,0.0,0.0,0.0,0.0,0.0,0.0,0.0,0.0,0.0,0.0,0.0,0.0,0.0,,,"Normalized, 25 mm (1 In.) Round",9
666,667,AISI 6150 Steel,"Oil Quenched 845C (1550F), 650C (1200F) Temper, 25 mm (1 In.) Round",972.0,896.0,18.0,6,Quenched (oil) & tempered – high-strength structural steel,,,,1,Steel database with labelled clusters,,,Ultimate tensile strength,MPa,Yield strength,MPa,Ductility,%,0.0,0.0,0.505,0.0,0.0,0.0,0.0,0.0,0.0,0.2249999999999999,0.035,0.04,0.0,0.0,0.0,0.15,0.95,0.8,97.295,0.0,0.0,0.0,0.0,0.0,0.0,0.0,0.0,0.0,0.0,0.0,0.0,0.0,0.0,0.0,0.0,0.0,,,"Oil Quenched 845C (1550F), 650C (1200F) Temper, 25 mm (1 In.) Round",6
666,2989,AISI 6150 Steel,"Oil Quenched 845C (1550F), 650C (1200F) Temper, 25 mm (1 In.) Round",972.0,896.0,18.0,6,Quenched (oil) & tempered – high-strength structural steel,,,,1,Steel database with labelled clusters,,,Ultimate tensile strength,MPa,Yield strength,MPa,Ductility,%,0.0,0.0,0.505,0.0,0.0,0.0,0.0,0.0,0.0,0.2249999999999999,0.035,0.04,0.0,0.0,0.0,0.15,0.95,0.8,97.295,0.0,0.0,0.0,0.0,0.0,0.0,0.0,0.0,0.0,0.0,0.0,0.0,0.0,0.0,0.0,0.0,0.0,,,"Oil Quenched 845C (1550F), 650C (1200F) Temper, 25 mm (1 In.) Round",6
667,668,AISI 5160 Steel,"Normalized, 25 mm (1 In.) Round",958.0,530.0,17.0,9,Normalized – general-purpose steel (round normalized stock),,,,1,Steel database with labelled clusters,,,Ultimate tensile strength,MPa,Yield strength,MPa,Ductility,%,0.0,0.0,0.6000000000000001,0.0,0.0,0.0,0.0,0.0,0.0,0.2249999999999999,0.035,0.04,0.0,0.0,0.0,0.0,0.8,0.875,97.425,0.0,0.0,0.0,0.0,0.0,0.0,0.0,0.0,0.0,0.0,0.0,0.0,0.0,0.0,0.0,0.0,0.0,,,"Normalized, 25 mm (1 In.) Round",9
667,2026,AISI 5160 Steel,"Normalized, 25 mm (1 In.) Round",958.0,530.0,17.0,9,Normalized – general-purpose steel (round normalized stock),,,,1,Steel database with labelled clusters,,,Ultimate tensile strength,MPa,Yield strength,MPa,Ductility,%,0.0,0.0,0.6000000000000001,0.0,0.0,0.0,0.0,0.0,0.0,0.2249999999999999,0.035,0.04,0.0,0.0,0.0,0.0,0.8,0.875,97.425,0.0,0.0,0.0,0.0,0.0,0.0,0.0,0.0,0.0,0.0,0.0,0.0,0.0,0.0,0.0,0.0,0.0,,,"Normalized, 25 mm (1 In.) Round",9
668,669,AISI 51B60H Steel,"Normalized, 13 mm (0.5 In.) Round",1025.0,650.0,18.0,9,Normalized – general-purpose steel (round normalized stock),,,,1,Steel database with labelled clusters,,,Ultimate tensile strength,MPa,Yield strength,MPa,Ductility,%,0.0,0.00175,0.6000000000000001,0.0,0.0,0.0,0.0,0.0,0.0,0.2249999999999999,0.035,0.04,0.0,0.0,0.0,0.0,0.8,0.875,97.42325,0.0,0.0,0.0,0.0,0.0,0.0,0.0,0.0,0.0,0.0,0.0,0.0,0.0,0.0,0.0,0.0,0.0,,,"Normalized, 13 mm (0.5 In.) Round",9
668,1998,AISI 51B60H Steel,"Normalized, 13 mm (0.5 In.) Round",1025.0,650.0,18.0,9,Normalized – general-purpose steel (round normalized stock),,,,1,Steel database with labelled clusters,,,Ultimate tensile strength,MPa,Yield strength,MPa,Ductility,%,0.0,0.00175,0.6000000000000001,0.0,0.0,0.0,0.0,0.0,0.0,0.2249999999999999,0.035,0.04,0.0,0.0,0.0,0.0,0.8,0.875,97.42325,0.0,0.0,0.0,0.0,0.0,0.0,0.0,0.0,0.0,0.0,0.0,0.0,0.0,0.0,0.0,0.0,0.0,,,"Normalized, 13 mm (0.5 In.) Round",9
669,670,AISI 6150H Steel,"Oil Quenched 845C (1550F), 650C (1200F) Temper, 50 mm (2 In.) Round",924.0,800.0,19.0,6,Quenched (oil) & tempered – high-strength structural steel,,,,1,Steel database with labelled clusters,,,Ultimate tensile strength,MPa,Yield strength,MPa,Ductility,%,0.0,0.0,0.505,0.0,0.0,0.0,0.0,0.0,0.0,0.2249999999999999,0.035,0.04,0.0,0.0,0.0,0.15,0.975,0.8,97.27,0.0,0.0,0.0,0.0,0.0,0.0,0.0,0.0,0.0,0.0,0.0,0.0,0.0,0.0,0.0,0.0,0.0,,,"Oil Quenched 845C (1550F), 650C (1200F) Temper, 50 mm (2 In.) Round",6
669,2998,AISI 6150H Steel,"Oil Quenched 845C (1550F), 650C (1200F) Temper, 50 mm (2 In.) Round",924.0,800.0,19.0,6,Quenched (oil) & tempered – high-strength structural steel,,,,1,Steel database with labelled clusters,,,Ultimate tensile strength,MPa,Yield strength,MPa,Ductility,%,0.0,0.0,0.505,0.0,0.0,0.0,0.0,0.0,0.0,0.2249999999999999,0.035,0.04,0.0,0.0,0.0,0.15,0.975,0.8,97.27,0.0,0.0,0.0,0.0,0.0,0.0,0.0,0.0,0.0,0.0,0.0,0.0,0.0,0.0,0.0,0.0,0.0,,,"Oil Quenched 845C (1550F), 650C (1200F) Temper, 50 mm (2 In.) Round",6
670,671,AISI 6150 Steel,"Oil Quenched 845C (1550F), 540C (1000F) Temper, 50 mm (2 In.) Round",1145.0,1000.0,14.0,6,Quenched (oil) & tempered – high-strength structural steel,,,,1,Steel database with labelled clusters,,,Ultimate tensile strength,MPa,Yield strength,MPa,Ductility,%,0.0,0.0,0.505,0.0,0.0,0.0,0.0,0.0,0.0,0.2249999999999999,0.035,0.04,0.0,0.0,0.0,0.15,0.95,0.8,97.295,0.0,0.0,0.0,0.0,0.0,0.0,0.0,0.0,0.0,0.0,0.0,0.0,0.0,0.0,0.0,0.0,0.0,,,"Oil Quenched 845C (1550F), 540C (1000F) Temper, 50 mm (2 In.) Round",6
670,3021,AISI 6150 Steel,"Oil Quenched 845C (1550F), 540C (1000F) Temper, 50 mm (2 In.) Round",1145.0,1000.0,14.0,6,Quenched (oil) & tempered – high-strength structural steel,,,,1,Steel database with labelled clusters,,,Ultimate tensile strength,MPa,Yield strength,MPa,Ductility,%,0.0,0.0,0.505,0.0,0.0,0.0,0.0,0.0,0.0,0.2249999999999999,0.035,0.04,0.0,0.0,0.0,0.15,0.95,0.8,97.295,0.0,0.0,0.0,0.0,0.0,0.0,0.0,0.0,0.0,0.0,0.0,0.0,0.0,0.0,0.0,0.0,0.0,,,"Oil Quenched 845C (1550F), 540C (1000F) Temper, 50 mm (2 In.) Round",6
671,672,AISI 5140 Steel,"Oil Quenched 845C (1550F), 650C (1200F) Temper, 100 mm (4 In.) Round",731.0,470.0,24.0,6,Quenched (oil) & tempered – high-strength structural steel,,,,1,Steel database with labelled clusters,,,Ultimate tensile strength,MPa,Yield strength,MPa,Ductility,%,0.0,0.0,0.405,0.0,0.0,0.0,0.0,0.0,0.0,0.2249999999999999,0.035,0.04,0.0,0.0,0.0,0.0,0.8,0.8,97.695,0.0,0.0,0.0,0.0,0.0,0.0,0.0,0.0,0.0,0.0,0.0,0.0,0.0,0.0,0.0,0.0,0.0,,,"Oil Quenched 845C (1550F), 650C (1200F) Temper, 100 mm (4 In.) Round",6
671,2930,AISI 5140 Steel,"Oil Quenched 845C (1550F), 650C (1200F) Temper, 100 mm (4 In.) Round",731.0,470.0,24.0,6,Quenched (oil) & tempered – high-strength structural steel,,,,1,Steel database with labelled clusters,,,Ultimate tensile strength,MPa,Yield strength,MPa,Ductility,%,0.0,0.0,0.405,0.0,0.0,0.0,0.0,0.0,0.0,0.2249999999999999,0.035,0.04,0.0,0.0,0.0,0.0,0.8,0.8,97.695,0.0,0.0,0.0,0.0,0.0,0.0,0.0,0.0,0.0,0.0,0.0,0.0,0.0,0.0,0.0,0.0,0.0,,,"Oil Quenched 845C (1550F), 650C (1200F) Temper, 100 mm (4 In.) Round",6
672,673,AISI 8620 Steel,"Quenched From Carburizing Box, 13 mm (0.5 In.) Round",1325.0,1035.0,12.0,2,Quenched (oil) – general-purpose steel (tested),,,,1,Steel database with labelled clusters,,,Ultimate tensile strength,MPa,Yield strength,MPa,Ductility,%,0.0,0.0,0.205,0.0,0.0,0.0,0.0,0.0,0.0,0.25,0.035,0.04,0.0,0.0,0.0,0.0,0.5,0.8,97.42,0.0,0.55,0.0,0.0,0.0,0.0,0.0,0.0,0.2,0.0,0.0,0.0,0.0,0.0,0.0,0.0,0.0,,,"Quenched From Carburizing Box, 13 mm (0.5 In.) Round",2
672,2465,AISI 8620 Steel,"Quenched From Carburizing Box, 13 mm (0.5 In.) Round",1325.0,1035.0,12.0,2,Quenched (oil) – general-purpose steel (tested),,,,1,Steel database with labelled clusters,,,Ultimate tensile strength,MPa,Yield strength,MPa,Ductility,%,0.0,0.0,0.205,0.0,0.0,0.0,0.0,0.0,0.0,0.25,0.035,0.04,0.0,0.0,0.0,0.0,0.5,0.8,97.42,0.0,0.55,0.0,0.0,0.0,0.0,0.0,0.0,0.2,0.0,0.0,0.0,0.0,0.0,0.0,0.0,0.0,,,"Quenched From Carburizing Box, 13 mm (0.5 In.) Round",2
673,674,AISI 8617 Steel,"Heat Treated, Machined, Pseudocarburized, 150C (300F) Temper",883.0,650.0,19.0,0,Carburized – quenched (oil) – wear-resistant surface steel,,,,1,Steel database with labelled clusters,,,Ultimate tensile strength,MPa,Yield strength,MPa,Ductility,%,0.0,0.0,0.175,0.0,0.0,0.0,0.0,0.0,0.0,0.2249999999999999,0.035,0.04,0.0,0.0,0.0,0.0,0.5,0.8,97.475,0.0,0.55,0.0,0.0,0.0,0.0,0.0,0.0,0.2,0.0,0.0,0.0,0.0,0.0,0.0,0.0,0.0,,,"Heat Treated, Machined, Pseudocarburized, 150C (300F) Temper",0
673,2461,AISI 8617 Steel,"Heat Treated, Machined, Pseudocarburized, 150C (300F) Temper",883.0,650.0,19.0,0,Carburized – quenched (oil) – wear-resistant surface steel,,,,1,Steel database with labelled clusters,,,Ultimate tensile strength,MPa,Yield strength,MPa,Ductility,%,0.0,0.0,0.175,0.0,0.0,0.0,0.0,0.0,0.0,0.2249999999999999,0.035,0.04,0.0,0.0,0.0,0.0,0.5,0.8,97.475,0.0,0.55,0.0,0.0,0.0,0.0,0.0,0.0,0.2,0.0,0.0,0.0,0.0,0.0,0.0,0.0,0.0,,,"Heat Treated, Machined, Pseudocarburized, 150C (300F) Temper",0
674,675,AISI 51B60H Steel,"Oil Quenched From 830C (1525F), 595C (1100F) Temper, 13 mm (0.5 In.) Round",1050.0,924.0,16.0,6,Quenched (oil) & tempered – high-strength structural steel,,,,1,Steel database with labelled clusters,,,Ultimate tensile strength,MPa,Yield strength,MPa,Ductility,%,0.0,0.00175,0.6000000000000001,0.0,0.0,0.0,0.0,0.0,0.0,0.2249999999999999,0.035,0.04,0.0,0.0,0.0,0.0,0.8,0.875,97.42325,0.0,0.0,0.0,0.0,0.0,0.0,0.0,0.0,0.0,0.0,0.0,0.0,0.0,0.0,0.0,0.0,0.0,,,"Oil Quenched From 830C (1525F), 595C (1100F) Temper, 13 mm (0.5 In.) Round",6
674,2042,AISI 51B60H Steel,"Oil Quenched From 830C (1525F), 595C (1100F) Temper, 13 mm (0.5 In.) Round",1050.0,924.0,16.0,6,Quenched (oil) & tempered – high-strength structural steel,,,,1,Steel database with labelled clusters,,,Ultimate tensile strength,MPa,Yield strength,MPa,Ductility,%,0.0,0.00175,0.6000000000000001,0.0,0.0,0.0,0.0,0.0,0.0,0.2249999999999999,0.035,0.04,0.0,0.0,0.0,0.0,0.8,0.875,97.42325,0.0,0.0,0.0,0.0,0.0,0.0,0.0,0.0,0.0,0.0,0.0,0.0,0.0,0.0,0.0,0.0,0.0,,,"Oil Quenched From 830C (1525F), 595C (1100F) Temper, 13 mm (0.5 In.) Round",6
675,676,AISI 8620 Steel,"Carburized, Box Cooled, Reheated And Quenched, 150C (300F) Temper, 25 mm (1 In.) Round",958.0,814.0,19.0,8,Carburized – quenched (oil) – wear-resistant surface steel (variant),,,,1,Steel database with labelled clusters,,,Ultimate tensile strength,MPa,Yield strength,MPa,Ductility,%,0.0,0.0,0.205,0.0,0.0,0.0,0.0,0.0,0.0,0.25,0.035,0.04,0.0,0.0,0.0,0.0,0.5,0.8,97.42,0.0,0.55,0.0,0.0,0.0,0.0,0.0,0.0,0.2,0.0,0.0,0.0,0.0,0.0,0.0,0.0,0.0,,,"Carburized, Box Cooled, Reheated And Quenched, 150C (300F) Temper, 25 mm (1 In.) Round",8
