Repository: Azhi-ss/SteelScientist

# Steel Labelled Clusters Dataset

This directory contains the cleaned steel labelled-clusters dataset used by
`regression/steel_labelled_clusters_regression.py`.

## Files

| File | Rows | Description |
|------|------|-------------|
| `raw/Steel database with labelled clusters.xlsx` | 3234 | Original spreadsheet. |
| `full_with_duplicates.csv` | 3234 | Raw spreadsheet mapped to the project regression schema. |
| `clean.csv` | 1943 | Strictly deduplicated regression mother table. |
| `train.csv` | 1554 | Fixed 8:2 training split generated from `clean.csv`. |
| `val.csv` | 389 | Fixed 8:2 validation split generated from `clean.csv`. |

File: datasets/steel_labelled_clusters/full_with_duplicates.csv (part 18 of 40)
DOIs,Files,problem,status,Table_topic,title,abstract,Material,Tensile_name,Tensile_value,Tensile_unit,Yield_name,Yield_value,Yield_unit,Elongation_name,Elongation_value,Elongation_unit,H,B,C,N,O,F,Na,Mg,Al,Si,P,S,Cl,Ca,Ti,V,Cr,Mn,Fe,Co,Ni,Cu,Zn,As,Y,Zr,Nb,Mo,Sn,Sb,La,Ce,Ta,W,Pb,Bi,Other_ele,Text_addition,Text,actions,source_entry,cluster_number,cluster_label,cluster_number_0_to_11
,,,1,Steel database with labelled clusters,,,ASTM A573 Steel,Ultimate tensile strength,400.0,MPa,Yield strength,220.0,MPa,Ductility,21.0,%,0.0,0.0,0.23,0.0,0.0,0.0,0.0,0.0,0.0,0.2249999999999999,0.04,0.05,0.0,0.0,0.0,0.0,0.0,0.75,98.705,0.0,0.0,0.0,0.0,0.0,0.0,0.0,0.0,0.0,0.0,0.0,0.0,0.0,0.0,0.0,0.0,0.0,,,Grade 58,Grade 58,1356,1,Hot rolled – general construction steel,1
,,,1,Steel database with labelled clusters,,,ASTM A611 Steel,Ultimate tensile strength,275.0,MPa,Yield strength,360.0,MPa,Ductility,20.0,%,0.0,0.0,0.2,0.0,0.0,0.0,0.0,0.0,0.0,0.0,0.04,0.04,0.0,0.0,0.0,0.0,0.0,0.9,98.62,0.0,0.0,0.2,0.0,0.0,0.0,0.0,0.0,0.0,0.0,0.0,0.0,0.0,0.0,0.0,0.0,0.0,,,Grade D,Grade D,1357,1,Hot rolled – general construction steel,1
,,,1,Steel database with labelled clusters,,,ASTM A724 Carbon Steel,Ultimate tensile strength,620.0,MPa,Yield strength,485.0,MPa,Ductility,19.0,%,0.0,0.01,0.22,0.0,0.0,0.0,0.0,0.0,0.0,0.4,0.04,0.04,0.0,0.0,0.0,0.08,0.25,1.35,96.93,0.0,0.25,0.35,0.0,0.0,0.0,0.0,0.0,0.08,0.0,0.0,0.0,0.0,0.0,0.0,0.0,0.0,,,Grade C,Grade C,1358,1,Hot rolled – general construction steel,1
,,,1,Steel database with labelled clusters,,,ASTM A734 Low Alloy Steel,Ultimate tensile strength,530.0,MPa,Yield strength,450.0,MPa,Ductility,20.0,%,0.0,0.0,0.17,0.03,0.0,0.0,0.0,0.0,0.06,0.4,0.04,0.02,0.0,0.0,0.0,0.11,0.0,1.6,96.67,0.0,0.35,0.25,0.0,0.0,0.0,0.0,0.05,0.25,0.0,0.0,0.0,0.0,0.0,0.0,0.0,0.0,,,Grade B,Grade B,1359,1,Hot rolled – general construction steel,1
,,,1,Steel database with labelled clusters,,,ASTM A553 Alloy Steel,Ultimate tensile strength,690.0,MPa,Yield strength,585.0,MPa,Ductility,20.0,%,0.0,0.0,0.13,0.0,0.0,0.0,0.0,0.0,0.0,0.275,0.04,0.04,0.0,0.0,0.0,0.0,0.0,0.9,89.615,0.0,9.0,0.0,0.0,0.0,0.0,0.0,0.0,0.0,0.0,0.0,0.0,0.0,0.0,0.0,0.0,0.0,,,Grade I,Grade I,1360,1,Hot rolled – general construction steel,1
,,,1,Steel database with labelled clusters,,,ASTM A542 Low Alloy Steel,Ultimate tensile strength,655.0,MPa,Yield strength,515.0,MPa,Ductility,20.0,%,0.0,0.0,0.13,0.0,0.0,0.0,0.0,0.0,0.0,0.5,0.02,0.02,0.0,0.0,0.0,0.02,2.25,0.4499999999999999,96.11,0.0,0.25,0.25,0.0,0.0,0.0,0.0,0.0,0.0,0.0,0.0,0.0,0.0,0.0,0.0,0.0,0.0,,,"Grade B, Class 3","Grade B, Class 3",1361,1,Hot rolled – general construction steel,1
,,,1,Steel database with labelled clusters,,,ASTM A387 Alloy Steel,Ultimate tensile strength,415.0,MPa,Yield strength,205.0,MPa,Ductility,18.0,%,0.0,0.0,0.15,0.0,0.0,0.0,0.0,0.0,0.0,1.0,0.03,0.03,0.0,0.0,0.0,0.0,9.0,0.4499999999999999,88.34,0.0,0.0,0.0,0.0,0.0,0.0,0.0,0.0,1.0,0.0,0.0,0.0,0.0,0.0,0.0,0.0,0.0,,,"Grade 9, Class 1","Grade 9, Class 1",1362,1,Hot rolled – general construction steel,1
,,,1,Steel database with labelled clusters,,,ASTM A607 Steel,Ultimate tensile strength,415.0,MPa,Yield strength,310.0,MPa,Ductility,25.0,%,0.0,0.0,0.22,0.0,0.0,0.0,0.0,0.0,0.0,0.0,0.04,0.05,0.0,0.0,0.0,0.0,0.0,1.35,98.34,0.0,0.0,0.0,0.0,0.0,0.0,0.0,0.0,0.0,0.0,0.0,0.0,0.0,0.0,0.0,0.0,0.0,,,"Grade 45, Hot Rolled","Grade 45, Hot Rolled",1363,1,Hot rolled – general construction steel,1
,,,1,Steel database with labelled clusters,,,ASTM A662 Carbon Steel,Ultimate tensile strength,450.0,MPa,Yield strength,275.0,MPa,Ductility,20.0,%,0.0,0.0,0.19,0.0,0.0,0.0,0.0,0.0,0.0,0.275,0.04,0.04,0.0,0.0,0.0,0.0,0.0,1.175,98.28,0.0,0.0,0.0,0.0,0.0,0.0,0.0,0.0,0.0,0.0,0.0,0.0,0.0,0.0,0.0,0.0,0.0,,,Grade B,Grade B,1364,1,Hot rolled – general construction steel,1
,,,1,Steel database with labelled clusters,,,ASTM A446 Steel,Ultimate tensile strength,310.0,MPa,Yield strength,230.0,MPa,Ductility,20.0,%,0.0,0.0,0.2,0.0,0.0,0.0,0.0,0.0,0.0,0.0,0.04,0.04,0.0,0.0,0.0,0.0,0.0,0.0,99.52,0.0,0.0,0.2,0.0,0.0,0.0,0.0,0.0,0.0,0.0,0.0,0.0,0.0,0.0,0.0,0.0,0.0,,,Grade A,Grade A,1365,1,Hot rolled – general construction steel,1
,,,1,Steel database with labelled clusters,,,ASTM A572 Steel,Ultimate tensile strength,415.0,MPa,Yield strength,290.0,MPa,Ductility,20.0,%,0.0,0.0,0.21,0.0,0.0,0.0,0.0,0.0,0.0,0.4,0.04,0.05,0.0,0.0,0.0,0.0,0.0,1.35,97.95,0.0,0.0,0.0,0.0,0.0,0.0,0.0,0.0,0.0,0.0,0.0,0.0,0.0,0.0,0.0,0.0,0.0,,,Grade 42,Grade 42,1366,1,Hot rolled – general construction steel,1
,,,1,Steel database with labelled clusters,,,ASTM A736 Low Alloy Steel,Ultimate tensile strength,690.0,MPa,Yield strength,620.0,MPa,Ductility,20.0,%,0.0,0.0,0.07,0.0,0.0,0.0,0.0,0.0,0.0,0.4,0.03,0.03,0.0,0.0,0.0,0.0,0.0,1.475,95.975,0.0,0.85,1.15,0.0,0.0,0.0,0.0,0.02,0.0,0.0,0.0,0.0,0.0,0.0,0.0,0.0,0.0,,,"Grade C, Class 1","Grade C, Class 1",1367,1,Hot rolled – general construction steel,1
,,,1,Steel database with labelled clusters,,,ASTM A542 Low Alloy Steel,Ultimate tensile strength,795.0,MPa,Yield strength,690.0,MPa,Ductility,13.0,%,0.0,0.0,0.13,0.0,0.0,0.0,0.0,0.0,0.0,0.5,0.02,0.02,0.0,0.0,0.0,0.02,2.25,0.4499999999999999,96.11,0.0,0.25,0.25,0.0,0.0,0.0,0.0,0.0,0.0,0.0,0.0,0.0,0.0,0.0,0.0,0.0,0.0,,,"Grade B, Class 2","Grade B, Class 2",1368,1,Hot rolled – general construction steel,1
,,,1,Steel database with labelled clusters,,,ASTM A514 Steel,Ultimate tensile strength,760.0,MPa,Yield strength,690.0,MPa,Ductility,18.0,%,0.0,0.003,0.16,0.0,0.0,0.0,0.0,0.0,0.0,0.3,0.04,0.04,0.0,0.0,0.055,0.0,1.7,0.55,96.652,0.0,0.0,0.0,0.0,0.0,0.0,0.0,0.0,0.5,0.0,0.0,0.0,0.0,0.0,0.0,0.0,0.0,,,"Grade E, Plate Thickness _ 19 mm","Grade E, Plate Thickness _ 19 mm",1369,11,plate – no special treatment – general-purpose steel,11
,,,1,Steel database with labelled clusters,,,ASTM A782 Low Alloy Steel,Ultimate tensile strength,670.0,MPa,Yield strength,550.0,MPa,Ductility,18.0,%,0.0,0.0,0.2,0.0,0.0,0.0,0.0,0.0,0.0,0.6000000000000001,0.04,0.04,0.0,0.0,0.0,0.0,0.75,0.95,97.34,0.0,0.0,0.0,0.0,0.0,0.0,0.08,0.0,0.0,0.0,0.0,0.0,0.0,0.0,0.0,0.0,0.0,,,Class 1,Class 1,1370,1,Hot rolled – general construction steel,1
,,,1,Steel database with labelled clusters,,,ASTM A678 Steel,Ultimate tensile strength,620.0,MPa,Yield strength,515.0,MPa,Ductility,18.0,%,0.0,0.0,0.22,0.002,0.0,0.0,0.0,0.0,0.0,0.325,0.04,0.05,0.0,0.0,0.0,0.075,0.0,1.325,97.733,0.0,0.0,0.2,0.0,0.0,0.0,0.0,0.03,0.0,0.0,0.0,0.0,0.0,0.0,0.0,0.0,0.0,,,Grade D,Grade D,1371,1,Hot rolled – general construction steel,1
,,,1,Steel database with labelled clusters,,,ASTM A738 Carbon Steel,Ultimate tensile strength,485.0,MPa,Yield strength,315.0,MPa,Ductility,20.0,%,0.0,0.0,0.2,0.0,0.0,0.0,0.0,0.0,0.0,0.35,0.03,0.03,0.0,0.0,0.0,0.08,0.25,1.6,96.78,0.0,0.25,0.35,0.0,0.0,0.0,0.0,0.0,0.08,0.0,0.0,0.0,0.0,0.0,0.0,0.0,0.0,,,Grade C,Grade C,1372,1,Hot rolled – general construction steel,1
,,,1,Steel database with labelled clusters,,,ASTM A737 Steel,Ultimate tensile strength,550.0,MPa,Yield strength,415.0,MPa,Ductility,18.0,%,0.0,0.0,0.22,0.03,0.0,0.0,0.0,0.0,0.0,0.325,0.04,0.03,0.0,0.0,0.0,0.075,0.0,1.325,97.905,0.0,0.0,0.0,0.0,0.0,0.0,0.0,0.05,0.0,0.0,0.0,0.0,0.0,0.0,0.0,0.0,0.0,,,Grade C,Grade C,1373,1,Hot rolled – general construction steel,1
,,,1,Steel database with labelled clusters,,,ASTM A517 Low Alloy Steel,Ultimate tensile strength,795.0,MPa,Yield strength,690.0,MPa,Ductility,16.0,%,0.0,0.003,0.1649999999999999,0.0,0.0,0.0,0.0,0.0,0.0,0.275,0.04,0.04,0.0,0.0,0.0,0.0,0.0,0.575,97.027,0.0,1.35,0.0,0.0,0.0,0.0,0.0,0.0,0.525,0.0,0.0,0.0,0.0,0.0,0.0,0.0,0.0,,,Grade M,Grade M,1374,1,Hot rolled – general construction steel,1
,,,1,Steel database with labelled clusters,,,ASTM A709 Steel,Ultimate tensile strength,400.0,MPa,Yield strength,250.0,MPa,Ductility,20.0,%,0.0,0.0,0.275,0.0,0.0,0.0,0.0,0.0,0.0,0.275,0.04,0.05,0.0,0.0,0.0,0.0,0.0,1.0,98.36,0.0,0.0,0.0,0.0,0.0,0.0,0.0,0.0,0.0,0.0,0.0,0.0,0.0,0.0,0.0,0.0,0.0,,,"Grade 36, Carbon Steel Bar (Diam _ 200 mm)","Grade 36, Carbon Steel Bar (Diam _ 200 mm)",1375,2,Quenched (oil) – general-purpose steel (tested),2
,,,1,Steel database with labelled clusters,,,ASTM A542 Low Alloy Steel,Ultimate tensile strength,655.0,MPa,Yield strength,515.0,MPa,Ductility,20.0,%,0.0,0.0,0.15,0.0,0.0,0.0,0.0,0.0,0.0,0.5,0.03,0.03,0.0,0.0,0.0,0.03,2.25,0.4499999999999999,95.76,0.0,0.4,0.4,0.0,0.0,0.0,0.0,0.0,0.0,0.0,0.0,0.0,0.0,0.0,0.0,0.0,0.0,,,"Grade A, Class 3","Grade A, Class 3",1376,1,Hot rolled – general construction steel,1
,,,1,Steel database with labelled clusters,,,ASTM A709 Steel,Ultimate tensile strength,400.0,MPa,Yield strength,220.0,MPa,Ductility,20.0,%,0.0,0.0,0.275,0.0,0.0,0.0,0.0,0.0,0.0,0.275,0.04,0.05,0.0,0.0,0.0,0.0,0.0,0.75,98.61,0.0,0.0,0.0,0.0,0.0,0.0,0.0,0.0,0.0,0.0,0.0,0.0,0.0,0.0,0.0,0.0,0.0,,,"Grade 36, Carbon Steel Bar (Diam. > 200 mm)","Grade 36, Carbon Steel Bar (Diam. > 200 mm)",1377,2,Quenched (oil) – general-purpose steel (tested),2
,,,1,Steel database with labelled clusters,,,Cast Stainless Steel CD4MCu,Ultimate tensile strength,690.0,MPa,Yield strength,485.0,MPa,Ductility,16.0,%,0.0,0.0,0.04,0.0,0.0,0.0,0.0,0.0,0.0,1.0,0.04,0.04,0.0,0.0,0.0,0.0,25.5,1.0,62.005,0.0,5.375,3.0,0.0,0.0,0.0,0.0,0.0,2.0,0.0,0.0,0.0,0.0,0.0,0.0,0.0,0.0,,,Astm A890,Astm A890,1378,2,Quenched (oil) – general-purpose steel (tested),2
,,,1,Steel database with labelled clusters,,,ASTM A387 Alloy Steel,Ultimate tensile strength,415.0,MPa,Yield strength,205.0,MPa,Ductility,18.0,%,0.0,0.0,0.15,0.0,0.0,0.0,0.0,0.0,0.0,1.0,0.03,0.03,0.0,0.0,0.0,0.0,7.0,0.4499999999999999,90.79,0.0,0.0,0.0,0.0,0.0,0.0,0.0,0.0,0.55,0.0,0.0,0.0,0.0,0.0,0.0,0.0,0.0,,,"Grade 7, Class 1","Grade 7, Class 1",1379,1,Hot rolled – general construction steel,1
,,,1,Steel database with labelled clusters,,,ASTM A678 Steel,Ultimate tensile strength,485.0,MPa,Yield strength,345.0,MPa,Ductility,22.0,%,0.0,0.0,0.16,0.0,0.0,0.0,0.0,0.0,0.0,0.325,0.04,0.05,0.0,0.0,0.0,0.0,0.25,1.2,97.37,0.0,0.25,0.275,0.0,0.0,0.0,0.0,0.0,0.08,0.0,0.0,0.0,0.0,0.0,0.0,0.0,0.0,,,Grade A,Grade A,1380,1,Hot rolled – general construction steel,1
,,,1,Steel database with labelled clusters,,,ASTM A735 Low Alloy Steel,Ultimate tensile strength,585.0,MPa,Yield strength,485.0,MPa,Ductility,12.0,%,0.0,0.0,0.06,0.0,0.0,0.0,0.0,0.0,0.0,0.4,0.04,0.03,0.0,0.0,0.0,0.0,0.0,1.7,97.435,0.0,0.0,0.275,0.0,0.0,0.0,0.0,0.06,0.0,0.0,0.0,0.0,0.0,0.0,0.0,0.0,0.0,,,Class 2,Class 2,1381,1,Hot rolled – general construction steel,1
,,,1,Steel database with labelled clusters,,,ASTM A734 Low Alloy Steel,Ultimate tensile strength,530.0,MPa,Yield strength,450.0,MPa,Ductility,20.0,%,0.0,0.0,0.12,0.0,0.0,0.0,0.0,0.0,0.06,0.4,0.04,0.02,0.0,0.0,0.0,0.0,1.05,0.6,96.66,0.0,1.05,0.0,0.0,0.0,0.0,0.0,0.0,0.0,0.0,0.0,0.0,0.0,0.0,0.0,0.0,0.0,,,Grade A,Grade A,1382,1,Hot rolled – general construction steel,1
,,,1,Steel database with labelled clusters,,,ASTM A533 Low Alloy Steel,Ultimate tensile strength,550.0,MPa,Yield strength,345.0,MPa,Ductility,18.0,%,0.0,0.0,0.25,0.0,0.0,0.0,0.0,0.0,0.0,0.275,0.04,0.04,0.0,0.0,0.0,0.0,0.0,1.325,96.995,0.0,0.55,0.0,0.0,0.0,0.0,0.0,0.0,0.525,0.0,0.0,0.0,0.0,0.0,0.0,0.0,0.0,,,"Grade B, Class 1","Grade B, Class 1",1383,1,Hot rolled – general construction steel,1
,,,1,Steel database with labelled clusters,,,ASTM A517 Low Alloy Steel,Ultimate tensile strength,725.0,MPa,Yield strength,620.0,MPa,Ductility,14.0,%,0.0,0.003,0.1649999999999999,0.0,0.0,0.0,0.0,0.0,0.0,0.275,0.04,0.04,0.0,0.0,0.0,0.0,1.025,0.575,96.002,0.0,1.35,0.0,0.0,0.0,0.0,0.0,0.0,0.525,0.0,0.0,0.0,0.0,0.0,0.0,0.0,0.0,,,Grade P,Grade P,1384,1,Hot rolled – general construction steel,1
,,,1,Steel database with labelled clusters,,,ASTM A542 Low Alloy Steel,Ultimate tensile strength,585.0,MPa,Yield strength,380.0,MPa,Ductility,20.0,%,0.0,0.002,0.125,0.0,0.0,0.0,0.0,0.0,0.0,0.13,0.03,0.03,0.0,0.0,0.025,0.25,3.0,0.4499999999999999,95.458,0.0,0.25,0.25,0.0,0.0,0.0,0.0,0.0,0.0,0.0,0.0,0.0,0.0,0.0,0.0,0.0,0.0,,,"Grade C, Class 4","Grade C, Class 4",1385,1,Hot rolled – general construction steel,1
,,,1,Steel database with labelled clusters,,,ASTM A737 Steel,Ultimate tensile strength,485.0,MPa,Yield strength,345.0,MPa,Ductility,18.0,%,0.0,0.0,0.2,0.0,0.0,0.0,0.0,0.0,0.0,0.325,0.04,0.03,0.0,0.0,0.0,0.0,0.0,1.325,98.03,0.0,0.0,0.0,0.0,0.0,0.0,0.0,0.05,0.0,0.0,0.0,0.0,0.0,0.0,0.0,0.0,0.0,,,Grade B,Grade B,1386,1,Hot rolled – general construction steel,1
,,,1,Steel database with labelled clusters,,,ASTM A738 Carbon Steel,Ultimate tensile strength,585.0,MPa,Yield strength,415.0,MPa,Ductility,20.0,%,0.0,0.0,0.2,0.0,0.0,0.0,0.0,0.0,0.0,0.35,0.03,0.03,0.0,0.0,0.0,0.08,0.25,1.2,97.18,0.0,0.25,0.35,0.0,0.0,0.0,0.0,0.0,0.08,0.0,0.0,0.0,0.0,0.0,0.0,0.0,0.0,,,Grade B,Grade B,1387,1,Hot rolled – general construction steel,1
,,,1,Steel database with labelled clusters,,,ASTM A543 Low Alloy Steel,Ultimate tensile strength,795.0,MPa,Yield strength,690.0,MPa,Ductility,14.0,%,0.0,0.0,0.23,0.0,0.0,0.0,0.0,0.0,0.0,0.3,0.02,0.02,0.0,0.0,0.0,0.03,1.5,0.4,94.75,0.0,2.75,0.0,0.0,0.0,0.0,0.0,0.0,0.0,0.0,0.0,0.0,0.0,0.0,0.0,0.0,0.0,,,"Grade C, Class 2","Grade C, Class 2",1388,1,Hot rolled – general construction steel,1
,,,1,Steel database with labelled clusters,,,ASTM A736 Low Alloy Steel,Ultimate tensile strength,485.0,MPa,Yield strength,415.0,MPa,Ductility,20.0,%,0.0,0.0,0.07,0.0,0.0,0.0,0.0,0.0,0.0,0.4,0.03,0.03,0.0,0.0,0.0,0.0,0.75,0.55,96.15,0.0,0.85,1.15,0.0,0.0,0.0,0.0,0.02,0.0,0.0,0.0,0.0,0.0,0.0,0.0,0.0,0.0,,,"Grade A, Class 3","Grade A, Class 3",1389,1,Hot rolled – general construction steel,1
,,,1,Steel database with labelled clusters,,,ASTM A533 Low Alloy Steel,Ultimate tensile strength,620.0,MPa,Yield strength,485.0,MPa,Ductility,16.0,%,0.0,0.0,0.25,0.0,0.0,0.0,0.0,0.0,0.0,0.275,0.04,0.04,0.0,0.0,0.0,0.0,0.0,1.325,97.77,0.0,0.3,0.0,0.0,0.0,0.0,0.0,0.0,0.0,0.0,0.0,0.0,0.0,0.0,0.0,0.0,0.0,,,"Grade D, Class 2","Grade D, Class 2",1390,1,Hot rolled – general construction steel,1
,,,1,Steel database with labelled clusters,,,ASTM A735 Low Alloy Steel,Ultimate tensile strength,620.0,MPa,Yield strength,515.0,MPa,Ductility,12.0,%,0.0,0.0,0.06,0.0,0.0,0.0,0.0,0.0,0.0,0.4,0.04,0.03,0.0,0.0,0.0,0.0,0.0,1.7,97.435,0.0,0.0,0.275,0.0,0.0,0.0,0.0,0.06,0.0,0.0,0.0,0.0,0.0,0.0,0.0,0.0,0.0,,,Class 3,Class 3,1391,1,Hot rolled – general construction steel,1
,,,1,Steel database with labelled clusters,,,ASTM A662 Carbon Steel,Ultimate tensile strength,485.0,MPa,Yield strength,295.0,MPa,Ductility,18.0,%,0.0,0.0,0.2,0.0,0.0,0.0,0.0,0.0,0.0,0.325,0.04,0.04,0.0,0.0,0.0,0.0,0.0,1.3,98.095,0.0,0.0,0.0,0.0,0.0,0.0,0.0,0.0,0.0,0.0,0.0,0.0,0.0,0.0,0.0,0.0,0.0,,,Grade C,Grade C,1392,1,Hot rolled – general construction steel,1
,,,1,Steel database with labelled clusters,,,ASTM A782 Low Alloy Steel,Ultimate tensile strength,740.0,MPa,Yield strength,620.0,MPa,Ductility,17.0,%,0.0,0.0,0.2,0.0,0.0,0.0,0.0,0.0,0.0,0.6000000000000001,0.04,0.04,0.0,0.0,0.0,0.0,0.75,0.95,97.34,0.0,0.0,0.0,0.0,0.0,0.0,0.08,0.0,0.0,0.0,0.0,0.0,0.0,0.0,0.0,0.0,0.0,,,Class 2,Class 2,1393,1,Hot rolled – general construction steel,1
,,,1,Steel database with labelled clusters,,,ASTM A735 Low Alloy Steel,Ultimate tensile strength,655.0,MPa,Yield strength,550.0,MPa,Ductility,12.0,%,0.0,0.0,0.06,0.0,0.0,0.0,0.0,0.0,0.0,0.4,0.04,0.03,0.0,0.0,0.0,0.0,0.0,1.7,97.435,0.0,0.0,0.275,0.0,0.0,0.0,0.0,0.06,0.0,0.0,0.0,0.0,0.0,0.0,0.0,0.0,0.0,,,Class 4,Class 4,1394,1,Hot rolled – general construction steel,1
,,,1,Steel database with labelled clusters,,,ASTM A738 Carbon Steel,Ultimate tensile strength,515.0,MPa,Yield strength,310.0,MPa,Ductility,20.0,%,0.0,0.0,0.24,0.0,0.0,0.0,0.0,0.0,0.0,0.325,0.04,0.04,0.0,0.0,0.0,0.0,0.25,1.6,96.575,0.0,0.5,0.35,0.0,0.0,0.0,0.0,0.0,0.08,0.0,0.0,0.0,0.0,0.0,0.0,0.0,0.0,,,Grade A,Grade A,1395,1,Hot rolled – general construction steel,1
,,,1,Steel database with labelled clusters,,,ASTM A736 Low Alloy Steel,Ultimate tensile strength,620.0,MPa,Yield strength,550.0,MPa,Ductility,20.0,%,0.0,0.0,0.07,0.0,0.0,0.0,0.0,0.0,0.0,0.4,0.03,0.03,0.0,0.0,0.0,0.0,0.0,1.475,95.975,0.0,0.85,1.15,0.0,0.0,0.0,0.0,0.02,0.0,0.0,0.0,0.0,0.0,0.0,0.0,0.0,0.0,,,"Grade C, Class 3","Grade C, Class 3",1396,1,Hot rolled – general construction steel,1
,,,1,Steel database with labelled clusters,,,ASTM A709 Steel,Ultimate tensile strength,450.0,MPa,Yield strength,345.0,MPa,Ductility,18.0,%,0.0,0.0,0.23,0.0,0.0,0.0,0.0,0.0,0.0,0.0,0.04,0.05,0.0,0.0,0.0,0.0,0.0,1.35,98.33,0.0,0.0,0.0,0.0,0.0,0.0,0.0,0.0,0.0,0.0,0.0,0.0,0.0,0.0,0.0,0.0,0.0,,,Grade 50,Grade 50,1397,1,Hot rolled – general construction steel,1
,,,1,Steel database with labelled clusters,,,AK Steel ASTM A 424 Type II,Ultimate tensile strength,311.0,MPa,Yield strength,198.0,MPa,Ductility,43.0,%,0.0,0.0,0.04,0.0,0.0,0.0,0.0,0.0,0.05,0.01,0.01,0.01,0.0,0.0,0.0,0.0,0.0,0.21,99.65,0.0,0.0,0.02,0.0,0.0,0.0,0.0,0.0,0.0,0.0,0.0,0.0,0.0,0.0,0.0,0.0,0.0,,,Vit-Plus Ds Enameling Carbon Steel,Vit-Plus Ds Enameling Carbon Steel,1398,2,Quenched (oil) – general-purpose steel (tested),2
,,,1,Steel database with labelled clusters,,,ASTM A570 Steel,Ultimate tensile strength,450.0,MPa,Yield strength,345.0,MPa,Ductility,10.0,%,0.0,0.0,0.25,0.0,0.0,0.0,0.0,0.0,0.0,0.0,0.04,0.05,0.0,0.0,0.0,0.0,0.0,1.35,98.11,0.0,0.0,0.2,0.0,0.0,0.0,0.0,0.0,0.0,0.0,0.0,0.0,0.0,0.0,0.0,0.0,0.0,,,Grade 50,Grade 50,1399,1,Hot rolled – general construction steel,1
,,,1,Steel database with labelled clusters,,,ASTM A515 Carbon Steel,Ultimate tensile strength,415.0,MPa,Yield strength,220.0,MPa,Ductility,21.0,%,0.0,0.0,0.31,0.0,0.0,0.0,0.0,0.0,0.0,0.275,0.04,0.04,0.0,0.0,0.0,0.0,0.0,0.9,98.435,0.0,0.0,0.0,0.0,0.0,0.0,0.0,0.0,0.0,0.0,0.0,0.0,0.0,0.0,0.0,0.0,0.0,,,Grade 60,Grade 60,1400,1,Hot rolled – general construction steel,1
,,,1,Steel database with labelled clusters,,,ASTM A533 Low Alloy Steel,Ultimate tensile strength,550.0,MPa,Yield strength,345.0,MPa,Ductility,18.0,%,0.0,0.0,0.25,0.0,0.0,0.0,0.0,0.0,0.0,0.275,0.04,0.04,0.0,0.0,0.0,0.0,0.0,1.325,96.695,0.0,0.85,0.0,0.0,0.0,0.0,0.0,0.0,0.525,0.0,0.0,0.0,0.0,0.0,0.0,0.0,0.0,,,"Grade C, Class 1","Grade C, Class 1",1401,1,Hot rolled – general construction steel,1
,,,1,Steel database with labelled clusters,,,ASTM A537 Carbon Steel,Ultimate tensile strength,450.0,MPa,Yield strength,310.0,MPa,Ductility,18.0,%,0.0,0.0,0.24,0.0,0.0,0.0,0.0,0.0,0.0,0.325,0.04,0.04,0.0,0.0,0.0,0.0,0.25,1.15,97.275,0.0,0.25,0.35,0.0,0.0,0.0,0.0,0.0,0.08,0.0,0.0,0.0,0.0,0.0,0.0,0.0,0.0,,,Class 1,Class 1,1402,1,Hot rolled – general construction steel,1
,,,1,Steel database with labelled clusters,,,ASTM A442 Carbon Steel,Ultimate tensile strength,415.0,MPa,Yield strength,220.0,MPa,Ductility,20.0,%,0.0,0.0,0.27,0.0,0.0,0.0,0.0,0.0,0.0,0.275,0.04,0.04,0.0,0.0,0.0,0.0,0.0,0.95,98.425,0.0,0.0,0.0,0.0,0.0,0.0,0.0,0.0,0.0,0.0,0.0,0.0,0.0,0.0,0.0,0.0,0.0,,,Grade 60,Grade 60,1403,1,Hot rolled – general construction steel,1
,,,1,Steel database with labelled clusters,,,ASTM A736 Low Alloy Steel,Ultimate tensile strength,415.0,MPa,Yield strength,345.0,MPa,Ductility,20.0,%,0.0,0.0,0.07,0.0,0.0,0.0,0.0,0.0,0.0,0.4,0.03,0.03,0.0,0.0,0.0,0.0,0.75,0.55,96.15,0.0,0.85,1.15,0.0,0.0,0.0,0.0,0.02,0.0,0.0,0.0,0.0,0.0,0.0,0.0,0.0,0.0,,,"Grade A, Class 2","Grade A, Class 2",1404,1,Hot rolled – general construction steel,1
,,,1,Steel database with labelled clusters,,,ASTM A517 Low Alloy Steel,Ultimate tensile strength,725.0,MPa,Yield strength,620.0,MPa,Ductility,14.0,%,0.0,0.0,0.175,0.0,0.0,0.0,0.0,0.0,0.0,0.25,0.04,0.04,0.0,0.0,0.0,0.055,1.25,1.125,95.215,0.0,1.35,0.0,0.0,0.0,0.0,0.0,0.0,0.5,0.0,0.0,0.0,0.0,0.0,0.0,0.0,0.0,,,Grade Q,Grade Q,1405,1,Hot rolled – general construction steel,1
,,,1,Steel database with labelled clusters,,,ASTM A514 Steel,Ultimate tensile strength,760.0,MPa,Yield strength,690.0,MPa,Ductility,18.0,%,0.0,0.0,0.165,0.0,0.0,0.0,0.0,0.0,0.0,0.28,0.0,0.0,0.0,0.0,0.07,0.0,1.0,0.55,97.435,0.0,0.0,0.3,0.0,0.0,0.0,0.0,0.0,0.2,0.0,0.0,0.0,0.0,0.0,0.0,0.0,0.0,,,"Grade D, Plate Thickness _ 19 mm","Grade D, Plate Thickness _ 19 mm",1406,11,plate – no special treatment – general-purpose steel,11
,,,1,Steel database with labelled clusters,,,ASTM A710 Steel,Ultimate tensile strength,620.0,MPa,Yield strength,585.0,MPa,Ductility,20.0,%,0.0,0.0,0.07,0.0,0.0,0.0,0.0,0.0,0.0,0.4,0.025,0.025,0.0,0.0,0.0,0.0,0.75,0.55,95.96,0.0,0.85,1.15,0.0,0.0,0.0,0.0,0.02,0.2,0.0,0.0,0.0,0.0,0.0,0.0,0.0,0.0,,,"Grade A, Class 1, 6.4 - 8.0 mm Thick","Grade A, Class 1, 6.4 - 8.0 mm Thick",1407,1,Hot rolled – general construction steel,1
,,,1,Steel database with labelled clusters,,,ASTM A204 Low Alloy Steel,Ultimate tensile strength,450.0,MPa,Yield strength,255.0,MPa,Ductility,19.0,%,0.0,0.0,0.25,0.0,0.0,0.0,0.0,0.0,0.0,0.275,0.04,0.04,0.0,0.0,0.0,0.0,0.0,0.9,97.97,0.0,0.0,0.0,0.0,0.0,0.0,0.0,0.0,0.525,0.0,0.0,0.0,0.0,0.0,0.0,0.0,0.0,,,Grade A,Grade A,1408,1,Hot rolled – general construction steel,1
,,,1,Steel database with labelled clusters,,,ASTM A515 Carbon Steel,Ultimate tensile strength,450.0,MPa,Yield strength,240.0,MPa,Ductility,19.0,%,0.0,0.0,0.33,0.0,0.0,0.0,0.0,0.0,0.0,0.275,0.04,0.04,0.0,0.0,0.0,0.0,0.0,0.9,98.415,0.0,0.0,0.0,0.0,0.0,0.0,0.0,0.0,0.0,0.0,0.0,0.0,0.0,0.0,0.0,0.0,0.0,,,Grade 65,Grade 65,1409,1,Hot rolled – general construction steel,1
,,,1,Steel database with labelled clusters,,,AK Steel ASTM A 424 Type 1,Ultimate tensile strength,300.0,MPa,Yield strength,178.0,MPa,Ductility,46.0,%,0.0,0.0,0.0,0.0,0.0,0.0,0.0,0.0,0.05,0.01,0.01,0.01,0.0,0.0,0.0,0.0,0.0,0.21,99.69,0.0,0.0,0.02,0.0,0.0,0.0,0.0,0.0,0.0,0.0,0.0,0.0,0.0,0.0,0.0,0.0,0.0,,,Univit Ds Enameling Carbon Steel,Univit Ds Enameling Carbon Steel,1410,2,Quenched (oil) – general-purpose steel (tested),2
,,,1,Steel database with labelled clusters,,,ASTM A724 Carbon Steel,Ultimate tensile strength,655.0,MPa,Yield strength,515.0,MPa,Ductility,17.0,%,0.0,0.0,0.2,0.0,0.0,0.0,0.0,0.0,0.0,0.5,0.04,0.04,0.0,0.0,0.0,0.08,0.25,1.3,96.91,0.0,0.25,0.35,0.0,0.0,0.0,0.0,0.0,0.08,0.0,0.0,0.0,0.0,0.0,0.0,0.0,0.0,,,Grade B,Grade B,1411,1,Hot rolled – general construction steel,1
,,,1,Steel database with labelled clusters,,,ASTM A543 Low Alloy Steel,Ultimate tensile strength,725.0,MPa,Yield strength,585.0,MPa,Ductility,14.0,%,0.0,0.0,0.23,0.0,0.0,0.0,0.0,0.0,0.0,0.3,0.04,0.04,0.0,0.0,0.0,0.03,1.75,0.4,94.285,0.0,2.925,0.0,0.0,0.0,0.0,0.0,0.0,0.0,0.0,0.0,0.0,0.0,0.0,0.0,0.0,0.0,,,"Grade B, Class 1","Grade B, Class 1",1412,1,Hot rolled – general construction steel,1
,,,1,Steel database with labelled clusters,,,ASTM A782 Low Alloy Steel,Ultimate tensile strength,795.0,MPa,Yield strength,690.0,MPa,Ductility,16.0,%,0.0,0.0,0.2,0.0,0.0,0.0,0.0,0.0,0.0,0.6000000000000001,0.04,0.04,0.0,0.0,0.0,0.0,0.75,0.95,97.34,0.0,0.0,0.0,0.0,0.0,0.0,0.08,0.0,0.0,0.0,0.0,0.0,0.0,0.0,0.0,0.0,0.0,,,Class 3,Class 3,1413,1,Hot rolled – general construction steel,1
,,,1,Steel database with labelled clusters,,,ASTM A736 Low Alloy Steel,Ultimate tensile strength,620.0,MPa,Yield strength,550.0,MPa,Ductility,20.0,%,0.0,0.0,0.07,0.0,0.0,0.0,0.0,0.0,0.0,0.4,0.03,0.03,0.0,0.0,0.0,0.0,0.75,0.55,96.15,0.0,0.85,1.15,0.0,0.0,0.0,0.0,0.02,0.0,0.0,0.0,0.0,0.0,0.0,0.0,0.0,0.0,,,"Grade A, Class 1","Grade A, Class 1",1414,1,Hot rolled – general construction steel,1
,,,1,Steel database with labelled clusters,,,ASTM A715 Steel,Ultimate tensile strength,415.0,MPa,Yield strength,345.0,MPa,Ductility,24.0,%,0.0,0.0,0.15,0.0,0.0,0.0,0.0,0.0,0.0,0.01,0.025,0.035,0.0,0.0,0.05,0.0,0.0,1.65,98.08,0.0,0.0,0.0,0.0,0.0,0.0,0.0,0.0,0.0,0.0,0.0,0.0,0.0,0.0,0.0,0.0,0.0,,,"Grade 50, Type 1","Grade 50, Type 1",1415,1,Hot rolled – general construction steel,1
,,,1,Steel database with labelled clusters,,,ASTM A387 Alloy Steel,Ultimate tensile strength,585.0,MPa,Yield strength,415.0,MPa,Ductility,18.0,%,0.0,0.0,0.1,0.05,0.0,0.0,0.0,0.0,0.04,0.35,0.02,0.01,0.0,0.0,0.0,0.215,8.75,0.4499999999999999,88.58500000000001,0.0,0.4,0.0,0.0,0.0,0.0,0.0,0.08,0.95,0.0,0.0,0.0,0.0,0.0,0.0,0.0,0.0,,,Grade 91,Grade 91,1416,1,Hot rolled – general construction steel,1
,,,1,Steel database with labelled clusters,,,ASTM A440 Steel,Ultimate tensile strength,460.0,MPa,Yield strength,315.0,MPa,Ductility,21.0,%,0.0,0.0,0.28,0.0,0.0,0.0,0.0,0.0,0.0,0.0,0.04,0.05,0.0,0.0,0.0,0.0,0.0,1.4,98.03,0.0,0.0,0.2,0.0,0.0,0.0,0.0,0.0,0.0,0.0,0.0,0.0,0.0,0.0,0.0,0.0,0.0,,,"Plate, Bar, And Shapes 19-38 mm Thick","Plate, Bar, And Shapes 19-38 mm Thick",1417,2,Quenched (oil) – general-purpose steel (tested),2
,,,1,Steel database with labelled clusters,,,ASTM A387 Alloy Steel,Ultimate tensile strength,515.0,MPa,Yield strength,310.0,MPa,Ductility,22.0,%,0.0,0.0,0.11,0.0,0.0,0.0,0.0,0.0,0.0,0.65,0.035,0.035,0.0,0.0,0.0,0.0,1.25,0.525,96.845,0.0,0.0,0.0,0.0,0.0,0.0,0.0,0.0,0.55,0.0,0.0,0.0,0.0,0.0,0.0,0.0,0.0,,,"Grade 11, Chromium Molybdenum","Grade 11, Chromium Molybdenum",1418,2,Quenched (oil) – general-purpose steel (tested),2
,,,1,Steel database with labelled clusters,,,ASTM A542 Low Alloy Steel,Ultimate tensile strength,795.0,MPa,Yield strength,690.0,MPa,Ductility,13.0,%,0.0,0.002,0.125,0.0,0.0,0.0,0.0,0.0,0.0,0.13,0.03,0.03,0.0,0.0,0.025,0.25,3.0,0.4499999999999999,95.458,0.0,0.25,0.25,0.0,0.0,0.0,0.0,0.0,0.0,0.0,0.0,0.0,0.0,0.0,0.0,0.0,0.0,,,"Grade C, Class 2","Grade C, Class 2",1419,1,Hot rolled – general construction steel,1
,,,1,Steel database with labelled clusters,,,ASTM A572 Steel,Ultimate tensile strength,550.0,MPa,Yield strength,450.0,MPa,Ductility,15.0,%,0.0,0.0,0.26,0.0,0.0,0.0,0.0,0.0,0.0,0.4,0.04,0.05,0.0,0.0,0.0,0.0,0.0,1.65,97.6,0.0,0.0,0.0,0.0,0.0,0.0,0.0,0.0,0.0,0.0,0.0,0.0,0.0,0.0,0.0,0.0,0.0,,,Grade 65,Grade 65,1420,1,Hot rolled – general construction steel,1
,,,1,Steel database with labelled clusters,,,ASTM A570 Steel,Ultimate tensile strength,380.0,MPa,Yield strength,275.0,MPa,Ductility,21.0,%,0.0,0.0,0.25,0.0,0.0,0.0,0.0,0.0,0.0,0.0,0.04,0.04,0.0,0.0,0.0,0.0,0.0,0.75,98.72,0.0,0.0,0.2,0.0,0.0,0.0,0.0,0.0,0.0,0.0,0.0,0.0,0.0,0.0,0.0,0.0,0.0,,,"Grade D, Sheet And Strip","Grade D, Sheet And Strip",1421,1,Hot rolled – general construction steel,1
,,,1,Steel database with labelled clusters,,,ASTM A572 Steel,Ultimate tensile strength,520.0,MPa,Yield strength,415.0,MPa,Ductility,16.0,%,0.0,0.0,0.26,0.0,0.0,0.0,0.0,0.0,0.0,0.4,0.04,0.05,0.0,0.0,0.0,0.0,0.0,1.35,97.9,0.0,0.0,0.0,0.0,0.0,0.0,0.0,0.0,0.0,0.0,0.0,0.0,0.0,0.0,0.0,0.0,0.0,,,Grade 60,Grade 60,1422,1,Hot rolled – general construction steel,1
,,,1,Steel database with labelled clusters,,,ASTM A656 Steel,Ultimate tensile strength,655.0,MPa,Yield strength,550.0,MPa,Ductility,12.0,%,0.0,0.0,0.15,0.0,0.0,0.0,0.0,0.0,0.01,0.1,0.04,0.05,0.0,0.0,0.5,0.0,0.0,0.9,98.25,0.0,0.0,0.0,0.0,0.0,0.0,0.0,0.0,0.0,0.0,0.0,0.0,0.0,0.0,0.0,0.0,0.0,,,Grade 2,Grade 2,1423,1,Hot rolled – general construction steel,1
,,,1,Steel database with labelled clusters,,,ASTM A517 Low Alloy Steel,Ultimate tensile strength,795.0,MPa,Yield strength,690.0,MPa,Ductility,16.0,%,0.0,0.00275,0.18,0.0,0.0,0.0,0.0,0.0,0.0,0.275,0.04,0.04,0.0,0.0,0.0,0.0,0.525,0.85,97.88725,0.0,0.0,0.0,0.0,0.0,0.0,0.0,0.0,0.2,0.0,0.0,0.0,0.0,0.0,0.0,0.0,0.0,,,Grade B,Grade B,1424,1,Hot rolled – general construction steel,1
,,,1,Steel database with labelled clusters,,,ASTM A387 Alloy Steel,Ultimate tensile strength,450.0,MPa,Yield strength,275.0,MPa,Ductility,22.0,%,0.0,0.0,0.11,0.0,0.0,0.0,0.0,0.0,0.0,0.275,0.035,0.035,0.0,0.0,0.0,0.0,0.975,0.525,97.52,0.0,0.0,0.0,0.0,0.0,0.0,0.0,0.0,0.525,0.0,0.0,0.0,0.0,0.0,0.0,0.0,0.0,,,"Grade 12, Chromium Molybdenum","Grade 12, Chromium Molybdenum",1425,2,Quenched (oil) – general-purpose steel (tested),2
,,,1,Steel database with labelled clusters,,,ASTM A607 Steel,Ultimate tensile strength,485.0,MPa,Yield strength,380.0,MPa,Ductility,20.0,%,0.0,0.0,0.25,0.0,0.0,0.0,0.0,0.0,0.0,0.0,0.04,0.05,0.0,0.0,0.0,0.0,0.0,1.35,98.31,0.0,0.0,0.0,0.0,0.0,0.0,0.0,0.0,0.0,0.0,0.0,0.0,0.0,0.0,0.0,0.0,0.0,,,"Grade 55, Hot Rolled","Grade 55, Hot Rolled",1426,1,Hot rolled – general construction steel,1
,,,1,Steel database with labelled clusters,,,ASTM A570 Steel,Ultimate tensile strength,340.0,MPa,Yield strength,205.0,MPa,Ductility,25.0,%,0.0,0.0,0.25,0.0,0.0,0.0,0.0,0.0,0.0,0.0,0.04,0.04,0.0,0.0,0.0,0.0,0.0,0.43,99.04,0.0,0.0,0.2,0.0,0.0,0.0,0.0,0.0,0.0,0.0,0.0,0.0,0.0,0.0,0.0,0.0,0.0,,,"Grade B, Sheet And Strip","Grade B, Sheet And Strip",1427,1,Hot rolled – general construction steel,1
,,,1,Steel database with labelled clusters,,,ASTM A441 Steel,Ultimate tensile strength,460.0,MPa,Yield strength,315.0,MPa,Ductility,18.0,%,0.0,0.0,0.22,0.0,0.0,0.0,0.0,0.0,0.0,0.3,0.04,0.05,0.0,0.0,0.0,0.02,0.0,1.05,98.12,0.0,0.0,0.2,0.0,0.0,0.0,0.0,0.0,0.0,0.0,0.0,0.0,0.0,0.0,0.0,0.0,0.0,,,19-38 mm Thick,19-38 mm Thick,1428,2,Quenched (oil) – general-purpose steel (tested),2
,,,1,Steel database with labelled clusters,,,ASTM A607 Steel,Ultimate tensile strength,515.0,MPa,Yield strength,415.0,MPa,Ductility,18.0,%,0.0,0.0,0.26,0.0,0.0,0.0,0.0,0.0,0.0,0.0,0.04,0.05,0.0,0.0,0.0,0.0,0.0,1.5,98.15,0.0,0.0,0.0,0.0,0.0,0.0,0.0,0.0,0.0,0.0,0.0,0.0,0.0,0.0,0.0,0.0,0.0,,,"Grade 60, Hot Rolled","Grade 60, Hot Rolled",1429,1,Hot rolled – general construction steel,1
,,,1,Steel database with labelled clusters,,,ASTM A242 Steel,Ultimate tensile strength,435.0,MPa,Yield strength,290.0,MPa,Ductility,18.0,%,0.0,0.0,0.15,0.0,0.0,0.0,0.0,0.0,0.0,0.0,0.15,0.05,0.0,0.0,0.0,0.0,0.0,1.0,98.45,0.0,0.0,0.2,0.0,0.0,0.0,0.0,0.0,0.0,0.0,0.0,0.0,0.0,0.0,0.0,0.0,0.0,,,"Type 1, 19-38 mm Thick","Type 1, 19-38 mm Thick",1430,2,Quenched (oil) – general-purpose steel (tested),2
,,,1,Steel database with labelled clusters,,,AISI 1010 Steel,Ultimate tensile strength,325.0,MPa,Yield strength,180.0,MPa,Ductility,28.0,%,0.0,0.0,0.105,0.0,0.0,0.0,0.0,0.0,0.0,0.0,0.04,0.05,0.0,0.0,0.0,0.0,0.0,0.4499999999999999,99.355,0.0,0.0,0.0,0.0,0.0,0.0,0.0,0.0,0.0,0.0,0.0,0.0,0.0,0.0,0.0,0.0,0.0,,,"Hot Rolled Bar, 19-32 mm (0.75-1.25 In) Round Or Thickness","Hot Rolled Bar, 19-32 mm (0.75-1.25 In) Round Or Thickness",1431,2,Quenched (oil) – general-purpose steel (tested),2
,,,1,Steel database with labelled clusters,,,AISI 1006 Steel,Ultimate tensile strength,330.0,MPa,Yield strength,285.0,MPa,Ductility,20.0,%,0.0,0.0,0.08,0.0,0.0,0.0,0.0,0.0,0.0,0.0,0.04,0.05,0.0,0.0,0.0,0.0,0.0,0.325,99.505,0.0,0.0,0.0,0.0,0.0,0.0,0.0,0.0,0.0,0.0,0.0,0.0,0.0,0.0,0.0,0.0,0.0,,,"Cold Drawn Bar, 19-32 mm (0.75-1.25 In) Round","Cold Drawn Bar, 19-32 mm (0.75-1.25 In) Round",1432,2,Quenched (oil) – general-purpose steel (tested),2
,,,1,Steel database with labelled clusters,,,ASTM A387 Alloy Steel,Ultimate tensile strength,515.0,MPa,Yield strength,310.0,MPa,Ductility,18.0,%,0.0,0.0,0.15,0.0,0.0,0.0,0.0,0.0,0.0,0.5,0.04,0.04,0.0,0.0,0.0,0.0,3.0,0.4499999999999999,94.82,0.0,0.0,0.0,0.0,0.0,0.0,0.0,0.0,1.0,0.0,0.0,0.0,0.0,0.0,0.0,0.0,0.0,,,"Grade 21, Class 2","Grade 21, Class 2",1433,1,Hot rolled – general construction steel,1
,,,1,Steel database with labelled clusters,,,AISI 1012 Steel,Ultimate tensile strength,370.0,MPa,Yield strength,310.0,MPa,Ductility,19.0,%,0.0,0.0,0.125,0.0,0.0,0.0,0.0,0.0,0.0,0.0,0.04,0.05,0.0,0.0,0.0,0.0,0.0,0.4499999999999999,99.335,0.0,0.0,0.0,0.0,0.0,0.0,0.0,0.0,0.0,0.0,0.0,0.0,0.0,0.0,0.0,0.0,0.0,,,Cold Drawn,Cold Drawn,1434,2,Quenched (oil) – general-purpose steel (tested),2
,,,1,Steel database with labelled clusters,,,ASTM A213 T12 Alloy Steel,Ultimate tensile strength,415.0,MPa,Yield strength,220.0,MPa,Ductility,30.0,%,0.0,0.0,0.1,0.0,0.0,0.0,0.0,0.0,0.0,0.5,0.025,0.025,0.0,0.0,0.0,0.0,1.025,0.4549999999999999,97.325,0.0,0.0,0.0,0.0,0.0,0.0,0.0,0.0,0.545,0.0,0.0,0.0,0.0,0.0,0.0,0.0,0.0,,,Chromium Molybdenum,Chromium Molybdenum,1435,2,Quenched (oil) – general-purpose steel (tested),2
,,,1,Steel database with labelled clusters,,,AISI 1015 Steel,Ultimate tensile strength,385.0,MPa,Yield strength,325.0,MPa,Ductility,18.0,%,0.0,0.0,0.155,0.0,0.0,0.0,0.0,0.0,0.0,0.0,0.04,0.05,0.0,0.0,0.0,0.0,0.0,0.4499999999999999,99.305,0.0,0.0,0.0,0.0,0.0,0.0,0.0,0.0,0.0,0.0,0.0,0.0,0.0,0.0,0.0,0.0,0.0,,,Cold Drawn,Cold Drawn,1436,2,Quenched (oil) – general-purpose steel (tested),2
,,,1,Steel database with labelled clusters,,,AISI 1015 Steel,Ultimate tensile strength,385.0,MPa,Yield strength,325.0,MPa,Ductility,18.0,%,0.0,0.0,0.155,0.0,0.0,0.0,0.0,0.0,0.0,0.0,0.04,0.05,0.0,0.0,0.0,0.0,0.0,0.4499999999999999,99.305,0.0,0.0,0.0,0.0,0.0,0.0,0.0,0.0,0.0,0.0,0.0,0.0,0.0,0.0,0.0,0.0,0.0,,,"Cold Drawn, 19-32 mm (0.75-1.25 In) Round","Cold Drawn, 19-32 mm (0.75-1.25 In) Round",1437,3,Normalized – easy-to-machine stock (cold drawn),3
,,,1,Steel database with labelled clusters,,,ASTM A607 Steel,Ultimate tensile strength,515.0,MPa,Yield strength,415.0,MPa,Ductility,16.0,%,0.0,0.0,0.26,0.0,0.0,0.0,0.0,0.0,0.0,0.0,0.04,0.05,0.0,0.0,0.0,0.0,0.0,1.5,98.15,0.0,0.0,0.0,0.0,0.0,0.0,0.0,0.0,0.0,0.0,0.0,0.0,0.0,0.0,0.0,0.0,0.0,,,"Grade 60, Cold Rolled","Grade 60, Cold Rolled",1438,1,Hot rolled – general construction steel,1
,,,1,Steel database with labelled clusters,,,ASTM A607 Steel,Ultimate tensile strength,585.0,MPa,Yield strength,485.0,MPa,Ductility,14.0,%,0.0,0.0,0.26,0.01,0.0,0.0,0.0,0.0,0.0,0.0,0.04,0.05,0.0,0.0,0.0,0.0,0.0,1.65,97.99,0.0,0.0,0.0,0.0,0.0,0.0,0.0,0.0,0.0,0.0,0.0,0.0,0.0,0.0,0.0,0.0,0.0,,,"Grade 70, Hot Rolled","Grade 70, Hot Rolled",1439,1,Hot rolled – general construction steel,1
,,,1,Steel database with labelled clusters,,,AISI 1006 Steel,Ultimate tensile strength,305.0,MPa,Yield strength,180.0,MPa,Ductility,32.0,%,0.0,0.0,0.08,0.0,0.0,0.0,0.0,0.0,0.0,0.0,0.04,0.05,0.0,0.0,0.0,0.0,0.0,0.325,99.505,0.0,0.0,0.0,0.0,0.0,0.0,0.0,0.0,0.0,0.0,0.0,0.0,0.0,0.0,0.0,0.0,0.0,,,"Cq, Dq, And Dqsk Sheet, 1.6-5.8 (0.06-0.23 In) mm Thick","Cq, Dq, And Dqsk Sheet, 1.6-5.8 (0.06-0.23 In) mm Thick",1440,2,Quenched (oil) – general-purpose steel (tested),2
,,,1,Steel database with labelled clusters,,,ASTM A607 Steel,Ultimate tensile strength,550.0,MPa,Yield strength,450.0,MPa,Ductility,16.0,%,0.0,0.0,0.26,0.01,0.0,0.0,0.0,0.0,0.0,0.0,0.04,0.05,0.0,0.0,0.0,0.0,0.0,1.5,98.14,0.0,0.0,0.0,0.0,0.0,0.0,0.0,0.0,0.0,0.0,0.0,0.0,0.0,0.0,0.0,0.0,0.0,,,"Grade 65, Hot Rolled","Grade 65, Hot Rolled",1441,1,Hot rolled – general construction steel,1
,,,1,Steel database with labelled clusters,,,AISI 1015 Steel,Ultimate tensile strength,385.0,MPa,Yield strength,285.0,MPa,Ductility,37.0,%,0.0,0.0,0.155,0.0,0.0,0.0,0.0,0.0,0.0,0.0,0.04,0.05,0.0,0.0,0.0,0.0,0.0,0.4499999999999999,99.305,0.0,0.0,0.0,0.0,0.0,0.0,0.0,0.0,0.0,0.0,0.0,0.0,0.0,0.0,0.0,0.0,0.0,,,Annealed At 870C (1600F),Annealed At 870C (1600F),1442,7,Annealed – easy-to-machine – round annealed stock,7
,,,1,Steel database with labelled clusters,,,AISI 1015 Steel,Ultimate tensile strength,436.0,MPa,Yield strength,330.0,MPa,Ductility,38.0,%,0.0,0.0,0.155,0.0,0.0,0.0,0.0,0.0,0.0,0.0,0.04,0.05,0.0,0.0,0.0,0.0,0.0,0.4499999999999999,99.305,0.0,0.0,0.0,0.0,0.0,0.0,0.0,0.0,0.0,0.0,0.0,0.0,0.0,0.0,0.0,0.0,0.0,,,"Normalized At 925C (1700F), 13 mm (0.5 In.) Round","Normalized At 925C (1700F), 13 mm (0.5 In.) Round",1443,4,Normalized (air cooled) – general-purpose steel,4
,,,1,Steel database with labelled clusters,,,AISI 1015 Steel,Ultimate tensile strength,733.0,MPa,Yield strength,415.0,MPa,Ductility,15.0,%,0.0,0.0,0.155,0.0,0.0,0.0,0.0,0.0,0.0,0.0,0.04,0.05,0.0,0.0,0.0,0.0,0.0,0.4499999999999999,99.305,0.0,0.0,0.0,0.0,0.0,0.0,0.0,0.0,0.0,0.0,0.0,0.0,0.0,0.0,0.0,0.0,0.0,,,"Mock Carburized At 915C (1680F) For 8 Hours, 775C (1430F) Reheat, Water Quenched, 175C (350F) Temper, 13 mm (0.5 In.) Round","Mock Carburized At 915C (1680F) For 8 Hours, 775C (1430F) Reheat, Water Quenched, 175C (350F) Temper, 13 mm (0.5 In.) Round",1444,8,Carburized – quenched (oil) – wear-resistant surface steel (variant),8
,,,1,Steel database with labelled clusters,,,ASTM A724 Carbon Steel,Ultimate tensile strength,620.0,MPa,Yield strength,485.0,MPa,Ductility,19.0,%,0.0,0.0,0.18,0.0,0.0,0.0,0.0,0.0,0.0,0.55,0.04,0.04,0.0,0.0,0.0,0.08,0.25,1.3,96.88,0.0,0.25,0.35,0.0,0.0,0.0,0.0,0.0,0.08,0.0,0.0,0.0,0.0,0.0,0.0,0.0,0.0,,,Grade A,Grade A,1445,1,Hot rolled – general construction steel,1
,,,1,Steel database with labelled clusters,,,ASTM A607 Steel,Ultimate tensile strength,415.0,MPa,Yield strength,310.0,MPa,Ductility,22.0,%,0.0,0.0,0.22,0.0,0.0,0.0,0.0,0.0,0.0,0.0,0.04,0.05,0.0,0.0,0.0,0.0,0.0,1.35,98.34,0.0,0.0,0.0,0.0,0.0,0.0,0.0,0.0,0.0,0.0,0.0,0.0,0.0,0.0,0.0,0.0,0.0,,,"Grade 45, Cold Rolled","Grade 45, Cold Rolled",1446,1,Hot rolled – general construction steel,1
,,,1,Steel database with labelled clusters,,,AISI 1015 Steel,Ultimate tensile strength,464.0,MPa,Yield strength,270.0,MPa,Ductility,30.0,%,0.0,0.0,0.155,0.0,0.0,0.0,0.0,0.0,0.0,0.0,0.04,0.05,0.0,0.0,0.0,0.0,0.0,0.4499999999999999,99.305,0.0,0.0,0.0,0.0,0.0,0.0,0.0,0.0,0.0,0.0,0.0,0.0,0.0,0.0,0.0,0.0,0.0,,,"Mock Carburized At 915C (1680F) For 8 Hours, 775C (1430F) Reheat, Water Quenched, 175C (350F) Temper, 100 mm (4 In.) Round","Mock Carburized At 915C (1680F) For 8 Hours, 775C (1430F) Reheat, Water Quenched, 175C (350F) Temper, 100 mm (4 In.) Round",1447,8,Carburized – quenched (oil) – wear-resistant surface steel (variant),8
,,,1,Steel database with labelled clusters,,,ASTM A607 Steel,Ultimate tensile strength,485.0,MPa,Yield strength,380.0,MPa,Ductility,18.0,%,0.0,0.0,0.25,0.0,0.0,0.0,0.0,0.0,0.0,0.0,0.04,0.05,0.0,0.0,0.0,0.0,0.0,1.35,98.31,0.0,0.0,0.0,0.0,0.0,0.0,0.0,0.0,0.0,0.0,0.0,0.0,0.0,0.0,0.0,0.0,0.0,,,"Grade 55, Cold Rolled","Grade 55, Cold Rolled",1448,1,Hot rolled – general construction steel,1
,,,1,Steel database with labelled clusters,,,ASTM A542 Low Alloy Steel,Ultimate tensile strength,585.0,MPa,Yield strength,415.0,MPa,Ductility,18.0,%,0.0,0.0,0.15,0.0,0.0,0.0,0.0,0.0,0.0,0.5,0.03,0.03,0.0,0.0,0.0,0.03,2.25,0.4499999999999999,95.76,0.0,0.4,0.4,0.0,0.0,0.0,0.0,0.0,0.0,0.0,0.0,0.0,0.0,0.0,0.0,0.0,0.0,,,"Grade A, Class 4A","Grade A, Class 4A",1449,1,Hot rolled – general construction steel,1
,,,1,Steel database with labelled clusters,,,AISI 1018 Steel,Ultimate tensile strength,380.0,MPa,Yield strength,310.0,MPa,Ductility,15.0,%,0.0,0.0,0.17,0.0,0.0,0.0,0.0,0.0,0.0,0.0,0.04,0.05,0.0,0.0,0.0,0.0,0.0,0.75,98.99,0.0,0.0,0.0,0.0,0.0,0.0,0.0,0.0,0.0,0.0,0.0,0.0,0.0,0.0,0.0,0.0,0.0,,,"As Cold Drawn, 50-76 mm Round","As Cold Drawn, 50-76 mm Round",1450,3,Normalized – easy-to-machine stock (cold drawn),3
,,,1,Steel database with labelled clusters,,,AISI 1010 Steel,Ultimate tensile strength,310.0,MPa,Yield strength,180.0,MPa,Ductility,32.0,%,0.0,0.0,0.105,0.0,0.0,0.0,0.0,0.0,0.0,0.0,0.04,0.05,0.0,0.0,0.0,0.0,0.0,0.4499999999999999,99.355,0.0,0.0,0.0,0.0,0.0,0.0,0.0,0.0,0.0,0.0,0.0,0.0,0.0,0.0,0.0,0.0,0.0,,,"Cq Sheet,1.6-5.8 mm Round Or Thickness","Cq Sheet,1.6-5.8 mm Round Or Thickness",1451,2,Quenched (oil) – general-purpose steel (tested),2
,,,1,Steel database with labelled clusters,,,ASTM A517 Low Alloy Steel,Ultimate tensile strength,795.0,MPa,Yield strength,690.0,MPa,Ductility,16.0,%,0.0,0.003,0.11,0.0,0.0,0.0,0.0,0.0,0.0,0.5,0.04,0.01,0.0,0.0,0.0,0.055,0.0,1.35,97.407,0.0,0.0,0.0,0.0,0.0,0.0,0.0,0.0,0.525,0.0,0.0,0.0,0.0,0.0,0.0,0.0,0.0,,,Grade T,Grade T,1452,1,Hot rolled – general construction steel,1
,,,1,Steel database with labelled clusters,,,AISI 1018 Steel,Ultimate tensile strength,450.0,MPa,Yield strength,380.0,MPa,Ductility,16.0,%,0.0,0.0,0.17,0.0,0.0,0.0,0.0,0.0,0.0,0.0,0.04,0.05,0.0,0.0,0.0,0.0,0.0,0.75,98.99,0.0,0.0,0.0,0.0,0.0,0.0,0.0,0.0,0.0,0.0,0.0,0.0,0.0,0.0,0.0,0.0,0.0,,,"As Cold Drawn, 22-32 mm (0.875-1.25 In) Round","As Cold Drawn, 22-32 mm (0.875-1.25 In) Round",1453,3,Normalized – easy-to-machine stock (cold drawn),3
,,,1,Steel database with labelled clusters,,,AISI 1017 Steel,Ultimate tensile strength,405.0,MPa,Yield strength,340.0,MPa,Ductility,18.0,%,0.0,0.0,0.17,0.0,0.0,0.0,0.0,0.0,0.0,0.0,0.04,0.05,0.0,0.0,0.0,0.0,0.0,0.4499999999999999,99.29,0.0,0.0,0.0,0.0,0.0,0.0,0.0,0.0,0.0,0.0,0.0,0.0,0.0,0.0,0.0,0.0,0.0,,,Cold Drawn,Cold Drawn,1454,2,Quenched (oil) – general-purpose steel (tested),2
,,,1,Steel database with labelled clusters,,,ASTM A139 Steel,Ultimate tensile strength,415.0,MPa,Yield strength,290.0,MPa,Ductility,25.0,%,0.0,0.0,0.3,0.0,0.0,0.0,0.0,0.0,0.0,0.0,0.04,0.05,0.0,0.0,0.0,0.0,0.0,1.2,98.41,0.0,0.0,0.0,0.0,0.0,0.0,0.0,0.0,0.0,0.0,0.0,0.0,0.0,0.0,0.0,0.0,0.0,,,Grade C,Grade C,1455,1,Hot rolled – general construction steel,1
