Repository: Azhi-ss/SteelScientist

# Steel Labelled Clusters Dataset

This directory contains the cleaned steel labelled-clusters dataset used by
`regression/steel_labelled_clusters_regression.py`.

## Files

| File | Rows | Description |
|------|------|-------------|
| `raw/Steel database with labelled clusters.xlsx` | 3234 | Original spreadsheet. |
| `full_with_duplicates.csv` | 3234 | Raw spreadsheet mapped to the project regression schema. |
| `clean.csv` | 1943 | Strictly deduplicated regression mother table. |
| `train.csv` | 1554 | Fixed 8:2 training split generated from `clean.csv`. |
| `val.csv` | 389 | Fixed 8:2 validation split generated from `clean.csv`. |

File: datasets/steel_labelled_clusters/full_with_duplicates.csv (part 19 of 40)
DOIs,Files,problem,status,Table_topic,title,abstract,Material,Tensile_name,Tensile_value,Tensile_unit,Yield_name,Yield_value,Yield_unit,Elongation_name,Elongation_value,Elongation_unit,H,B,C,N,O,F,Na,Mg,Al,Si,P,S,Cl,Ca,Ti,V,Cr,Mn,Fe,Co,Ni,Cu,Zn,As,Y,Zr,Nb,Mo,Sn,Sb,La,Ce,Ta,W,Pb,Bi,Other_ele,Text_addition,Text,actions,source_entry,cluster_number,cluster_label,cluster_number_0_to_11
,,,1,Steel database with labelled clusters,,,AISI 1012 Steel,Ultimate tensile strength,330.0,MPa,Yield strength,185.0,MPa,Ductility,28.0,%,0.0,0.0,0.125,0.0,0.0,0.0,0.0,0.0,0.0,0.0,0.04,0.05,0.0,0.0,0.0,0.0,0.0,0.4499999999999999,99.335,0.0,0.0,0.0,0.0,0.0,0.0,0.0,0.0,0.0,0.0,0.0,0.0,0.0,0.0,0.0,0.0,0.0,,,"Hot Rolled Bar, 19-32 mm (0.75-1.25 In) Round Or Thickness","Hot Rolled Bar, 19-32 mm (0.75-1.25 In) Round Or Thickness",1456,2,Quenched (oil) – general-purpose steel (tested),2
,,,1,Steel database with labelled clusters,,,AISI 1018 Steel,Ultimate tensile strength,415.0,MPa,Yield strength,310.0,MPa,Ductility,20.0,%,0.0,0.0,0.17,0.0,0.0,0.0,0.0,0.0,0.0,0.0,0.04,0.05,0.0,0.0,0.0,0.0,0.0,0.75,98.99,0.0,0.0,0.0,0.0,0.0,0.0,0.0,0.0,0.0,0.0,0.0,0.0,0.0,0.0,0.0,0.0,0.0,,,"Cold Drawn, High Temperature, Stress Relieved, 22-32 mm (0.875-1.25 In) Round","Cold Drawn, High Temperature, Stress Relieved, 22-32 mm (0.875-1.25 In) Round",1457,0,Carburized – quenched (oil) – wear-resistant surface steel,0
,,,1,Steel database with labelled clusters,,,ASTM A656 Steel,Ultimate tensile strength,655.0,MPa,Yield strength,550.0,MPa,Ductility,12.0,%,0.0,0.0,0.18,0.0,0.0,0.0,0.0,0.0,0.02,0.6,0.04,0.05,0.0,0.0,0.0,0.0,0.0,1.6,97.33,0.0,0.03,0.0,0.0,0.0,0.0,0.0,0.15,0.0,0.0,0.0,0.0,0.0,0.0,0.0,0.0,0.0,,,Grade 1,Grade 1,1458,1,Hot rolled – general construction steel,1
,,,1,Steel database with labelled clusters,,,AISI 1020 Steel,Ultimate tensile strength,472.0,MPa,Yield strength,384.0,MPa,Ductility,32.0,%,0.0,0.0,0.2,0.0,0.0,0.0,0.0,0.0,0.0,0.0,0.04,0.05,0.0,0.0,0.0,0.0,0.0,0.4499999999999999,99.26,0.0,0.0,0.0,0.0,0.0,0.0,0.0,0.0,0.0,0.0,0.0,0.0,0.0,0.0,0.0,0.0,0.0,,,"As Rolled, 25 mm (1 In.) Round","As Rolled, 25 mm (1 In.) Round",1459,3,Normalized – easy-to-machine stock (cold drawn),3
,,,1,Steel database with labelled clusters,,,ASTM A387 Alloy Steel,Ultimate tensile strength,515.0,MPa,Yield strength,310.0,MPa,Ductility,18.0,%,0.0,0.0,0.1,0.0,0.0,0.0,0.0,0.0,0.0,0.5,0.025,0.025,0.0,0.0,0.0,0.0,2.25,0.4499999999999999,95.65,0.0,0.0,0.0,0.0,0.0,0.0,0.0,0.0,1.0,0.0,0.0,0.0,0.0,0.0,0.0,0.0,0.0,,,"Grade 22, Chromium Molybdenum","Grade 22, Chromium Molybdenum",1460,2,Quenched (oil) – general-purpose steel (tested),2
,,,1,Steel database with labelled clusters,,,AISI 1020 Steel,Ultimate tensile strength,415.0,MPa,Yield strength,281.0,MPa,Ductility,36.0,%,0.0,0.0,0.2,0.0,0.0,0.0,0.0,0.0,0.0,0.0,0.04,0.05,0.0,0.0,0.0,0.0,0.0,0.4499999999999999,99.26,0.0,0.0,0.0,0.0,0.0,0.0,0.0,0.0,0.0,0.0,0.0,0.0,0.0,0.0,0.0,0.0,0.0,,,"Normalized At 925C (1700F), Air Cooled, 100 mm (4 In.) Round","Normalized At 925C (1700F), Air Cooled, 100 mm (4 In.) Round",1461,4,Normalized (air cooled) – general-purpose steel,4
,,,1,Steel database with labelled clusters,,,AISI 1015 Steel,Ultimate tensile strength,488.0,MPa,Yield strength,285.0,MPa,Ductility,32.0,%,0.0,0.0,0.155,0.0,0.0,0.0,0.0,0.0,0.0,0.0,0.04,0.05,0.0,0.0,0.0,0.0,0.0,0.4499999999999999,99.305,0.0,0.0,0.0,0.0,0.0,0.0,0.0,0.0,0.0,0.0,0.0,0.0,0.0,0.0,0.0,0.0,0.0,,,"Mock Carburized At 915C (1680F) For 8 Hours, 775C (1430F) Reheat, Water Quenched, 175C (350F) Temper, 50 mm (2 In.) Round","Mock Carburized At 915C (1680F) For 8 Hours, 775C (1430F) Reheat, Water Quenched, 175C (350F) Temper, 50 mm (2 In.) Round",1462,8,Carburized – quenched (oil) – wear-resistant surface steel (variant),8
,,,1,Steel database with labelled clusters,,,ASTM A213 T2 Alloy Steel,Ultimate tensile strength,415.0,MPa,Yield strength,205.0,MPa,Ductility,30.0,%,0.0,0.0,0.15,0.0,0.0,0.0,0.0,0.0,0.0,0.2,0.025,0.025,0.0,0.0,0.0,0.0,0.655,0.4549999999999999,97.945,0.0,0.0,0.0,0.0,0.0,0.0,0.0,0.0,0.545,0.0,0.0,0.0,0.0,0.0,0.0,0.0,0.0,,,Chromium Molybdenum,Chromium Molybdenum,1463,2,Quenched (oil) – general-purpose steel (tested),2
,,,1,Steel database with labelled clusters,,,AISI 1018 Steel,Ultimate tensile strength,415.0,MPa,Yield strength,345.0,MPa,Ductility,15.0,%,0.0,0.0,0.17,0.0,0.0,0.0,0.0,0.0,0.0,0.0,0.04,0.05,0.0,0.0,0.0,0.0,0.0,0.75,98.99,0.0,0.0,0.0,0.0,0.0,0.0,0.0,0.0,0.0,0.0,0.0,0.0,0.0,0.0,0.0,0.0,0.0,,,"As Cold Drawn, 32-50 mm (1.25-2 In) Round","As Cold Drawn, 32-50 mm (1.25-2 In) Round",1464,3,Normalized – easy-to-machine stock (cold drawn),3
,,,1,Steel database with labelled clusters,,,ASTM A213 T11 Alloy Steel,Ultimate tensile strength,415.0,MPa,Yield strength,205.0,MPa,Ductility,30.0,%,0.0,0.0,0.1,0.0,0.0,0.0,0.0,0.0,0.0,0.75,0.025,0.025,0.0,0.0,0.0,0.0,1.25,0.4499999999999999,96.855,0.0,0.0,0.0,0.0,0.0,0.0,0.0,0.0,0.545,0.0,0.0,0.0,0.0,0.0,0.0,0.0,0.0,,,"Chromium Molybdenum, F11-1","Chromium Molybdenum, F11-1",1465,2,Quenched (oil) – general-purpose steel (tested),2
,,,1,Steel database with labelled clusters,,,AISI 1021 Steel,Ultimate tensile strength,450.0,MPa,Yield strength,315.0,MPa,Ductility,35.0,%,0.0,0.0,0.2,0.0,0.0,0.0,0.0,0.0,0.0,0.0,0.04,0.05,0.0,0.0,0.0,0.0,0.0,0.75,98.96,0.0,0.0,0.0,0.0,0.0,0.0,0.0,0.0,0.0,0.0,0.0,0.0,0.0,0.0,0.0,0.0,0.0,,,"Annealed At 870C (1600F), Furnace Cooled 17C (31F) Per Hour To 675C, Air Cooled, 25 mm (1 In.) Round","Annealed At 870C (1600F), Furnace Cooled 17C (31F) Per Hour To 675C, Air Cooled, 25 mm (1 In.) Round",1466,7,Annealed – easy-to-machine – round annealed stock,7
,,,1,Steel database with labelled clusters,,,AISI 1017 Steel,Ultimate tensile strength,365.0,MPa,Yield strength,200.0,MPa,Ductility,26.0,%,0.0,0.0,0.17,0.0,0.0,0.0,0.0,0.0,0.0,0.0,0.04,0.05,0.0,0.0,0.0,0.0,0.0,0.4499999999999999,99.29,0.0,0.0,0.0,0.0,0.0,0.0,0.0,0.0,0.0,0.0,0.0,0.0,0.0,0.0,0.0,0.0,0.0,,,"Hot Rolled, 19-32 mm (0.75-1.25 In) Round","Hot Rolled, 19-32 mm (0.75-1.25 In) Round",1467,3,Normalized – easy-to-machine stock (cold drawn),3
,,,1,Steel database with labelled clusters,,,AISI 1020 Steel,Ultimate tensile strength,440.0,MPa,Yield strength,346.0,MPa,Ductility,35.0,%,0.0,0.0,0.2,0.0,0.0,0.0,0.0,0.0,0.0,0.0,0.04,0.05,0.0,0.0,0.0,0.0,0.0,0.4499999999999999,99.26,0.0,0.0,0.0,0.0,0.0,0.0,0.0,0.0,0.0,0.0,0.0,0.0,0.0,0.0,0.0,0.0,0.0,,,"Normalized At 925C (1700F), Air Cooled, 25 mm (1 In.) Round","Normalized At 925C (1700F), Air Cooled, 25 mm (1 In.) Round",1468,4,Normalized (air cooled) – general-purpose steel,4
,,,1,Steel database with labelled clusters,,,AISI 1018 Steel,Ultimate tensile strength,485.0,MPa,Yield strength,415.0,MPa,Ductility,18.0,%,0.0,0.0,0.17,0.0,0.0,0.0,0.0,0.0,0.0,0.0,0.04,0.05,0.0,0.0,0.0,0.0,0.0,0.75,98.99,0.0,0.0,0.0,0.0,0.0,0.0,0.0,0.0,0.0,0.0,0.0,0.0,0.0,0.0,0.0,0.0,0.0,,,"As Cold Drawn, 16-22 mm (0.625-0.875 In) Round","As Cold Drawn, 16-22 mm (0.625-0.875 In) Round",1469,3,Normalized – easy-to-machine stock (cold drawn),3
,,,1,Steel database with labelled clusters,,,AISI 1020 Steel,Ultimate tensile strength,521.0,MPa,Yield strength,302.0,MPa,Ductility,31.0,%,0.0,0.0,0.2,0.0,0.0,0.0,0.0,0.0,0.0,0.0,0.04,0.05,0.0,0.0,0.0,0.0,0.0,0.4499999999999999,99.26,0.0,0.0,0.0,0.0,0.0,0.0,0.0,0.0,0.0,0.0,0.0,0.0,0.0,0.0,0.0,0.0,0.0,,,"Mock Carburized At 915C (1680F) For 8 Hours, 775C (1430F) Reheat, Water Quenched, 175C (350F) Temper, 50 mm (2 In.) Round","Mock Carburized At 915C (1680F) For 8 Hours, 775C (1430F) Reheat, Water Quenched, 175C (350F) Temper, 50 mm (2 In.) Round",1470,8,Carburized – quenched (oil) – wear-resistant surface steel (variant),8
,,,1,Steel database with labelled clusters,,,AISI 1020 Steel,Ultimate tensile strength,440.0,MPa,Yield strength,345.0,MPa,Ductility,35.0,%,0.0,0.0,0.2,0.0,0.0,0.0,0.0,0.0,0.0,0.0,0.04,0.05,0.0,0.0,0.0,0.0,0.0,0.4499999999999999,99.26,0.0,0.0,0.0,0.0,0.0,0.0,0.0,0.0,0.0,0.0,0.0,0.0,0.0,0.0,0.0,0.0,0.0,,,Normalized At 870C (1600F),Normalized At 870C (1600F),1471,4,Normalized (air cooled) – general-purpose steel,4
,,,1,Steel database with labelled clusters,,,AISI 1010 Steel,Ultimate tensile strength,365.0,MPa,Yield strength,305.0,MPa,Ductility,20.0,%,0.0,0.0,0.105,0.0,0.0,0.0,0.0,0.0,0.0,0.0,0.04,0.05,0.0,0.0,0.0,0.0,0.0,0.4499999999999999,99.355,0.0,0.0,0.0,0.0,0.0,0.0,0.0,0.0,0.0,0.0,0.0,0.0,0.0,0.0,0.0,0.0,0.0,,,Cold Drawn,Cold Drawn,1472,2,Quenched (oil) – general-purpose steel (tested),2
,,,1,Steel database with labelled clusters,,,ASTM A607 Steel,Ultimate tensile strength,450.0,MPa,Yield strength,345.0,MPa,Ductility,22.0,%,0.0,0.0,0.23,0.0,0.0,0.0,0.0,0.0,0.0,0.0,0.04,0.05,0.0,0.0,0.0,0.0,0.0,1.35,98.33,0.0,0.0,0.0,0.0,0.0,0.0,0.0,0.0,0.0,0.0,0.0,0.0,0.0,0.0,0.0,0.0,0.0,,,"Grade 50, Hot Rolled","Grade 50, Hot Rolled",1473,1,Hot rolled – general construction steel,1
,,,1,Steel database with labelled clusters,,,AISI 1020 Steel,Ultimate tensile strength,600.0,MPa,Yield strength,370.0,MPa,Ductility,23.0,%,0.0,0.0,0.2,0.0,0.0,0.0,0.0,0.0,0.0,0.0,0.04,0.05,0.0,0.0,0.0,0.0,0.0,0.4499999999999999,99.26,0.0,0.0,0.0,0.0,0.0,0.0,0.0,0.0,0.0,0.0,0.0,0.0,0.0,0.0,0.0,0.0,0.0,,,"Mock Carburized At 915C (1680F) For 8 Hours, 775C (1430F) Reheat, Water Quenched, 175C (350F) Temper, 25 mm (1 In.) Round","Mock Carburized At 915C (1680F) For 8 Hours, 775C (1430F) Reheat, Water Quenched, 175C (350F) Temper, 25 mm (1 In.) Round",1474,8,Carburized – quenched (oil) – wear-resistant surface steel (variant),8
,,,1,Steel database with labelled clusters,,,AISI 1021 Steel,Ultimate tensile strength,474.0,MPa,Yield strength,330.0,MPa,Ductility,34.0,%,0.0,0.0,0.2,0.0,0.0,0.0,0.0,0.0,0.0,0.0,0.04,0.05,0.0,0.0,0.0,0.0,0.0,0.75,98.96,0.0,0.0,0.0,0.0,0.0,0.0,0.0,0.0,0.0,0.0,0.0,0.0,0.0,0.0,0.0,0.0,0.0,,,"Normalized At 925C (1700F), Air Cooled, 50 mm (2 In.) Round","Normalized At 925C (1700F), Air Cooled, 50 mm (2 In.) Round",1475,4,Normalized (air cooled) – general-purpose steel,4
,,,1,Steel database with labelled clusters,,,AISI 1008 Steel,Ultimate tensile strength,305.0,MPa,Yield strength,170.0,MPa,Ductility,30.0,%,0.0,0.0,0.1,0.0,0.0,0.0,0.0,0.0,0.0,0.0,0.04,0.05,0.0,0.0,0.0,0.0,0.0,0.4,99.41,0.0,0.0,0.0,0.0,0.0,0.0,0.0,0.0,0.0,0.0,0.0,0.0,0.0,0.0,0.0,0.0,0.0,,,"Hot Rolled Bar, 19-32 mm (0.75-1.25 In) Round","Hot Rolled Bar, 19-32 mm (0.75-1.25 In) Round",1476,2,Quenched (oil) – general-purpose steel (tested),2
,,,1,Steel database with labelled clusters,,,AISI 1022 Steel,Ultimate tensile strength,555.0,MPa,Yield strength,350.0,MPa,Ductility,31.0,%,0.0,0.0,0.2,0.0,0.0,0.0,0.0,0.0,0.0,0.0,0.04,0.05,0.0,0.0,0.0,0.0,0.0,0.85,98.86,0.0,0.0,0.0,0.0,0.0,0.0,0.0,0.0,0.0,0.0,0.0,0.0,0.0,0.0,0.0,0.0,0.0,,,"Heat Treated, Reheated To 800C, 25 mm (1 In.) Round","Heat Treated, Reheated To 800C, 25 mm (1 In.) Round",1477,0,Carburized – quenched (oil) – wear-resistant surface steel,0
,,,1,Steel database with labelled clusters,,,AISI 1015 Steel,Ultimate tensile strength,521.0,MPa,Yield strength,305.0,MPa,Ductility,30.0,%,0.0,0.0,0.155,0.0,0.0,0.0,0.0,0.0,0.0,0.0,0.04,0.05,0.0,0.0,0.0,0.0,0.0,0.4499999999999999,99.305,0.0,0.0,0.0,0.0,0.0,0.0,0.0,0.0,0.0,0.0,0.0,0.0,0.0,0.0,0.0,0.0,0.0,,,"Mock Carburized At 915C (1680F) For 8 Hours, 775C (1430F) Reheat, Water Quenched, 175C (350F) Temper, 25 mm (1 In.) Round","Mock Carburized At 915C (1680F) For 8 Hours, 775C (1430F) Reheat, Water Quenched, 175C (350F) Temper, 25 mm (1 In.) Round",1478,8,Carburized – quenched (oil) – wear-resistant surface steel (variant),8
,,,1,Steel database with labelled clusters,,,AISI 1018 Steel,Ultimate tensile strength,400.0,MPa,Yield strength,220.0,MPa,Ductility,25.0,%,0.0,0.0,0.17,0.0,0.0,0.0,0.0,0.0,0.0,0.0,0.04,0.05,0.0,0.0,0.0,0.0,0.0,0.75,98.99,0.0,0.0,0.0,0.0,0.0,0.0,0.0,0.0,0.0,0.0,0.0,0.0,0.0,0.0,0.0,0.0,0.0,,,"Hot Rolled, 19-32 mm (0.75-1.25 In) Round","Hot Rolled, 19-32 mm (0.75-1.25 In) Round",1479,3,Normalized – easy-to-machine stock (cold drawn),3
,,,1,Steel database with labelled clusters,,,AISI 1016 Steel,Ultimate tensile strength,420.0,MPa,Yield strength,350.0,MPa,Ductility,18.0,%,0.0,0.0,0.15,0.0,0.0,0.0,0.0,0.0,0.0,0.0,0.04,0.05,0.0,0.0,0.0,0.0,0.0,0.75,99.01,0.0,0.0,0.0,0.0,0.0,0.0,0.0,0.0,0.0,0.0,0.0,0.0,0.0,0.0,0.0,0.0,0.0,,,"Cold Drawn, 19-32 mm (0.75-1.25 In) Round","Cold Drawn, 19-32 mm (0.75-1.25 In) Round",1480,3,Normalized – easy-to-machine stock (cold drawn),3
,,,1,Steel database with labelled clusters,,,ASTM A387 Alloy Steel,Ultimate tensile strength,515.0,MPa,Yield strength,310.0,MPa,Ductility,18.0,%,0.0,0.0,0.15,0.0,0.0,0.0,0.0,0.0,0.0,0.5,0.04,0.04,0.0,0.0,0.0,0.0,2.25,0.4499999999999999,95.57,0.0,0.0,0.0,0.0,0.0,0.0,0.0,0.0,1.0,0.0,0.0,0.0,0.0,0.0,0.0,0.0,0.0,,,"Grade 22, Class 2","Grade 22, Class 2",1481,1,Hot rolled – general construction steel,1
,,,1,Steel database with labelled clusters,,,AISI 1022 Steel,Ultimate tensile strength,485.0,MPa,Yield strength,360.0,MPa,Ductility,34.0,%,0.0,0.0,0.2,0.0,0.0,0.0,0.0,0.0,0.0,0.0,0.04,0.05,0.0,0.0,0.0,0.0,0.0,0.85,98.86,0.0,0.0,0.0,0.0,0.0,0.0,0.0,0.0,0.0,0.0,0.0,0.0,0.0,0.0,0.0,0.0,0.0,,,Normalized At 925C (1700F),Normalized At 925C (1700F),1482,4,Normalized (air cooled) – general-purpose steel,4
,,,1,Steel database with labelled clusters,,,AISI 1022 Steel,Ultimate tensile strength,570.0,MPa,Yield strength,360.0,MPa,Ductility,31.0,%,0.0,0.0,0.2,0.0,0.0,0.0,0.0,0.0,0.0,0.0,0.04,0.05,0.0,0.0,0.0,0.0,0.0,0.85,98.86,0.0,0.0,0.0,0.0,0.0,0.0,0.0,0.0,0.0,0.0,0.0,0.0,0.0,0.0,0.0,0.0,0.0,,,"Heat Treated, Reheated To 830C (1525F), 25 mm (1 In.) Round","Heat Treated, Reheated To 830C (1525F), 25 mm (1 In.) Round",1483,0,Carburized – quenched (oil) – wear-resistant surface steel,0
,,,1,Steel database with labelled clusters,,,ASTM A607 Steel,Ultimate tensile strength,450.0,MPa,Yield strength,345.0,MPa,Ductility,20.0,%,0.0,0.0,0.23,0.0,0.0,0.0,0.0,0.0,0.0,0.0,0.04,0.05,0.0,0.0,0.0,0.0,0.0,1.35,98.33,0.0,0.0,0.0,0.0,0.0,0.0,0.0,0.0,0.0,0.0,0.0,0.0,0.0,0.0,0.0,0.0,0.0,,,"Grade 50, Cold Rolled","Grade 50, Cold Rolled",1484,1,Hot rolled – general construction steel,1
,,,1,Steel database with labelled clusters,,,AISI 1022 Steel,Ultimate tensile strength,550.0,MPa,Yield strength,380.0,MPa,Ductility,30.0,%,0.0,0.0,0.2,0.0,0.0,0.0,0.0,0.0,0.0,0.0,0.04,0.05,0.0,0.0,0.0,0.0,0.0,0.85,98.86,0.0,0.0,0.0,0.0,0.0,0.0,0.0,0.0,0.0,0.0,0.0,0.0,0.0,0.0,0.0,0.0,0.0,,,"Heat Treated, Reheated To 775C, 13.7 mm Round","Heat Treated, Reheated To 775C, 13.7 mm Round",1485,0,Carburized – quenched (oil) – wear-resistant surface steel,0
,,,1,Steel database with labelled clusters,,,AISI 1021 Steel,Ultimate tensile strength,565.0,MPa,Yield strength,346.0,MPa,Ductility,30.0,%,0.0,0.0,0.2,0.0,0.0,0.0,0.0,0.0,0.0,0.0,0.04,0.05,0.0,0.0,0.0,0.0,0.0,0.75,98.96,0.0,0.0,0.0,0.0,0.0,0.0,0.0,0.0,0.0,0.0,0.0,0.0,0.0,0.0,0.0,0.0,0.0,,,"Mock Carburized At 910C (1670F) For 8 Hours, 775C (1430F) Reheat, Water Quenched, 175C (350F) Temper, 50 mm (2 In.) Round","Mock Carburized At 910C (1670F) For 8 Hours, 775C (1430F) Reheat, Water Quenched, 175C (350F) Temper, 50 mm (2 In.) Round",1486,8,Carburized – quenched (oil) – wear-resistant surface steel (variant),8
,,,1,Steel database with labelled clusters,,,AISI 1020 Steel,Ultimate tensile strength,475.0,MPa,Yield strength,275.0,MPa,Ductility,38.0,%,0.0,0.0,0.2,0.0,0.0,0.0,0.0,0.0,0.0,0.0,0.04,0.05,0.0,0.0,0.0,0.0,0.0,0.4499999999999999,99.26,0.0,0.0,0.0,0.0,0.0,0.0,0.0,0.0,0.0,0.0,0.0,0.0,0.0,0.0,0.0,0.0,0.0,,,"Hot Rolled, Quenched And Tempered, 0.2% Offset, 19-32 mm (0.75-1.25 In) Round","Hot Rolled, Quenched And Tempered, 0.2% Offset, 19-32 mm (0.75-1.25 In) Round",1487,2,Quenched (oil) – general-purpose steel (tested),2
,,,1,Steel database with labelled clusters,,,AISI 1023 Steel,Ultimate tensile strength,385.0,MPa,Yield strength,215.0,MPa,Ductility,25.0,%,0.0,0.0,0.22,0.0,0.0,0.0,0.0,0.0,0.0,0.0,0.04,0.05,0.0,0.0,0.0,0.0,0.0,0.4499999999999999,99.24,0.0,0.0,0.0,0.0,0.0,0.0,0.0,0.0,0.0,0.0,0.0,0.0,0.0,0.0,0.0,0.0,0.0,,,"Hot Rolled, 19-32 mm (0.75-1.25 In) Round","Hot Rolled, 19-32 mm (0.75-1.25 In) Round",1488,3,Normalized – easy-to-machine stock (cold drawn),3
,,,1,Steel database with labelled clusters,,,ASTM A302 Steel,Ultimate tensile strength,725.0,MPa,Yield strength,550.0,MPa,Ductility,14.0,%,0.0,0.0,0.25,0.0,0.0,0.0,0.0,0.0,0.0,0.275,0.04,0.04,0.0,0.0,0.0,0.0,0.0,1.3,97.045,0.0,0.55,0.0,0.0,0.0,0.0,0.0,0.0,0.5,0.0,0.0,0.0,0.0,0.0,0.0,0.0,0.0,,,Grade C,Grade C,1489,1,Hot rolled – general construction steel,1
,,,1,Steel database with labelled clusters,,,AISI 1022 Steel,Ultimate tensile strength,931.0,MPa,Yield strength,515.0,MPa,Ductility,13.0,%,0.0,0.0,0.2,0.0,0.0,0.0,0.0,0.0,0.0,0.0,0.04,0.05,0.0,0.0,0.0,0.0,0.0,0.85,98.86,0.0,0.0,0.0,0.0,0.0,0.0,0.0,0.0,0.0,0.0,0.0,0.0,0.0,0.0,0.0,0.0,0.0,,,"Mock Carburized At 910C (1670F) For 8 Hours, 775C (1430F) Reheat, Water Quenched, 175C (350F) Temper, 13 mm (0.5 In.) Round","Mock Carburized At 910C (1670F) For 8 Hours, 775C (1430F) Reheat, Water Quenched, 175C (350F) Temper, 13 mm (0.5 In.) Round",1490,8,Carburized – quenched (oil) – wear-resistant surface steel (variant),8
,,,1,Steel database with labelled clusters,,,ASTM A542/A542M Alloy Steel,Ultimate tensile strength,585.0,MPa,Yield strength,380.0,MPa,Ductility,20.0,%,0.0,0.002,0.125,0.0,0.0,0.0,0.0,0.0,0.0,0.13,0.025,0.025,0.0,0.0,0.025,0.25,3.0,0.4499999999999999,94.468,0.0,0.25,0.25,0.0,0.0,0.0,0.0,0.0,1.0,0.0,0.0,0.0,0.0,0.0,0.0,0.0,0.0,,,Chromium Molybdenum,Chromium Molybdenum,1491,2,Quenched (oil) – general-purpose steel (tested),2
,,,1,Steel database with labelled clusters,,,AISI 1022 Steel,Ultimate tensile strength,464.0,MPa,Yield strength,310.0,MPa,Ductility,33.0,%,0.0,0.0,0.2,0.0,0.0,0.0,0.0,0.0,0.0,0.0,0.04,0.05,0.0,0.0,0.0,0.0,0.0,0.85,98.86,0.0,0.0,0.0,0.0,0.0,0.0,0.0,0.0,0.0,0.0,0.0,0.0,0.0,0.0,0.0,0.0,0.0,,,"Normalized At 925C (1700F), Cooled In Air, 100 mm (4 In.) Round","Normalized At 925C (1700F), Cooled In Air, 100 mm (4 In.) Round",1492,4,Normalized (air cooled) – general-purpose steel,4
,,,1,Steel database with labelled clusters,,,AISI 1022 Steel,Ultimate tensile strength,570.0,MPa,Yield strength,415.0,MPa,Ductility,30.0,%,0.0,0.0,0.2,0.0,0.0,0.0,0.0,0.0,0.0,0.0,0.04,0.05,0.0,0.0,0.0,0.0,0.0,0.85,98.86,0.0,0.0,0.0,0.0,0.0,0.0,0.0,0.0,0.0,0.0,0.0,0.0,0.0,0.0,0.0,0.0,0.0,,,"Heat Treated, Quenched From Pot, 13.7 mm Round","Heat Treated, Quenched From Pot, 13.7 mm Round",1493,0,Carburized – quenched (oil) – wear-resistant surface steel,0
,,,1,Steel database with labelled clusters,,,AISI 1018 Steel,Ultimate tensile strength,440.0,MPa,Yield strength,370.0,MPa,Ductility,15.0,%,0.0,0.0,0.17,0.0,0.0,0.0,0.0,0.0,0.0,0.0,0.04,0.05,0.0,0.0,0.0,0.0,0.0,0.75,98.99,0.0,0.0,0.0,0.0,0.0,0.0,0.0,0.0,0.0,0.0,0.0,0.0,0.0,0.0,0.0,0.0,0.0,,,Cold Drawn,Cold Drawn,1494,2,Quenched (oil) – general-purpose steel (tested),2
,,,1,Steel database with labelled clusters,,,AISI 1022 Steel,Ultimate tensile strength,505.0,MPa,Yield strength,360.0,MPa,Ductility,35.0,%,0.0,0.0,0.2,0.0,0.0,0.0,0.0,0.0,0.0,0.0,0.04,0.05,0.0,0.0,0.0,0.0,0.0,0.85,98.86,0.0,0.0,0.0,0.0,0.0,0.0,0.0,0.0,0.0,0.0,0.0,0.0,0.0,0.0,0.0,0.0,0.0,,,As Rolled,As Rolled,1495,2,Quenched (oil) – general-purpose steel (tested),2
,,,1,Steel database with labelled clusters,,,AISI 1022 Steel,Ultimate tensile strength,484.0,MPa,Yield strength,360.0,MPa,Ductility,33.0,%,0.0,0.0,0.2,0.0,0.0,0.0,0.0,0.0,0.0,0.0,0.04,0.05,0.0,0.0,0.0,0.0,0.0,0.85,98.86,0.0,0.0,0.0,0.0,0.0,0.0,0.0,0.0,0.0,0.0,0.0,0.0,0.0,0.0,0.0,0.0,0.0,,,"Cold Rolled, 25 mm (1 In.) Round","Cold Rolled, 25 mm (1 In.) Round",1496,3,Normalized – easy-to-machine stock (cold drawn),3
,,,1,Steel database with labelled clusters,,,ASTM A542 Low Alloy Steel,Ultimate tensile strength,655.0,MPa,Yield strength,515.0,MPa,Ductility,20.0,%,0.0,0.002,0.125,0.0,0.0,0.0,0.0,0.0,0.0,0.13,0.03,0.03,0.0,0.0,0.025,0.25,3.0,0.4499999999999999,95.458,0.0,0.25,0.25,0.0,0.0,0.0,0.0,0.0,0.0,0.0,0.0,0.0,0.0,0.0,0.0,0.0,0.0,,,"Grade C, Class 3","Grade C, Class 3",1497,1,Hot rolled – general construction steel,1
,,,1,Steel database with labelled clusters,,,AISI 1020 Steel,Ultimate tensile strength,395.0,MPa,Yield strength,295.0,MPa,Ductility,36.0,%,0.0,0.0,0.2,0.0,0.0,0.0,0.0,0.0,0.0,0.0,0.04,0.05,0.0,0.0,0.0,0.0,0.0,0.4499999999999999,99.26,0.0,0.0,0.0,0.0,0.0,0.0,0.0,0.0,0.0,0.0,0.0,0.0,0.0,0.0,0.0,0.0,0.0,,,"Annealed At 870C (1600F), Furnace Cooled 17C (31F) Per Hour To 700C, Air Cooled, 25 mm (1 In.) Round","Annealed At 870C (1600F), Furnace Cooled 17C (31F) Per Hour To 700C, Air Cooled, 25 mm (1 In.) Round",1498,7,Annealed – easy-to-machine – round annealed stock,7
,,,1,Steel database with labelled clusters,,,AISI 1012 Steel,Ultimate tensile strength,310.0,MPa,Yield strength,180.0,MPa,Ductility,32.0,%,0.0,0.0,0.125,0.0,0.0,0.0,0.0,0.0,0.0,0.0,0.04,0.05,0.0,0.0,0.0,0.0,0.0,0.4499999999999999,99.335,0.0,0.0,0.0,0.0,0.0,0.0,0.0,0.0,0.0,0.0,0.0,0.0,0.0,0.0,0.0,0.0,0.0,,,"Cq Sheet,1.6-5.8 mm Round Or Thickness","Cq Sheet,1.6-5.8 mm Round Or Thickness",1499,2,Quenched (oil) – general-purpose steel (tested),2
,,,1,Steel database with labelled clusters,,,ASTM A572 Steel,Ultimate tensile strength,450.0,MPa,Yield strength,345.0,MPa,Ductility,18.0,%,0.0,0.0,0.23,0.0,0.0,0.0,0.0,0.0,0.0,0.4,0.04,0.05,0.0,0.0,0.0,0.0,0.0,1.35,97.93,0.0,0.0,0.0,0.0,0.0,0.0,0.0,0.0,0.0,0.0,0.0,0.0,0.0,0.0,0.0,0.0,0.0,,,Grade 50,Grade 50,1500,1,Hot rolled – general construction steel,1
,,,1,Steel database with labelled clusters,,,AISI 1025 Steel,Ultimate tensile strength,415.0,MPa,Yield strength,310.0,MPa,Ductility,20.0,%,0.0,0.0,0.25,0.0,0.0,0.0,0.0,0.0,0.0,0.0,0.04,0.05,0.0,0.0,0.0,0.0,0.0,0.4499999999999999,99.21,0.0,0.0,0.0,0.0,0.0,0.0,0.0,0.0,0.0,0.0,0.0,0.0,0.0,0.0,0.0,0.0,0.0,,,"Cold Drawn, High Temperature, Stress Relieved, 22-32 mm (0.875-1.25 In) Round","Cold Drawn, High Temperature, Stress Relieved, 22-32 mm (0.875-1.25 In) Round",1501,0,Carburized – quenched (oil) – wear-resistant surface steel,0
,,,1,Steel database with labelled clusters,,,AISI 1018 Steel,Ultimate tensile strength,345.0,MPa,Yield strength,275.0,MPa,Ductility,15.0,%,0.0,0.0,0.17,0.0,0.0,0.0,0.0,0.0,0.0,0.0,0.04,0.05,0.0,0.0,0.0,0.0,0.0,0.75,98.99,0.0,0.0,0.0,0.0,0.0,0.0,0.0,0.0,0.0,0.0,0.0,0.0,0.0,0.0,0.0,0.0,0.0,,,"Cold Drawn, High Temperature, Stress Relieved, 50-76 mm Round","Cold Drawn, High Temperature, Stress Relieved, 50-76 mm Round",1502,0,Carburized – quenched (oil) – wear-resistant surface steel,0
,,,1,Steel database with labelled clusters,,,AISI 1018 Steel,Ultimate tensile strength,634.0,MPa,Yield strength,386.0,MPa,Ductility,27.0,%,0.0,0.0,0.17,0.0,0.0,0.0,0.0,0.0,0.0,0.0,0.04,0.05,0.0,0.0,0.0,0.0,0.0,0.75,98.99,0.0,0.0,0.0,0.0,0.0,0.0,0.0,0.0,0.0,0.0,0.0,0.0,0.0,0.0,0.0,0.0,0.0,,,"Carburized At 925C (1700F), Box Cooled, 775C (1430F) Reheat, Water Quenched, 175C (350F) Temper. 19-32 mm (0.75-1.25 In) Round","Carburized At 925C (1700F), Box Cooled, 775C (1430F) Reheat, Water Quenched, 175C (350F) Temper. 19-32 mm (0.75-1.25 In) Round",1503,8,Carburized – quenched (oil) – wear-resistant surface steel (variant),8
,,,1,Steel database with labelled clusters,,,ASTM A607 Steel,Ultimate tensile strength,585.0,MPa,Yield strength,485.0,MPa,Ductility,14.0,%,0.0,0.0,0.26,0.01,0.0,0.0,0.0,0.0,0.0,0.0,0.04,0.05,0.0,0.0,0.0,0.0,0.0,1.65,97.99,0.0,0.0,0.0,0.0,0.0,0.0,0.0,0.0,0.0,0.0,0.0,0.0,0.0,0.0,0.0,0.0,0.0,,,"Grade 70, Cold Rolled","Grade 70, Cold Rolled",1504,1,Hot rolled – general construction steel,1
,,,1,Steel database with labelled clusters,,,AISI 1006 Steel,Ultimate tensile strength,330.0,MPa,Yield strength,285.0,MPa,Ductility,20.0,%,0.0,0.0,0.08,0.0,0.0,0.0,0.0,0.0,0.0,0.0,0.04,0.05,0.0,0.0,0.0,0.0,0.0,0.325,99.505,0.0,0.0,0.0,0.0,0.0,0.0,0.0,0.0,0.0,0.0,0.0,0.0,0.0,0.0,0.0,0.0,0.0,,,Cold Drawn,Cold Drawn,1505,2,Quenched (oil) – general-purpose steel (tested),2
,,,1,Steel database with labelled clusters,,,ASTM A570 Steel,Ultimate tensile strength,360.0,MPa,Yield strength,230.0,MPa,Ductility,23.0,%,0.0,0.0,0.25,0.0,0.0,0.0,0.0,0.0,0.0,0.0,0.04,0.04,0.0,0.0,0.0,0.0,0.0,0.43,99.04,0.0,0.0,0.2,0.0,0.0,0.0,0.0,0.0,0.0,0.0,0.0,0.0,0.0,0.0,0.0,0.0,0.0,,,"Grade C, Sheet And Strip","Grade C, Sheet And Strip",1506,1,Hot rolled – general construction steel,1
,,,1,Steel database with labelled clusters,,,AISI 1022 Steel,Ultimate tensile strength,475.0,MPa,Yield strength,400.0,MPa,Ductility,15.0,%,0.0,0.0,0.2,0.0,0.0,0.0,0.0,0.0,0.0,0.0,0.04,0.05,0.0,0.0,0.0,0.0,0.0,0.85,98.86,0.0,0.0,0.0,0.0,0.0,0.0,0.0,0.0,0.0,0.0,0.0,0.0,0.0,0.0,0.0,0.0,0.0,,,Cold Drawn Round (19 - 32 mm),Cold Drawn Round (19 - 32 mm),1507,3,Normalized – easy-to-machine stock (cold drawn),3
,,,1,Steel database with labelled clusters,,,AISI 1015 Steel,Ultimate tensile strength,415.0,MPa,Yield strength,307.0,MPa,Ductility,37.0,%,0.0,0.0,0.155,0.0,0.0,0.0,0.0,0.0,0.0,0.0,0.04,0.05,0.0,0.0,0.0,0.0,0.0,0.4499999999999999,99.305,0.0,0.0,0.0,0.0,0.0,0.0,0.0,0.0,0.0,0.0,0.0,0.0,0.0,0.0,0.0,0.0,0.0,,,"Normalized At 925C (1700F), 50 mm (2 In.) Round","Normalized At 925C (1700F), 50 mm (2 In.) Round",1508,4,Normalized (air cooled) – general-purpose steel,4
,,,1,Steel database with labelled clusters,,,ASTM A735 Low Alloy Steel,Ultimate tensile strength,550.0,MPa,Yield strength,450.0,MPa,Ductility,12.0,%,0.0,0.0,0.06,0.0,0.0,0.0,0.0,0.0,0.0,0.4,0.04,0.03,0.0,0.0,0.0,0.0,0.0,1.7,97.435,0.0,0.0,0.275,0.0,0.0,0.0,0.0,0.06,0.0,0.0,0.0,0.0,0.0,0.0,0.0,0.0,0.0,,,Class 1,Class 1,1509,1,Hot rolled – general construction steel,1
,,,1,Steel database with labelled clusters,,,AISI 1021 Steel,Ultimate tensile strength,486.0,MPa,Yield strength,365.0,MPa,Ductility,35.0,%,0.0,0.0,0.2,0.0,0.0,0.0,0.0,0.0,0.0,0.0,0.04,0.05,0.0,0.0,0.0,0.0,0.0,0.75,98.96,0.0,0.0,0.0,0.0,0.0,0.0,0.0,0.0,0.0,0.0,0.0,0.0,0.0,0.0,0.0,0.0,0.0,,,"Normalized At 925C (1700F), Air Cooled, 13 mm (0.5 In.) Round","Normalized At 925C (1700F), Air Cooled, 13 mm (0.5 In.) Round",1510,4,Normalized (air cooled) – general-purpose steel,4
,,,1,Steel database with labelled clusters,,,AISI 1021 Steel,Ultimate tensile strength,464.0,MPa,Yield strength,310.0,MPa,Ductility,33.0,%,0.0,0.0,0.2,0.0,0.0,0.0,0.0,0.0,0.0,0.0,0.04,0.05,0.0,0.0,0.0,0.0,0.0,0.75,98.96,0.0,0.0,0.0,0.0,0.0,0.0,0.0,0.0,0.0,0.0,0.0,0.0,0.0,0.0,0.0,0.0,0.0,,,"Normalized At 925C (1700F), Air Cooled, 100 mm (4 In.) Round","Normalized At 925C (1700F), Air Cooled, 100 mm (4 In.) Round",1511,4,Normalized (air cooled) – general-purpose steel,4
,,,1,Steel database with labelled clusters,,,AISI 1010 Steel,Ultimate tensile strength,365.0,MPa,Yield strength,305.0,MPa,Ductility,20.0,%,0.0,0.0,0.105,0.0,0.0,0.0,0.0,0.0,0.0,0.0,0.04,0.05,0.0,0.0,0.0,0.0,0.0,0.4499999999999999,99.355,0.0,0.0,0.0,0.0,0.0,0.0,0.0,0.0,0.0,0.0,0.0,0.0,0.0,0.0,0.0,0.0,0.0,,,"Cold Drawn Bar, 19-32 mm (0.75-1.25 In) Round Or Thickness","Cold Drawn Bar, 19-32 mm (0.75-1.25 In) Round Or Thickness",1512,2,Quenched (oil) – general-purpose steel (tested),2
,,,1,Steel database with labelled clusters,,,AISI 1025 Steel,Ultimate tensile strength,485.0,MPa,Yield strength,415.0,MPa,Ductility,18.0,%,0.0,0.0,0.25,0.0,0.0,0.0,0.0,0.0,0.0,0.0,0.04,0.05,0.0,0.0,0.0,0.0,0.0,0.4499999999999999,99.21,0.0,0.0,0.0,0.0,0.0,0.0,0.0,0.0,0.0,0.0,0.0,0.0,0.0,0.0,0.0,0.0,0.0,,,"As Drawn, 16-22 mm (0.625-0.875 In) Round","As Drawn, 16-22 mm (0.625-0.875 In) Round",1513,3,Normalized – easy-to-machine stock (cold drawn),3
,,,1,Steel database with labelled clusters,,,ASTM A572 Steel,Ultimate tensile strength,415.0,MPa,Yield strength,310.0,MPa,Ductility,22.0,%,0.0,0.0,0.22,0.0,0.0,0.0,0.0,0.0,0.0,0.4,0.04,0.05,0.0,0.0,0.0,0.0,0.0,1.35,97.94,0.0,0.0,0.0,0.0,0.0,0.0,0.0,0.0,0.0,0.0,0.0,0.0,0.0,0.0,0.0,0.0,0.0,,,Grade 45,Grade 45,1514,1,Hot rolled – general construction steel,1
,,,1,Steel database with labelled clusters,,,AISI 1030 Steel,Ultimate tensile strength,595.0,MPa,Yield strength,425.0,MPa,Ductility,29.0,%,0.0,0.0,0.305,0.0,0.0,0.0,0.0,0.0,0.0,0.0,0.04,0.05,0.0,0.0,0.0,0.0,0.0,0.75,98.855,0.0,0.0,0.0,0.0,0.0,0.0,0.0,0.0,0.0,0.0,0.0,0.0,0.0,0.0,0.0,0.0,0.0,,,"Water Quenched From 870C (1600F), 650C (1200F) Temper, 13 mm (0.5 In.) Round","Water Quenched From 870C (1600F), 650C (1200F) Temper, 13 mm (0.5 In.) Round",1515,10,Quenched (water) & tempered – high-strength structural steel,10
,,,1,Steel database with labelled clusters,,,AISI 1008 Steel,Ultimate tensile strength,340.0,MPa,Yield strength,285.0,MPa,Ductility,20.0,%,0.0,0.0,0.1,0.0,0.0,0.0,0.0,0.0,0.0,0.0,0.04,0.05,0.0,0.0,0.0,0.0,0.0,0.4,99.41,0.0,0.0,0.0,0.0,0.0,0.0,0.0,0.0,0.0,0.0,0.0,0.0,0.0,0.0,0.0,0.0,0.0,,,"Cold Drawn Bar, 19-32 mm (0.75-1.25 In) Round","Cold Drawn Bar, 19-32 mm (0.75-1.25 In) Round",1516,2,Quenched (oil) – general-purpose steel (tested),2
,,,1,Steel database with labelled clusters,,,AISI 1030 Steel,Ultimate tensile strength,635.0,MPa,Yield strength,515.0,MPa,Ductility,28.0,%,0.0,0.0,0.305,0.0,0.0,0.0,0.0,0.0,0.0,0.0,0.04,0.05,0.0,0.0,0.0,0.0,0.0,0.75,98.855,0.0,0.0,0.0,0.0,0.0,0.0,0.0,0.0,0.0,0.0,0.0,0.0,0.0,0.0,0.0,0.0,0.0,,,"Water Quenched From 870C (1600F), 540C (1000F) Temper, 13 mm (0.5 In.) Round","Water Quenched From 870C (1600F), 540C (1000F) Temper, 13 mm (0.5 In.) Round",1517,10,Quenched (water) & tempered – high-strength structural steel,10
,,,1,Steel database with labelled clusters,,,AISI 1030 Steel,Ultimate tensile strength,495.0,MPa,Yield strength,325.0,MPa,Ductility,29.0,%,0.0,0.0,0.305,0.0,0.0,0.0,0.0,0.0,0.0,0.0,0.04,0.05,0.0,0.0,0.0,0.0,0.0,0.75,98.855,0.0,0.0,0.0,0.0,0.0,0.0,0.0,0.0,0.0,0.0,0.0,0.0,0.0,0.0,0.0,0.0,0.0,,,"Normalized At 925C (1700F), Air Cooled, 100 mm (4 In.) Round","Normalized At 925C (1700F), Air Cooled, 100 mm (4 In.) Round",1518,4,Normalized (air cooled) – general-purpose steel,4
,,,1,Steel database with labelled clusters,,,AISI 1018 Steel,Ultimate tensile strength,450.0,MPa,Yield strength,310.0,MPa,Ductility,20.0,%,0.0,0.0,0.17,0.0,0.0,0.0,0.0,0.0,0.0,0.0,0.04,0.05,0.0,0.0,0.0,0.0,0.0,0.75,98.99,0.0,0.0,0.0,0.0,0.0,0.0,0.0,0.0,0.0,0.0,0.0,0.0,0.0,0.0,0.0,0.0,0.0,,,"Cold Drawn, High Temperature, Stress Relieved, 16-22 mm (0.625-0.875 In) Round","Cold Drawn, High Temperature, Stress Relieved, 16-22 mm (0.625-0.875 In) Round",1519,0,Carburized – quenched (oil) – wear-resistant surface steel,0
,,,1,Steel database with labelled clusters,,,AISI 1020 Steel,Ultimate tensile strength,380.0,MPa,Yield strength,205.0,MPa,Ductility,25.0,%,0.0,0.0,0.2,0.0,0.0,0.0,0.0,0.0,0.0,0.0,0.04,0.05,0.0,0.0,0.0,0.0,0.0,0.4499999999999999,99.26,0.0,0.0,0.0,0.0,0.0,0.0,0.0,0.0,0.0,0.0,0.0,0.0,0.0,0.0,0.0,0.0,0.0,,,"Hot Rolled, 19-32 mm (0.75-1.25 In) Round","Hot Rolled, 19-32 mm (0.75-1.25 In) Round",1520,3,Normalized – easy-to-machine stock (cold drawn),3
,,,1,Steel database with labelled clusters,,,AISI 1022 Steel,Ultimate tensile strength,486.0,MPa,Yield strength,365.0,MPa,Ductility,35.0,%,0.0,0.0,0.2,0.0,0.0,0.0,0.0,0.0,0.0,0.0,0.04,0.05,0.0,0.0,0.0,0.0,0.0,0.85,98.86,0.0,0.0,0.0,0.0,0.0,0.0,0.0,0.0,0.0,0.0,0.0,0.0,0.0,0.0,0.0,0.0,0.0,,,"Normalized At 925C (1700F), Cooled In Air, 13 mm (0.5 In.) Round","Normalized At 925C (1700F), Cooled In Air, 13 mm (0.5 In.) Round",1521,4,Normalized (air cooled) – general-purpose steel,4
,,,1,Steel database with labelled clusters,,,AISI 1030 Steel,Ultimate tensile strength,550.0,MPa,Yield strength,370.0,MPa,Ductility,32.0,%,0.0,0.0,0.305,0.0,0.0,0.0,0.0,0.0,0.0,0.0,0.04,0.05,0.0,0.0,0.0,0.0,0.0,0.75,98.855,0.0,0.0,0.0,0.0,0.0,0.0,0.0,0.0,0.0,0.0,0.0,0.0,0.0,0.0,0.0,0.0,0.0,,,"Water Quenched From 870C (1600F), 595C (1100F) Temper, 100 mm (4 In.) Round","Water Quenched From 870C (1600F), 595C (1100F) Temper, 100 mm (4 In.) Round",1522,10,Quenched (water) & tempered – high-strength structural steel,10
,,,1,Steel database with labelled clusters,,,AISI 1012 Steel,Ultimate tensile strength,370.0,MPa,Yield strength,310.0,MPa,Ductility,19.0,%,0.0,0.0,0.125,0.0,0.0,0.0,0.0,0.0,0.0,0.0,0.04,0.05,0.0,0.0,0.0,0.0,0.0,0.4499999999999999,99.335,0.0,0.0,0.0,0.0,0.0,0.0,0.0,0.0,0.0,0.0,0.0,0.0,0.0,0.0,0.0,0.0,0.0,,,"Cold Drawn Bar, 19-32 mm (0.75-1.25 In) Round Or Thickness","Cold Drawn Bar, 19-32 mm (0.75-1.25 In) Round Or Thickness",1523,2,Quenched (oil) – general-purpose steel (tested),2
,,,1,Steel database with labelled clusters,,,AISI 1025 Steel,Ultimate tensile strength,400.0,MPa,Yield strength,220.0,MPa,Ductility,25.0,%,0.0,0.0,0.25,0.0,0.0,0.0,0.0,0.0,0.0,0.0,0.04,0.05,0.0,0.0,0.0,0.0,0.0,0.4499999999999999,99.21,0.0,0.0,0.0,0.0,0.0,0.0,0.0,0.0,0.0,0.0,0.0,0.0,0.0,0.0,0.0,0.0,0.0,,,"Hot Rolled, 19-32 mm (0.75-1.25 In) Round","Hot Rolled, 19-32 mm (0.75-1.25 In) Round",1524,3,Normalized – easy-to-machine stock (cold drawn),3
,,,1,Steel database with labelled clusters,,,AISI 1022 Steel,Ultimate tensile strength,560.0,MPa,Yield strength,355.0,MPa,Ductility,30.0,%,0.0,0.0,0.2,0.0,0.0,0.0,0.0,0.0,0.0,0.0,0.04,0.05,0.0,0.0,0.0,0.0,0.0,0.85,98.86,0.0,0.0,0.0,0.0,0.0,0.0,0.0,0.0,0.0,0.0,0.0,0.0,0.0,0.0,0.0,0.0,0.0,,,"Heat Treated, Reheated To 800C, 13.7 mm Round","Heat Treated, Reheated To 800C, 13.7 mm Round",1525,0,Carburized – quenched (oil) – wear-resistant surface steel,0
,,,1,Steel database with labelled clusters,,,AISI 1035 Steel,Ultimate tensile strength,710.0,MPa,Yield strength,615.0,MPa,Ductility,16.0,%,0.0,0.0,0.345,0.0,0.0,0.0,0.0,0.0,0.0,0.0,0.04,0.05,0.0,0.0,0.0,0.0,0.0,0.75,98.815,0.0,0.0,0.0,0.0,0.0,0.0,0.0,0.0,0.0,0.0,0.0,0.0,0.0,0.0,0.0,0.0,0.0,,,"Water Quenched From 845C (1550F), 540C (1000F) Temper","Water Quenched From 845C (1550F), 540C (1000F) Temper",1526,10,Quenched (water) & tempered – high-strength structural steel,10
,,,1,Steel database with labelled clusters,,,AISI 1022 Steel,Ultimate tensile strength,450.0,MPa,Yield strength,315.0,MPa,Ductility,35.0,%,0.0,0.0,0.2,0.0,0.0,0.0,0.0,0.0,0.0,0.0,0.04,0.05,0.0,0.0,0.0,0.0,0.0,0.85,98.86,0.0,0.0,0.0,0.0,0.0,0.0,0.0,0.0,0.0,0.0,0.0,0.0,0.0,0.0,0.0,0.0,0.0,,,Annealed At 870C (1600F),Annealed At 870C (1600F),1527,7,Annealed – easy-to-machine – round annealed stock,7
,,,1,Steel database with labelled clusters,,,AISI 1035 Steel,Ultimate tensile strength,550.0,MPa,Yield strength,460.0,MPa,Ductility,12.0,%,0.0,0.0,0.345,0.0,0.0,0.0,0.0,0.0,0.0,0.0,0.04,0.05,0.0,0.0,0.0,0.0,0.0,0.75,98.815,0.0,0.0,0.0,0.0,0.0,0.0,0.0,0.0,0.0,0.0,0.0,0.0,0.0,0.0,0.0,0.0,0.0,,,"Cold Drawn, 19-32 mm (0.75-1.25 In) Round","Cold Drawn, 19-32 mm (0.75-1.25 In) Round",1528,3,Normalized – easy-to-machine stock (cold drawn),3
,,,1,Steel database with labelled clusters,,,AISI 1015 Steel,Ultimate tensile strength,420.0,MPa,Yield strength,315.0,MPa,Ductility,39.0,%,0.0,0.0,0.155,0.0,0.0,0.0,0.0,0.0,0.0,0.0,0.04,0.05,0.0,0.0,0.0,0.0,0.0,0.4499999999999999,99.305,0.0,0.0,0.0,0.0,0.0,0.0,0.0,0.0,0.0,0.0,0.0,0.0,0.0,0.0,0.0,0.0,0.0,,,As Rolled,As Rolled,1529,2,Quenched (oil) – general-purpose steel (tested),2
,,,1,Steel database with labelled clusters,,,AISI 1030 Steel,Ultimate tensile strength,605.0,MPa,Yield strength,440.0,MPa,Ductility,28.0,%,0.0,0.0,0.305,0.0,0.0,0.0,0.0,0.0,0.0,0.0,0.04,0.05,0.0,0.0,0.0,0.0,0.0,0.75,98.855,0.0,0.0,0.0,0.0,0.0,0.0,0.0,0.0,0.0,0.0,0.0,0.0,0.0,0.0,0.0,0.0,0.0,,,"Water Quenched From 870C (1600F), 595C (1100F) Temper, 13 mm (0.5 In.) Round","Water Quenched From 870C (1600F), 595C (1100F) Temper, 13 mm (0.5 In.) Round",1530,10,Quenched (water) & tempered – high-strength structural steel,10
,,,1,Steel database with labelled clusters,,,AISI 1030 Steel,Ultimate tensile strength,550.0,MPa,Yield strength,345.0,MPa,Ductility,32.0,%,0.0,0.0,0.305,0.0,0.0,0.0,0.0,0.0,0.0,0.0,0.04,0.05,0.0,0.0,0.0,0.0,0.0,0.75,98.855,0.0,0.0,0.0,0.0,0.0,0.0,0.0,0.0,0.0,0.0,0.0,0.0,0.0,0.0,0.0,0.0,0.0,,,As Rolled,As Rolled,1531,2,Quenched (oil) – general-purpose steel (tested),2
,,,1,Steel database with labelled clusters,,,AISI 1030 Steel,Ultimate tensile strength,510.0,MPa,Yield strength,345.0,MPa,Ductility,34.0,%,0.0,0.0,0.305,0.0,0.0,0.0,0.0,0.0,0.0,0.0,0.04,0.05,0.0,0.0,0.0,0.0,0.0,0.75,98.855,0.0,0.0,0.0,0.0,0.0,0.0,0.0,0.0,0.0,0.0,0.0,0.0,0.0,0.0,0.0,0.0,0.0,,,"Water Quenched From 870C (1600F), 650C (1200F) Temper, 100 mm (4 In.) Round","Water Quenched From 870C (1600F), 650C (1200F) Temper, 100 mm (4 In.) Round",1532,10,Quenched (water) & tempered – high-strength structural steel,10
,,,1,Steel database with labelled clusters,,,AISI 1025 Steel,Ultimate tensile strength,380.0,MPa,Yield strength,310.0,MPa,Ductility,15.0,%,0.0,0.0,0.25,0.0,0.0,0.0,0.0,0.0,0.0,0.0,0.04,0.05,0.0,0.0,0.0,0.0,0.0,0.4499999999999999,99.21,0.0,0.0,0.0,0.0,0.0,0.0,0.0,0.0,0.0,0.0,0.0,0.0,0.0,0.0,0.0,0.0,0.0,,,"As Drawn, 50-75 mm (2-3 In) Round","As Drawn, 50-75 mm (2-3 In) Round",1533,3,Normalized – easy-to-machine stock (cold drawn),3
,,,1,Steel database with labelled clusters,,,AISI 1026 Steel,Ultimate tensile strength,490.0,MPa,Yield strength,415.0,MPa,Ductility,15.0,%,0.0,0.0,0.25,0.0,0.0,0.0,0.0,0.0,0.0,0.0,0.04,0.05,0.0,0.0,0.0,0.0,0.0,0.75,98.91,0.0,0.0,0.0,0.0,0.0,0.0,0.0,0.0,0.0,0.0,0.0,0.0,0.0,0.0,0.0,0.0,0.0,,,"Cold Drawn, 19-32 mm (0.75-1.25 In) Round","Cold Drawn, 19-32 mm (0.75-1.25 In) Round",1534,3,Normalized – easy-to-machine stock (cold drawn),3
,,,1,Steel database with labelled clusters,,,AISI 1022 Steel,Ultimate tensile strength,560.0,MPa,Yield strength,355.0,MPa,Ductility,31.0,%,0.0,0.0,0.2,0.0,0.0,0.0,0.0,0.0,0.0,0.0,0.04,0.05,0.0,0.0,0.0,0.0,0.0,0.85,98.86,0.0,0.0,0.0,0.0,0.0,0.0,0.0,0.0,0.0,0.0,0.0,0.0,0.0,0.0,0.0,0.0,0.0,,,"Heat Treated, Reheated To 775C, 25 mm (1 In.) Round","Heat Treated, Reheated To 775C, 25 mm (1 In.) Round",1535,0,Carburized – quenched (oil) – wear-resistant surface steel,0
,,,1,Steel database with labelled clusters,,,AISI 1025 Steel,Ultimate tensile strength,450.0,MPa,Yield strength,310.0,MPa,Ductility,20.0,%,0.0,0.0,0.25,0.0,0.0,0.0,0.0,0.0,0.0,0.0,0.04,0.05,0.0,0.0,0.0,0.0,0.0,0.4499999999999999,99.21,0.0,0.0,0.0,0.0,0.0,0.0,0.0,0.0,0.0,0.0,0.0,0.0,0.0,0.0,0.0,0.0,0.0,,,"Cold Drawn, High Temperature, Stress Relieved, 16-22 mm (0.625-0.875 In) Round","Cold Drawn, High Temperature, Stress Relieved, 16-22 mm (0.625-0.875 In) Round",1536,0,Carburized – quenched (oil) – wear-resistant surface steel,0
,,,1,Steel database with labelled clusters,,,AISI 1030 Steel,Ultimate tensile strength,580.0,MPa,Yield strength,425.0,MPa,Ductility,28.0,%,0.0,0.0,0.305,0.0,0.0,0.0,0.0,0.0,0.0,0.0,0.04,0.05,0.0,0.0,0.0,0.0,0.0,0.75,98.855,0.0,0.0,0.0,0.0,0.0,0.0,0.0,0.0,0.0,0.0,0.0,0.0,0.0,0.0,0.0,0.0,0.0,,,"Water Quenched From 870C (1600F), 650C (1200F) Temper, 25 mm (1 In.) Round","Water Quenched From 870C (1600F), 650C (1200F) Temper, 25 mm (1 In.) Round",1537,10,Quenched (water) & tempered – high-strength structural steel,10
,,,1,Steel database with labelled clusters,,,AISI 1030 Steel,Ultimate tensile strength,470.0,MPa,Yield strength,260.0,MPa,Ductility,20.0,%,0.0,0.0,0.305,0.0,0.0,0.0,0.0,0.0,0.0,0.0,0.04,0.05,0.0,0.0,0.0,0.0,0.0,0.75,98.855,0.0,0.0,0.0,0.0,0.0,0.0,0.0,0.0,0.0,0.0,0.0,0.0,0.0,0.0,0.0,0.0,0.0,,,"Hot Rolled, 19-32 mm (0.75-1.25 In) Round","Hot Rolled, 19-32 mm (0.75-1.25 In) Round",1538,3,Normalized – easy-to-machine stock (cold drawn),3
,,,1,Steel database with labelled clusters,,,AISI 1022 Steel,Ultimate tensile strength,585.0,MPa,Yield strength,420.0,MPa,Ductility,29.0,%,0.0,0.0,0.2,0.0,0.0,0.0,0.0,0.0,0.0,0.0,0.04,0.05,0.0,0.0,0.0,0.0,0.0,0.85,98.86,0.0,0.0,0.0,0.0,0.0,0.0,0.0,0.0,0.0,0.0,0.0,0.0,0.0,0.0,0.0,0.0,0.0,,,"Heat Treated, Quenched From Pot, 25 mm (1 In.) Round","Heat Treated, Quenched From Pot, 25 mm (1 In.) Round",1539,0,Carburized – quenched (oil) – wear-resistant surface steel,0
,,,1,Steel database with labelled clusters,,,AISI 1015 Steel,Ultimate tensile strength,385.0,MPa,Yield strength,284.0,MPa,Ductility,37.0,%,0.0,0.0,0.155,0.0,0.0,0.0,0.0,0.0,0.0,0.0,0.04,0.05,0.0,0.0,0.0,0.0,0.0,0.4499999999999999,99.305,0.0,0.0,0.0,0.0,0.0,0.0,0.0,0.0,0.0,0.0,0.0,0.0,0.0,0.0,0.0,0.0,0.0,,,"Annealed At 870C (1600F), Furnace Cooled 17C (31F) Per Hour To 725C (1340F), Air Cooled, 25 mm (1 In.) Round","Annealed At 870C (1600F), Furnace Cooled 17C (31F) Per Hour To 725C (1340F), Air Cooled, 25 mm (1 In.) Round",1540,7,Annealed – easy-to-machine – round annealed stock,7
,,,1,Steel database with labelled clusters,,,ASTM A209 T1 Alloy Steel,Ultimate tensile strength,380.0,MPa,Yield strength,205.0,MPa,Ductility,30.0,%,0.0,0.0,0.15,0.0,0.0,0.0,0.0,0.0,0.0,0.3,0.025,0.025,0.0,0.0,0.0,0.0,0.0,0.55,98.405,0.0,0.0,0.0,0.0,0.0,0.0,0.0,0.0,0.545,0.0,0.0,0.0,0.0,0.0,0.0,0.0,0.0,,,Chromium Molybdenum,Chromium Molybdenum,1541,2,Quenched (oil) – general-purpose steel (tested),2
