Repository: Azhi-ss/SteelScientist

# Steel Labelled Clusters Dataset

This directory contains the cleaned steel labelled-clusters dataset used by
`regression/steel_labelled_clusters_regression.py`.

## Files

| File | Rows | Description |
|------|------|-------------|
| `raw/Steel database with labelled clusters.xlsx` | 3234 | Original spreadsheet. |
| `full_with_duplicates.csv` | 3234 | Raw spreadsheet mapped to the project regression schema. |
| `clean.csv` | 1943 | Strictly deduplicated regression mother table. |
| `train.csv` | 1554 | Fixed 8:2 training split generated from `clean.csv`. |
| `val.csv` | 389 | Fixed 8:2 validation split generated from `clean.csv`. |

File: datasets/steel_labelled_clusters/train.csv (part 19 of 19)
DOIs,Files,problem,status,Table_topic,title,abstract,Material,Tensile_name,Tensile_value,Tensile_unit,Yield_name,Yield_value,Yield_unit,Elongation_name,Elongation_value,Elongation_unit,H,B,C,N,O,F,Na,Mg,Al,Si,P,S,Cl,Ca,Ti,V,Cr,Mn,Fe,Co,Ni,Cu,Zn,As,Y,Zr,Nb,Mo,Sn,Sb,La,Ce,Ta,W,Pb,Bi,Other_ele,Text_addition,Text,actions,source_entry,cluster_number,cluster_label,cluster_number_0_to_11
,,,1,Steel database with labelled clusters,,,AISI 4118H Steel,Ultimate tensile strength,521.0,MPa,Yield strength,341.0,MPa,Ductility,34.0,%,0.0,0.0,0.2,0.0,0.0,0.0,0.0,0.0,0.0,0.2249999999999999,0.035,0.04,0.0,0.0,0.0,0.0,0.5,0.8,98.085,0.0,0.0,0.0,0.0,0.0,0.0,0.0,0.0,0.1149999999999999,0.0,0.0,0.0,0.0,0.0,0.0,0.0,0.0,,,"Normalized At 910C (1670F), Air Cooled, 100 mm (4 In.) Round","Normalized At 910C (1670F), Air Cooled, 100 mm (4 In.) Round",150,4,Normalized (air cooled) – general-purpose steel,4
,,,1,Steel database with labelled clusters,,,Cast Stainless Steel CH20,Ultimate tensile strength,485.0,MPa,Yield strength,205.0,MPa,Ductility,30.0,%,0.0,0.0,0.2,0.0,0.0,0.0,0.0,0.0,0.0,2.0,0.04,0.04,0.0,0.0,0.0,0.0,24.0,1.5,58.72,0.0,13.5,0.0,0.0,0.0,0.0,0.0,0.0,0.0,0.0,0.0,0.0,0.0,0.0,0.0,0.0,0.0,,,Astm A743,Astm A743,1158,2,Quenched (oil) – general-purpose steel (tested),2
,,,1,Steel database with labelled clusters,,,ASTM A284 Steel,Ultimate tensile strength,415.0,MPa,Yield strength,205.0,MPa,Ductility,21.0,%,0.0,0.0,0.36,0.0,0.0,0.0,0.0,0.0,0.0,0.275,0.04,0.05,0.0,0.0,0.0,0.0,0.0,0.9,98.375,0.0,0.0,0.0,0.0,0.0,0.0,0.0,0.0,0.0,0.0,0.0,0.0,0.0,0.0,0.0,0.0,0.0,,,Grade C,Grade C,1226,1,Hot rolled – general construction steel,1
,,,1,Steel database with labelled clusters,,,AISI 5120H Steel,Ultimate tensile strength,986.0,MPa,Yield strength,786.0,MPa,Ductility,13.0,%,0.0,0.0,0.2,0.0,0.0,0.0,0.0,0.0,0.0,0.2249999999999999,0.035,0.04,0.0,0.0,0.0,0.0,0.8,0.8,97.9,0.0,0.0,0.0,0.0,0.0,0.0,0.0,0.0,0.0,0.0,0.0,0.0,0.0,0.0,0.0,0.0,0.0,,,"Heat Treated, Machined To 25 mm, Pseudocarburized, 150C (300F) Temper","Heat Treated, Machined To 25 mm, Pseudocarburized, 150C (300F) Temper",575,0,Carburized – quenched (oil) – wear-resistant surface steel,0
,,,1,Steel database with labelled clusters,,,AISI 4118 Steel,Ultimate tensile strength,586.0,MPa,Yield strength,393.0,MPa,Ductility,31.0,%,0.0,0.0,0.205,0.0,0.0,0.0,0.0,0.0,0.0,0.25,0.035,0.04,0.0,0.0,0.0,0.0,0.5,0.8,98.055,0.0,0.0,0.0,0.0,0.0,0.0,0.0,0.0,0.1149999999999999,0.0,0.0,0.0,0.0,0.0,0.0,0.0,0.0,,,"Normalized At 910C (1670F), Air Cooled, 14 mm (0.55 In.) Round","Normalized At 910C (1670F), Air Cooled, 14 mm (0.55 In.) Round",51,4,Normalized (air cooled) – general-purpose steel,4
,,,1,Steel database with labelled clusters,,,AISI 1118 Steel,Ultimate tensile strength,475.0,MPa,Yield strength,315.0,MPa,Ductility,34.0,%,0.0,0.0,0.17,0.0,0.0,0.0,0.0,0.0,0.0,0.0,0.04,0.105,0.0,0.0,0.0,0.0,0.0,1.45,98.235,0.0,0.0,0.0,0.0,0.0,0.0,0.0,0.0,0.0,0.0,0.0,0.0,0.0,0.0,0.0,0.0,0.0,,,Normalized 925C (1700F),Normalized 925C (1700F),1927,4,Normalized (air cooled) – general-purpose steel,4
,,,1,Steel database with labelled clusters,,,AISI 6150H Steel,Ultimate tensile strength,841.0,MPa,Yield strength,650.0,MPa,Ductility,21.0,%,0.0,0.0,0.505,0.0,0.0,0.0,0.0,0.0,0.0,0.2249999999999999,0.035,0.04,0.0,0.0,0.0,0.15,0.975,0.8,97.27,0.0,0.0,0.0,0.0,0.0,0.0,0.0,0.0,0.0,0.0,0.0,0.0,0.0,0.0,0.0,0.0,0.0,,,"Oil Quenched 845C (1550F), 650C (1200F) Temper, 100 mm (4 In.) Round","Oil Quenched 845C (1550F), 650C (1200F) Temper, 100 mm (4 In.) Round",727,6,Quenched (oil) & tempered – high-strength structural steel,6
,,,1,Steel database with labelled clusters,,,AISI 8630 Steel,Ultimate tensile strength,780.0,MPa,Yield strength,595.0,MPa,Ductility,21.0,%,0.0,0.0,0.305,0.0,0.0,0.0,0.0,0.0,0.0,0.2249999999999999,0.035,0.04,0.0,0.0,0.0,0.0,0.5,0.8,97.345,0.0,0.55,0.0,0.0,0.0,0.0,0.0,0.0,0.2,0.0,0.0,0.0,0.0,0.0,0.0,0.0,0.0,,,"Water Quenched 845C (1550F), 480C (900F) Temper, 100 mm (4 In.) Round","Water Quenched 845C (1550F), 480C (900F) Temper, 100 mm (4 In.) Round",834,10,Quenched (water) & tempered – high-strength structural steel,10
,,,1,Steel database with labelled clusters,,,ASTM A515 Carbon Steel,Ultimate tensile strength,415.0,MPa,Yield strength,220.0,MPa,Ductility,21.0,%,0.0,0.0,0.31,0.0,0.0,0.0,0.0,0.0,0.0,0.275,0.04,0.04,0.0,0.0,0.0,0.0,0.0,0.9,98.435,0.0,0.0,0.0,0.0,0.0,0.0,0.0,0.0,0.0,0.0,0.0,0.0,0.0,0.0,0.0,0.0,0.0,,,Grade 60,Grade 60,1400,1,Hot rolled – general construction steel,1
,,,1,Steel database with labelled clusters,,,ASTM A514 Steel,Ultimate tensile strength,828.0,MPa,Yield strength,690.0,MPa,Ductility,18.0,%,0.0,0.003,0.1649999999999999,0.0,0.0,0.0,0.0,0.0,0.0,0.275,0.035,0.04,0.0,0.0,0.0,0.0,1.025,0.575,96.007,0.0,1.35,0.0,0.0,0.0,0.0,0.0,0.0,0.525,0.0,0.0,0.0,0.0,0.0,0.0,0.0,0.0,,,"Grade P, Plate Thickness _ 19 mm","Grade P, Plate Thickness _ 19 mm",1116,11,plate – no special treatment – general-purpose steel,11
,,,1,Steel database with labelled clusters,,,Cast Stainless Steel CH10,Ultimate tensile strength,485.0,MPa,Yield strength,205.0,MPa,Ductility,30.0,%,0.0,0.0,0.1,0.0,0.0,0.0,0.0,0.0,0.0,2.0,0.04,0.04,0.0,0.0,0.0,0.0,24.0,1.5,58.32,0.0,13.5,0.0,0.0,0.0,0.0,0.0,0.0,0.5,0.0,0.0,0.0,0.0,0.0,0.0,0.0,0.0,,,Astm A351,Astm A351,1176,2,Quenched (oil) – general-purpose steel (tested),2
,,,1,Steel database with labelled clusters,,,AISI 4820H Steel,Ultimate tensile strength,1125.0,MPa,Yield strength,827.0,MPa,Ductility,15.0,%,0.0,0.0,0.2,0.0,0.0,0.0,0.0,0.0,0.0,0.2249999999999999,0.035,0.04,0.0,0.0,0.0,0.0,0.0,0.6000000000000001,95.15,0.0,3.5,0.0,0.0,0.0,0.0,0.0,0.0,0.25,0.0,0.0,0.0,0.0,0.0,0.0,0.0,0.0,,,"Mock Carburized, Reheated To 800C (1470F), 230C (450F) Temper, 25 mm (1 In.) Round","Mock Carburized, Reheated To 800C (1470F), 230C (450F) Temper, 25 mm (1 In.) Round",471,8,Carburized – quenched (oil) – wear-resistant surface steel (variant),8
,,,1,Steel database with labelled clusters,,,AISI E9310H Steel,Ultimate tensile strength,1000.0,MPa,Yield strength,814.0,MPa,Ductility,15.0,%,0.0,0.0,0.1,0.0,0.0,0.0,0.0,0.0,0.0,0.2249999999999999,0.0,0.05,0.0,0.0,0.0,0.0,1.225,0.55,94.485,0.0,3.25,0.0,0.0,0.0,0.0,0.0,0.0,0.1149999999999999,0.0,0.0,0.0,0.0,0.0,0.0,0.0,0.0,,,"Normalized, Machined To 25 mm (1 In.) Rounds, Pseudocarburized, 775C (1430F) Reheat, 150C (300F) Temper","Normalized, Machined To 25 mm (1 In.) Rounds, Pseudocarburized, 775C (1430F) Reheat, 150C (300F) Temper",972,0,Carburized – quenched (oil) – wear-resistant surface steel,0
,,,1,Steel database with labelled clusters,,,AISI 51B60H Steel,Ultimate tensile strength,965.0,MPa,Yield strength,703.0,MPa,Ductility,18.0,%,0.0,0.00175,0.6000000000000001,0.0,0.0,0.0,0.0,0.0,0.0,0.2249999999999999,0.035,0.04,0.0,0.0,0.0,0.0,0.8,0.875,97.42325,0.0,0.0,0.0,0.0,0.0,0.0,0.0,0.0,0.0,0.0,0.0,0.0,0.0,0.0,0.0,0.0,0.0,,,"Oil Quenched From 830C (1525F), 540C (1000F) Temper, 100 mm (4 In.) Round","Oil Quenched From 830C (1525F), 540C (1000F) Temper, 100 mm (4 In.) Round",654,6,Quenched (oil) & tempered – high-strength structural steel,6
,,,1,Steel database with labelled clusters,,,AISI 4820 Steel,Ultimate tensile strength,1363.0,MPa,Yield strength,945.0,MPa,Ductility,13.0,%,0.0,0.0,0.205,0.0,0.0,0.0,0.0,0.0,0.0,0.2249999999999999,0.035,0.04,0.0,0.0,0.0,0.0,0.0,0.6,95.145,0.0,3.5,0.0,0.0,0.0,0.0,0.0,0.0,0.25,0.0,0.0,0.0,0.0,0.0,0.0,0.0,0.0,,,"Heat Treated, Machined To 13.7 mm, Pseudocarburized, Reheated To 730C (1350F), 150C (300F) Temper","Heat Treated, Machined To 13.7 mm, Pseudocarburized, Reheated To 730C (1350F), 150C (300F) Temper",400,0,Carburized – quenched (oil) – wear-resistant surface steel,0
,,,1,Steel database with labelled clusters,,,AISI 5140 Steel,Ultimate tensile strength,793.0,MPa,Yield strength,470.0,MPa,Ductility,22.0,%,0.0,0.0,0.405,0.0,0.0,0.0,0.0,0.0,0.0,0.2249999999999999,0.035,0.04,0.0,0.0,0.0,0.0,0.8,0.8,97.695,0.0,0.0,0.0,0.0,0.0,0.0,0.0,0.0,0.0,0.0,0.0,0.0,0.0,0.0,0.0,0.0,0.0,,,"Normalized, 25 mm (1 In.) Round","Normalized, 25 mm (1 In.) Round",512,9,Normalized – general-purpose steel (round normalized stock),9
,,,1,Steel database with labelled clusters,,,AISI 4150 Steel,Ultimate tensile strength,1145.0,MPa,Yield strength,1034.0,MPa,Ductility,15.0,%,0.0,0.0,0.505,0.0,0.0,0.0,0.0,0.0,0.0,0.2249999999999999,0.035,0.04,0.0,0.0,0.0,0.0,0.95,0.875,97.17,0.0,0.0,0.0,0.0,0.0,0.0,0.0,0.0,0.2,0.0,0.0,0.0,0.0,0.0,0.0,0.0,0.0,,,"Oil Quenched 830C (1525F), 595C (1100F) Temper, 25 mm (1 In.) Round","Oil Quenched 830C (1525F), 595C (1100F) Temper, 25 mm (1 In.) Round",321,6,Quenched (oil) & tempered – high-strength structural steel,6
,,,1,Steel database with labelled clusters,,,AISI 4118H Steel,Ultimate tensile strength,986.0,MPa,Yield strength,645.0,MPa,Ductility,17.0,%,0.0,0.0,0.2,0.0,0.0,0.0,0.0,0.0,0.0,0.2249999999999999,0.035,0.04,0.0,0.0,0.0,0.0,0.5,0.8,98.085,0.0,0.0,0.0,0.0,0.0,0.0,0.0,0.0,0.1149999999999999,0.0,0.0,0.0,0.0,0.0,0.0,0.0,0.0,,,"Mock Carburized, 150C (300F) Temper, 14 mm (0.55 In.) Round","Mock Carburized, 150C (300F) Temper, 14 mm (0.55 In.) Round",20,8,Carburized – quenched (oil) – wear-resistant surface steel (variant),8
,,,1,Steel database with labelled clusters,,,AISI 6150 Steel,Ultimate tensile strength,1015.0,MPa,Yield strength,979.0,MPa,Ductility,17.0,%,0.0,0.0,0.505,0.0,0.0,0.0,0.0,0.0,0.0,0.2249999999999999,0.035,0.04,0.0,0.0,0.0,0.15,0.95,0.8,97.295,0.0,0.0,0.0,0.0,0.0,0.0,0.0,0.0,0.0,0.0,0.0,0.0,0.0,0.0,0.0,0.0,0.0,,,"Oil Quenched 845C (1550F), 650C (1200F) Temper, 13 mm (0.5 In.) Round","Oil Quenched 845C (1550F), 650C (1200F) Temper, 13 mm (0.5 In.) Round",685,6,Quenched (oil) & tempered – high-strength structural steel,6
,,,1,Steel database with labelled clusters,,,AISI 4140 Steel,Ultimate tensile strength,1020.0,MPa,Yield strength,655.0,MPa,Ductility,17.0,%,0.0,0.0,0.405,0.0,0.0,0.0,0.0,0.0,0.0,0.2249999999999999,0.035,0.04,0.0,0.0,0.0,0.0,0.95,0.875,97.27,0.0,0.0,0.0,0.0,0.0,0.0,0.0,0.0,0.2,0.0,0.0,0.0,0.0,0.0,0.0,0.0,0.0,,,"Normalized At 870C (1600F), Air Cooled, 25 mm (1 In.) Round","Normalized At 870C (1600F), Air Cooled, 25 mm (1 In.) Round",36,4,Normalized (air cooled) – general-purpose steel,4
,,,1,Steel database with labelled clusters,,,AISI 8740 Steel,Ultimate tensile strength,910.0,MPa,Yield strength,600.0,MPa,Ductility,15.0,%,0.0,0.0,0.405,0.0,0.0,0.0,0.0,0.0,0.0,0.2249999999999999,0.035,0.04,0.0,0.0,0.0,0.0,0.5,0.875,97.12,0.0,0.55,0.0,0.0,0.0,0.0,0.0,0.0,0.25,0.0,0.0,0.0,0.0,0.0,0.0,0.0,0.0,,,"Normalized 870C (1600F), 100 mm (4 In.) Round","Normalized 870C (1600F), 100 mm (4 In.) Round",903,4,Normalized (air cooled) – general-purpose steel,4
,,,1,Steel database with labelled clusters,,,AISI 8622H Steel,Ultimate tensile strength,1204.0,MPa,Yield strength,805.0,MPa,Ductility,14.0,%,0.0,0.0,0.22,0.0,0.0,0.0,0.0,0.0,0.0,0.2249999999999999,0.035,0.04,0.0,0.0,0.0,0.0,0.495,0.7749999999999999,97.46,0.0,0.55,0.0,0.0,0.0,0.0,0.0,0.0,0.2,0.0,0.0,0.0,0.0,0.0,0.0,0.0,0.0,,,"Heat Treated, Machined To 25 mm (1 In.) Rounds, Pseudocarburized, 820C (1510F) Reheat, 150C (300F) Temper","Heat Treated, Machined To 25 mm (1 In.) Rounds, Pseudocarburized, 820C (1510F) Reheat, 150C (300F) Temper",828,0,Carburized – quenched (oil) – wear-resistant surface steel,0
,,,1,Steel database with labelled clusters,,,AISI 1095 Steel,Ultimate tensile strength,1015.0,MPa,Yield strength,495.0,MPa,Ductility,9.0,%,0.0,0.0,0.965,0.0,0.0,0.0,0.0,0.0,0.0,0.0,0.04,0.05,0.0,0.0,0.0,0.0,0.0,0.4,98.545,0.0,0.0,0.0,0.0,0.0,0.0,0.0,0.0,0.0,0.0,0.0,0.0,0.0,0.0,0.0,0.0,0.0,,,"Normalized At 900C (1650F), Air Cooled, 25 mm (1 In.) Round","Normalized At 900C (1650F), Air Cooled, 25 mm (1 In.) Round",1771,4,Normalized (air cooled) – general-purpose steel,4
,,,1,Steel database with labelled clusters,,,AISI 4815H Steel,Ultimate tensile strength,1075.0,MPa,Yield strength,910.0,MPa,Ductility,15.0,%,0.0,0.0,0.15,0.0,0.0,0.0,0.0,0.0,0.0,0.2249999999999999,0.035,0.04,0.0,0.0,0.0,0.0,0.0,0.5,95.3,0.0,3.5,0.0,0.0,0.0,0.0,0.0,0.0,0.25,0.0,0.0,0.0,0.0,0.0,0.0,0.0,0.0,,,"Pseudocarburized, Reheated To 830C (1525F) And Oil Quenched, 150C (300F) Temper, 25 mm (1 In.) Round","Pseudocarburized, Reheated To 830C (1525F) And Oil Quenched, 150C (300F) Temper, 25 mm (1 In.) Round",408,0,Carburized – quenched (oil) – wear-resistant surface steel,0
,,,1,Steel database with labelled clusters,,,AISI 8740 Steel,Ultimate tensile strength,855.0,MPa,Yield strength,670.0,MPa,Ductility,20.0,%,0.0,0.0,0.405,0.0,0.0,0.0,0.0,0.0,0.0,0.2249999999999999,0.035,0.04,0.0,0.0,0.0,0.0,0.5,0.875,97.12,0.0,0.55,0.0,0.0,0.0,0.0,0.0,0.0,0.25,0.0,0.0,0.0,0.0,0.0,0.0,0.0,0.0,,,"Oil Quenched 830C (1525F), 595C (1100F) Temper, 100 mm (4 In.) Round","Oil Quenched 830C (1525F), 595C (1100F) Temper, 100 mm (4 In.) Round",921,6,Quenched (oil) & tempered – high-strength structural steel,6
,,,1,Steel database with labelled clusters,,,AISI 5150H Steel,Ultimate tensile strength,1055.0,MPa,Yield strength,910.0,MPa,Ductility,17.0,%,0.0,0.0,0.505,0.0,0.0,0.0,0.0,0.0,0.0,0.2249999999999999,0.035,0.04,0.0,0.0,0.0,0.0,0.8,0.8,97.595,0.0,0.0,0.0,0.0,0.0,0.0,0.0,0.0,0.0,0.0,0.0,0.0,0.0,0.0,0.0,0.0,0.0,,,"Oil Quenched From 830C (1525F), 540C (1000F) Temper, 25 mm (1 In.) Round","Oil Quenched From 830C (1525F), 540C (1000F) Temper, 25 mm (1 In.) Round",538,6,Quenched (oil) & tempered – high-strength structural steel,6
,,,1,Steel database with labelled clusters,,,AISI 8617H Steel,Ultimate tensile strength,834.0,MPa,Yield strength,625.0,MPa,Ductility,19.0,%,0.0,0.0,0.17,0.0,0.0,0.0,0.0,0.0,0.0,0.2249999999999999,0.035,0.04,0.0,0.0,0.0,0.0,0.5,0.8,97.48,0.0,0.55,0.0,0.0,0.0,0.0,0.0,0.0,0.2,0.0,0.0,0.0,0.0,0.0,0.0,0.0,0.0,,,"Heat Treated, Machined, Pseudocarburized, Reheated To 855C (1570F), 150C (300F) Temper","Heat Treated, Machined, Pseudocarburized, Reheated To 855C (1570F), 150C (300F) Temper",759,0,Carburized – quenched (oil) – wear-resistant surface steel,0
,,,1,Steel database with labelled clusters,,,AISI 9255 Steel,Ultimate tensile strength,951.0,MPa,Yield strength,731.0,MPa,Ductility,21.0,%,0.0,0.0,0.55,0.0,0.0,0.0,0.0,0.0,0.0,2.0,0.035,0.04,0.0,0.0,0.0,0.0,0.0,0.825,96.55,0.0,0.0,0.0,0.0,0.0,0.0,0.0,0.0,0.0,0.0,0.0,0.0,0.0,0.0,0.0,0.0,0.0,,,"Oil Quenched From 885C (1625F), 650C (1200F) Temper, 25 mm (1 In.) Round","Oil Quenched From 885C (1625F), 650C (1200F) Temper, 25 mm (1 In.) Round",1063,6,Quenched (oil) & tempered – high-strength structural steel,6
,,,1,Steel database with labelled clusters,,,ASTM A139 Steel,Ultimate tensile strength,330.0,MPa,Yield strength,205.0,MPa,Ductility,35.0,%,0.0,0.0,0.0,0.0,0.0,0.0,0.0,0.0,0.0,0.0,0.04,0.05,0.0,0.0,0.0,0.0,0.0,1.0,98.91,0.0,0.0,0.0,0.0,0.0,0.0,0.0,0.0,0.0,0.0,0.0,0.0,0.0,0.0,0.0,0.0,0.0,,,Grade A,Grade A,1211,1,Hot rolled – general construction steel,1
,,,1,Steel database with labelled clusters,,,AISI 4340 Steel,Ultimate tensile strength,1014.0,MPa,Yield strength,958.0,MPa,Ductility,19.0,%,0.0,0.0,0.4,0.0,0.0,0.0,0.0,0.0,0.0,0.2249999999999999,0.035,0.04,0.0,0.0,0.0,0.0,0.8,0.7,95.725,0.0,1.825,0.0,0.0,0.0,0.0,0.0,0.0,0.25,0.0,0.0,0.0,0.0,0.0,0.0,0.0,0.0,,,"Oil Quenched 800C (1470F), 595C (1100F) Temper, 50 mm (2 In.) Round","Oil Quenched 800C (1470F), 595C (1100F) Temper, 50 mm (2 In.) Round",246,6,Quenched (oil) & tempered – high-strength structural steel,6
,,,1,Steel database with labelled clusters,,,AISI 1006 Steel,Ultimate tensile strength,305.0,MPa,Yield strength,180.0,MPa,Ductility,32.0,%,0.0,0.0,0.08,0.0,0.0,0.0,0.0,0.0,0.0,0.0,0.04,0.05,0.0,0.0,0.0,0.0,0.0,0.325,99.505,0.0,0.0,0.0,0.0,0.0,0.0,0.0,0.0,0.0,0.0,0.0,0.0,0.0,0.0,0.0,0.0,0.0,,,"Cq, Dq, And Dqsk Sheet, 1.6-5.8 (0.06-0.23 In) mm Thick","Cq, Dq, And Dqsk Sheet, 1.6-5.8 (0.06-0.23 In) mm Thick",1440,2,Quenched (oil) – general-purpose steel (tested),2
,,,1,Steel database with labelled clusters,,,AISI Type S2 Tool Steel,Ultimate tensile strength,650.0,MPa,Yield strength,550.0,MPa,Ductility,30.0,%,0.0,0.0,0.475,0.0,0.0,0.0,0.0,0.0,0.0,1.05,0.03,0.03,0.0,0.0,0.0,0.5,0.0,0.4,97.115,0.0,0.0,0.0,0.0,0.0,0.0,0.0,0.0,0.4,0.0,0.0,0.0,0.0,0.0,0.0,0.0,0.0,,,"Austenitized 845C (1550F), Brine Quenched To 15 Hrc","Austenitized 845C (1550F), Brine Quenched To 15 Hrc",1128,2,Quenched (oil) – general-purpose steel (tested),2
,,,1,Steel database with labelled clusters,,,AISI 8630H Steel,Ultimate tensile strength,640.0,MPa,Yield strength,425.0,MPa,Ductility,26.0,%,0.0,0.0,0.3,0.0,0.0,0.0,0.0,0.0,0.0,0.2249999999999999,0.035,0.04,0.0,0.0,0.0,0.0,0.5,0.8,97.35,0.0,0.55,0.0,0.0,0.0,0.0,0.0,0.0,0.2,0.0,0.0,0.0,0.0,0.0,0.0,0.0,0.0,,,"Normalized, 50 mm (2 In.) Round","Normalized, 50 mm (2 In.) Round",785,9,Normalized – general-purpose steel (round normalized stock),9
,,,1,Steel database with labelled clusters,,,AISI 1080 Steel,Ultimate tensile strength,1165.0,MPa,Yield strength,841.0,MPa,Ductility,15.0,%,0.0,0.0,0.815,0.0,0.0,0.0,0.0,0.0,0.0,0.0,0.04,0.05,0.0,0.0,0.0,0.0,0.0,0.75,98.345,0.0,0.0,0.0,0.0,0.0,0.0,0.0,0.0,0.0,0.0,0.0,0.0,0.0,0.0,0.0,0.0,0.0,,,"Oil Quenched From 815C (1500F), Tempered At 540C (1000F)","Oil Quenched From 815C (1500F), Tempered At 540C (1000F)",1718,6,Quenched (oil) & tempered – high-strength structural steel,6
,,,1,Steel database with labelled clusters,,,AISI 4820H Steel,Ultimate tensile strength,685.0,MPa,Yield strength,460.0,MPa,Ductility,22.0,%,0.0,0.0,0.2,0.0,0.0,0.0,0.0,0.0,0.0,0.2249999999999999,0.035,0.04,0.0,0.0,0.0,0.0,0.0,0.6000000000000001,95.15,0.0,3.5,0.0,0.0,0.0,0.0,0.0,0.0,0.25,0.0,0.0,0.0,0.0,0.0,0.0,0.0,0.0,,,Normalized 860C (1580F),Normalized 860C (1580F),490,4,Normalized (air cooled) – general-purpose steel,4
,,,1,Steel database with labelled clusters,,,AISI 4150H Steel,Ultimate tensile strength,972.0,MPa,Yield strength,883.0,MPa,Ductility,18.0,%,0.0,0.0,0.505,0.0,0.0,0.0,0.0,0.0,0.0,0.2249999999999999,0.035,0.04,0.0,0.0,0.0,0.0,0.975,0.875,97.145,0.0,0.0,0.0,0.0,0.0,0.0,0.0,0.0,0.2,0.0,0.0,0.0,0.0,0.0,0.0,0.0,0.0,,,"Oil Quenched 830C (1525F), 650C (1200F) Temper, 25 mm (1 In.) Round","Oil Quenched 830C (1525F), 650C (1200F) Temper, 25 mm (1 In.) Round",155,6,Quenched (oil) & tempered – high-strength structural steel,6
,,,1,Steel database with labelled clusters,,,AISI 51B60H Steel,Ultimate tensile strength,724.0,MPa,Yield strength,275.0,MPa,Ductility,17.0,%,0.0,0.00175,0.6000000000000001,0.0,0.0,0.0,0.0,0.0,0.0,0.2249999999999999,0.035,0.04,0.0,0.0,0.0,0.0,0.8,0.875,97.42325,0.0,0.0,0.0,0.0,0.0,0.0,0.0,0.0,0.0,0.0,0.0,0.0,0.0,0.0,0.0,0.0,0.0,,,Annealed 815C (1500F),Annealed 815C (1500F),962,7,Annealed – easy-to-machine – round annealed stock,7
,,,1,Steel database with labelled clusters,,,AISI 8630H Steel,Ultimate tensile strength,565.0,MPa,Yield strength,370.0,MPa,Ductility,29.0,%,0.0,0.0,0.3,0.0,0.0,0.0,0.0,0.0,0.0,0.2249999999999999,0.035,0.04,0.0,0.0,0.0,0.0,0.5,0.8,97.35,0.0,0.55,0.0,0.0,0.0,0.0,0.0,0.0,0.2,0.0,0.0,0.0,0.0,0.0,0.0,0.0,0.0,,,"Annealed, 25 mm (1 In.) Round","Annealed, 25 mm (1 In.) Round",854,3,Normalized – easy-to-machine stock (cold drawn),3
,,,1,Steel database with labelled clusters,,,ASTM A225 Low Alloy Steel,Ultimate tensile strength,725.0,MPa,Yield strength,485.0,MPa,Ductility,20.0,%,0.0,0.0,0.25,0.0,0.0,0.0,0.0,0.0,0.0,0.275,0.04,0.04,0.0,0.0,0.0,0.155,0.0,1.6,97.09,0.0,0.55,0.0,0.0,0.0,0.0,0.0,0.0,0.0,0.0,0.0,0.0,0.0,0.0,0.0,0.0,0.0,,,Grade C,Grade C,1330,1,Hot rolled – general construction steel,1
,,,1,Steel database with labelled clusters,,,AISI 4820 Steel,Ultimate tensile strength,1422.0,MPa,Yield strength,1051.0,MPa,Ductility,13.0,%,0.0,0.0,0.205,0.0,0.0,0.0,0.0,0.0,0.0,0.2249999999999999,0.035,0.04,0.0,0.0,0.0,0.0,0.0,0.6,95.145,0.0,3.5,0.0,0.0,0.0,0.0,0.0,0.0,0.25,0.0,0.0,0.0,0.0,0.0,0.0,0.0,0.0,,,"Heat Treated, Machined To 13.7 mm, Pseudocarburized, Reheated To 835C, 150C (300F) Temper","Heat Treated, Machined To 13.7 mm, Pseudocarburized, Reheated To 835C, 150C (300F) Temper",626,0,Carburized – quenched (oil) – wear-resistant surface steel,0
,,,1,Steel database with labelled clusters,,,AISI 6150 Steel,Ultimate tensile strength,670.0,MPa,Yield strength,415.0,MPa,Ductility,23.0,%,0.0,0.0,0.505,0.0,0.0,0.0,0.0,0.0,0.0,0.2249999999999999,0.035,0.04,0.0,0.0,0.0,0.15,0.95,0.8,97.295,0.0,0.0,0.0,0.0,0.0,0.0,0.0,0.0,0.0,0.0,0.0,0.0,0.0,0.0,0.0,0.0,0.0,,,"Annealed, 25 mm (1 In.) Round","Annealed, 25 mm (1 In.) Round",686,3,Normalized – easy-to-machine stock (cold drawn),3
,,,1,Steel database with labelled clusters,,,ASTM A209 T1 Alloy Steel,Ultimate tensile strength,380.0,MPa,Yield strength,205.0,MPa,Ductility,30.0,%,0.0,0.0,0.15,0.0,0.0,0.0,0.0,0.0,0.0,0.3,0.025,0.025,0.0,0.0,0.0,0.0,0.0,0.55,98.405,0.0,0.0,0.0,0.0,0.0,0.0,0.0,0.0,0.545,0.0,0.0,0.0,0.0,0.0,0.0,0.0,0.0,,,Chromium Molybdenum,Chromium Molybdenum,1541,2,Quenched (oil) – general-purpose steel (tested),2
,,,1,Steel database with labelled clusters,,,AISI 5140 Steel,Ultimate tensile strength,862.0,MPa,Yield strength,565.0,MPa,Ductility,20.0,%,0.0,0.0,0.405,0.0,0.0,0.0,0.0,0.0,0.0,0.2249999999999999,0.035,0.04,0.0,0.0,0.0,0.0,0.8,0.8,97.695,0.0,0.0,0.0,0.0,0.0,0.0,0.0,0.0,0.0,0.0,0.0,0.0,0.0,0.0,0.0,0.0,0.0,,,"Oil Quenched 845C (1550F), 540C (1000F) Temper, 100 mm (4 In.) Round","Oil Quenched 845C (1550F), 540C (1000F) Temper, 100 mm (4 In.) Round",570,6,Quenched (oil) & tempered – high-strength structural steel,6
,,,1,Steel database with labelled clusters,,,AISI 1144 Steel,Ultimate tensile strength,670.0,MPa,Yield strength,365.0,MPa,Ductility,15.0,%,0.0,0.0,0.44,0.0,0.0,0.0,0.0,0.0,0.0,0.0,0.04,0.285,0.0,0.0,0.0,0.0,0.0,1.5,97.735,0.0,0.0,0.0,0.0,0.0,0.0,0.0,0.0,0.0,0.0,0.0,0.0,0.0,0.0,0.0,0.0,0.0,,,"Hot Rolled, 19-32 mm (0.75-1.25 In) Round","Hot Rolled, 19-32 mm (0.75-1.25 In) Round",1883,3,Normalized – easy-to-machine stock (cold drawn),3
,,,1,Steel database with labelled clusters,,,AISI 4130 Steel,Ultimate tensile strength,731.0,MPa,Yield strength,460.0,MPa,Ductility,25.0,%,0.0,0.0,0.305,0.0,0.0,0.0,0.0,0.0,0.0,0.2249999999999999,0.035,0.04,0.0,0.0,0.0,0.0,0.95,0.5,97.745,0.0,0.0,0.0,0.0,0.0,0.0,0.0,0.0,0.2,0.0,0.0,0.0,0.0,0.0,0.0,0.0,0.0,,,"Normalized At 870C (1600F), Air Cooled, 13 mm (0.5 In.) Round","Normalized At 870C (1600F), Air Cooled, 13 mm (0.5 In.) Round",18,4,Normalized (air cooled) – general-purpose steel,4
,,,1,Steel database with labelled clusters,,,AISI 4118H Steel,Ultimate tensile strength,617.0,MPa,Yield strength,296.0,MPa,Ductility,28.0,%,0.0,0.0,0.2,0.0,0.0,0.0,0.0,0.0,0.0,0.2249999999999999,0.035,0.04,0.0,0.0,0.0,0.0,0.5,0.8,98.085,0.0,0.0,0.0,0.0,0.0,0.0,0.0,0.0,0.1149999999999999,0.0,0.0,0.0,0.0,0.0,0.0,0.0,0.0,,,"Mock Carburized At 925C (1700F) For 8 Hours, Reheated To 830C (1525F), Oil Quenched, 150C (300F) Temper, 230C (450F) Temper, 100 mm (4 In.) Round","Mock Carburized At 925C (1700F) For 8 Hours, Reheated To 830C (1525F), Oil Quenched, 150C (300F) Temper, 230C (450F) Temper, 100 mm (4 In.) Round",128,8,Carburized – quenched (oil) – wear-resistant surface steel (variant),8
,,,1,Steel database with labelled clusters,,,ASTM A542 Low Alloy Steel,Ultimate tensile strength,795.0,MPa,Yield strength,690.0,MPa,Ductility,13.0,%,0.0,0.0,0.13,0.0,0.0,0.0,0.0,0.0,0.0,0.5,0.02,0.02,0.0,0.0,0.0,0.02,2.25,0.4499999999999999,96.11,0.0,0.25,0.25,0.0,0.0,0.0,0.0,0.0,0.0,0.0,0.0,0.0,0.0,0.0,0.0,0.0,0.0,,,"Grade B, Class 2","Grade B, Class 2",1368,1,Hot rolled – general construction steel,1
,,,1,Steel database with labelled clusters,,,ASTM A131 Steel,Ultimate tensile strength,400.0,MPa,Yield strength,220.0,MPa,Ductility,21.0,%,0.0,0.0,0.21,0.0,0.0,0.0,0.0,0.0,0.0,0.2249999999999999,0.04,0.04,0.0,0.0,0.0,0.0,0.0,1.025,98.46,0.0,0.0,0.0,0.0,0.0,0.0,0.0,0.0,0.0,0.0,0.0,0.0,0.0,0.0,0.0,0.0,0.0,,,Grade D,Grade D,1296,1,Hot rolled – general construction steel,1
,,,1,Steel database with labelled clusters,,,AISI 1060 Steel,Ultimate tensile strength,986.0,MPa,Yield strength,617.0,MPa,Ductility,16.0,%,0.0,0.0,0.605,0.0,0.0,0.0,0.0,0.0,0.0,0.0,0.04,0.05,0.0,0.0,0.0,0.0,0.0,0.75,98.555,0.0,0.0,0.0,0.0,0.0,0.0,0.0,0.0,0.0,0.0,0.0,0.0,0.0,0.0,0.0,0.0,0.0,,,"Oil Quenched 845C (1550F), 480C (900F) Temper, 50 mm (2 In.) Round","Oil Quenched 845C (1550F), 480C (900F) Temper, 50 mm (2 In.) Round",1959,6,Quenched (oil) & tempered – high-strength structural steel,6
,,,1,Steel database with labelled clusters,,,AISI 8740H Steel,Ultimate tensile strength,1025.0,MPa,Yield strength,924.0,MPa,Ductility,18.0,%,0.0,0.0,0.405,0.0,0.0,0.0,0.0,0.0,0.0,0.2249999999999999,0.035,0.04,0.0,0.0,0.0,0.0,0.5,0.875,97.12,0.0,0.55,0.0,0.0,0.0,0.0,0.0,0.0,0.25,0.0,0.0,0.0,0.0,0.0,0.0,0.0,0.0,,,"Oil Quenched 830C (1525F), 595C (1100F) Temper, 25 mm (1 In.) Round","Oil Quenched 830C (1525F), 595C (1100F) Temper, 25 mm (1 In.) Round",928,6,Quenched (oil) & tempered – high-strength structural steel,6
,,,1,Steel database with labelled clusters,,,AISI E9310 Steel,Ultimate tensile strength,1158.0,MPa,Yield strength,948.0,MPa,Ductility,15.0,%,0.0,0.0,0.105,0.0,0.0,0.0,0.0,0.0,0.0,0.275,0.025,0.025,0.0,0.0,0.0,0.0,1.2,0.55,94.455,0.0,3.25,0.0,0.0,0.0,0.0,0.0,0.0,0.1149999999999999,0.0,0.0,0.0,0.0,0.0,0.0,0.0,0.0,,,"Single Quenched And Tempered At 230C (450F), 1.2 mm Case Depth","Single Quenched And Tempered At 230C (450F), 1.2 mm Case Depth",981,5,Carburized – quenched (oil) – wear-resistant surface steel (variant),5
,,,1,Steel database with labelled clusters,,,AISI 1141 Steel,Ultimate tensile strength,696.0,MPa,Yield strength,475.0,MPa,Ductility,24.0,%,0.0,0.0,0.41,0.0,0.0,0.0,0.0,0.0,0.0,0.0,0.04,0.105,0.0,0.0,0.0,0.0,0.0,1.5,97.945,0.0,0.0,0.0,0.0,0.0,0.0,0.0,0.0,0.0,0.0,0.0,0.0,0.0,0.0,0.0,0.0,0.0,,,"Oil Quenched From 815C, 595C (1100F) Temper, 50 mm (2 In.) Round","Oil Quenched From 815C, 595C (1100F) Temper, 50 mm (2 In.) Round",1955,6,Quenched (oil) & tempered – high-strength structural steel,6
,,,1,Steel database with labelled clusters,,,AISI 4027 Steel,Ultimate tensile strength,650.0,MPa,Yield strength,425.0,MPa,Ductility,25.0,%,0.0,0.0,0.275,0.0,0.0,0.0,0.0,0.0,0.0,0.25,0.035,0.04,0.0,0.0,0.0,0.0,0.0,0.8,98.35,0.0,0.0,0.0,0.0,0.0,0.0,0.0,0.0,0.25,0.0,0.0,0.0,0.0,0.0,0.0,0.0,0.0,,,"Normalized, 14 mm (0.55 In.) Round","Normalized, 14 mm (0.55 In.) Round",191,9,Normalized – general-purpose steel (round normalized stock),9
,,,1,Steel database with labelled clusters,,,Cast Stainless Steel CA6NM,Ultimate tensile strength,755.0,MPa,Yield strength,550.0,MPa,Ductility,15.0,%,0.0,0.0,0.06,0.0,0.0,0.0,0.0,0.0,0.0,1.0,0.04,0.03,0.0,0.0,0.0,0.0,12.75,1.0,84.42,0.0,0.0,0.0,0.0,0.0,0.0,0.0,0.0,0.7,0.0,0.0,0.0,0.0,0.0,0.0,0.0,0.0,,,Astm A743,Astm A743,1149,2,Quenched (oil) – general-purpose steel (tested),2
,,,1,Steel database with labelled clusters,,,AISI E9310H Steel,Ultimate tensile strength,862.0,MPa,Yield strength,565.0,MPa,Ductility,19.0,%,0.0,0.0,0.1,0.0,0.0,0.0,0.0,0.0,0.0,0.2249999999999999,0.0,0.05,0.0,0.0,0.0,0.0,1.225,0.55,94.485,0.0,3.25,0.0,0.0,0.0,0.0,0.0,0.0,0.1149999999999999,0.0,0.0,0.0,0.0,0.0,0.0,0.0,0.0,,,"Normalized At 890C (1635F), 100 mm (4 In.) Round","Normalized At 890C (1635F), 100 mm (4 In.) Round",993,4,Normalized (air cooled) – general-purpose steel,4
,,,1,Steel database with labelled clusters,,,AISI 1095 Steel,Ultimate tensile strength,896.0,MPa,Yield strength,455.0,MPa,Ductility,17.0,%,0.0,0.0,0.965,0.0,0.0,0.0,0.0,0.0,0.0,0.0,0.04,0.05,0.0,0.0,0.0,0.0,0.0,0.4,98.545,0.0,0.0,0.0,0.0,0.0,0.0,0.0,0.0,0.0,0.0,0.0,0.0,0.0,0.0,0.0,0.0,0.0,,,"Oil Quenched 800C (1470F), 595C (1100F) Temper, 100 mm (4 In.) Round","Oil Quenched 800C (1470F), 595C (1100F) Temper, 100 mm (4 In.) Round",1944,6,Quenched (oil) & tempered – high-strength structural steel,6
,,,1,Steel database with labelled clusters,,,AISI 1050 Steel,Ultimate tensile strength,845.0,MPa,Yield strength,516.0,MPa,Ductility,19.0,%,0.0,0.0,0.51,0.0,0.0,0.0,0.0,0.0,0.0,0.0,0.04,0.05,0.0,0.0,0.0,0.0,0.0,0.75,98.65,0.0,0.0,0.0,0.0,0.0,0.0,0.0,0.0,0.0,0.0,0.0,0.0,0.0,0.0,0.0,0.0,0.0,,,"Oil Quenched 845C (1550F), 540C (1000F) Temper, 50 mm (2 In.) Round","Oil Quenched 845C (1550F), 540C (1000F) Temper, 50 mm (2 In.) Round",1636,6,Quenched (oil) & tempered – high-strength structural steel,6
,,,1,Steel database with labelled clusters,,,AISI 51B60H Steel,Ultimate tensile strength,827.0,MPa,Yield strength,540.0,MPa,Ductility,22.0,%,0.0,0.00175,0.6000000000000001,0.0,0.0,0.0,0.0,0.0,0.0,0.2249999999999999,0.035,0.04,0.0,0.0,0.0,0.0,0.8,0.875,97.42325,0.0,0.0,0.0,0.0,0.0,0.0,0.0,0.0,0.0,0.0,0.0,0.0,0.0,0.0,0.0,0.0,0.0,,,"Oil Quenched From 830C (1525F), 650C (1200F) Temper, 100 mm (4 In.) Round","Oil Quenched From 830C (1525F), 650C (1200F) Temper, 100 mm (4 In.) Round",607,6,Quenched (oil) & tempered – high-strength structural steel,6
,,,1,Steel database with labelled clusters,,,AISI 4320 Steel,Ultimate tensile strength,1180.0,MPa,Yield strength,1015.0,MPa,Ductility,16.0,%,0.0,0.0,0.195,0.0,0.0,0.0,0.0,0.0,0.0,0.2249999999999999,0.035,0.04,0.0,0.0,0.0,0.0,0.5,0.55,96.38,0.0,1.825,0.0,0.0,0.0,0.0,0.0,0.0,0.25,0.0,0.0,0.0,0.0,0.0,0.0,0.0,0.0,,,"Normalized 925C (1700F) In 32 mm Rounds, Machined To 13.7 mm Rounds, Pseudocarburized 925C (1700F) For 8 Hrs., Box Cooled To Rt, Reheated To 830C (1525F), Oil Quenched, 150C (300F) Temper, Tested In 12.8 mm Rounds","Normalized 925C (1700F) In 32 mm Rounds, Machined To 13.7 mm Rounds, Pseudocarburized 925C (1700F) For 8 Hrs., Box Cooled To Rt, Reheated To 830C (1525F), Oil Quenched, 150C (300F) Temper, Tested In 12.8 mm Rounds",181,0,Carburized – quenched (oil) – wear-resistant surface steel,0
,,,1,Steel database with labelled clusters,,,AISI 4320H Steel,Ultimate tensile strength,1240.0,MPa,Yield strength,1020.0,MPa,Ductility,14.0,%,0.0,0.0,0.2,0.0,0.0,0.0,0.0,0.0,0.0,0.2249999999999999,0.035,0.04,0.0,0.0,0.0,0.0,0.5,0.55,96.425,0.0,1.775,0.0,0.0,0.0,0.0,0.0,0.0,0.25,0.0,0.0,0.0,0.0,0.0,0.0,0.0,0.0,,,"Normalized 925C (1700F) In 32 mm Rounds, Machined To 13.7 mm Rounds, Pseudocarburized At 925C (1700F) For 8 Hrs., Box Cooled To 20C, Oil Quenched, 150C (300F) Temper","Normalized 925C (1700F) In 32 mm Rounds, Machined To 13.7 mm Rounds, Pseudocarburized At 925C (1700F) For 8 Hrs., Box Cooled To 20C, Oil Quenched, 150C (300F) Temper",302,0,Carburized – quenched (oil) – wear-resistant surface steel,0
,,,1,Steel database with labelled clusters,,,AISI 4820H Steel,Ultimate tensile strength,896.0,MPa,Yield strength,635.0,MPa,Ductility,19.0,%,0.0,0.0,0.2,0.0,0.0,0.0,0.0,0.0,0.0,0.2249999999999999,0.035,0.04,0.0,0.0,0.0,0.0,0.0,0.6000000000000001,95.15,0.0,3.5,0.0,0.0,0.0,0.0,0.0,0.0,0.25,0.0,0.0,0.0,0.0,0.0,0.0,0.0,0.0,,,"Mock Carburized, Reheated To 800C (1470F), 230C (450F) Temper, 50 mm (2 In.) Round","Mock Carburized, Reheated To 800C (1470F), 230C (450F) Temper, 50 mm (2 In.) Round",497,8,Carburized – quenched (oil) – wear-resistant surface steel (variant),8
,,,1,Steel database with labelled clusters,,,AISI 1030 Steel,Ultimate tensile strength,540.0,MPa,Yield strength,345.0,MPa,Ductility,32.0,%,0.0,0.0,0.305,0.0,0.0,0.0,0.0,0.0,0.0,0.0,0.04,0.05,0.0,0.0,0.0,0.0,0.0,0.75,98.855,0.0,0.0,0.0,0.0,0.0,0.0,0.0,0.0,0.0,0.0,0.0,0.0,0.0,0.0,0.0,0.0,0.0,,,"Normalized At 925C (1700F), Air Cooled, 13 mm (0.5 In.) Round","Normalized At 925C (1700F), Air Cooled, 13 mm (0.5 In.) Round",1714,4,Normalized (air cooled) – general-purpose steel,4
,,,1,Steel database with labelled clusters,,,AISI 1050 Steel,Ultimate tensile strength,834.0,MPa,Yield strength,476.0,MPa,Ductility,19.0,%,0.0,0.0,0.51,0.0,0.0,0.0,0.0,0.0,0.0,0.0,0.04,0.05,0.0,0.0,0.0,0.0,0.0,0.75,98.65,0.0,0.0,0.0,0.0,0.0,0.0,0.0,0.0,0.0,0.0,0.0,0.0,0.0,0.0,0.0,0.0,0.0,,,"Oil Quenched 845C (1550F), 540C (1000F) Temper, 100 mm (4 In.) Round","Oil Quenched 845C (1550F), 540C (1000F) Temper, 100 mm (4 In.) Round",1687,6,Quenched (oil) & tempered – high-strength structural steel,6
,,,1,Steel database with labelled clusters,,,AISI 1050 Steel,Ultimate tensile strength,748.0,MPa,Yield strength,427.0,MPa,Ductility,20.0,%,0.0,0.0,0.51,0.0,0.0,0.0,0.0,0.0,0.0,0.0,0.04,0.05,0.0,0.0,0.0,0.0,0.0,0.75,98.65,0.0,0.0,0.0,0.0,0.0,0.0,0.0,0.0,0.0,0.0,0.0,0.0,0.0,0.0,0.0,0.0,0.0,,,"Normalized At 900C (1650F), Air Cooled, 25 mm (1 In.) Round","Normalized At 900C (1650F), Air Cooled, 25 mm (1 In.) Round",1641,4,Normalized (air cooled) – general-purpose steel,4
,,,1,Steel database with labelled clusters,,,AISI 1040 Steel,Ultimate tensile strength,569.0,MPa,Yield strength,376.0,MPa,Ductility,31.0,%,0.0,0.0,0.405,0.0,0.0,0.0,0.0,0.0,0.0,0.0,0.04,0.05,0.0,0.0,0.0,0.0,0.0,0.75,98.755,0.0,0.0,0.0,0.0,0.0,0.0,0.0,0.0,0.0,0.0,0.0,0.0,0.0,0.0,0.0,0.0,0.0,,,"Oil Quenched From 855C (1570F), 650C (1200F) Temper, 50 mm (2 In.) Round","Oil Quenched From 855C (1570F), 650C (1200F) Temper, 50 mm (2 In.) Round",1618,6,Quenched (oil) & tempered – high-strength structural steel,6
,,,1,Steel database with labelled clusters,,,AISI 5140H Steel,Ultimate tensile strength,827.0,MPa,Yield strength,525.0,MPa,Ductility,22.0,%,0.0,0.0,0.405,0.0,0.0,0.0,0.0,0.0,0.0,0.2249999999999999,0.035,0.04,0.0,0.0,0.0,0.0,0.8,0.8,97.695,0.0,0.0,0.0,0.0,0.0,0.0,0.0,0.0,0.0,0.0,0.0,0.0,0.0,0.0,0.0,0.0,0.0,,,"Normalized, 13 mm (0.5 In.) Round","Normalized, 13 mm (0.5 In.) Round",518,9,Normalized – general-purpose steel (round normalized stock),9
,,,1,Steel database with labelled clusters,,,AISI 1141 Steel,Ultimate tensile strength,772.0,MPa,Yield strength,655.0,MPa,Ductility,16.0,%,0.0,0.0,0.41,0.0,0.0,0.0,0.0,0.0,0.0,0.0,0.04,0.105,0.0,0.0,0.0,0.0,0.0,1.5,97.945,0.0,0.0,0.0,0.0,0.0,0.0,0.0,0.0,0.0,0.0,0.0,0.0,0.0,0.0,0.0,0.0,0.0,,,Cold Finished Round (19-38 mm),Cold Finished Round (19-38 mm),1988,3,Normalized – easy-to-machine stock (cold drawn),3
,,,1,Steel database with labelled clusters,,,AISI 1340H Steel,Ultimate tensile strength,731.0,MPa,Yield strength,552.0,MPa,Ductility,25.0,%,0.0,0.0,0.405,0.0,0.0,0.0,0.0,0.0,0.0,0.25,0.035,0.04,0.0,0.0,0.0,0.0,0.0,1.75,97.52,0.0,0.0,0.0,0.0,0.0,0.0,0.0,0.0,0.0,0.0,0.0,0.0,0.0,0.0,0.0,0.0,0.0,,,"Oil Quenched From 830C (1525F), 650C (1200F) Temper, 50 mm (2 In.) Round","Oil Quenched From 830C (1525F), 650C (1200F) Temper, 50 mm (2 In.) Round",1070,6,Quenched (oil) & tempered – high-strength structural steel,6
,,,1,Steel database with labelled clusters,,,AISI 4820 Steel,Ultimate tensile strength,1415.0,MPa,Yield strength,1170.0,MPa,Ductility,13.0,%,0.0,0.0,0.205,0.0,0.0,0.0,0.0,0.0,0.0,0.2249999999999999,0.035,0.04,0.0,0.0,0.0,0.0,0.0,0.6,95.145,0.0,3.5,0.0,0.0,0.0,0.0,0.0,0.0,0.25,0.0,0.0,0.0,0.0,0.0,0.0,0.0,0.0,,,"Mock Carburized, Reheated To 800C (1470F), 230C (450F) Temper, 13 mm (0.5 In.) Round","Mock Carburized, Reheated To 800C (1470F), 230C (450F) Temper, 13 mm (0.5 In.) Round",477,8,Carburized – quenched (oil) – wear-resistant surface steel (variant),8
,,,1,Steel database with labelled clusters,,,AISI 4027 Steel,Ultimate tensile strength,595.0,MPa,Yield strength,385.0,MPa,Ductility,27.0,%,0.0,0.0,0.275,0.0,0.0,0.0,0.0,0.0,0.0,0.25,0.035,0.04,0.0,0.0,0.0,0.0,0.0,0.8,98.35,0.0,0.0,0.0,0.0,0.0,0.0,0.0,0.0,0.25,0.0,0.0,0.0,0.0,0.0,0.0,0.0,0.0,,,"Normalized, 50 mm (2 In.) Round","Normalized, 50 mm (2 In.) Round",158,9,Normalized – general-purpose steel (round normalized stock),9
,,,1,Steel database with labelled clusters,,,ASTM A36 Steel,Ultimate tensile strength,400.0,MPa,Yield strength,250.0,MPa,Ductility,20.0,%,0.0,0.0,0.29,0.0,0.0,0.0,0.0,0.0,0.0,0.275,0.04,0.05,0.0,0.0,0.0,0.0,0.0,1.0,98.145,0.0,0.0,0.2,0.0,0.0,0.0,0.0,0.0,0.0,0.0,0.0,0.0,0.0,0.0,0.0,0.0,0.0,,,Flange,Flange,1257,2,Quenched (oil) – general-purpose steel (tested),2
,,,1,Steel database with labelled clusters,,,ASTM A514 Steel,Ultimate tensile strength,760.0,MPa,Yield strength,690.0,MPa,Ductility,18.0,%,0.0,0.003,0.16,0.0,0.0,0.0,0.0,0.0,0.0,0.275,0.04,0.04,0.0,0.0,0.0,0.0,0.0,0.575,98.332,0.0,0.0,0.0,0.0,0.0,0.0,0.0,0.0,0.575,0.0,0.0,0.0,0.0,0.0,0.0,0.0,0.0,,,"Grade J, Plate Thickness 19 - 64 mm","Grade J, Plate Thickness 19 - 64 mm",1207,11,plate – no special treatment – general-purpose steel,11
,,,1,Steel database with labelled clusters,,,AISI 4130 Steel,Ultimate tensile strength,786.0,MPa,Yield strength,635.0,MPa,Ductility,21.0,%,0.0,0.0,0.305,0.0,0.0,0.0,0.0,0.0,0.0,0.2249999999999999,0.035,0.04,0.0,0.0,0.0,0.0,0.95,0.5,97.745,0.0,0.0,0.0,0.0,0.0,0.0,0.0,0.0,0.2,0.0,0.0,0.0,0.0,0.0,0.0,0.0,0.0,,,"Water Quenched 855C (1570F), 595C (1100F) Temper, 50 mm (2 In.) Round","Water Quenched 855C (1570F), 595C (1100F) Temper, 50 mm (2 In.) Round",17,10,Quenched (water) & tempered – high-strength structural steel,10
,,,1,Steel database with labelled clusters,,,AISI 1025 Steel,Ultimate tensile strength,440.0,MPa,Yield strength,370.0,MPa,Ductility,15.0,%,0.0,0.0,0.25,0.0,0.0,0.0,0.0,0.0,0.0,0.0,0.04,0.05,0.0,0.0,0.0,0.0,0.0,0.4499999999999999,99.21,0.0,0.0,0.0,0.0,0.0,0.0,0.0,0.0,0.0,0.0,0.0,0.0,0.0,0.0,0.0,0.0,0.0,,,"Cold Drawn, 19-32 mm (0.75-1.25 In) Round","Cold Drawn, 19-32 mm (0.75-1.25 In) Round",1560,3,Normalized – easy-to-machine stock (cold drawn),3
,,,1,Steel database with labelled clusters,,,AISI E9310H Steel,Ultimate tensile strength,993.0,MPa,Yield strength,731.0,MPa,Ductility,17.0,%,0.0,0.0,0.1,0.0,0.0,0.0,0.0,0.0,0.0,0.2249999999999999,0.0,0.05,0.0,0.0,0.0,0.0,1.225,0.55,94.485,0.0,3.25,0.0,0.0,0.0,0.0,0.0,0.0,0.1149999999999999,0.0,0.0,0.0,0.0,0.0,0.0,0.0,0.0,,,"Mock Carburized, 790C (1450F) Reheat, 230C (450F) Temper, 50 mm (2 In.) Round","Mock Carburized, 790C (1450F) Reheat, 230C (450F) Temper, 50 mm (2 In.) Round",1073,8,Carburized – quenched (oil) – wear-resistant surface steel (variant),8
,,,1,Steel database with labelled clusters,,,AISI 1141 Steel,Ultimate tensile strength,690.0,MPa,Yield strength,620.0,MPa,Ductility,10.0,%,0.0,0.0,0.41,0.0,0.0,0.0,0.0,0.0,0.0,0.0,0.04,0.105,0.0,0.0,0.0,0.0,0.0,1.5,97.945,0.0,0.0,0.0,0.0,0.0,0.0,0.0,0.0,0.0,0.0,0.0,0.0,0.0,0.0,0.0,0.0,0.0,,,"As Cold Drawn, 22-32 mm (0.875-1.25 In) Round","As Cold Drawn, 22-32 mm (0.875-1.25 In) Round",1963,3,Normalized – easy-to-machine stock (cold drawn),3
,,,1,Steel database with labelled clusters,,,AISI 5150 Steel,Ultimate tensile strength,903.0,MPa,Yield strength,565.0,MPa,Ductility,21.0,%,0.0,0.0,0.505,0.0,0.0,0.0,0.0,0.0,0.0,0.2249999999999999,0.035,0.04,0.0,0.0,0.0,0.0,0.8,0.8,97.595,0.0,0.0,0.0,0.0,0.0,0.0,0.0,0.0,0.0,0.0,0.0,0.0,0.0,0.0,0.0,0.0,0.0,,,"Normalized, 13 mm (0.5 In.) Round","Normalized, 13 mm (0.5 In.) Round",547,9,Normalized – general-purpose steel (round normalized stock),9
,,,1,Steel database with labelled clusters,,,AISI 1022 Steel,Ultimate tensile strength,474.0,MPa,Yield strength,330.0,MPa,Ductility,34.0,%,0.0,0.0,0.2,0.0,0.0,0.0,0.0,0.0,0.0,0.0,0.04,0.05,0.0,0.0,0.0,0.0,0.0,0.85,98.86,0.0,0.0,0.0,0.0,0.0,0.0,0.0,0.0,0.0,0.0,0.0,0.0,0.0,0.0,0.0,0.0,0.0,,,"Normalized At 925C (1700F), Cooled In Air, 50 mm (2 In.) Round","Normalized At 925C (1700F), Cooled In Air, 50 mm (2 In.) Round",1564,4,Normalized (air cooled) – general-purpose steel,4
,,,1,Steel database with labelled clusters,,,AISI 51B60 Steel,Ultimate tensile strength,724.0,MPa,Yield strength,275.0,MPa,Ductility,17.0,%,0.0,0.00175,0.6000000000000001,0.0,0.0,0.0,0.0,0.0,0.0,0.2249999999999999,0.035,0.04,0.0,0.0,0.0,0.0,0.8,0.875,97.42325,0.0,0.0,0.0,0.0,0.0,0.0,0.0,0.0,0.0,0.0,0.0,0.0,0.0,0.0,0.0,0.0,0.0,,,Annealed 815C (1500F),Annealed 815C (1500F),659,7,Annealed – easy-to-machine – round annealed stock,7
,,,1,Steel database with labelled clusters,,,AISI 1040 Steel,Ultimate tensile strength,645.0,MPa,Yield strength,469.0,MPa,Ductility,27.0,%,0.0,0.0,0.405,0.0,0.0,0.0,0.0,0.0,0.0,0.0,0.04,0.05,0.0,0.0,0.0,0.0,0.0,0.75,98.755,0.0,0.0,0.0,0.0,0.0,0.0,0.0,0.0,0.0,0.0,0.0,0.0,0.0,0.0,0.0,0.0,0.0,,,"Water Quenched From 845C (1550F), 650C (1200F) Temper, 25 mm (1 In.) Round","Water Quenched From 845C (1550F), 650C (1200F) Temper, 25 mm (1 In.) Round",1606,10,Quenched (water) & tempered – high-strength structural steel,10
,,,1,Steel database with labelled clusters,,,AISI E9310H Steel,Ultimate tensile strength,1234.0,MPa,Yield strength,986.0,MPa,Ductility,15.0,%,0.0,0.0,0.1,0.0,0.0,0.0,0.0,0.0,0.0,0.2249999999999999,0.0,0.05,0.0,0.0,0.0,0.0,1.225,0.55,94.485,0.0,3.25,0.0,0.0,0.0,0.0,0.0,0.0,0.1149999999999999,0.0,0.0,0.0,0.0,0.0,0.0,0.0,0.0,,,"Mock Carburized, 790C (1450F) Reheat, 150C (300F) Temper, 13 mm (0.5 In.) Round","Mock Carburized, 790C (1450F) Reheat, 150C (300F) Temper, 13 mm (0.5 In.) Round",1020,8,Carburized – quenched (oil) – wear-resistant surface steel (variant),8
,,,1,Steel database with labelled clusters,,,AISI 1050 Steel,Ultimate tensile strength,620.0,MPa,Yield strength,550.0,MPa,Ductility,10.0,%,0.0,0.0,0.51,0.0,0.0,0.0,0.0,0.0,0.0,0.0,0.04,0.05,0.0,0.0,0.0,0.0,0.0,0.75,98.65,0.0,0.0,0.0,0.0,0.0,0.0,0.0,0.0,0.0,0.0,0.0,0.0,0.0,0.0,0.0,0.0,0.0,,,"As Cold Drawn Bar, 32-50 mm (1.25-2 In) Round","As Cold Drawn Bar, 32-50 mm (1.25-2 In) Round",1642,2,Quenched (oil) – general-purpose steel (tested),2
,,,1,Steel database with labelled clusters,,,AISI 1035 Steel,Ultimate tensile strength,550.0,MPa,Yield strength,460.0,MPa,Ductility,12.0,%,0.0,0.0,0.345,0.0,0.0,0.0,0.0,0.0,0.0,0.0,0.04,0.05,0.0,0.0,0.0,0.0,0.0,0.75,98.815,0.0,0.0,0.0,0.0,0.0,0.0,0.0,0.0,0.0,0.0,0.0,0.0,0.0,0.0,0.0,0.0,0.0,,,"Cold Drawn, 19-32 mm (0.75-1.25 In) Round","Cold Drawn, 19-32 mm (0.75-1.25 In) Round",1528,3,Normalized – easy-to-machine stock (cold drawn),3
