Repository: Azhi-ss/SteelScientist

# Steel Labelled Clusters Dataset

This directory contains the cleaned steel labelled-clusters dataset used by
`regression/steel_labelled_clusters_regression.py`.

## Files

| File | Rows | Description |
|------|------|-------------|
| `raw/Steel database with labelled clusters.xlsx` | 3234 | Original spreadsheet. |
| `full_with_duplicates.csv` | 3234 | Raw spreadsheet mapped to the project regression schema. |
| `clean.csv` | 1943 | Strictly deduplicated regression mother table. |
| `train.csv` | 1554 | Fixed 8:2 training split generated from `clean.csv`. |
| `val.csv` | 389 | Fixed 8:2 validation split generated from `clean.csv`. |

File: datasets/steel_labelled_clusters/duplicate_rows.csv (part 20 of 33)
duplicate_group_id,source_entry,Material,Text,Tensile_value,Yield_value,Elongation_value,cluster_number,cluster_label,DOIs,Files,problem,status,Table_topic,title,abstract,Tensile_name,Tensile_unit,Yield_name,Yield_unit,Elongation_name,Elongation_unit,H,B,C,N,O,F,Na,Mg,Al,Si,P,S,Cl,Ca,Ti,V,Cr,Mn,Fe,Co,Ni,Cu,Zn,As,Y,Zr,Nb,Mo,Sn,Sb,La,Ce,Ta,W,Pb,Bi,Other_ele,Text_addition,actions,cluster_number_0_to_11
714,715,AISI 8620H Steel,"Normalized, Machined To 25 mm, Pseudocarburized, Reheated To 775C, 150C Temper",903.0,710.0,15.0,0,Carburized – quenched (oil) – wear-resistant surface steel,,,,1,Steel database with labelled clusters,,,Ultimate tensile strength,MPa,Yield strength,MPa,Ductility,%,0.0,0.0,0.205,0.0,0.0,0.0,0.0,0.0,0.0,0.25,0.035,0.04,0.0,0.0,0.0,0.0,0.5,0.7749999999999999,97.445,0.0,0.55,0.0,0.0,0.0,0.0,0.0,0.0,0.2,0.0,0.0,0.0,0.0,0.0,0.0,0.0,0.0,,,"Normalized, Machined To 25 mm, Pseudocarburized, Reheated To 775C, 150C Temper",0
714,2483,AISI 8620H Steel,"Normalized, Machined To 25 mm, Pseudocarburized, Reheated To 775C, 150C Temper",903.0,710.0,15.0,0,Carburized – quenched (oil) – wear-resistant surface steel,,,,1,Steel database with labelled clusters,,,Ultimate tensile strength,MPa,Yield strength,MPa,Ductility,%,0.0,0.0,0.205,0.0,0.0,0.0,0.0,0.0,0.0,0.25,0.035,0.04,0.0,0.0,0.0,0.0,0.5,0.7749999999999999,97.445,0.0,0.55,0.0,0.0,0.0,0.0,0.0,0.0,0.2,0.0,0.0,0.0,0.0,0.0,0.0,0.0,0.0,,,"Normalized, Machined To 25 mm, Pseudocarburized, Reheated To 775C, 150C Temper",0
715,716,AISI 8620H Steel,Annealed 25 mm (1 In.) Round,540.0,385.0,31.0,3,Normalized – easy-to-machine stock (cold drawn),,,,1,Steel database with labelled clusters,,,Ultimate tensile strength,MPa,Yield strength,MPa,Ductility,%,0.0,0.0,0.205,0.0,0.0,0.0,0.0,0.0,0.0,0.25,0.035,0.04,0.0,0.0,0.0,0.0,0.5,0.7749999999999999,97.445,0.0,0.55,0.0,0.0,0.0,0.0,0.0,0.0,0.2,0.0,0.0,0.0,0.0,0.0,0.0,0.0,0.0,,,Annealed 25 mm (1 In.) Round,3
715,2619,AISI 8620H Steel,Annealed 25 mm (1 In.) Round,540.0,385.0,31.0,3,Normalized – easy-to-machine stock (cold drawn),,,,1,Steel database with labelled clusters,,,Ultimate tensile strength,MPa,Yield strength,MPa,Ductility,%,0.0,0.0,0.205,0.0,0.0,0.0,0.0,0.0,0.0,0.25,0.035,0.04,0.0,0.0,0.0,0.0,0.5,0.7749999999999999,97.445,0.0,0.55,0.0,0.0,0.0,0.0,0.0,0.0,0.2,0.0,0.0,0.0,0.0,0.0,0.0,0.0,0.0,,,Annealed 25 mm (1 In.) Round,3
716,717,AISI 8620 Steel,"Carburized, Box Cooled, Reheated And Double Quenched, 150C (300F) Temper, 13 mm (0.5 In.) Round",917.0,570.0,20.0,8,Carburized – quenched (oil) – wear-resistant surface steel (variant),,,,1,Steel database with labelled clusters,,,Ultimate tensile strength,MPa,Yield strength,MPa,Ductility,%,0.0,0.0,0.205,0.0,0.0,0.0,0.0,0.0,0.0,0.25,0.035,0.04,0.0,0.0,0.0,0.0,0.5,0.8,97.42,0.0,0.55,0.0,0.0,0.0,0.0,0.0,0.0,0.2,0.0,0.0,0.0,0.0,0.0,0.0,0.0,0.0,,,"Carburized, Box Cooled, Reheated And Double Quenched, 150C (300F) Temper, 13 mm (0.5 In.) Round",8
716,2421,AISI 8620 Steel,"Carburized, Box Cooled, Reheated And Double Quenched, 150C (300F) Temper, 13 mm (0.5 In.) Round",917.0,570.0,20.0,8,Carburized – quenched (oil) – wear-resistant surface steel (variant),,,,1,Steel database with labelled clusters,,,Ultimate tensile strength,MPa,Yield strength,MPa,Ductility,%,0.0,0.0,0.205,0.0,0.0,0.0,0.0,0.0,0.0,0.25,0.035,0.04,0.0,0.0,0.0,0.0,0.5,0.8,97.42,0.0,0.55,0.0,0.0,0.0,0.0,0.0,0.0,0.2,0.0,0.0,0.0,0.0,0.0,0.0,0.0,0.0,,,"Carburized, Box Cooled, Reheated And Double Quenched, 150C (300F) Temper, 13 mm (0.5 In.) Round",8
717,718,AISI 8620 Steel,"Mock Carburized, Reheated And Oil Quenched, 150C (300F) Temper, 100 mm (4 In.) Round",675.0,400.0,24.0,8,Carburized – quenched (oil) – wear-resistant surface steel (variant),,,,1,Steel database with labelled clusters,,,Ultimate tensile strength,MPa,Yield strength,MPa,Ductility,%,0.0,0.0,0.205,0.0,0.0,0.0,0.0,0.0,0.0,0.25,0.035,0.04,0.0,0.0,0.0,0.0,0.5,0.8,97.42,0.0,0.55,0.0,0.0,0.0,0.0,0.0,0.0,0.2,0.0,0.0,0.0,0.0,0.0,0.0,0.0,0.0,,,"Mock Carburized, Reheated And Oil Quenched, 150C (300F) Temper, 100 mm (4 In.) Round",8
717,2417,AISI 8620 Steel,"Mock Carburized, Reheated And Oil Quenched, 150C (300F) Temper, 100 mm (4 In.) Round",675.0,400.0,24.0,8,Carburized – quenched (oil) – wear-resistant surface steel (variant),,,,1,Steel database with labelled clusters,,,Ultimate tensile strength,MPa,Yield strength,MPa,Ductility,%,0.0,0.0,0.205,0.0,0.0,0.0,0.0,0.0,0.0,0.25,0.035,0.04,0.0,0.0,0.0,0.0,0.5,0.8,97.42,0.0,0.55,0.0,0.0,0.0,0.0,0.0,0.0,0.2,0.0,0.0,0.0,0.0,0.0,0.0,0.0,0.0,,,"Mock Carburized, Reheated And Oil Quenched, 150C (300F) Temper, 100 mm (4 In.) Round",8
718,719,AISI 8617 Steel,"Heat Treated, Machined, Pseudocarburized, Reheated To 800C (1470F), 150C (300F) Temper",786.0,530.0,22.0,0,Carburized – quenched (oil) – wear-resistant surface steel,,,,1,Steel database with labelled clusters,,,Ultimate tensile strength,MPa,Yield strength,MPa,Ductility,%,0.0,0.0,0.175,0.0,0.0,0.0,0.0,0.0,0.0,0.2249999999999999,0.035,0.04,0.0,0.0,0.0,0.0,0.5,0.8,97.475,0.0,0.55,0.0,0.0,0.0,0.0,0.0,0.0,0.2,0.0,0.0,0.0,0.0,0.0,0.0,0.0,0.0,,,"Heat Treated, Machined, Pseudocarburized, Reheated To 800C (1470F), 150C (300F) Temper",0
718,2385,AISI 8617 Steel,"Heat Treated, Machined, Pseudocarburized, Reheated To 800C (1470F), 150C (300F) Temper",786.0,530.0,22.0,0,Carburized – quenched (oil) – wear-resistant surface steel,,,,1,Steel database with labelled clusters,,,Ultimate tensile strength,MPa,Yield strength,MPa,Ductility,%,0.0,0.0,0.175,0.0,0.0,0.0,0.0,0.0,0.0,0.2249999999999999,0.035,0.04,0.0,0.0,0.0,0.0,0.5,0.8,97.475,0.0,0.55,0.0,0.0,0.0,0.0,0.0,0.0,0.2,0.0,0.0,0.0,0.0,0.0,0.0,0.0,0.0,,,"Heat Treated, Machined, Pseudocarburized, Reheated To 800C (1470F), 150C (300F) Temper",0
719,720,AISI 8620 Steel,"Normalized, Machined To 25 mm, Pseudocarburized, Reheated To 845C, 150C Temper",1050.0,855.0,17.0,0,Carburized – quenched (oil) – wear-resistant surface steel,,,,1,Steel database with labelled clusters,,,Ultimate tensile strength,MPa,Yield strength,MPa,Ductility,%,0.0,0.0,0.205,0.0,0.0,0.0,0.0,0.0,0.0,0.25,0.035,0.04,0.0,0.0,0.0,0.0,0.5,0.8,97.42,0.0,0.55,0.0,0.0,0.0,0.0,0.0,0.0,0.2,0.0,0.0,0.0,0.0,0.0,0.0,0.0,0.0,,,"Normalized, Machined To 25 mm, Pseudocarburized, Reheated To 845C, 150C Temper",0
719,2435,AISI 8620 Steel,"Normalized, Machined To 25 mm, Pseudocarburized, Reheated To 845C, 150C Temper",1050.0,855.0,17.0,0,Carburized – quenched (oil) – wear-resistant surface steel,,,,1,Steel database with labelled clusters,,,Ultimate tensile strength,MPa,Yield strength,MPa,Ductility,%,0.0,0.0,0.205,0.0,0.0,0.0,0.0,0.0,0.0,0.25,0.035,0.04,0.0,0.0,0.0,0.0,0.5,0.8,97.42,0.0,0.55,0.0,0.0,0.0,0.0,0.0,0.0,0.2,0.0,0.0,0.0,0.0,0.0,0.0,0.0,0.0,,,"Normalized, Machined To 25 mm, Pseudocarburized, Reheated To 845C, 150C Temper",0
720,721,AISI 5150 Steel,"Normalized, 100 mm (4 In.) Round",841.0,435.0,18.0,9,Normalized – general-purpose steel (round normalized stock),,,,1,Steel database with labelled clusters,,,Ultimate tensile strength,MPa,Yield strength,MPa,Ductility,%,0.0,0.0,0.505,0.0,0.0,0.0,0.0,0.0,0.0,0.2249999999999999,0.035,0.04,0.0,0.0,0.0,0.0,0.8,0.8,97.595,0.0,0.0,0.0,0.0,0.0,0.0,0.0,0.0,0.0,0.0,0.0,0.0,0.0,0.0,0.0,0.0,0.0,,,"Normalized, 100 mm (4 In.) Round",9
720,2970,AISI 5150 Steel,"Normalized, 100 mm (4 In.) Round",841.0,435.0,18.0,9,Normalized – general-purpose steel (round normalized stock),,,,1,Steel database with labelled clusters,,,Ultimate tensile strength,MPa,Yield strength,MPa,Ductility,%,0.0,0.0,0.505,0.0,0.0,0.0,0.0,0.0,0.0,0.2249999999999999,0.035,0.04,0.0,0.0,0.0,0.0,0.8,0.8,97.595,0.0,0.0,0.0,0.0,0.0,0.0,0.0,0.0,0.0,0.0,0.0,0.0,0.0,0.0,0.0,0.0,0.0,,,"Normalized, 100 mm (4 In.) Round",9
721,722,AISI 8620 Steel,Annealed 13 mm (0.5 In.) Round,530.0,385.0,31.0,3,Normalized – easy-to-machine stock (cold drawn),,,,1,Steel database with labelled clusters,,,Ultimate tensile strength,MPa,Yield strength,MPa,Ductility,%,0.0,0.0,0.205,0.0,0.0,0.0,0.0,0.0,0.0,0.25,0.035,0.04,0.0,0.0,0.0,0.0,0.5,0.8,97.42,0.0,0.55,0.0,0.0,0.0,0.0,0.0,0.0,0.2,0.0,0.0,0.0,0.0,0.0,0.0,0.0,0.0,,,Annealed 13 mm (0.5 In.) Round,3
721,2422,AISI 8620 Steel,Annealed 13 mm (0.5 In.) Round,530.0,385.0,31.0,3,Normalized – easy-to-machine stock (cold drawn),,,,1,Steel database with labelled clusters,,,Ultimate tensile strength,MPa,Yield strength,MPa,Ductility,%,0.0,0.0,0.205,0.0,0.0,0.0,0.0,0.0,0.0,0.25,0.035,0.04,0.0,0.0,0.0,0.0,0.5,0.8,97.42,0.0,0.55,0.0,0.0,0.0,0.0,0.0,0.0,0.2,0.0,0.0,0.0,0.0,0.0,0.0,0.0,0.0,,,Annealed 13 mm (0.5 In.) Round,3
722,723,AISI 8620H Steel,"Normalized, 13 mm (0.5 In.) Round",635.0,360.0,26.0,9,Normalized – general-purpose steel (round normalized stock),,,,1,Steel database with labelled clusters,,,Ultimate tensile strength,MPa,Yield strength,MPa,Ductility,%,0.0,0.0,0.205,0.0,0.0,0.0,0.0,0.0,0.0,0.25,0.035,0.04,0.0,0.0,0.0,0.0,0.5,0.7749999999999999,97.445,0.0,0.55,0.0,0.0,0.0,0.0,0.0,0.0,0.2,0.0,0.0,0.0,0.0,0.0,0.0,0.0,0.0,,,"Normalized, 13 mm (0.5 In.) Round",9
722,2415,AISI 8620H Steel,"Normalized, 13 mm (0.5 In.) Round",635.0,360.0,26.0,9,Normalized – general-purpose steel (round normalized stock),,,,1,Steel database with labelled clusters,,,Ultimate tensile strength,MPa,Yield strength,MPa,Ductility,%,0.0,0.0,0.205,0.0,0.0,0.0,0.0,0.0,0.0,0.25,0.035,0.04,0.0,0.0,0.0,0.0,0.5,0.7749999999999999,97.445,0.0,0.55,0.0,0.0,0.0,0.0,0.0,0.0,0.2,0.0,0.0,0.0,0.0,0.0,0.0,0.0,0.0,,,"Normalized, 13 mm (0.5 In.) Round",9
723,724,AISI 8620H Steel,"Normalized, 50 mm (2 In.) Round",600.0,360.0,27.0,9,Normalized – general-purpose steel (round normalized stock),,,,1,Steel database with labelled clusters,,,Ultimate tensile strength,MPa,Yield strength,MPa,Ductility,%,0.0,0.0,0.205,0.0,0.0,0.0,0.0,0.0,0.0,0.25,0.035,0.04,0.0,0.0,0.0,0.0,0.5,0.7749999999999999,97.445,0.0,0.55,0.0,0.0,0.0,0.0,0.0,0.0,0.2,0.0,0.0,0.0,0.0,0.0,0.0,0.0,0.0,,,"Normalized, 50 mm (2 In.) Round",9
723,2535,AISI 8620H Steel,"Normalized, 50 mm (2 In.) Round",600.0,360.0,27.0,9,Normalized – general-purpose steel (round normalized stock),,,,1,Steel database with labelled clusters,,,Ultimate tensile strength,MPa,Yield strength,MPa,Ductility,%,0.0,0.0,0.205,0.0,0.0,0.0,0.0,0.0,0.0,0.25,0.035,0.04,0.0,0.0,0.0,0.0,0.5,0.7749999999999999,97.445,0.0,0.55,0.0,0.0,0.0,0.0,0.0,0.0,0.2,0.0,0.0,0.0,0.0,0.0,0.0,0.0,0.0,,,"Normalized, 50 mm (2 In.) Round",9
724,725,AISI 6150H Steel,"Oil Quenched 845C (1550F), 595C (1100F) Temper, 100 mm (4 In.) Round",896.0,745.0,19.0,6,Quenched (oil) & tempered – high-strength structural steel,,,,1,Steel database with labelled clusters,,,Ultimate tensile strength,MPa,Yield strength,MPa,Ductility,%,0.0,0.0,0.505,0.0,0.0,0.0,0.0,0.0,0.0,0.2249999999999999,0.035,0.04,0.0,0.0,0.0,0.15,0.975,0.8,97.27,0.0,0.0,0.0,0.0,0.0,0.0,0.0,0.0,0.0,0.0,0.0,0.0,0.0,0.0,0.0,0.0,0.0,,,"Oil Quenched 845C (1550F), 595C (1100F) Temper, 100 mm (4 In.) Round",6
724,3058,AISI 6150H Steel,"Oil Quenched 845C (1550F), 595C (1100F) Temper, 100 mm (4 In.) Round",896.0,745.0,19.0,6,Quenched (oil) & tempered – high-strength structural steel,,,,1,Steel database with labelled clusters,,,Ultimate tensile strength,MPa,Yield strength,MPa,Ductility,%,0.0,0.0,0.505,0.0,0.0,0.0,0.0,0.0,0.0,0.2249999999999999,0.035,0.04,0.0,0.0,0.0,0.15,0.975,0.8,97.27,0.0,0.0,0.0,0.0,0.0,0.0,0.0,0.0,0.0,0.0,0.0,0.0,0.0,0.0,0.0,0.0,0.0,,,"Oil Quenched 845C (1550F), 595C (1100F) Temper, 100 mm (4 In.) Round",6
725,726,AISI 8620H Steel,"Quenched From Carburizing Box, 50 mm (2 In.) Round",745.0,560.0,25.0,2,Quenched (oil) – general-purpose steel (tested),,,,1,Steel database with labelled clusters,,,Ultimate tensile strength,MPa,Yield strength,MPa,Ductility,%,0.0,0.0,0.205,0.0,0.0,0.0,0.0,0.0,0.0,0.25,0.035,0.04,0.0,0.0,0.0,0.0,0.5,0.7749999999999999,97.445,0.0,0.55,0.0,0.0,0.0,0.0,0.0,0.0,0.2,0.0,0.0,0.0,0.0,0.0,0.0,0.0,0.0,,,"Quenched From Carburizing Box, 50 mm (2 In.) Round",2
725,2455,AISI 8620H Steel,"Quenched From Carburizing Box, 50 mm (2 In.) Round",745.0,560.0,25.0,2,Quenched (oil) – general-purpose steel (tested),,,,1,Steel database with labelled clusters,,,Ultimate tensile strength,MPa,Yield strength,MPa,Ductility,%,0.0,0.0,0.205,0.0,0.0,0.0,0.0,0.0,0.0,0.25,0.035,0.04,0.0,0.0,0.0,0.0,0.5,0.7749999999999999,97.445,0.0,0.55,0.0,0.0,0.0,0.0,0.0,0.0,0.2,0.0,0.0,0.0,0.0,0.0,0.0,0.0,0.0,,,"Quenched From Carburizing Box, 50 mm (2 In.) Round",2
726,727,AISI 6150H Steel,"Oil Quenched 845C (1550F), 650C (1200F) Temper, 100 mm (4 In.) Round",841.0,650.0,21.0,6,Quenched (oil) & tempered – high-strength structural steel,,,,1,Steel database with labelled clusters,,,Ultimate tensile strength,MPa,Yield strength,MPa,Ductility,%,0.0,0.0,0.505,0.0,0.0,0.0,0.0,0.0,0.0,0.2249999999999999,0.035,0.04,0.0,0.0,0.0,0.15,0.975,0.8,97.27,0.0,0.0,0.0,0.0,0.0,0.0,0.0,0.0,0.0,0.0,0.0,0.0,0.0,0.0,0.0,0.0,0.0,,,"Oil Quenched 845C (1550F), 650C (1200F) Temper, 100 mm (4 In.) Round",6
726,2992,AISI 6150H Steel,"Oil Quenched 845C (1550F), 650C (1200F) Temper, 100 mm (4 In.) Round",841.0,650.0,21.0,6,Quenched (oil) & tempered – high-strength structural steel,,,,1,Steel database with labelled clusters,,,Ultimate tensile strength,MPa,Yield strength,MPa,Ductility,%,0.0,0.0,0.505,0.0,0.0,0.0,0.0,0.0,0.0,0.2249999999999999,0.035,0.04,0.0,0.0,0.0,0.15,0.975,0.8,97.27,0.0,0.0,0.0,0.0,0.0,0.0,0.0,0.0,0.0,0.0,0.0,0.0,0.0,0.0,0.0,0.0,0.0,,,"Oil Quenched 845C (1550F), 650C (1200F) Temper, 100 mm (4 In.) Round",6
727,728,AISI 6150 Steel,"Oil Quenched 845C (1550F), 650C (1200F) Temper, 50 mm (2 In.) Round",924.0,800.0,19.0,6,Quenched (oil) & tempered – high-strength structural steel,,,,1,Steel database with labelled clusters,,,Ultimate tensile strength,MPa,Yield strength,MPa,Ductility,%,0.0,0.0,0.505,0.0,0.0,0.0,0.0,0.0,0.0,0.2249999999999999,0.035,0.04,0.0,0.0,0.0,0.15,0.95,0.8,97.295,0.0,0.0,0.0,0.0,0.0,0.0,0.0,0.0,0.0,0.0,0.0,0.0,0.0,0.0,0.0,0.0,0.0,,,"Oil Quenched 845C (1550F), 650C (1200F) Temper, 50 mm (2 In.) Round",6
727,3039,AISI 6150 Steel,"Oil Quenched 845C (1550F), 650C (1200F) Temper, 50 mm (2 In.) Round",924.0,800.0,19.0,6,Quenched (oil) & tempered – high-strength structural steel,,,,1,Steel database with labelled clusters,,,Ultimate tensile strength,MPa,Yield strength,MPa,Ductility,%,0.0,0.0,0.505,0.0,0.0,0.0,0.0,0.0,0.0,0.2249999999999999,0.035,0.04,0.0,0.0,0.0,0.15,0.95,0.8,97.295,0.0,0.0,0.0,0.0,0.0,0.0,0.0,0.0,0.0,0.0,0.0,0.0,0.0,0.0,0.0,0.0,0.0,,,"Oil Quenched 845C (1550F), 650C (1200F) Temper, 50 mm (2 In.) Round",6
728,729,AISI 8622 Steel,"Heat Treated, Machined To 13.7 mm Rounds, Pseudocarburized, 865C (1590F) Reheat, 150C (300F) Temper",1510.0,1093.0,13.0,0,Carburized – quenched (oil) – wear-resistant surface steel,,,,1,Steel database with labelled clusters,,,Ultimate tensile strength,MPa,Yield strength,MPa,Ductility,%,0.0,0.0,0.225,0.0,0.0,0.0,0.0,0.0,0.0,0.2249999999999999,0.035,0.04,0.0,0.0,0.0,0.0,0.5,0.8,97.425,0.0,0.55,0.0,0.0,0.0,0.0,0.0,0.0,0.2,0.0,0.0,0.0,0.0,0.0,0.0,0.0,0.0,,,"Heat Treated, Machined To 13.7 mm Rounds, Pseudocarburized, 865C (1590F) Reheat, 150C (300F) Temper",0
728,2520,AISI 8622 Steel,"Heat Treated, Machined To 13.7 mm Rounds, Pseudocarburized, 865C (1590F) Reheat, 150C (300F) Temper",1510.0,1093.0,13.0,0,Carburized – quenched (oil) – wear-resistant surface steel,,,,1,Steel database with labelled clusters,,,Ultimate tensile strength,MPa,Yield strength,MPa,Ductility,%,0.0,0.0,0.225,0.0,0.0,0.0,0.0,0.0,0.0,0.2249999999999999,0.035,0.04,0.0,0.0,0.0,0.0,0.5,0.8,97.425,0.0,0.55,0.0,0.0,0.0,0.0,0.0,0.0,0.2,0.0,0.0,0.0,0.0,0.0,0.0,0.0,0.0,,,"Heat Treated, Machined To 13.7 mm Rounds, Pseudocarburized, 865C (1590F) Reheat, 150C (300F) Temper",0
729,730,AISI 8620H Steel,"Normalized, 25 mm (1 In.) Round",635.0,360.0,26.0,9,Normalized – general-purpose steel (round normalized stock),,,,1,Steel database with labelled clusters,,,Ultimate tensile strength,MPa,Yield strength,MPa,Ductility,%,0.0,0.0,0.205,0.0,0.0,0.0,0.0,0.0,0.0,0.25,0.035,0.04,0.0,0.0,0.0,0.0,0.5,0.7749999999999999,97.445,0.0,0.55,0.0,0.0,0.0,0.0,0.0,0.0,0.2,0.0,0.0,0.0,0.0,0.0,0.0,0.0,0.0,,,"Normalized, 25 mm (1 In.) Round",9
729,2441,AISI 8620H Steel,"Normalized, 25 mm (1 In.) Round",635.0,360.0,26.0,9,Normalized – general-purpose steel (round normalized stock),,,,1,Steel database with labelled clusters,,,Ultimate tensile strength,MPa,Yield strength,MPa,Ductility,%,0.0,0.0,0.205,0.0,0.0,0.0,0.0,0.0,0.0,0.25,0.035,0.04,0.0,0.0,0.0,0.0,0.5,0.7749999999999999,97.445,0.0,0.55,0.0,0.0,0.0,0.0,0.0,0.0,0.2,0.0,0.0,0.0,0.0,0.0,0.0,0.0,0.0,,,"Normalized, 25 mm (1 In.) Round",9
730,731,AISI 8617 Steel,"Double Quenched, 150C (300F) Temper",820.0,550.0,23.0,5,Carburized – quenched (oil) – wear-resistant surface steel (variant),,,,1,Steel database with labelled clusters,,,Ultimate tensile strength,MPa,Yield strength,MPa,Ductility,%,0.0,0.0,0.175,0.0,0.0,0.0,0.0,0.0,0.0,0.2249999999999999,0.035,0.04,0.0,0.0,0.0,0.0,0.5,0.8,97.475,0.0,0.55,0.0,0.0,0.0,0.0,0.0,0.0,0.2,0.0,0.0,0.0,0.0,0.0,0.0,0.0,0.0,,,"Double Quenched, 150C (300F) Temper",5
730,2388,AISI 8617 Steel,"Double Quenched, 150C (300F) Temper",820.0,550.0,23.0,5,Carburized – quenched (oil) – wear-resistant surface steel (variant),,,,1,Steel database with labelled clusters,,,Ultimate tensile strength,MPa,Yield strength,MPa,Ductility,%,0.0,0.0,0.175,0.0,0.0,0.0,0.0,0.0,0.0,0.2249999999999999,0.035,0.04,0.0,0.0,0.0,0.0,0.5,0.8,97.475,0.0,0.55,0.0,0.0,0.0,0.0,0.0,0.0,0.2,0.0,0.0,0.0,0.0,0.0,0.0,0.0,0.0,,,"Double Quenched, 150C (300F) Temper",5
731,732,AISI 8620H Steel,"Mock Carburized, Reheated And Oil Quenched, 230C (450F) Temper, 50 mm (2 In.) Round",786.0,495.0,22.0,8,Carburized – quenched (oil) – wear-resistant surface steel (variant),,,,1,Steel database with labelled clusters,,,Ultimate tensile strength,MPa,Yield strength,MPa,Ductility,%,0.0,0.0,0.205,0.0,0.0,0.0,0.0,0.0,0.0,0.25,0.035,0.04,0.0,0.0,0.0,0.0,0.5,0.7749999999999999,97.445,0.0,0.55,0.0,0.0,0.0,0.0,0.0,0.0,0.2,0.0,0.0,0.0,0.0,0.0,0.0,0.0,0.0,,,"Mock Carburized, Reheated And Oil Quenched, 230C (450F) Temper, 50 mm (2 In.) Round",8
731,2605,AISI 8620H Steel,"Mock Carburized, Reheated And Oil Quenched, 230C (450F) Temper, 50 mm (2 In.) Round",786.0,495.0,22.0,8,Carburized – quenched (oil) – wear-resistant surface steel (variant),,,,1,Steel database with labelled clusters,,,Ultimate tensile strength,MPa,Yield strength,MPa,Ductility,%,0.0,0.0,0.205,0.0,0.0,0.0,0.0,0.0,0.0,0.25,0.035,0.04,0.0,0.0,0.0,0.0,0.5,0.7749999999999999,97.445,0.0,0.55,0.0,0.0,0.0,0.0,0.0,0.0,0.2,0.0,0.0,0.0,0.0,0.0,0.0,0.0,0.0,,,"Mock Carburized, Reheated And Oil Quenched, 230C (450F) Temper, 50 mm (2 In.) Round",8
732,733,AISI 5140 Steel,"Annealed 830C (1525F), 25 mm (1 In.) Round",570.0,290.0,28.0,7,Annealed – easy-to-machine – round annealed stock,,,,1,Steel database with labelled clusters,,,Ultimate tensile strength,MPa,Yield strength,MPa,Ductility,%,0.0,0.0,0.405,0.0,0.0,0.0,0.0,0.0,0.0,0.2249999999999999,0.035,0.04,0.0,0.0,0.0,0.0,0.8,0.8,97.695,0.0,0.0,0.0,0.0,0.0,0.0,0.0,0.0,0.0,0.0,0.0,0.0,0.0,0.0,0.0,0.0,0.0,,,"Annealed 830C (1525F), 25 mm (1 In.) Round",7
732,2963,AISI 5140 Steel,"Annealed 830C (1525F), 25 mm (1 In.) Round",570.0,290.0,28.0,7,Annealed – easy-to-machine – round annealed stock,,,,1,Steel database with labelled clusters,,,Ultimate tensile strength,MPa,Yield strength,MPa,Ductility,%,0.0,0.0,0.405,0.0,0.0,0.0,0.0,0.0,0.0,0.2249999999999999,0.035,0.04,0.0,0.0,0.0,0.0,0.8,0.8,97.695,0.0,0.0,0.0,0.0,0.0,0.0,0.0,0.0,0.0,0.0,0.0,0.0,0.0,0.0,0.0,0.0,0.0,,,"Annealed 830C (1525F), 25 mm (1 In.) Round",7
733,734,AISI 6150H Steel,"Normalized, 13 mm (0.5 In.) Round",972.0,640.0,20.0,9,Normalized – general-purpose steel (round normalized stock),,,,1,Steel database with labelled clusters,,,Ultimate tensile strength,MPa,Yield strength,MPa,Ductility,%,0.0,0.0,0.505,0.0,0.0,0.0,0.0,0.0,0.0,0.2249999999999999,0.035,0.04,0.0,0.0,0.0,0.15,0.975,0.8,97.27,0.0,0.0,0.0,0.0,0.0,0.0,0.0,0.0,0.0,0.0,0.0,0.0,0.0,0.0,0.0,0.0,0.0,,,"Normalized, 13 mm (0.5 In.) Round",9
733,3079,AISI 6150H Steel,"Normalized, 13 mm (0.5 In.) Round",972.0,640.0,20.0,9,Normalized – general-purpose steel (round normalized stock),,,,1,Steel database with labelled clusters,,,Ultimate tensile strength,MPa,Yield strength,MPa,Ductility,%,0.0,0.0,0.505,0.0,0.0,0.0,0.0,0.0,0.0,0.2249999999999999,0.035,0.04,0.0,0.0,0.0,0.15,0.975,0.8,97.27,0.0,0.0,0.0,0.0,0.0,0.0,0.0,0.0,0.0,0.0,0.0,0.0,0.0,0.0,0.0,0.0,0.0,,,"Normalized, 13 mm (0.5 In.) Round",9
734,735,AISI 8622H Steel,"Heat Treated, Machined To 13.7 mm Rounds, Pseudocarburized, 820C (1510F) Reheat, 150C (300F) Temper",1451.0,1041.0,13.0,0,Carburized – quenched (oil) – wear-resistant surface steel,,,,1,Steel database with labelled clusters,,,Ultimate tensile strength,MPa,Yield strength,MPa,Ductility,%,0.0,0.0,0.22,0.0,0.0,0.0,0.0,0.0,0.0,0.2249999999999999,0.035,0.04,0.0,0.0,0.0,0.0,0.495,0.7749999999999999,97.46,0.0,0.55,0.0,0.0,0.0,0.0,0.0,0.0,0.2,0.0,0.0,0.0,0.0,0.0,0.0,0.0,0.0,,,"Heat Treated, Machined To 13.7 mm Rounds, Pseudocarburized, 820C (1510F) Reheat, 150C (300F) Temper",0
734,2501,AISI 8622H Steel,"Heat Treated, Machined To 13.7 mm Rounds, Pseudocarburized, 820C (1510F) Reheat, 150C (300F) Temper",1451.0,1041.0,13.0,0,Carburized – quenched (oil) – wear-resistant surface steel,,,,1,Steel database with labelled clusters,,,Ultimate tensile strength,MPa,Yield strength,MPa,Ductility,%,0.0,0.0,0.22,0.0,0.0,0.0,0.0,0.0,0.0,0.2249999999999999,0.035,0.04,0.0,0.0,0.0,0.0,0.495,0.7749999999999999,97.46,0.0,0.55,0.0,0.0,0.0,0.0,0.0,0.0,0.2,0.0,0.0,0.0,0.0,0.0,0.0,0.0,0.0,,,"Heat Treated, Machined To 13.7 mm Rounds, Pseudocarburized, 820C (1510F) Reheat, 150C (300F) Temper",0
735,736,AISI 4150 Steel,"Normalized At 870C (1600F), Air Cooled, 25 mm (1 In.) Round",1160.0,731.0,11.0,4,Normalized (air cooled) – general-purpose steel,,,,1,Steel database with labelled clusters,,,Ultimate tensile strength,MPa,Yield strength,MPa,Ductility,%,0.0,0.0,0.505,0.0,0.0,0.0,0.0,0.0,0.0,0.2249999999999999,0.035,0.04,0.0,0.0,0.0,0.0,0.95,0.875,97.17,0.0,0.0,0.0,0.0,0.0,0.0,0.0,0.0,0.2,0.0,0.0,0.0,0.0,0.0,0.0,0.0,0.0,,,"Normalized At 870C (1600F), Air Cooled, 25 mm (1 In.) Round",4
735,2903,AISI 4150 Steel,"Normalized At 870C (1600F), Air Cooled, 25 mm (1 In.) Round",1160.0,731.0,11.0,4,Normalized (air cooled) – general-purpose steel,,,,1,Steel database with labelled clusters,,,Ultimate tensile strength,MPa,Yield strength,MPa,Ductility,%,0.0,0.0,0.505,0.0,0.0,0.0,0.0,0.0,0.0,0.2249999999999999,0.035,0.04,0.0,0.0,0.0,0.0,0.95,0.875,97.17,0.0,0.0,0.0,0.0,0.0,0.0,0.0,0.0,0.2,0.0,0.0,0.0,0.0,0.0,0.0,0.0,0.0,,,"Normalized At 870C (1600F), Air Cooled, 25 mm (1 In.) Round",4
736,737,AISI 8622 Steel,"Heat Treated, Machined To 13.7 mm Rounds, Pseudocarburized, 150C (300F) Temper",1524.0,1149.0,13.0,0,Carburized – quenched (oil) – wear-resistant surface steel,,,,1,Steel database with labelled clusters,,,Ultimate tensile strength,MPa,Yield strength,MPa,Ductility,%,0.0,0.0,0.225,0.0,0.0,0.0,0.0,0.0,0.0,0.2249999999999999,0.035,0.04,0.0,0.0,0.0,0.0,0.5,0.8,97.425,0.0,0.55,0.0,0.0,0.0,0.0,0.0,0.0,0.2,0.0,0.0,0.0,0.0,0.0,0.0,0.0,0.0,,,"Heat Treated, Machined To 13.7 mm Rounds, Pseudocarburized, 150C (300F) Temper",0
736,2576,AISI 8622 Steel,"Heat Treated, Machined To 13.7 mm Rounds, Pseudocarburized, 150C (300F) Temper",1524.0,1149.0,13.0,0,Carburized – quenched (oil) – wear-resistant surface steel,,,,1,Steel database with labelled clusters,,,Ultimate tensile strength,MPa,Yield strength,MPa,Ductility,%,0.0,0.0,0.225,0.0,0.0,0.0,0.0,0.0,0.0,0.2249999999999999,0.035,0.04,0.0,0.0,0.0,0.0,0.5,0.8,97.425,0.0,0.55,0.0,0.0,0.0,0.0,0.0,0.0,0.2,0.0,0.0,0.0,0.0,0.0,0.0,0.0,0.0,,,"Heat Treated, Machined To 13.7 mm Rounds, Pseudocarburized, 150C (300F) Temper",0
737,738,AISI 8620 Steel,"Normalized, 25 mm (1 In.) Round",635.0,360.0,26.0,9,Normalized – general-purpose steel (round normalized stock),,,,1,Steel database with labelled clusters,,,Ultimate tensile strength,MPa,Yield strength,MPa,Ductility,%,0.0,0.0,0.205,0.0,0.0,0.0,0.0,0.0,0.0,0.25,0.035,0.04,0.0,0.0,0.0,0.0,0.5,0.8,97.42,0.0,0.55,0.0,0.0,0.0,0.0,0.0,0.0,0.2,0.0,0.0,0.0,0.0,0.0,0.0,0.0,0.0,,,"Normalized, 25 mm (1 In.) Round",9
737,2711,AISI 8620 Steel,"Normalized, 25 mm (1 In.) Round",635.0,360.0,26.0,9,Normalized – general-purpose steel (round normalized stock),,,,1,Steel database with labelled clusters,,,Ultimate tensile strength,MPa,Yield strength,MPa,Ductility,%,0.0,0.0,0.205,0.0,0.0,0.0,0.0,0.0,0.0,0.25,0.035,0.04,0.0,0.0,0.0,0.0,0.5,0.8,97.42,0.0,0.55,0.0,0.0,0.0,0.0,0.0,0.0,0.2,0.0,0.0,0.0,0.0,0.0,0.0,0.0,0.0,,,"Normalized, 25 mm (1 In.) Round",9
738,739,AISI 51B60H Steel,"Oil Quenched From 830C (1525F), 540C (1000F) Temper, 13 mm (0.5 In.) Round",1170.0,1070.0,14.0,6,Quenched (oil) & tempered – high-strength structural steel,,,,1,Steel database with labelled clusters,,,Ultimate tensile strength,MPa,Yield strength,MPa,Ductility,%,0.0,0.00175,0.6000000000000001,0.0,0.0,0.0,0.0,0.0,0.0,0.2249999999999999,0.035,0.04,0.0,0.0,0.0,0.0,0.8,0.875,97.42325,0.0,0.0,0.0,0.0,0.0,0.0,0.0,0.0,0.0,0.0,0.0,0.0,0.0,0.0,0.0,0.0,0.0,,,"Oil Quenched From 830C (1525F), 540C (1000F) Temper, 13 mm (0.5 In.) Round",6
738,2001,AISI 51B60H Steel,"Oil Quenched From 830C (1525F), 540C (1000F) Temper, 13 mm (0.5 In.) Round",1170.0,1070.0,14.0,6,Quenched (oil) & tempered – high-strength structural steel,,,,1,Steel database with labelled clusters,,,Ultimate tensile strength,MPa,Yield strength,MPa,Ductility,%,0.0,0.00175,0.6000000000000001,0.0,0.0,0.0,0.0,0.0,0.0,0.2249999999999999,0.035,0.04,0.0,0.0,0.0,0.0,0.8,0.875,97.42325,0.0,0.0,0.0,0.0,0.0,0.0,0.0,0.0,0.0,0.0,0.0,0.0,0.0,0.0,0.0,0.0,0.0,,,"Oil Quenched From 830C (1525F), 540C (1000F) Temper, 13 mm (0.5 In.) Round",6
739,740,AISI 6150 Steel,"Oil Quenched 845C (1550F), 595C (1100F) Temper, 13 mm (0.5 In.) Round",1105.0,1090.0,16.0,6,Quenched (oil) & tempered – high-strength structural steel,,,,1,Steel database with labelled clusters,,,Ultimate tensile strength,MPa,Yield strength,MPa,Ductility,%,0.0,0.0,0.505,0.0,0.0,0.0,0.0,0.0,0.0,0.2249999999999999,0.035,0.04,0.0,0.0,0.0,0.15,0.95,0.8,97.295,0.0,0.0,0.0,0.0,0.0,0.0,0.0,0.0,0.0,0.0,0.0,0.0,0.0,0.0,0.0,0.0,0.0,,,"Oil Quenched 845C (1550F), 595C (1100F) Temper, 13 mm (0.5 In.) Round",6
739,3069,AISI 6150 Steel,"Oil Quenched 845C (1550F), 595C (1100F) Temper, 13 mm (0.5 In.) Round",1105.0,1090.0,16.0,6,Quenched (oil) & tempered – high-strength structural steel,,,,1,Steel database with labelled clusters,,,Ultimate tensile strength,MPa,Yield strength,MPa,Ductility,%,0.0,0.0,0.505,0.0,0.0,0.0,0.0,0.0,0.0,0.2249999999999999,0.035,0.04,0.0,0.0,0.0,0.15,0.95,0.8,97.295,0.0,0.0,0.0,0.0,0.0,0.0,0.0,0.0,0.0,0.0,0.0,0.0,0.0,0.0,0.0,0.0,0.0,,,"Oil Quenched 845C (1550F), 595C (1100F) Temper, 13 mm (0.5 In.) Round",6
740,741,AISI 6150 Steel,"Oil Quenched 845C (1550F), 540C (1000F) Temper, 13 mm (0.5 In.) Round",1240.0,1225.0,14.0,6,Quenched (oil) & tempered – high-strength structural steel,,,,1,Steel database with labelled clusters,,,Ultimate tensile strength,MPa,Yield strength,MPa,Ductility,%,0.0,0.0,0.505,0.0,0.0,0.0,0.0,0.0,0.0,0.2249999999999999,0.035,0.04,0.0,0.0,0.0,0.15,0.95,0.8,97.295,0.0,0.0,0.0,0.0,0.0,0.0,0.0,0.0,0.0,0.0,0.0,0.0,0.0,0.0,0.0,0.0,0.0,,,"Oil Quenched 845C (1550F), 540C (1000F) Temper, 13 mm (0.5 In.) Round",6
740,3200,AISI 6150 Steel,"Oil Quenched 845C (1550F), 540C (1000F) Temper, 13 mm (0.5 In.) Round",1240.0,1225.0,14.0,6,Quenched (oil) & tempered – high-strength structural steel,,,,1,Steel database with labelled clusters,,,Ultimate tensile strength,MPa,Yield strength,MPa,Ductility,%,0.0,0.0,0.505,0.0,0.0,0.0,0.0,0.0,0.0,0.2249999999999999,0.035,0.04,0.0,0.0,0.0,0.15,0.95,0.8,97.295,0.0,0.0,0.0,0.0,0.0,0.0,0.0,0.0,0.0,0.0,0.0,0.0,0.0,0.0,0.0,0.0,0.0,,,"Oil Quenched 845C (1550F), 540C (1000F) Temper, 13 mm (0.5 In.) Round",6
741,742,AISI 8620H Steel,"Mock Carburized, Reheated And Oil Quenched, 230C (450F) Temper, 13 mm (0.5 In.) Round",1225.0,965.0,14.0,8,Carburized – quenched (oil) – wear-resistant surface steel (variant),,,,1,Steel database with labelled clusters,,,Ultimate tensile strength,MPa,Yield strength,MPa,Ductility,%,0.0,0.0,0.205,0.0,0.0,0.0,0.0,0.0,0.0,0.25,0.035,0.04,0.0,0.0,0.0,0.0,0.5,0.7749999999999999,97.445,0.0,0.55,0.0,0.0,0.0,0.0,0.0,0.0,0.2,0.0,0.0,0.0,0.0,0.0,0.0,0.0,0.0,,,"Mock Carburized, Reheated And Oil Quenched, 230C (450F) Temper, 13 mm (0.5 In.) Round",8
741,2450,AISI 8620H Steel,"Mock Carburized, Reheated And Oil Quenched, 230C (450F) Temper, 13 mm (0.5 In.) Round",1225.0,965.0,14.0,8,Carburized – quenched (oil) – wear-resistant surface steel (variant),,,,1,Steel database with labelled clusters,,,Ultimate tensile strength,MPa,Yield strength,MPa,Ductility,%,0.0,0.0,0.205,0.0,0.0,0.0,0.0,0.0,0.0,0.25,0.035,0.04,0.0,0.0,0.0,0.0,0.5,0.7749999999999999,97.445,0.0,0.55,0.0,0.0,0.0,0.0,0.0,0.0,0.2,0.0,0.0,0.0,0.0,0.0,0.0,0.0,0.0,,,"Mock Carburized, Reheated And Oil Quenched, 230C (450F) Temper, 13 mm (0.5 In.) Round",8
742,743,AISI 8620H Steel,"Normalized, Machined To 25 mm, Pseudocarburized, Oil Quenched, 150C Temper",1075.0,876.0,14.0,0,Carburized – quenched (oil) – wear-resistant surface steel,,,,1,Steel database with labelled clusters,,,Ultimate tensile strength,MPa,Yield strength,MPa,Ductility,%,0.0,0.0,0.205,0.0,0.0,0.0,0.0,0.0,0.0,0.25,0.035,0.04,0.0,0.0,0.0,0.0,0.5,0.7749999999999999,97.445,0.0,0.55,0.0,0.0,0.0,0.0,0.0,0.0,0.2,0.0,0.0,0.0,0.0,0.0,0.0,0.0,0.0,,,"Normalized, Machined To 25 mm, Pseudocarburized, Oil Quenched, 150C Temper",0
742,2468,AISI 8620H Steel,"Normalized, Machined To 25 mm, Pseudocarburized, Oil Quenched, 150C Temper",1075.0,876.0,14.0,0,Carburized – quenched (oil) – wear-resistant surface steel,,,,1,Steel database with labelled clusters,,,Ultimate tensile strength,MPa,Yield strength,MPa,Ductility,%,0.0,0.0,0.205,0.0,0.0,0.0,0.0,0.0,0.0,0.25,0.035,0.04,0.0,0.0,0.0,0.0,0.5,0.7749999999999999,97.445,0.0,0.55,0.0,0.0,0.0,0.0,0.0,0.0,0.2,0.0,0.0,0.0,0.0,0.0,0.0,0.0,0.0,,,"Normalized, Machined To 25 mm, Pseudocarburized, Oil Quenched, 150C Temper",0
743,744,AISI 8620H Steel,"Normalized, Machined To 25 mm, Pseudocarburized, Reheated To 800C, 150C Temper",958.0,765.0,16.0,0,Carburized – quenched (oil) – wear-resistant surface steel,,,,1,Steel database with labelled clusters,,,Ultimate tensile strength,MPa,Yield strength,MPa,Ductility,%,0.0,0.0,0.205,0.0,0.0,0.0,0.0,0.0,0.0,0.25,0.035,0.04,0.0,0.0,0.0,0.0,0.5,0.7749999999999999,97.445,0.0,0.55,0.0,0.0,0.0,0.0,0.0,0.0,0.2,0.0,0.0,0.0,0.0,0.0,0.0,0.0,0.0,,,"Normalized, Machined To 25 mm, Pseudocarburized, Reheated To 800C, 150C Temper",0
743,2453,AISI 8620H Steel,"Normalized, Machined To 25 mm, Pseudocarburized, Reheated To 800C, 150C Temper",958.0,765.0,16.0,0,Carburized – quenched (oil) – wear-resistant surface steel,,,,1,Steel database with labelled clusters,,,Ultimate tensile strength,MPa,Yield strength,MPa,Ductility,%,0.0,0.0,0.205,0.0,0.0,0.0,0.0,0.0,0.0,0.25,0.035,0.04,0.0,0.0,0.0,0.0,0.5,0.7749999999999999,97.445,0.0,0.55,0.0,0.0,0.0,0.0,0.0,0.0,0.2,0.0,0.0,0.0,0.0,0.0,0.0,0.0,0.0,,,"Normalized, Machined To 25 mm, Pseudocarburized, Reheated To 800C, 150C Temper",0
744,745,AISI 8622H Steel,"Heat Treated, Machined To 25 mm (1 In.) Rounds, Pseudocarburized, 865C (1590F) Reheat, 150C (300F) Temper",1250.0,900.0,13.0,0,Carburized – quenched (oil) – wear-resistant surface steel,,,,1,Steel database with labelled clusters,,,Ultimate tensile strength,MPa,Yield strength,MPa,Ductility,%,0.0,0.0,0.22,0.0,0.0,0.0,0.0,0.0,0.0,0.2249999999999999,0.035,0.04,0.0,0.0,0.0,0.0,0.495,0.7749999999999999,97.46,0.0,0.55,0.0,0.0,0.0,0.0,0.0,0.0,0.2,0.0,0.0,0.0,0.0,0.0,0.0,0.0,0.0,,,"Heat Treated, Machined To 25 mm (1 In.) Rounds, Pseudocarburized, 865C (1590F) Reheat, 150C (300F) Temper",0
744,2493,AISI 8622H Steel,"Heat Treated, Machined To 25 mm (1 In.) Rounds, Pseudocarburized, 865C (1590F) Reheat, 150C (300F) Temper",1250.0,900.0,13.0,0,Carburized – quenched (oil) – wear-resistant surface steel,,,,1,Steel database with labelled clusters,,,Ultimate tensile strength,MPa,Yield strength,MPa,Ductility,%,0.0,0.0,0.22,0.0,0.0,0.0,0.0,0.0,0.0,0.2249999999999999,0.035,0.04,0.0,0.0,0.0,0.0,0.495,0.7749999999999999,97.46,0.0,0.55,0.0,0.0,0.0,0.0,0.0,0.0,0.2,0.0,0.0,0.0,0.0,0.0,0.0,0.0,0.0,,,"Heat Treated, Machined To 25 mm (1 In.) Rounds, Pseudocarburized, 865C (1590F) Reheat, 150C (300F) Temper",0
745,746,AISI 8620H Steel,"Mock Carburized, Reheated And Quenched, 150C (300F) Temper, 50 mm (2 In.) Round",807.0,505.0,23.0,8,Carburized – quenched (oil) – wear-resistant surface steel (variant),,,,1,Steel database with labelled clusters,,,Ultimate tensile strength,MPa,Yield strength,MPa,Ductility,%,0.0,0.0,0.205,0.0,0.0,0.0,0.0,0.0,0.0,0.25,0.035,0.04,0.0,0.0,0.0,0.0,0.5,0.7749999999999999,97.445,0.0,0.55,0.0,0.0,0.0,0.0,0.0,0.0,0.2,0.0,0.0,0.0,0.0,0.0,0.0,0.0,0.0,,,"Mock Carburized, Reheated And Quenched, 150C (300F) Temper, 50 mm (2 In.) Round",8
745,2477,AISI 8620H Steel,"Mock Carburized, Reheated And Quenched, 150C (300F) Temper, 50 mm (2 In.) Round",807.0,505.0,23.0,8,Carburized – quenched (oil) – wear-resistant surface steel (variant),,,,1,Steel database with labelled clusters,,,Ultimate tensile strength,MPa,Yield strength,MPa,Ductility,%,0.0,0.0,0.205,0.0,0.0,0.0,0.0,0.0,0.0,0.25,0.035,0.04,0.0,0.0,0.0,0.0,0.5,0.7749999999999999,97.445,0.0,0.55,0.0,0.0,0.0,0.0,0.0,0.0,0.2,0.0,0.0,0.0,0.0,0.0,0.0,0.0,0.0,,,"Mock Carburized, Reheated And Quenched, 150C (300F) Temper, 50 mm (2 In.) Round",8
746,747,AISI 5160 Steel,"Annealed, 25 mm (1 In.) Round",724.0,275.0,17.0,3,Normalized – easy-to-machine stock (cold drawn),,,,1,Steel database with labelled clusters,,,Ultimate tensile strength,MPa,Yield strength,MPa,Ductility,%,0.0,0.0,0.6000000000000001,0.0,0.0,0.0,0.0,0.0,0.0,0.2249999999999999,0.035,0.04,0.0,0.0,0.0,0.0,0.8,0.875,97.425,0.0,0.0,0.0,0.0,0.0,0.0,0.0,0.0,0.0,0.0,0.0,0.0,0.0,0.0,0.0,0.0,0.0,,,"Annealed, 25 mm (1 In.) Round",3
746,1978,AISI 5160 Steel,"Annealed, 25 mm (1 In.) Round",724.0,275.0,17.0,3,Normalized – easy-to-machine stock (cold drawn),,,,1,Steel database with labelled clusters,,,Ultimate tensile strength,MPa,Yield strength,MPa,Ductility,%,0.0,0.0,0.6000000000000001,0.0,0.0,0.0,0.0,0.0,0.0,0.2249999999999999,0.035,0.04,0.0,0.0,0.0,0.0,0.8,0.875,97.425,0.0,0.0,0.0,0.0,0.0,0.0,0.0,0.0,0.0,0.0,0.0,0.0,0.0,0.0,0.0,0.0,0.0,,,"Annealed, 25 mm (1 In.) Round",3
747,748,AISI 8620 Steel,"Normalized, Machined To 13.7 mm, Pseudocarburized, Oil Quenched, 150C Temper",1110.0,924.0,15.0,0,Carburized – quenched (oil) – wear-resistant surface steel,,,,1,Steel database with labelled clusters,,,Ultimate tensile strength,MPa,Yield strength,MPa,Ductility,%,0.0,0.0,0.205,0.0,0.0,0.0,0.0,0.0,0.0,0.25,0.035,0.04,0.0,0.0,0.0,0.0,0.5,0.8,97.42,0.0,0.55,0.0,0.0,0.0,0.0,0.0,0.0,0.2,0.0,0.0,0.0,0.0,0.0,0.0,0.0,0.0,,,"Normalized, Machined To 13.7 mm, Pseudocarburized, Oil Quenched, 150C Temper",0
747,2573,AISI 8620 Steel,"Normalized, Machined To 13.7 mm, Pseudocarburized, Oil Quenched, 150C Temper",1110.0,924.0,15.0,0,Carburized – quenched (oil) – wear-resistant surface steel,,,,1,Steel database with labelled clusters,,,Ultimate tensile strength,MPa,Yield strength,MPa,Ductility,%,0.0,0.0,0.205,0.0,0.0,0.0,0.0,0.0,0.0,0.25,0.035,0.04,0.0,0.0,0.0,0.0,0.5,0.8,97.42,0.0,0.55,0.0,0.0,0.0,0.0,0.0,0.0,0.2,0.0,0.0,0.0,0.0,0.0,0.0,0.0,0.0,,,"Normalized, Machined To 13.7 mm, Pseudocarburized, Oil Quenched, 150C Temper",0
748,749,AISI 8620H Steel,"Double Quenched And Tempered (150C (300F)), Carburized",917.0,572.0,20.0,5,Carburized – quenched (oil) – wear-resistant surface steel (variant),,,,1,Steel database with labelled clusters,,,Ultimate tensile strength,MPa,Yield strength,MPa,Ductility,%,0.0,0.0,0.205,0.0,0.0,0.0,0.0,0.0,0.0,0.25,0.035,0.04,0.0,0.0,0.0,0.0,0.5,0.7749999999999999,97.445,0.0,0.55,0.0,0.0,0.0,0.0,0.0,0.0,0.2,0.0,0.0,0.0,0.0,0.0,0.0,0.0,0.0,,,"Double Quenched And Tempered (150C (300F)), Carburized",5
748,2547,AISI 8620H Steel,"Double Quenched And Tempered (150C (300F)), Carburized",917.0,572.0,20.0,5,Carburized – quenched (oil) – wear-resistant surface steel (variant),,,,1,Steel database with labelled clusters,,,Ultimate tensile strength,MPa,Yield strength,MPa,Ductility,%,0.0,0.0,0.205,0.0,0.0,0.0,0.0,0.0,0.0,0.25,0.035,0.04,0.0,0.0,0.0,0.0,0.5,0.7749999999999999,97.445,0.0,0.55,0.0,0.0,0.0,0.0,0.0,0.0,0.2,0.0,0.0,0.0,0.0,0.0,0.0,0.0,0.0,,,"Double Quenched And Tempered (150C (300F)), Carburized",5
749,750,AISI 8622 Steel,"Heat Treated, Machined To 25 mm (1 In.) Rounds, Pseudocarburized, 820C (1510F) Reheat, 150C (300F) Temper",1204.0,805.0,14.0,0,Carburized – quenched (oil) – wear-resistant surface steel,,,,1,Steel database with labelled clusters,,,Ultimate tensile strength,MPa,Yield strength,MPa,Ductility,%,0.0,0.0,0.225,0.0,0.0,0.0,0.0,0.0,0.0,0.2249999999999999,0.035,0.04,0.0,0.0,0.0,0.0,0.5,0.8,97.425,0.0,0.55,0.0,0.0,0.0,0.0,0.0,0.0,0.2,0.0,0.0,0.0,0.0,0.0,0.0,0.0,0.0,,,"Heat Treated, Machined To 25 mm (1 In.) Rounds, Pseudocarburized, 820C (1510F) Reheat, 150C (300F) Temper",0
749,2564,AISI 8622 Steel,"Heat Treated, Machined To 25 mm (1 In.) Rounds, Pseudocarburized, 820C (1510F) Reheat, 150C (300F) Temper",1204.0,805.0,14.0,0,Carburized – quenched (oil) – wear-resistant surface steel,,,,1,Steel database with labelled clusters,,,Ultimate tensile strength,MPa,Yield strength,MPa,Ductility,%,0.0,0.0,0.225,0.0,0.0,0.0,0.0,0.0,0.0,0.2249999999999999,0.035,0.04,0.0,0.0,0.0,0.0,0.5,0.8,97.425,0.0,0.55,0.0,0.0,0.0,0.0,0.0,0.0,0.2,0.0,0.0,0.0,0.0,0.0,0.0,0.0,0.0,,,"Heat Treated, Machined To 25 mm (1 In.) Rounds, Pseudocarburized, 820C (1510F) Reheat, 150C (300F) Temper",0
750,751,AISI 8620 Steel,"Normalized, 100 mm (4 In.) Round",565.0,360.0,28.0,9,Normalized – general-purpose steel (round normalized stock),,,,1,Steel database with labelled clusters,,,Ultimate tensile strength,MPa,Yield strength,MPa,Ductility,%,0.0,0.0,0.205,0.0,0.0,0.0,0.0,0.0,0.0,0.25,0.035,0.04,0.0,0.0,0.0,0.0,0.5,0.8,97.42,0.0,0.55,0.0,0.0,0.0,0.0,0.0,0.0,0.2,0.0,0.0,0.0,0.0,0.0,0.0,0.0,0.0,,,"Normalized, 100 mm (4 In.) Round",9
750,2434,AISI 8620 Steel,"Normalized, 100 mm (4 In.) Round",565.0,360.0,28.0,9,Normalized – general-purpose steel (round normalized stock),,,,1,Steel database with labelled clusters,,,Ultimate tensile strength,MPa,Yield strength,MPa,Ductility,%,0.0,0.0,0.205,0.0,0.0,0.0,0.0,0.0,0.0,0.25,0.035,0.04,0.0,0.0,0.0,0.0,0.5,0.8,97.42,0.0,0.55,0.0,0.0,0.0,0.0,0.0,0.0,0.2,0.0,0.0,0.0,0.0,0.0,0.0,0.0,0.0,,,"Normalized, 100 mm (4 In.) Round",9
751,752,AISI 8620 Steel,Annealed 25 mm (1 In.) Round,540.0,385.0,31.0,3,Normalized – easy-to-machine stock (cold drawn),,,,1,Steel database with labelled clusters,,,Ultimate tensile strength,MPa,Yield strength,MPa,Ductility,%,0.0,0.0,0.205,0.0,0.0,0.0,0.0,0.0,0.0,0.25,0.035,0.04,0.0,0.0,0.0,0.0,0.5,0.8,97.42,0.0,0.55,0.0,0.0,0.0,0.0,0.0,0.0,0.2,0.0,0.0,0.0,0.0,0.0,0.0,0.0,0.0,,,Annealed 25 mm (1 In.) Round,3
751,2425,AISI 8620 Steel,Annealed 25 mm (1 In.) Round,540.0,385.0,31.0,3,Normalized – easy-to-machine stock (cold drawn),,,,1,Steel database with labelled clusters,,,Ultimate tensile strength,MPa,Yield strength,MPa,Ductility,%,0.0,0.0,0.205,0.0,0.0,0.0,0.0,0.0,0.0,0.25,0.035,0.04,0.0,0.0,0.0,0.0,0.5,0.8,97.42,0.0,0.55,0.0,0.0,0.0,0.0,0.0,0.0,0.2,0.0,0.0,0.0,0.0,0.0,0.0,0.0,0.0,,,Annealed 25 mm (1 In.) Round,3
752,753,AISI 8630 Steel,"Water Quenched 845C (1550F), 540C (1000F) Temper, 13 mm (0.5 In.) Round",958.0,910.0,18.0,10,Quenched (water) & tempered – high-strength structural steel,,,,1,Steel database with labelled clusters,,,Ultimate tensile strength,MPa,Yield strength,MPa,Ductility,%,0.0,0.0,0.305,0.0,0.0,0.0,0.0,0.0,0.0,0.2249999999999999,0.035,0.04,0.0,0.0,0.0,0.0,0.5,0.8,97.345,0.0,0.55,0.0,0.0,0.0,0.0,0.0,0.0,0.2,0.0,0.0,0.0,0.0,0.0,0.0,0.0,0.0,,,"Water Quenched 845C (1550F), 540C (1000F) Temper, 13 mm (0.5 In.) Round",10
752,3177,AISI 8630 Steel,"Water Quenched 845C (1550F), 540C (1000F) Temper, 13 mm (0.5 In.) Round",958.0,910.0,18.0,10,Quenched (water) & tempered – high-strength structural steel,,,,1,Steel database with labelled clusters,,,Ultimate tensile strength,MPa,Yield strength,MPa,Ductility,%,0.0,0.0,0.305,0.0,0.0,0.0,0.0,0.0,0.0,0.2249999999999999,0.035,0.04,0.0,0.0,0.0,0.0,0.5,0.8,97.345,0.0,0.55,0.0,0.0,0.0,0.0,0.0,0.0,0.2,0.0,0.0,0.0,0.0,0.0,0.0,0.0,0.0,,,"Water Quenched 845C (1550F), 540C (1000F) Temper, 13 mm (0.5 In.) Round",10
