Repository: Azhi-ss/SteelScientist

# Steel Labelled Clusters Dataset

This directory contains the cleaned steel labelled-clusters dataset used by
`regression/steel_labelled_clusters_regression.py`.

## Files

| File | Rows | Description |
|------|------|-------------|
| `raw/Steel database with labelled clusters.xlsx` | 3234 | Original spreadsheet. |
| `full_with_duplicates.csv` | 3234 | Raw spreadsheet mapped to the project regression schema. |
| `clean.csv` | 1943 | Strictly deduplicated regression mother table. |
| `train.csv` | 1554 | Fixed 8:2 training split generated from `clean.csv`. |
| `val.csv` | 389 | Fixed 8:2 validation split generated from `clean.csv`. |

File: datasets/steel_labelled_clusters/full_with_duplicates.csv (part 20 of 40)
DOIs,Files,problem,status,Table_topic,title,abstract,Material,Tensile_name,Tensile_value,Tensile_unit,Yield_name,Yield_value,Yield_unit,Elongation_name,Elongation_value,Elongation_unit,H,B,C,N,O,F,Na,Mg,Al,Si,P,S,Cl,Ca,Ti,V,Cr,Mn,Fe,Co,Ni,Cu,Zn,As,Y,Zr,Nb,Mo,Sn,Sb,La,Ce,Ta,W,Pb,Bi,Other_ele,Text_addition,Text,actions,source_entry,cluster_number,cluster_label,cluster_number_0_to_11
,,,1,Steel database with labelled clusters,,,ASTM A607 Steel,Ultimate tensile strength,550.0,MPa,Yield strength,450.0,MPa,Ductility,15.0,%,0.0,0.0,0.26,0.01,0.0,0.0,0.0,0.0,0.0,0.0,0.04,0.05,0.0,0.0,0.0,0.0,0.0,1.5,98.14,0.0,0.0,0.0,0.0,0.0,0.0,0.0,0.0,0.0,0.0,0.0,0.0,0.0,0.0,0.0,0.0,0.0,,,"Grade 65, Cold Rolled","Grade 65, Cold Rolled",1542,1,Hot rolled – general construction steel,1
,,,1,Steel database with labelled clusters,,,AISI 1035 Steel,Ultimate tensile strength,585.0,MPa,Yield strength,370.0,MPa,Ductility,30.0,%,0.0,0.0,0.345,0.0,0.0,0.0,0.0,0.0,0.0,0.0,0.04,0.05,0.0,0.0,0.0,0.0,0.0,0.75,98.815,0.0,0.0,0.0,0.0,0.0,0.0,0.0,0.0,0.0,0.0,0.0,0.0,0.0,0.0,0.0,0.0,0.0,,,"As Rolled, 19-32 mm (0.75-1.25 In) Round","As Rolled, 19-32 mm (0.75-1.25 In) Round",1543,3,Normalized – easy-to-machine stock (cold drawn),3
,,,1,Steel database with labelled clusters,,,AISI 1025 Steel,Ultimate tensile strength,415.0,MPa,Yield strength,345.0,MPa,Ductility,15.0,%,0.0,0.0,0.25,0.0,0.0,0.0,0.0,0.0,0.0,0.0,0.04,0.05,0.0,0.0,0.0,0.0,0.0,0.4499999999999999,99.21,0.0,0.0,0.0,0.0,0.0,0.0,0.0,0.0,0.0,0.0,0.0,0.0,0.0,0.0,0.0,0.0,0.0,,,"As Drawn, 32-50 mm (1.25-2 In) Round","As Drawn, 32-50 mm (1.25-2 In) Round",1544,3,Normalized – easy-to-machine stock (cold drawn),3
,,,1,Steel database with labelled clusters,,,AISI 1015 Steel,Ultimate tensile strength,425.0,MPa,Yield strength,325.0,MPa,Ductility,37.0,%,0.0,0.0,0.155,0.0,0.0,0.0,0.0,0.0,0.0,0.0,0.04,0.05,0.0,0.0,0.0,0.0,0.0,0.4499999999999999,99.305,0.0,0.0,0.0,0.0,0.0,0.0,0.0,0.0,0.0,0.0,0.0,0.0,0.0,0.0,0.0,0.0,0.0,,,Normalized At 925C (1700F),Normalized At 925C (1700F),1545,4,Normalized (air cooled) – general-purpose steel,4
,,,1,Steel database with labelled clusters,,,ASTM A570,Ultimate tensile strength,400.0,MPa,Yield strength,290.0,MPa,Ductility,19.0,%,0.0,0.0,0.25,0.0,0.0,0.0,0.0,0.0,0.0,0.0,0.04,0.04,0.0,0.0,0.0,0.0,0.0,0.75,98.72,0.0,0.0,0.2,0.0,0.0,0.0,0.0,0.0,0.0,0.0,0.0,0.0,0.0,0.0,0.0,0.0,0.0,,,"Steel, Grade E, Sheet And Strip","Steel, Grade E, Sheet And Strip",1546,1,Hot rolled – general construction steel,1
,,,1,Steel database with labelled clusters,,,AISI 1035 Steel,Ultimate tensile strength,515.0,MPa,Yield strength,450.0,MPa,Ductility,10.0,%,0.0,0.0,0.345,0.0,0.0,0.0,0.0,0.0,0.0,0.0,0.04,0.05,0.0,0.0,0.0,0.0,0.0,0.75,98.815,0.0,0.0,0.0,0.0,0.0,0.0,0.0,0.0,0.0,0.0,0.0,0.0,0.0,0.0,0.0,0.0,0.0,,,"Cold Drawn, Low Temperature, Stress Relieved, 50-75 mm (2-3 In) Round","Cold Drawn, Low Temperature, Stress Relieved, 50-75 mm (2-3 In) Round",1547,0,Carburized – quenched (oil) – wear-resistant surface steel,0
,,,1,Steel database with labelled clusters,,,AISI 1042 Steel,Ultimate tensile strength,614.0,MPa,Yield strength,517.0,MPa,Ductility,12.0,%,0.0,0.0,0.435,0.0,0.0,0.0,0.0,0.0,0.0,0.0,0.04,0.05,0.0,0.0,0.0,0.0,0.0,0.75,98.725,0.0,0.0,0.0,0.0,0.0,0.0,0.0,0.0,0.0,0.0,0.0,0.0,0.0,0.0,0.0,0.0,0.0,,,Cold Drawn Bar (Uns G10420),Cold Drawn Bar (Uns G10420),1548,2,Quenched (oil) – general-purpose steel (tested),2
,,,1,Steel database with labelled clusters,,,AISI 1015 Steel,Ultimate tensile strength,424.0,MPa,Yield strength,325.0,MPa,Ductility,37.0,%,0.0,0.0,0.155,0.0,0.0,0.0,0.0,0.0,0.0,0.0,0.04,0.05,0.0,0.0,0.0,0.0,0.0,0.4499999999999999,99.305,0.0,0.0,0.0,0.0,0.0,0.0,0.0,0.0,0.0,0.0,0.0,0.0,0.0,0.0,0.0,0.0,0.0,,,"Normalized At 925C (1700F), 25 mm (1 In.) Round","Normalized At 925C (1700F), 25 mm (1 In.) Round",1549,4,Normalized (air cooled) – general-purpose steel,4
,,,1,Steel database with labelled clusters,,,ASTM A387 Alloy Steel,Ultimate tensile strength,415.0,MPa,Yield strength,205.0,MPa,Ductility,18.0,%,0.0,0.0,0.15,0.0,0.0,0.0,0.0,0.0,0.0,0.5,0.04,0.03,0.0,0.0,0.0,0.0,5.0,0.4499999999999999,93.28,0.0,0.0,0.0,0.0,0.0,0.0,0.0,0.0,0.55,0.0,0.0,0.0,0.0,0.0,0.0,0.0,0.0,,,"Grade 5, Class 1","Grade 5, Class 1",1550,1,Hot rolled – general construction steel,1
,,,1,Steel database with labelled clusters,,,AISI 1023 Steel,Ultimate tensile strength,425.0,MPa,Yield strength,360.0,MPa,Ductility,15.0,%,0.0,0.0,0.22,0.0,0.0,0.0,0.0,0.0,0.0,0.0,0.04,0.05,0.0,0.0,0.0,0.0,0.0,0.4499999999999999,99.24,0.0,0.0,0.0,0.0,0.0,0.0,0.0,0.0,0.0,0.0,0.0,0.0,0.0,0.0,0.0,0.0,0.0,,,"Cold Drawn, 19-32 mm (0.75-1.25 In) Round","Cold Drawn, 19-32 mm (0.75-1.25 In) Round",1551,3,Normalized – easy-to-machine stock (cold drawn),3
,,,1,Steel database with labelled clusters,,,AISI 1030 Steel,Ultimate tensile strength,460.0,MPa,Yield strength,345.0,MPa,Ductility,31.0,%,0.0,0.0,0.305,0.0,0.0,0.0,0.0,0.0,0.0,0.0,0.04,0.05,0.0,0.0,0.0,0.0,0.0,0.75,98.855,0.0,0.0,0.0,0.0,0.0,0.0,0.0,0.0,0.0,0.0,0.0,0.0,0.0,0.0,0.0,0.0,0.0,,,Annealed At 845C (1550F),Annealed At 845C (1550F),1552,7,Annealed – easy-to-machine – round annealed stock,7
,,,1,Steel database with labelled clusters,,,AISI 1018 Steel,Ultimate tensile strength,380.0,MPa,Yield strength,310.0,MPa,Ductility,16.0,%,0.0,0.0,0.17,0.0,0.0,0.0,0.0,0.0,0.0,0.0,0.04,0.05,0.0,0.0,0.0,0.0,0.0,0.75,98.99,0.0,0.0,0.0,0.0,0.0,0.0,0.0,0.0,0.0,0.0,0.0,0.0,0.0,0.0,0.0,0.0,0.0,,,"Cold Drawn, High Temperature, Stress Relieved, 32-50 mm (1.25-2 In) Round","Cold Drawn, High Temperature, Stress Relieved, 32-50 mm (1.25-2 In) Round",1553,0,Carburized – quenched (oil) – wear-resistant surface steel,0
,,,1,Steel database with labelled clusters,,,AISI 1042 Steel,Ultimate tensile strength,552.0,MPa,Yield strength,303.0,MPa,Ductility,16.0,%,0.0,0.0,0.435,0.0,0.0,0.0,0.0,0.0,0.0,0.0,0.04,0.05,0.0,0.0,0.0,0.0,0.0,0.75,98.725,0.0,0.0,0.0,0.0,0.0,0.0,0.0,0.0,0.0,0.0,0.0,0.0,0.0,0.0,0.0,0.0,0.0,,,Hot Rolled Bar (Uns G10420),Hot Rolled Bar (Uns G10420),1554,2,Quenched (oil) – general-purpose steel (tested),2
,,,1,Steel database with labelled clusters,,,AISI 1022 Steel,Ultimate tensile strength,450.0,MPa,Yield strength,315.0,MPa,Ductility,35.0,%,0.0,0.0,0.2,0.0,0.0,0.0,0.0,0.0,0.0,0.0,0.04,0.05,0.0,0.0,0.0,0.0,0.0,0.85,98.86,0.0,0.0,0.0,0.0,0.0,0.0,0.0,0.0,0.0,0.0,0.0,0.0,0.0,0.0,0.0,0.0,0.0,,,"Annealed At 870C (1600F), Furnace Cooled 17C (31F) Per Hour To 675C, Air Cooled, 25 mm (1 In.) Round","Annealed At 870C (1600F), Furnace Cooled 17C (31F) Per Hour To 675C, Air Cooled, 25 mm (1 In.) Round",1555,7,Annealed – easy-to-machine – round annealed stock,7
,,,1,Steel database with labelled clusters,,,AISI 1037 Steel,Ultimate tensile strength,510.0,MPa,Yield strength,279.0,MPa,Ductility,18.0,%,0.0,0.0,0.35,0.0,0.0,0.0,0.0,0.0,0.0,0.0,0.04,0.05,0.0,0.0,0.0,0.0,0.0,0.85,98.71,0.0,0.0,0.0,0.0,0.0,0.0,0.0,0.0,0.0,0.0,0.0,0.0,0.0,0.0,0.0,0.0,0.0,,,Hot Rolled Bar (Uns G10370),Hot Rolled Bar (Uns G10370),1556,2,Quenched (oil) – general-purpose steel (tested),2
,,,1,Steel database with labelled clusters,,,ASTM A572 Steel,Ultimate tensile strength,485.0,MPa,Yield strength,380.0,MPa,Ductility,20.0,%,0.0,0.0,0.25,0.0,0.0,0.0,0.0,0.0,0.0,0.4,0.04,0.05,0.0,0.0,0.0,0.0,0.0,1.35,97.91,0.0,0.0,0.0,0.0,0.0,0.0,0.0,0.0,0.0,0.0,0.0,0.0,0.0,0.0,0.0,0.0,0.0,,,Grade 55,Grade 55,1557,1,Hot rolled – general construction steel,1
,,,1,Steel database with labelled clusters,,,AISI 1035 Steel,Ultimate tensile strength,515.0,MPa,Yield strength,415.0,MPa,Ductility,15.0,%,0.0,0.0,0.345,0.0,0.0,0.0,0.0,0.0,0.0,0.0,0.04,0.05,0.0,0.0,0.0,0.0,0.0,0.75,98.815,0.0,0.0,0.0,0.0,0.0,0.0,0.0,0.0,0.0,0.0,0.0,0.0,0.0,0.0,0.0,0.0,0.0,,,"Cold Drawn, High Temperature, Stress Relieved, 22-32 mm (0.875-1.25 In) Round","Cold Drawn, High Temperature, Stress Relieved, 22-32 mm (0.875-1.25 In) Round",1558,0,Carburized – quenched (oil) – wear-resistant surface steel,0
,,,1,Steel database with labelled clusters,,,AISI 1008 Steel,Ultimate tensile strength,303.0,MPa,Yield strength,180.0,MPa,Ductility,42.0,%,0.0,0.0,0.1,0.0,0.0,0.0,0.0,0.0,0.0,0.0,0.04,0.05,0.0,0.0,0.0,0.0,0.0,0.4,99.41,0.0,0.0,0.0,0.0,0.0,0.0,0.0,0.0,0.0,0.0,0.0,0.0,0.0,0.0,0.0,0.0,0.0,,,"Cq, Dq, And Dqsk Sheet, 1.6-5.8 mm Thick","Cq, Dq, And Dqsk Sheet, 1.6-5.8 mm Thick",1559,2,Quenched (oil) – general-purpose steel (tested),2
,,,1,Steel database with labelled clusters,,,AISI 1025 Steel,Ultimate tensile strength,440.0,MPa,Yield strength,370.0,MPa,Ductility,15.0,%,0.0,0.0,0.25,0.0,0.0,0.0,0.0,0.0,0.0,0.0,0.04,0.05,0.0,0.0,0.0,0.0,0.0,0.4499999999999999,99.21,0.0,0.0,0.0,0.0,0.0,0.0,0.0,0.0,0.0,0.0,0.0,0.0,0.0,0.0,0.0,0.0,0.0,,,"Cold Drawn, 19-32 mm (0.75-1.25 In) Round","Cold Drawn, 19-32 mm (0.75-1.25 In) Round",1560,3,Normalized – easy-to-machine stock (cold drawn),3
,,,1,Steel database with labelled clusters,,,AISI 1020 Steel,Ultimate tensile strength,438.0,MPa,Yield strength,319.0,MPa,Ductility,35.0,%,0.0,0.0,0.2,0.0,0.0,0.0,0.0,0.0,0.0,0.0,0.04,0.05,0.0,0.0,0.0,0.0,0.0,0.4499999999999999,99.26,0.0,0.0,0.0,0.0,0.0,0.0,0.0,0.0,0.0,0.0,0.0,0.0,0.0,0.0,0.0,0.0,0.0,,,"Normalized At 925C (1700F), Air Cooled, 50 mm (2 In.) Round","Normalized At 925C (1700F), Air Cooled, 50 mm (2 In.) Round",1561,4,Normalized (air cooled) – general-purpose steel,4
,,,1,Steel database with labelled clusters,,,AISI 1045 Steel,Ultimate tensile strength,585.0,MPa,Yield strength,515.0,MPa,Ductility,10.0,%,0.0,0.0,0.4599999999999999,0.0,0.0,0.0,0.0,0.0,0.0,0.0,0.04,0.05,0.0,0.0,0.0,0.0,0.0,0.75,98.7,0.0,0.0,0.0,0.0,0.0,0.0,0.0,0.0,0.0,0.0,0.0,0.0,0.0,0.0,0.0,0.0,0.0,,,"As Cold Drawn, 32-50 mm (1.25-2 In) Round","As Cold Drawn, 32-50 mm (1.25-2 In) Round",1562,3,Normalized – easy-to-machine stock (cold drawn),3
,,,1,Steel database with labelled clusters,,,AISI 1039 Steel,Ultimate tensile strength,545.0,MPa,Yield strength,300.0,MPa,Ductility,16.0,%,0.0,0.0,0.4,0.0,0.0,0.0,0.0,0.0,0.0,0.0,0.04,0.05,0.0,0.0,0.0,0.0,0.0,0.85,98.66,0.0,0.0,0.0,0.0,0.0,0.0,0.0,0.0,0.0,0.0,0.0,0.0,0.0,0.0,0.0,0.0,0.0,,,"Hot Rolled, 19-32 mm (0.75-1.25 In) Round","Hot Rolled, 19-32 mm (0.75-1.25 In) Round",1563,3,Normalized – easy-to-machine stock (cold drawn),3
,,,1,Steel database with labelled clusters,,,AISI 1022 Steel,Ultimate tensile strength,474.0,MPa,Yield strength,330.0,MPa,Ductility,34.0,%,0.0,0.0,0.2,0.0,0.0,0.0,0.0,0.0,0.0,0.0,0.04,0.05,0.0,0.0,0.0,0.0,0.0,0.85,98.86,0.0,0.0,0.0,0.0,0.0,0.0,0.0,0.0,0.0,0.0,0.0,0.0,0.0,0.0,0.0,0.0,0.0,,,"Normalized At 925C (1700F), Cooled In Air, 50 mm (2 In.) Round","Normalized At 925C (1700F), Cooled In Air, 50 mm (2 In.) Round",1564,4,Normalized (air cooled) – general-purpose steel,4
,,,1,Steel database with labelled clusters,,,AISI 1039 Steel,Ultimate tensile strength,605.0,MPa,Yield strength,510.0,MPa,Ductility,12.0,%,0.0,0.0,0.4,0.0,0.0,0.0,0.0,0.0,0.0,0.0,0.04,0.05,0.0,0.0,0.0,0.0,0.0,0.85,98.66,0.0,0.0,0.0,0.0,0.0,0.0,0.0,0.0,0.0,0.0,0.0,0.0,0.0,0.0,0.0,0.0,0.0,,,"Cold Drawn, 19-32 mm (0.75-1.25 In) Round","Cold Drawn, 19-32 mm (0.75-1.25 In) Round",1565,3,Normalized – easy-to-machine stock (cold drawn),3
,,,1,Steel database with labelled clusters,,,AISI 1021 Steel,Ultimate tensile strength,615.0,MPa,Yield strength,380.0,MPa,Ductility,25.0,%,0.0,0.0,0.2,0.0,0.0,0.0,0.0,0.0,0.0,0.0,0.04,0.05,0.0,0.0,0.0,0.0,0.0,0.75,98.96,0.0,0.0,0.0,0.0,0.0,0.0,0.0,0.0,0.0,0.0,0.0,0.0,0.0,0.0,0.0,0.0,0.0,,,"Mock Carburized At 910C (1670F) For 8 Hours, 775C (1430F) Reheat, Water Quenched, 175C (350F) Temper, 25 mm (1 In.) Round","Mock Carburized At 910C (1670F) For 8 Hours, 775C (1430F) Reheat, Water Quenched, 175C (350F) Temper, 25 mm (1 In.) Round",1566,8,Carburized – quenched (oil) – wear-resistant surface steel (variant),8
,,,1,Steel database with labelled clusters,,,AISI 1046 Steel,Ultimate tensile strength,585.0,MPa,Yield strength,325.0,MPa,Ductility,15.0,%,0.0,0.0,0.4599999999999999,0.0,0.0,0.0,0.0,0.0,0.0,0.0,0.04,0.05,0.0,0.0,0.0,0.0,0.0,0.85,98.6,0.0,0.0,0.0,0.0,0.0,0.0,0.0,0.0,0.0,0.0,0.0,0.0,0.0,0.0,0.0,0.0,0.0,,,"Hot Rolled, 19-32 mm (0.75-1.25 In) Round","Hot Rolled, 19-32 mm (0.75-1.25 In) Round",1567,3,Normalized – easy-to-machine stock (cold drawn),3
,,,1,Steel database with labelled clusters,,,AISI 1021 Steel,Ultimate tensile strength,470.0,MPa,Yield strength,395.0,MPa,Ductility,15.0,%,0.0,0.0,0.2,0.0,0.0,0.0,0.0,0.0,0.0,0.0,0.04,0.05,0.0,0.0,0.0,0.0,0.0,0.75,98.96,0.0,0.0,0.0,0.0,0.0,0.0,0.0,0.0,0.0,0.0,0.0,0.0,0.0,0.0,0.0,0.0,0.0,,,Cold Drawn,Cold Drawn,1568,2,Quenched (oil) – general-purpose steel (tested),2
,,,1,Steel database with labelled clusters,,,AISI 1046 Steel,Ultimate tensile strength,620.0,MPa,Yield strength,515.0,MPa,Ductility,12.0,%,0.0,0.0,0.4599999999999999,0.0,0.0,0.0,0.0,0.0,0.0,0.0,0.04,0.05,0.0,0.0,0.0,0.0,0.0,0.85,98.6,0.0,0.0,0.0,0.0,0.0,0.0,0.0,0.0,0.0,0.0,0.0,0.0,0.0,0.0,0.0,0.0,0.0,,,"Cold Drawn, Annealed, 19-32 mm (0.75-1.25 In) Round","Cold Drawn, Annealed, 19-32 mm (0.75-1.25 In) Round",1569,3,Normalized – easy-to-machine stock (cold drawn),3
,,,1,Steel database with labelled clusters,,,AISI 1045 Steel,Ultimate tensile strength,620.0,MPa,Yield strength,550.0,MPa,Ductility,11.0,%,0.0,0.0,0.4599999999999999,0.0,0.0,0.0,0.0,0.0,0.0,0.0,0.04,0.05,0.0,0.0,0.0,0.0,0.0,0.75,98.7,0.0,0.0,0.0,0.0,0.0,0.0,0.0,0.0,0.0,0.0,0.0,0.0,0.0,0.0,0.0,0.0,0.0,,,"As Cold Drawn, 22-32 mm (0.875-1.25 In) Round","As Cold Drawn, 22-32 mm (0.875-1.25 In) Round",1570,3,Normalized – easy-to-machine stock (cold drawn),3
,,,1,Steel database with labelled clusters,,,AISI 1040 Steel,Ultimate tensile strength,550.0,MPa,Yield strength,485.0,MPa,Ductility,10.0,%,0.0,0.0,0.405,0.0,0.0,0.0,0.0,0.0,0.0,0.0,0.04,0.05,0.0,0.0,0.0,0.0,0.0,0.75,98.755,0.0,0.0,0.0,0.0,0.0,0.0,0.0,0.0,0.0,0.0,0.0,0.0,0.0,0.0,0.0,0.0,0.0,,,"As Cold Drawn, 32-50 mm (1.25-2 In) Round","As Cold Drawn, 32-50 mm (1.25-2 In) Round",1571,3,Normalized – easy-to-machine stock (cold drawn),3
,,,1,Steel database with labelled clusters,,,AISI 1035 Steel,Ultimate tensile strength,495.0,MPa,Yield strength,270.0,MPa,Ductility,18.0,%,0.0,0.0,0.345,0.0,0.0,0.0,0.0,0.0,0.0,0.0,0.04,0.05,0.0,0.0,0.0,0.0,0.0,0.75,98.815,0.0,0.0,0.0,0.0,0.0,0.0,0.0,0.0,0.0,0.0,0.0,0.0,0.0,0.0,0.0,0.0,0.0,,,"Hot Rolled, 19-32 mm (0.75-1.25 In) Round","Hot Rolled, 19-32 mm (0.75-1.25 In) Round",1572,3,Normalized – easy-to-machine stock (cold drawn),3
,,,1,Steel database with labelled clusters,,,AISI 1040 Steel,Ultimate tensile strength,585.0,MPa,Yield strength,515.0,MPa,Ductility,12.0,%,0.0,0.0,0.405,0.0,0.0,0.0,0.0,0.0,0.0,0.0,0.04,0.05,0.0,0.0,0.0,0.0,0.0,0.75,98.755,0.0,0.0,0.0,0.0,0.0,0.0,0.0,0.0,0.0,0.0,0.0,0.0,0.0,0.0,0.0,0.0,0.0,,,"As Cold Drawn, 22-32 mm (0.875-1.25 In) Round","As Cold Drawn, 22-32 mm (0.875-1.25 In) Round",1573,3,Normalized – easy-to-machine stock (cold drawn),3
,,,1,Steel database with labelled clusters,,,AISI 1020 Steel,Ultimate tensile strength,420.0,MPa,Yield strength,350.0,MPa,Ductility,15.0,%,0.0,0.0,0.2,0.0,0.0,0.0,0.0,0.0,0.0,0.0,0.04,0.05,0.0,0.0,0.0,0.0,0.0,0.4499999999999999,99.26,0.0,0.0,0.0,0.0,0.0,0.0,0.0,0.0,0.0,0.0,0.0,0.0,0.0,0.0,0.0,0.0,0.0,,,Cold Rolled,Cold Rolled,1574,2,Quenched (oil) – general-purpose steel (tested),2
,,,1,Steel database with labelled clusters,,,AISI 1040 Steel,Ultimate tensile strength,620.0,MPa,Yield strength,550.0,MPa,Ductility,12.0,%,0.0,0.0,0.405,0.0,0.0,0.0,0.0,0.0,0.0,0.0,0.04,0.05,0.0,0.0,0.0,0.0,0.0,0.75,98.755,0.0,0.0,0.0,0.0,0.0,0.0,0.0,0.0,0.0,0.0,0.0,0.0,0.0,0.0,0.0,0.0,0.0,,,"Cold Drawn, Low Temperature, Stress Relieved, 22-32 mm (0.875-1.25 In) Round","Cold Drawn, Low Temperature, Stress Relieved, 22-32 mm (0.875-1.25 In) Round",1575,0,Carburized – quenched (oil) – wear-resistant surface steel,0
,,,1,Steel database with labelled clusters,,,AISI 1045 Steel,Ultimate tensile strength,565.0,MPa,Yield strength,310.0,MPa,Ductility,16.0,%,0.0,0.0,0.4599999999999999,0.0,0.0,0.0,0.0,0.0,0.0,0.0,0.04,0.05,0.0,0.0,0.0,0.0,0.0,0.75,98.7,0.0,0.0,0.0,0.0,0.0,0.0,0.0,0.0,0.0,0.0,0.0,0.0,0.0,0.0,0.0,0.0,0.0,,,"Hot Rolled, 19-32 mm (0.75-1.25 In) Round","Hot Rolled, 19-32 mm (0.75-1.25 In) Round",1576,3,Normalized – easy-to-machine stock (cold drawn),3
,,,1,Steel database with labelled clusters,,,AISI 1021 Steel,Ultimate tensile strength,931.0,MPa,Yield strength,515.0,MPa,Ductility,13.0,%,0.0,0.0,0.2,0.0,0.0,0.0,0.0,0.0,0.0,0.0,0.04,0.05,0.0,0.0,0.0,0.0,0.0,0.75,98.96,0.0,0.0,0.0,0.0,0.0,0.0,0.0,0.0,0.0,0.0,0.0,0.0,0.0,0.0,0.0,0.0,0.0,,,"Mock Carburized At 910C (1670F) For 8 Hours, 775C (1430F) Reheat, Water Quenched, 175C (350F) Temper, 13 mm (0.5 In.) Round","Mock Carburized At 910C (1670F) For 8 Hours, 775C (1430F) Reheat, Water Quenched, 175C (350F) Temper, 13 mm (0.5 In.) Round",1577,8,Carburized – quenched (oil) – wear-resistant surface steel (variant),8
,,,1,Steel database with labelled clusters,,,AISI 1045 Steel,Ultimate tensile strength,690.0,MPa,Yield strength,620.0,MPa,Ductility,12.0,%,0.0,0.0,0.4599999999999999,0.0,0.0,0.0,0.0,0.0,0.0,0.0,0.04,0.05,0.0,0.0,0.0,0.0,0.0,0.75,98.7,0.0,0.0,0.0,0.0,0.0,0.0,0.0,0.0,0.0,0.0,0.0,0.0,0.0,0.0,0.0,0.0,0.0,,,"Cold Drawn, Low Temperature, Stress Relieved Round (16 - 22 mm)","Cold Drawn, Low Temperature, Stress Relieved Round (16 - 22 mm)",1578,0,Carburized – quenched (oil) – wear-resistant surface steel,0
,,,1,Steel database with labelled clusters,,,AISI 1021 Steel,Ultimate tensile strength,483.0,MPa,Yield strength,360.0,MPa,Ductility,34.0,%,0.0,0.0,0.2,0.0,0.0,0.0,0.0,0.0,0.0,0.0,0.04,0.05,0.0,0.0,0.0,0.0,0.0,0.75,98.96,0.0,0.0,0.0,0.0,0.0,0.0,0.0,0.0,0.0,0.0,0.0,0.0,0.0,0.0,0.0,0.0,0.0,,,"Normalized At 925C (1700F), Air Cooled, 25 mm (1 In.) Round","Normalized At 925C (1700F), Air Cooled, 25 mm (1 In.) Round",1579,4,Normalized (air cooled) – general-purpose steel,4
,,,1,Steel database with labelled clusters,,,AISI 1049 Steel,Ultimate tensile strength,600.0,MPa,Yield strength,331.0,MPa,Ductility,15.0,%,0.0,0.0,0.495,0.0,0.0,0.0,0.0,0.0,0.0,0.0,0.04,0.05,0.0,0.0,0.0,0.0,0.0,0.75,98.665,0.0,0.0,0.0,0.0,0.0,0.0,0.0,0.0,0.0,0.0,0.0,0.0,0.0,0.0,0.0,0.0,0.0,,,Hot Rolled Bar (Uns G10490),Hot Rolled Bar (Uns G10490),1580,2,Quenched (oil) – general-purpose steel (tested),2
,,,1,Steel database with labelled clusters,,,AISI 1037 Steel,Ultimate tensile strength,565.0,MPa,Yield strength,476.0,MPa,Ductility,12.0,%,0.0,0.0,0.35,0.0,0.0,0.0,0.0,0.0,0.0,0.0,0.04,0.05,0.0,0.0,0.0,0.0,0.0,0.85,98.71,0.0,0.0,0.0,0.0,0.0,0.0,0.0,0.0,0.0,0.0,0.0,0.0,0.0,0.0,0.0,0.0,0.0,,,Cold Drawn Bar (Uns G10370),Cold Drawn Bar (Uns G10370),1581,2,Quenched (oil) – general-purpose steel (tested),2
,,,1,Steel database with labelled clusters,,,AISI 1045 Steel,Ultimate tensile strength,675.0,MPa,Yield strength,405.0,MPa,Ductility,24.0,%,0.0,0.0,0.4599999999999999,0.0,0.0,0.0,0.0,0.0,0.0,0.0,0.04,0.05,0.0,0.0,0.0,0.0,0.0,0.75,98.7,0.0,0.0,0.0,0.0,0.0,0.0,0.0,0.0,0.0,0.0,0.0,0.0,0.0,0.0,0.0,0.0,0.0,,,"Turned, Ground, And Polished, 19-32 mm (0.75-1.25 In) Round","Turned, Ground, And Polished, 19-32 mm (0.75-1.25 In) Round",1582,3,Normalized – easy-to-machine stock (cold drawn),3
,,,1,Steel database with labelled clusters,,,AISI 1030 Steel,Ultimate tensile strength,585.0,MPa,Yield strength,435.0,MPa,Ductility,29.0,%,0.0,0.0,0.305,0.0,0.0,0.0,0.0,0.0,0.0,0.0,0.04,0.05,0.0,0.0,0.0,0.0,0.0,0.75,98.855,0.0,0.0,0.0,0.0,0.0,0.0,0.0,0.0,0.0,0.0,0.0,0.0,0.0,0.0,0.0,0.0,0.0,,,"Water Quenched From 870C (1600F), 595C (1100F) Temper, 25 mm (1 In.) Round","Water Quenched From 870C (1600F), 595C (1100F) Temper, 25 mm (1 In.) Round",1583,10,Quenched (water) & tempered – high-strength structural steel,10
,,,1,Steel database with labelled clusters,,,AISI 1035 Steel,Ultimate tensile strength,485.0,MPa,Yield strength,415.0,MPa,Ductility,15.0,%,0.0,0.0,0.345,0.0,0.0,0.0,0.0,0.0,0.0,0.0,0.04,0.05,0.0,0.0,0.0,0.0,0.0,0.75,98.815,0.0,0.0,0.0,0.0,0.0,0.0,0.0,0.0,0.0,0.0,0.0,0.0,0.0,0.0,0.0,0.0,0.0,,,"Cold Drawn, High Temperature, Stress Relieved, 32-50 mm (1.25-2 In) Round","Cold Drawn, High Temperature, Stress Relieved, 32-50 mm (1.25-2 In) Round",1584,0,Carburized – quenched (oil) – wear-resistant surface steel,0
,,,1,Steel database with labelled clusters,,,AISI 1040 Steel,Ultimate tensile strength,581.0,MPa,Yield strength,365.0,MPa,Ductility,28.0,%,0.0,0.0,0.405,0.0,0.0,0.0,0.0,0.0,0.0,0.0,0.04,0.05,0.0,0.0,0.0,0.0,0.0,0.75,98.755,0.0,0.0,0.0,0.0,0.0,0.0,0.0,0.0,0.0,0.0,0.0,0.0,0.0,0.0,0.0,0.0,0.0,,,"Normalized At 900C (1650F), Air Cooled, 50 mm (2 In.) Round","Normalized At 900C (1650F), Air Cooled, 50 mm (2 In.) Round",1585,4,Normalized (air cooled) – general-purpose steel,4
,,,1,Steel database with labelled clusters,,,AISI 1046 Steel,Ultimate tensile strength,650.0,MPa,Yield strength,545.0,MPa,Ductility,12.0,%,0.0,0.0,0.4599999999999999,0.0,0.0,0.0,0.0,0.0,0.0,0.0,0.04,0.05,0.0,0.0,0.0,0.0,0.0,0.85,98.6,0.0,0.0,0.0,0.0,0.0,0.0,0.0,0.0,0.0,0.0,0.0,0.0,0.0,0.0,0.0,0.0,0.0,,,"Cold Drawn, 19-32 mm (0.75-1.25 In) Round","Cold Drawn, 19-32 mm (0.75-1.25 In) Round",1586,3,Normalized – easy-to-machine stock (cold drawn),3
,,,1,Steel database with labelled clusters,,,AISI 1025 Steel,Ultimate tensile strength,450.0,MPa,Yield strength,380.0,MPa,Ductility,16.0,%,0.0,0.0,0.25,0.0,0.0,0.0,0.0,0.0,0.0,0.0,0.04,0.05,0.0,0.0,0.0,0.0,0.0,0.4499999999999999,99.21,0.0,0.0,0.0,0.0,0.0,0.0,0.0,0.0,0.0,0.0,0.0,0.0,0.0,0.0,0.0,0.0,0.0,,,"As Drawn, 22-32 mm (0.875-1.25 In) Round","As Drawn, 22-32 mm (0.875-1.25 In) Round",1587,3,Normalized – easy-to-machine stock (cold drawn),3
,,,1,Steel database with labelled clusters,,,AISI 1040 Steel,Ultimate tensile strength,583.0,MPa,Yield strength,340.0,MPa,Ductility,27.0,%,0.0,0.0,0.405,0.0,0.0,0.0,0.0,0.0,0.0,0.0,0.04,0.05,0.0,0.0,0.0,0.0,0.0,0.75,98.755,0.0,0.0,0.0,0.0,0.0,0.0,0.0,0.0,0.0,0.0,0.0,0.0,0.0,0.0,0.0,0.0,0.0,,,"Normalized At 900C (1650F), Air Cooled, 100 mm (4 In.) Round","Normalized At 900C (1650F), Air Cooled, 100 mm (4 In.) Round",1588,4,Normalized (air cooled) – general-purpose steel,4
,,,1,Steel database with labelled clusters,,,AISI 1045 Steel,Ultimate tensile strength,655.0,MPa,Yield strength,515.0,MPa,Ductility,15.0,%,0.0,0.0,0.4599999999999999,0.0,0.0,0.0,0.0,0.0,0.0,0.0,0.04,0.05,0.0,0.0,0.0,0.0,0.0,0.75,98.7,0.0,0.0,0.0,0.0,0.0,0.0,0.0,0.0,0.0,0.0,0.0,0.0,0.0,0.0,0.0,0.0,0.0,,,"Cold Drawn, High Temperature Stress Relieved, 22-32 mm (0.875-1.25 In) Round","Cold Drawn, High Temperature Stress Relieved, 22-32 mm (0.875-1.25 In) Round",1589,0,Carburized – quenched (oil) – wear-resistant surface steel,0
,,,1,Steel database with labelled clusters,,,AISI 1035 Steel,Ultimate tensile strength,550.0,MPa,Yield strength,485.0,MPa,Ductility,12.0,%,0.0,0.0,0.345,0.0,0.0,0.0,0.0,0.0,0.0,0.0,0.04,0.05,0.0,0.0,0.0,0.0,0.0,0.75,98.815,0.0,0.0,0.0,0.0,0.0,0.0,0.0,0.0,0.0,0.0,0.0,0.0,0.0,0.0,0.0,0.0,0.0,,,"Cold Drawn, Low Temperature, Stress Relieved, 32-50 mm (1.25-2 In) Round","Cold Drawn, Low Temperature, Stress Relieved, 32-50 mm (1.25-2 In) Round",1590,0,Carburized – quenched (oil) – wear-resistant surface steel,0
,,,1,Steel database with labelled clusters,,,AISI 1030 Steel,Ultimate tensile strength,525.0,MPa,Yield strength,345.0,MPa,Ductility,32.0,%,0.0,0.0,0.305,0.0,0.0,0.0,0.0,0.0,0.0,0.0,0.04,0.05,0.0,0.0,0.0,0.0,0.0,0.75,98.855,0.0,0.0,0.0,0.0,0.0,0.0,0.0,0.0,0.0,0.0,0.0,0.0,0.0,0.0,0.0,0.0,0.0,,,"Normalized At 925C (1700F), Air Cooled, 25 mm (1 In.) Round","Normalized At 925C (1700F), Air Cooled, 25 mm (1 In.) Round",1591,4,Normalized (air cooled) – general-purpose steel,4
,,,1,Steel database with labelled clusters,,,AISI 1020 Steel,Ultimate tensile strength,450.0,MPa,Yield strength,330.0,MPa,Ductility,36.0,%,0.0,0.0,0.2,0.0,0.0,0.0,0.0,0.0,0.0,0.0,0.04,0.05,0.0,0.0,0.0,0.0,0.0,0.4499999999999999,99.26,0.0,0.0,0.0,0.0,0.0,0.0,0.0,0.0,0.0,0.0,0.0,0.0,0.0,0.0,0.0,0.0,0.0,,,As Rolled,As Rolled,1592,2,Quenched (oil) – general-purpose steel (tested),2
,,,1,Steel database with labelled clusters,,,AISI 1030 Steel,Ultimate tensile strength,510.0,MPa,Yield strength,345.0,MPa,Ductility,29.0,%,0.0,0.0,0.305,0.0,0.0,0.0,0.0,0.0,0.0,0.0,0.04,0.05,0.0,0.0,0.0,0.0,0.0,0.75,98.855,0.0,0.0,0.0,0.0,0.0,0.0,0.0,0.0,0.0,0.0,0.0,0.0,0.0,0.0,0.0,0.0,0.0,,,"Normalized At 925C (1700F), Air Cooled, 50 mm (2 In.) Round","Normalized At 925C (1700F), Air Cooled, 50 mm (2 In.) Round",1593,4,Normalized (air cooled) – general-purpose steel,4
,,,1,Steel database with labelled clusters,,,AISI 1040 Steel,Ultimate tensile strength,631.0,MPa,Yield strength,443.0,MPa,Ductility,28.0,%,0.0,0.0,0.405,0.0,0.0,0.0,0.0,0.0,0.0,0.0,0.04,0.05,0.0,0.0,0.0,0.0,0.0,0.75,98.755,0.0,0.0,0.0,0.0,0.0,0.0,0.0,0.0,0.0,0.0,0.0,0.0,0.0,0.0,0.0,0.0,0.0,,,"Oil Quenched From 855C (1570F), 595C (1100F) Temper, 25 mm (1 In.) Round","Oil Quenched From 855C (1570F), 595C (1100F) Temper, 25 mm (1 In.) Round",1594,6,Quenched (oil) & tempered – high-strength structural steel,6
,,,1,Steel database with labelled clusters,,,AISI 1040 Steel,Ultimate tensile strength,598.0,MPa,Yield strength,392.0,MPa,Ductility,28.0,%,0.0,0.0,0.405,0.0,0.0,0.0,0.0,0.0,0.0,0.0,0.04,0.05,0.0,0.0,0.0,0.0,0.0,0.75,98.755,0.0,0.0,0.0,0.0,0.0,0.0,0.0,0.0,0.0,0.0,0.0,0.0,0.0,0.0,0.0,0.0,0.0,,,"Oil Quenched From 855C (1570F), 595C (1100F) Temper, 50 mm (2 In.) Round","Oil Quenched From 855C (1570F), 595C (1100F) Temper, 50 mm (2 In.) Round",1595,6,Quenched (oil) & tempered – high-strength structural steel,6
,,,1,Steel database with labelled clusters,,,AISI 1030 Steel,Ultimate tensile strength,550.0,MPa,Yield strength,395.0,MPa,Ductility,30.0,%,0.0,0.0,0.305,0.0,0.0,0.0,0.0,0.0,0.0,0.0,0.04,0.05,0.0,0.0,0.0,0.0,0.0,0.75,98.855,0.0,0.0,0.0,0.0,0.0,0.0,0.0,0.0,0.0,0.0,0.0,0.0,0.0,0.0,0.0,0.0,0.0,,,"Water Quenched From 870C (1600F), 650C (1200F) Temper, 50 mm (2 In.) Round","Water Quenched From 870C (1600F), 650C (1200F) Temper, 50 mm (2 In.) Round",1596,10,Quenched (water) & tempered – high-strength structural steel,10
,,,1,Steel database with labelled clusters,,,AISI 1021 Steel,Ultimate tensile strength,420.0,MPa,Yield strength,230.0,MPa,Ductility,24.0,%,0.0,0.0,0.2,0.0,0.0,0.0,0.0,0.0,0.0,0.0,0.04,0.05,0.0,0.0,0.0,0.0,0.0,0.75,98.96,0.0,0.0,0.0,0.0,0.0,0.0,0.0,0.0,0.0,0.0,0.0,0.0,0.0,0.0,0.0,0.0,0.0,,,"Hot Rolled, 19-32 mm (0.75-1.25 In) Round","Hot Rolled, 19-32 mm (0.75-1.25 In) Round",1597,3,Normalized – easy-to-machine stock (cold drawn),3
,,,1,Steel database with labelled clusters,,,AISI 1040 Steel,Ultimate tensile strength,635.0,MPa,Yield strength,412.0,MPa,Ductility,27.0,%,0.0,0.0,0.405,0.0,0.0,0.0,0.0,0.0,0.0,0.0,0.04,0.05,0.0,0.0,0.0,0.0,0.0,0.75,98.755,0.0,0.0,0.0,0.0,0.0,0.0,0.0,0.0,0.0,0.0,0.0,0.0,0.0,0.0,0.0,0.0,0.0,,,"Oil Quenched From 855C (1570F), 540C (1000F) Temper, 50 mm (2 In.) Round","Oil Quenched From 855C (1570F), 540C (1000F) Temper, 50 mm (2 In.) Round",1598,6,Quenched (oil) & tempered – high-strength structural steel,6
,,,1,Steel database with labelled clusters,,,AISI 1035 Steel,Ultimate tensile strength,550.0,MPa,Yield strength,485.0,MPa,Ductility,12.0,%,0.0,0.0,0.345,0.0,0.0,0.0,0.0,0.0,0.0,0.0,0.04,0.05,0.0,0.0,0.0,0.0,0.0,0.75,98.815,0.0,0.0,0.0,0.0,0.0,0.0,0.0,0.0,0.0,0.0,0.0,0.0,0.0,0.0,0.0,0.0,0.0,,,"As Cold Drawn, 22-32 mm (0.875-1.25 In) Round","As Cold Drawn, 22-32 mm (0.875-1.25 In) Round",1599,3,Normalized – easy-to-machine stock (cold drawn),3
,,,1,Steel database with labelled clusters,,,AISI 1040 Steel,Ultimate tensile strength,525.0,MPa,Yield strength,290.0,MPa,Ductility,18.0,%,0.0,0.0,0.405,0.0,0.0,0.0,0.0,0.0,0.0,0.0,0.04,0.05,0.0,0.0,0.0,0.0,0.0,0.75,98.755,0.0,0.0,0.0,0.0,0.0,0.0,0.0,0.0,0.0,0.0,0.0,0.0,0.0,0.0,0.0,0.0,0.0,,,"Hot Rolled, 19-32 mm (0.75-1.25 In) Round","Hot Rolled, 19-32 mm (0.75-1.25 In) Round",1600,3,Normalized – easy-to-machine stock (cold drawn),3
,,,1,Steel database with labelled clusters,,,AISI 1045 Steel,Ultimate tensile strength,585.0,MPa,Yield strength,450.0,MPa,Ductility,12.0,%,0.0,0.0,0.4599999999999999,0.0,0.0,0.0,0.0,0.0,0.0,0.0,0.04,0.05,0.0,0.0,0.0,0.0,0.0,0.75,98.7,0.0,0.0,0.0,0.0,0.0,0.0,0.0,0.0,0.0,0.0,0.0,0.0,0.0,0.0,0.0,0.0,0.0,,,"Cold Drawn, High Temperature Stress Relieved, 50-75 mm (2-3 In) Round","Cold Drawn, High Temperature Stress Relieved, 50-75 mm (2-3 In) Round",1601,0,Carburized – quenched (oil) – wear-resistant surface steel,0
,,,1,Steel database with labelled clusters,,,AISI 1040 Steel,Ultimate tensile strength,585.0,MPa,Yield strength,450.0,MPa,Ductility,15.0,%,0.0,0.0,0.405,0.0,0.0,0.0,0.0,0.0,0.0,0.0,0.04,0.05,0.0,0.0,0.0,0.0,0.0,0.75,98.755,0.0,0.0,0.0,0.0,0.0,0.0,0.0,0.0,0.0,0.0,0.0,0.0,0.0,0.0,0.0,0.0,0.0,,,"Cold Drawn, High Temperature, Stress Relieved, 16-22 mm (0.625-0.875 In) Round","Cold Drawn, High Temperature, Stress Relieved, 16-22 mm (0.625-0.875 In) Round",1602,0,Carburized – quenched (oil) – wear-resistant surface steel,0
,,,1,Steel database with labelled clusters,,,AISI 1020 Steel,Ultimate tensile strength,889.0,MPa,Yield strength,495.0,MPa,Ductility,11.0,%,0.0,0.0,0.2,0.0,0.0,0.0,0.0,0.0,0.0,0.0,0.04,0.05,0.0,0.0,0.0,0.0,0.0,0.4499999999999999,99.26,0.0,0.0,0.0,0.0,0.0,0.0,0.0,0.0,0.0,0.0,0.0,0.0,0.0,0.0,0.0,0.0,0.0,,,"Mock Carburized At 915C (1680F) For 8 Hours, 775C (1430F) Reheat, Water Quenched, 175C (350F) Temper, 13 mm (0.5 In.) Round","Mock Carburized At 915C (1680F) For 8 Hours, 775C (1430F) Reheat, Water Quenched, 175C (350F) Temper, 13 mm (0.5 In.) Round",1603,8,Carburized – quenched (oil) – wear-resistant surface steel (variant),8
,,,1,Steel database with labelled clusters,,,AISI 1044 Steel,Ultimate tensile strength,620.0,MPa,Yield strength,415.0,MPa,Ductility,26.0,%,0.0,0.0,0.4649999999999999,0.0,0.0,0.0,0.0,0.0,0.0,0.0,0.04,0.05,0.0,0.0,0.0,0.0,0.0,0.4499999999999999,98.995,0.0,0.0,0.0,0.0,0.0,0.0,0.0,0.0,0.0,0.0,0.0,0.0,0.0,0.0,0.0,0.0,0.0,,,"Merchant Quality, Hot Rolled, 19-32 mm (0.75-1.25 In) Round","Merchant Quality, Hot Rolled, 19-32 mm (0.75-1.25 In) Round",1604,3,Normalized – easy-to-machine stock (cold drawn),3
,,,1,Steel database with labelled clusters,,,AISI 1040 Steel,Ultimate tensile strength,743.0,MPa,Yield strength,541.0,MPa,Ductility,23.0,%,0.0,0.0,0.405,0.0,0.0,0.0,0.0,0.0,0.0,0.0,0.04,0.05,0.0,0.0,0.0,0.0,0.0,0.75,98.755,0.0,0.0,0.0,0.0,0.0,0.0,0.0,0.0,0.0,0.0,0.0,0.0,0.0,0.0,0.0,0.0,0.0,,,"Water Quenched From 845C (1550F), 540C (1000F) Temper, 25 mm (1 In.) Round","Water Quenched From 845C (1550F), 540C (1000F) Temper, 25 mm (1 In.) Round",1605,10,Quenched (water) & tempered – high-strength structural steel,10
,,,1,Steel database with labelled clusters,,,AISI 1040 Steel,Ultimate tensile strength,645.0,MPa,Yield strength,469.0,MPa,Ductility,27.0,%,0.0,0.0,0.405,0.0,0.0,0.0,0.0,0.0,0.0,0.0,0.04,0.05,0.0,0.0,0.0,0.0,0.0,0.75,98.755,0.0,0.0,0.0,0.0,0.0,0.0,0.0,0.0,0.0,0.0,0.0,0.0,0.0,0.0,0.0,0.0,0.0,,,"Water Quenched From 845C (1550F), 650C (1200F) Temper, 25 mm (1 In.) Round","Water Quenched From 845C (1550F), 650C (1200F) Temper, 25 mm (1 In.) Round",1606,10,Quenched (water) & tempered – high-strength structural steel,10
,,,1,Steel database with labelled clusters,,,ASTM A283 Steel,Ultimate tensile strength,310.0,MPa,Yield strength,165.0,MPa,Ductility,27.0,%,0.0,0.0,0.14,0.0,0.0,0.0,0.0,0.0,0.0,0.04,0.04,0.05,0.0,0.0,0.0,0.0,0.0,0.9,98.63,0.0,0.0,0.2,0.0,0.0,0.0,0.0,0.0,0.0,0.0,0.0,0.0,0.0,0.0,0.0,0.0,0.0,,,Grade A,Grade A,1607,1,Hot rolled – general construction steel,1
,,,1,Steel database with labelled clusters,,,AISI 1022 Steel,Ultimate tensile strength,565.0,MPa,Yield strength,346.0,MPa,Ductility,30.0,%,0.0,0.0,0.2,0.0,0.0,0.0,0.0,0.0,0.0,0.0,0.04,0.05,0.0,0.0,0.0,0.0,0.0,0.85,98.86,0.0,0.0,0.0,0.0,0.0,0.0,0.0,0.0,0.0,0.0,0.0,0.0,0.0,0.0,0.0,0.0,0.0,,,"Mock Carburized At 910C (1670F) For 8 Hours, 775C (1430F) Reheat, Water Quenched, 175C (350F) Temper, 50 mm (2 In.) Round","Mock Carburized At 910C (1670F) For 8 Hours, 775C (1430F) Reheat, Water Quenched, 175C (350F) Temper, 50 mm (2 In.) Round",1608,8,Carburized – quenched (oil) – wear-resistant surface steel (variant),8
,,,1,Steel database with labelled clusters,,,AISI 1035 Steel,Ultimate tensile strength,515.0,MPa,Yield strength,450.0,MPa,Ductility,12.0,%,0.0,0.0,0.345,0.0,0.0,0.0,0.0,0.0,0.0,0.0,0.04,0.05,0.0,0.0,0.0,0.0,0.0,0.75,98.815,0.0,0.0,0.0,0.0,0.0,0.0,0.0,0.0,0.0,0.0,0.0,0.0,0.0,0.0,0.0,0.0,0.0,,,"As Cold Drawn, 32-50 mm (1.25-2 In) Round","As Cold Drawn, 32-50 mm (1.25-2 In) Round",1609,3,Normalized – easy-to-machine stock (cold drawn),3
,,,1,Steel database with labelled clusters,,,AISI 1040 Steel,Ultimate tensile strength,621.0,MPa,Yield strength,396.0,MPa,Ductility,27.0,%,0.0,0.0,0.405,0.0,0.0,0.0,0.0,0.0,0.0,0.0,0.04,0.05,0.0,0.0,0.0,0.0,0.0,0.75,98.755,0.0,0.0,0.0,0.0,0.0,0.0,0.0,0.0,0.0,0.0,0.0,0.0,0.0,0.0,0.0,0.0,0.0,,,"Oil Quenched From 855C (1570F), 540C (1000F) Temper, 100 mm (4 In.) Round","Oil Quenched From 855C (1570F), 540C (1000F) Temper, 100 mm (4 In.) Round",1610,6,Quenched (oil) & tempered – high-strength structural steel,6
,,,1,Steel database with labelled clusters,,,AISI 1030 Steel,Ultimate tensile strength,460.0,MPa,Yield strength,345.0,MPa,Ductility,31.0,%,0.0,0.0,0.305,0.0,0.0,0.0,0.0,0.0,0.0,0.0,0.04,0.05,0.0,0.0,0.0,0.0,0.0,0.75,98.855,0.0,0.0,0.0,0.0,0.0,0.0,0.0,0.0,0.0,0.0,0.0,0.0,0.0,0.0,0.0,0.0,0.0,,,"Annealed At 845C (1550F), Furnace Cooled 11C (20F) Per Hour To 650C (1200F), Air Cooled, 25 mm (1 In.) Round","Annealed At 845C (1550F), Furnace Cooled 11C (20F) Per Hour To 650C (1200F), Air Cooled, 25 mm (1 In.) Round",1611,7,Annealed – easy-to-machine – round annealed stock,7
,,,1,Steel database with labelled clusters,,,AISI 1040 Steel,Ultimate tensile strength,664.0,MPa,Yield strength,469.0,MPa,Ductility,26.0,%,0.0,0.0,0.405,0.0,0.0,0.0,0.0,0.0,0.0,0.0,0.04,0.05,0.0,0.0,0.0,0.0,0.0,0.75,98.755,0.0,0.0,0.0,0.0,0.0,0.0,0.0,0.0,0.0,0.0,0.0,0.0,0.0,0.0,0.0,0.0,0.0,,,"Oil Quenched From 855C (1570F), 540C (1000F) Temper, 25 mm (1 In.) Round","Oil Quenched From 855C (1570F), 540C (1000F) Temper, 25 mm (1 In.) Round",1612,6,Quenched (oil) & tempered – high-strength structural steel,6
,,,1,Steel database with labelled clusters,,,AISI 1022 Steel,Ultimate tensile strength,425.0,MPa,Yield strength,235.0,MPa,Ductility,23.0,%,0.0,0.0,0.2,0.0,0.0,0.0,0.0,0.0,0.0,0.0,0.04,0.05,0.0,0.0,0.0,0.0,0.0,0.85,98.86,0.0,0.0,0.0,0.0,0.0,0.0,0.0,0.0,0.0,0.0,0.0,0.0,0.0,0.0,0.0,0.0,0.0,,,"Hot Rolled, 19-32 mm (0.75-1.25 In) Round","Hot Rolled, 19-32 mm (0.75-1.25 In) Round",1613,3,Normalized – easy-to-machine stock (cold drawn),3
,,,1,Steel database with labelled clusters,,,AISI 1045 Steel,Ultimate tensile strength,515.0,MPa,Yield strength,485.0,MPa,Ductility,10.0,%,0.0,0.0,0.4599999999999999,0.0,0.0,0.0,0.0,0.0,0.0,0.0,0.04,0.05,0.0,0.0,0.0,0.0,0.0,0.75,98.7,0.0,0.0,0.0,0.0,0.0,0.0,0.0,0.0,0.0,0.0,0.0,0.0,0.0,0.0,0.0,0.0,0.0,,,"As Cold Drawn, 50-75 mm (2-3 In) Round","As Cold Drawn, 50-75 mm (2-3 In) Round",1614,3,Normalized – easy-to-machine stock (cold drawn),3
,,,1,Steel database with labelled clusters,,,AISI 1015 Steel,Ultimate tensile strength,345.0,MPa,Yield strength,190.0,MPa,Ductility,28.0,%,0.0,0.0,0.155,0.0,0.0,0.0,0.0,0.0,0.0,0.0,0.04,0.05,0.0,0.0,0.0,0.0,0.0,0.4499999999999999,99.305,0.0,0.0,0.0,0.0,0.0,0.0,0.0,0.0,0.0,0.0,0.0,0.0,0.0,0.0,0.0,0.0,0.0,,,"Hot Rolled, 19-32 mm (0.75-1.25 In) Round","Hot Rolled, 19-32 mm (0.75-1.25 In) Round",1615,3,Normalized – easy-to-machine stock (cold drawn),3
,,,1,Steel database with labelled clusters,,,AISI 1055 Steel,Ultimate tensile strength,660.0,MPa,Yield strength,560.0,MPa,Ductility,10.0,%,0.0,0.0,0.55,0.0,0.0,0.0,0.0,0.0,0.0,0.0,0.04,0.05,0.0,0.0,0.0,0.0,0.0,0.75,98.61,0.0,0.0,0.0,0.0,0.0,0.0,0.0,0.0,0.0,0.0,0.0,0.0,0.0,0.0,0.0,0.0,0.0,,,"Cold Drawn, Annealed, 19-32 mm (0.75-1.25 In) Round","Cold Drawn, Annealed, 19-32 mm (0.75-1.25 In) Round",1616,3,Normalized – easy-to-machine stock (cold drawn),3
,,,1,Steel database with labelled clusters,,,AISI 1040 Steel,Ultimate tensile strength,655.0,MPa,Yield strength,585.0,MPa,Ductility,12.0,%,0.0,0.0,0.405,0.0,0.0,0.0,0.0,0.0,0.0,0.0,0.04,0.05,0.0,0.0,0.0,0.0,0.0,0.75,98.755,0.0,0.0,0.0,0.0,0.0,0.0,0.0,0.0,0.0,0.0,0.0,0.0,0.0,0.0,0.0,0.0,0.0,,,"Cold Drawn, Low Temperature, Stress Relieved, 16-22 mm (0.625-0.875 In) Round","Cold Drawn, Low Temperature, Stress Relieved, 16-22 mm (0.625-0.875 In) Round",1617,0,Carburized – quenched (oil) – wear-resistant surface steel,0
,,,1,Steel database with labelled clusters,,,AISI 1040 Steel,Ultimate tensile strength,569.0,MPa,Yield strength,376.0,MPa,Ductility,31.0,%,0.0,0.0,0.405,0.0,0.0,0.0,0.0,0.0,0.0,0.0,0.04,0.05,0.0,0.0,0.0,0.0,0.0,0.75,98.755,0.0,0.0,0.0,0.0,0.0,0.0,0.0,0.0,0.0,0.0,0.0,0.0,0.0,0.0,0.0,0.0,0.0,,,"Oil Quenched From 855C (1570F), 650C (1200F) Temper, 50 mm (2 In.) Round","Oil Quenched From 855C (1570F), 650C (1200F) Temper, 50 mm (2 In.) Round",1618,6,Quenched (oil) & tempered – high-strength structural steel,6
,,,1,Steel database with labelled clusters,,,AISI 1015 Steel,Ultimate tensile strength,409.0,MPa,Yield strength,288.0,MPa,Ductility,36.0,%,0.0,0.0,0.155,0.0,0.0,0.0,0.0,0.0,0.0,0.0,0.04,0.05,0.0,0.0,0.0,0.0,0.0,0.4499999999999999,99.305,0.0,0.0,0.0,0.0,0.0,0.0,0.0,0.0,0.0,0.0,0.0,0.0,0.0,0.0,0.0,0.0,0.0,,,"Normalized At 925C (1700F), 100 mm (4 In.) Round","Normalized At 925C (1700F), 100 mm (4 In.) Round",1619,4,Normalized (air cooled) – general-purpose steel,4
,,,1,Steel database with labelled clusters,,,AISI 1040 Steel,Ultimate tensile strength,586.0,MPa,Yield strength,378.0,MPa,Ductility,30.0,%,0.0,0.0,0.405,0.0,0.0,0.0,0.0,0.0,0.0,0.0,0.04,0.05,0.0,0.0,0.0,0.0,0.0,0.75,98.755,0.0,0.0,0.0,0.0,0.0,0.0,0.0,0.0,0.0,0.0,0.0,0.0,0.0,0.0,0.0,0.0,0.0,,,"Water Quenched From 845C (1550F), 650C (1200F) Temper, 100 mm (4 In.) Round","Water Quenched From 845C (1550F), 650C (1200F) Temper, 100 mm (4 In.) Round",1620,10,Quenched (water) & tempered – high-strength structural steel,10
,,,1,Steel database with labelled clusters,,,AISI 1020 Steel,Ultimate tensile strength,445.0,MPa,Yield strength,346.0,MPa,Ductility,39.0,%,0.0,0.0,0.2,0.0,0.0,0.0,0.0,0.0,0.0,0.0,0.04,0.05,0.0,0.0,0.0,0.0,0.0,0.4499999999999999,99.26,0.0,0.0,0.0,0.0,0.0,0.0,0.0,0.0,0.0,0.0,0.0,0.0,0.0,0.0,0.0,0.0,0.0,,,"Normalized At 925C (1700F), Air Cooled, 13 mm (0.5 In.) Round","Normalized At 925C (1700F), Air Cooled, 13 mm (0.5 In.) Round",1621,4,Normalized (air cooled) – general-purpose steel,4
,,,1,Steel database with labelled clusters,,,AISI 1043 Steel,Ultimate tensile strength,565.0,MPa,Yield strength,310.0,MPa,Ductility,16.0,%,0.0,0.0,0.435,0.0,0.0,0.0,0.0,0.0,0.0,0.0,0.04,0.05,0.0,0.0,0.0,0.0,0.0,0.85,98.625,0.0,0.0,0.0,0.0,0.0,0.0,0.0,0.0,0.0,0.0,0.0,0.0,0.0,0.0,0.0,0.0,0.0,,,Hot Rolled Bar (Uns G10430),Hot Rolled Bar (Uns G10430),1622,2,Quenched (oil) – general-purpose steel (tested),2
,,,1,Steel database with labelled clusters,,,AISI 1050 Steel,Ultimate tensile strength,620.0,MPa,Yield strength,345.0,MPa,Ductility,15.0,%,0.0,0.0,0.51,0.0,0.0,0.0,0.0,0.0,0.0,0.0,0.04,0.05,0.0,0.0,0.0,0.0,0.0,0.75,98.65,0.0,0.0,0.0,0.0,0.0,0.0,0.0,0.0,0.0,0.0,0.0,0.0,0.0,0.0,0.0,0.0,0.0,,,"Hot Rolled, 19-32 mm (0.75-1.25 In) Round","Hot Rolled, 19-32 mm (0.75-1.25 In) Round",1623,3,Normalized – easy-to-machine stock (cold drawn),3
,,,1,Steel database with labelled clusters,,,AISI 1049 Steel,Ultimate tensile strength,669.0,MPa,Yield strength,562.0,MPa,Ductility,10.0,%,0.0,0.0,0.495,0.0,0.0,0.0,0.0,0.0,0.0,0.0,0.04,0.05,0.0,0.0,0.0,0.0,0.0,0.75,98.665,0.0,0.0,0.0,0.0,0.0,0.0,0.0,0.0,0.0,0.0,0.0,0.0,0.0,0.0,0.0,0.0,0.0,,,Cold Drawn Bar (Uns G10490),Cold Drawn Bar (Uns G10490),1624,2,Quenched (oil) – general-purpose steel (tested),2
,,,1,Steel database with labelled clusters,,,AISI 1043 Steel,Ultimate tensile strength,600.0,MPa,Yield strength,517.0,MPa,Ductility,12.0,%,0.0,0.0,0.435,0.0,0.0,0.0,0.0,0.0,0.0,0.0,0.04,0.05,0.0,0.0,0.0,0.0,0.0,0.85,98.625,0.0,0.0,0.0,0.0,0.0,0.0,0.0,0.0,0.0,0.0,0.0,0.0,0.0,0.0,0.0,0.0,0.0,,,Normalized Cold Drawn Bar (Uns G10430),Normalized Cold Drawn Bar (Uns G10430),1625,2,Quenched (oil) – general-purpose steel (tested),2
,,,1,Steel database with labelled clusters,,,AISI 1040 Steel,Ultimate tensile strength,519.0,MPa,Yield strength,353.0,MPa,Ductility,30.0,%,0.0,0.0,0.405,0.0,0.0,0.0,0.0,0.0,0.0,0.0,0.04,0.05,0.0,0.0,0.0,0.0,0.0,0.75,98.755,0.0,0.0,0.0,0.0,0.0,0.0,0.0,0.0,0.0,0.0,0.0,0.0,0.0,0.0,0.0,0.0,0.0,,,"Annealed At 790C (1450F), Furnace Cooled 11C (20F) Per Hour To 650C (1200F), Air Cooled, 25 mm (1 In.) Round","Annealed At 790C (1450F), Furnace Cooled 11C (20F) Per Hour To 650C (1200F), Air Cooled, 25 mm (1 In.) Round",1626,7,Annealed – easy-to-machine – round annealed stock,7
