Repository: Azhi-ss/SteelScientist

# Steel Labelled Clusters Dataset

This directory contains the cleaned steel labelled-clusters dataset used by
`regression/steel_labelled_clusters_regression.py`.

## Files

| File | Rows | Description |
|------|------|-------------|
| `raw/Steel database with labelled clusters.xlsx` | 3234 | Original spreadsheet. |
| `full_with_duplicates.csv` | 3234 | Raw spreadsheet mapped to the project regression schema. |
| `clean.csv` | 1943 | Strictly deduplicated regression mother table. |
| `train.csv` | 1554 | Fixed 8:2 training split generated from `clean.csv`. |
| `val.csv` | 389 | Fixed 8:2 validation split generated from `clean.csv`. |

File: datasets/steel_labelled_clusters/duplicate_rows.csv (part 21 of 33)
duplicate_group_id,source_entry,Material,Text,Tensile_value,Yield_value,Elongation_value,cluster_number,cluster_label,DOIs,Files,problem,status,Table_topic,title,abstract,Tensile_name,Tensile_unit,Yield_name,Yield_unit,Elongation_name,Elongation_unit,H,B,C,N,O,F,Na,Mg,Al,Si,P,S,Cl,Ca,Ti,V,Cr,Mn,Fe,Co,Ni,Cu,Zn,As,Y,Zr,Nb,Mo,Sn,Sb,La,Ce,Ta,W,Pb,Bi,Other_ele,Text_addition,actions,cluster_number_0_to_11
753,754,AISI 8630 Steel,"Oil Quenched 845C (1550F), 455C (850F) Temper",979.0,841.0,16.0,6,Quenched (oil) & tempered – high-strength structural steel,,,,1,Steel database with labelled clusters,,,Ultimate tensile strength,MPa,Yield strength,MPa,Ductility,%,0.0,0.0,0.305,0.0,0.0,0.0,0.0,0.0,0.0,0.2249999999999999,0.035,0.04,0.0,0.0,0.0,0.0,0.5,0.8,97.345,0.0,0.55,0.0,0.0,0.0,0.0,0.0,0.0,0.2,0.0,0.0,0.0,0.0,0.0,0.0,0.0,0.0,,,"Oil Quenched 845C (1550F), 455C (850F) Temper",6
753,3041,AISI 8630 Steel,"Oil Quenched 845C (1550F), 455C (850F) Temper",979.0,841.0,16.0,6,Quenched (oil) & tempered – high-strength structural steel,,,,1,Steel database with labelled clusters,,,Ultimate tensile strength,MPa,Yield strength,MPa,Ductility,%,0.0,0.0,0.305,0.0,0.0,0.0,0.0,0.0,0.0,0.2249999999999999,0.035,0.04,0.0,0.0,0.0,0.0,0.5,0.8,97.345,0.0,0.55,0.0,0.0,0.0,0.0,0.0,0.0,0.2,0.0,0.0,0.0,0.0,0.0,0.0,0.0,0.0,,,"Oil Quenched 845C (1550F), 455C (850F) Temper",6
754,755,AISI 8620 Steel,"Single Quenched And Tempered (150C (300F)), Carburized",1300.0,1033.0,11.0,5,Carburized – quenched (oil) – wear-resistant surface steel (variant),,,,1,Steel database with labelled clusters,,,Ultimate tensile strength,MPa,Yield strength,MPa,Ductility,%,0.0,0.0,0.205,0.0,0.0,0.0,0.0,0.0,0.0,0.25,0.035,0.04,0.0,0.0,0.0,0.0,0.5,0.8,97.42,0.0,0.55,0.0,0.0,0.0,0.0,0.0,0.0,0.2,0.0,0.0,0.0,0.0,0.0,0.0,0.0,0.0,,,"Single Quenched And Tempered (150C (300F)), Carburized",5
754,2405,AISI 8620 Steel,"Single Quenched And Tempered (150C (300F)), Carburized",1300.0,1033.0,11.0,5,Carburized – quenched (oil) – wear-resistant surface steel (variant),,,,1,Steel database with labelled clusters,,,Ultimate tensile strength,MPa,Yield strength,MPa,Ductility,%,0.0,0.0,0.205,0.0,0.0,0.0,0.0,0.0,0.0,0.25,0.035,0.04,0.0,0.0,0.0,0.0,0.5,0.8,97.42,0.0,0.55,0.0,0.0,0.0,0.0,0.0,0.0,0.2,0.0,0.0,0.0,0.0,0.0,0.0,0.0,0.0,,,"Single Quenched And Tempered (150C (300F)), Carburized",5
755,756,AISI 8620 Steel,"Double Quenched And Tempered (230C (450F)), Carburized",898.0,533.0,22.0,5,Carburized – quenched (oil) – wear-resistant surface steel (variant),,,,1,Steel database with labelled clusters,,,Ultimate tensile strength,MPa,Yield strength,MPa,Ductility,%,0.0,0.0,0.205,0.0,0.0,0.0,0.0,0.0,0.0,0.25,0.035,0.04,0.0,0.0,0.0,0.0,0.5,0.8,97.42,0.0,0.55,0.0,0.0,0.0,0.0,0.0,0.0,0.2,0.0,0.0,0.0,0.0,0.0,0.0,0.0,0.0,,,"Double Quenched And Tempered (230C (450F)), Carburized",5
755,2432,AISI 8620 Steel,"Double Quenched And Tempered (230C (450F)), Carburized",898.0,533.0,22.0,5,Carburized – quenched (oil) – wear-resistant surface steel (variant),,,,1,Steel database with labelled clusters,,,Ultimate tensile strength,MPa,Yield strength,MPa,Ductility,%,0.0,0.0,0.205,0.0,0.0,0.0,0.0,0.0,0.0,0.25,0.035,0.04,0.0,0.0,0.0,0.0,0.5,0.8,97.42,0.0,0.55,0.0,0.0,0.0,0.0,0.0,0.0,0.2,0.0,0.0,0.0,0.0,0.0,0.0,0.0,0.0,,,"Double Quenched And Tempered (230C (450F)), Carburized",5
756,757,AISI 8620 Steel,"Normalized, Machined To 13.7 mm, Pseudocarburized, Reheated To 800C, 150C Temper",1040.0,848.0,15.0,0,Carburized – quenched (oil) – wear-resistant surface steel,,,,1,Steel database with labelled clusters,,,Ultimate tensile strength,MPa,Yield strength,MPa,Ductility,%,0.0,0.0,0.205,0.0,0.0,0.0,0.0,0.0,0.0,0.25,0.035,0.04,0.0,0.0,0.0,0.0,0.5,0.8,97.42,0.0,0.55,0.0,0.0,0.0,0.0,0.0,0.0,0.2,0.0,0.0,0.0,0.0,0.0,0.0,0.0,0.0,,,"Normalized, Machined To 13.7 mm, Pseudocarburized, Reheated To 800C, 150C Temper",0
756,2423,AISI 8620 Steel,"Normalized, Machined To 13.7 mm, Pseudocarburized, Reheated To 800C, 150C Temper",1040.0,848.0,15.0,0,Carburized – quenched (oil) – wear-resistant surface steel,,,,1,Steel database with labelled clusters,,,Ultimate tensile strength,MPa,Yield strength,MPa,Ductility,%,0.0,0.0,0.205,0.0,0.0,0.0,0.0,0.0,0.0,0.25,0.035,0.04,0.0,0.0,0.0,0.0,0.5,0.8,97.42,0.0,0.55,0.0,0.0,0.0,0.0,0.0,0.0,0.2,0.0,0.0,0.0,0.0,0.0,0.0,0.0,0.0,,,"Normalized, Machined To 13.7 mm, Pseudocarburized, Reheated To 800C, 150C Temper",0
757,758,AISI 8630 Steel,Normalized,620.0,550.0,16.0,2,Quenched (oil) – general-purpose steel (tested),,,,1,Steel database with labelled clusters,,,Ultimate tensile strength,MPa,Yield strength,MPa,Ductility,%,0.0,0.0,0.305,0.0,0.0,0.0,0.0,0.0,0.0,0.2249999999999999,0.035,0.04,0.0,0.0,0.0,0.0,0.5,0.8,97.345,0.0,0.55,0.0,0.0,0.0,0.0,0.0,0.0,0.2,0.0,0.0,0.0,0.0,0.0,0.0,0.0,0.0,,,Normalized,2
757,2997,AISI 8630 Steel,Normalized,620.0,550.0,16.0,2,Quenched (oil) – general-purpose steel (tested),,,,1,Steel database with labelled clusters,,,Ultimate tensile strength,MPa,Yield strength,MPa,Ductility,%,0.0,0.0,0.305,0.0,0.0,0.0,0.0,0.0,0.0,0.2249999999999999,0.035,0.04,0.0,0.0,0.0,0.0,0.5,0.8,97.345,0.0,0.55,0.0,0.0,0.0,0.0,0.0,0.0,0.2,0.0,0.0,0.0,0.0,0.0,0.0,0.0,0.0,,,Normalized,2
758,759,AISI 8617H Steel,"Heat Treated, Machined, Pseudocarburized, Reheated To 855C (1570F), 150C (300F) Temper",834.0,625.0,19.0,0,Carburized – quenched (oil) – wear-resistant surface steel,,,,1,Steel database with labelled clusters,,,Ultimate tensile strength,MPa,Yield strength,MPa,Ductility,%,0.0,0.0,0.17,0.0,0.0,0.0,0.0,0.0,0.0,0.2249999999999999,0.035,0.04,0.0,0.0,0.0,0.0,0.5,0.8,97.48,0.0,0.55,0.0,0.0,0.0,0.0,0.0,0.0,0.2,0.0,0.0,0.0,0.0,0.0,0.0,0.0,0.0,,,"Heat Treated, Machined, Pseudocarburized, Reheated To 855C (1570F), 150C (300F) Temper",0
758,2378,AISI 8617H Steel,"Heat Treated, Machined, Pseudocarburized, Reheated To 855C (1570F), 150C (300F) Temper",834.0,625.0,19.0,0,Carburized – quenched (oil) – wear-resistant surface steel,,,,1,Steel database with labelled clusters,,,Ultimate tensile strength,MPa,Yield strength,MPa,Ductility,%,0.0,0.0,0.17,0.0,0.0,0.0,0.0,0.0,0.0,0.2249999999999999,0.035,0.04,0.0,0.0,0.0,0.0,0.5,0.8,97.48,0.0,0.55,0.0,0.0,0.0,0.0,0.0,0.0,0.2,0.0,0.0,0.0,0.0,0.0,0.0,0.0,0.0,,,"Heat Treated, Machined, Pseudocarburized, Reheated To 855C (1570F), 150C (300F) Temper",0
759,760,AISI 8620H Steel,"Normalized, Machined To 13.7 mm, Pseudocarburized, Reheated To 840C, 150C Temper",1095.0,910.0,16.0,0,Carburized – quenched (oil) – wear-resistant surface steel,,,,1,Steel database with labelled clusters,,,Ultimate tensile strength,MPa,Yield strength,MPa,Ductility,%,0.0,0.0,0.205,0.0,0.0,0.0,0.0,0.0,0.0,0.25,0.035,0.04,0.0,0.0,0.0,0.0,0.5,0.7749999999999999,97.445,0.0,0.55,0.0,0.0,0.0,0.0,0.0,0.0,0.2,0.0,0.0,0.0,0.0,0.0,0.0,0.0,0.0,,,"Normalized, Machined To 13.7 mm, Pseudocarburized, Reheated To 840C, 150C Temper",0
759,2488,AISI 8620H Steel,"Normalized, Machined To 13.7 mm, Pseudocarburized, Reheated To 840C, 150C Temper",1095.0,910.0,16.0,0,Carburized – quenched (oil) – wear-resistant surface steel,,,,1,Steel database with labelled clusters,,,Ultimate tensile strength,MPa,Yield strength,MPa,Ductility,%,0.0,0.0,0.205,0.0,0.0,0.0,0.0,0.0,0.0,0.25,0.035,0.04,0.0,0.0,0.0,0.0,0.5,0.7749999999999999,97.445,0.0,0.55,0.0,0.0,0.0,0.0,0.0,0.0,0.2,0.0,0.0,0.0,0.0,0.0,0.0,0.0,0.0,,,"Normalized, Machined To 13.7 mm, Pseudocarburized, Reheated To 840C, 150C Temper",0
760,761,AISI 8622 Steel,"Heat Treated, Machined To 13.7 mm Rounds, Pseudocarburized, 775C (1430F) Reheat, 150C (300F) Temper",1198.0,693.0,11.0,0,Carburized – quenched (oil) – wear-resistant surface steel,,,,1,Steel database with labelled clusters,,,Ultimate tensile strength,MPa,Yield strength,MPa,Ductility,%,0.0,0.0,0.225,0.0,0.0,0.0,0.0,0.0,0.0,0.2249999999999999,0.035,0.04,0.0,0.0,0.0,0.0,0.5,0.8,97.425,0.0,0.55,0.0,0.0,0.0,0.0,0.0,0.0,0.2,0.0,0.0,0.0,0.0,0.0,0.0,0.0,0.0,,,"Heat Treated, Machined To 13.7 mm Rounds, Pseudocarburized, 775C (1430F) Reheat, 150C (300F) Temper",0
760,2563,AISI 8622 Steel,"Heat Treated, Machined To 13.7 mm Rounds, Pseudocarburized, 775C (1430F) Reheat, 150C (300F) Temper",1198.0,693.0,11.0,0,Carburized – quenched (oil) – wear-resistant surface steel,,,,1,Steel database with labelled clusters,,,Ultimate tensile strength,MPa,Yield strength,MPa,Ductility,%,0.0,0.0,0.225,0.0,0.0,0.0,0.0,0.0,0.0,0.2249999999999999,0.035,0.04,0.0,0.0,0.0,0.0,0.5,0.8,97.425,0.0,0.55,0.0,0.0,0.0,0.0,0.0,0.0,0.2,0.0,0.0,0.0,0.0,0.0,0.0,0.0,0.0,,,"Heat Treated, Machined To 13.7 mm Rounds, Pseudocarburized, 775C (1430F) Reheat, 150C (300F) Temper",0
761,762,AISI 5120 Steel,"Heat Treated, Machined To 13.7 mm, Pseudocarburized, Reheated To 845C (1550F), 150C (300F) Temper",979.0,786.0,16.0,0,Carburized – quenched (oil) – wear-resistant surface steel,,,,1,Steel database with labelled clusters,,,Ultimate tensile strength,MPa,Yield strength,MPa,Ductility,%,0.0,0.0,0.195,0.0,0.0,0.0,0.0,0.0,0.0,0.2249999999999999,0.035,0.04,0.0,0.0,0.0,0.0,0.8,0.8,97.905,0.0,0.0,0.0,0.0,0.0,0.0,0.0,0.0,0.0,0.0,0.0,0.0,0.0,0.0,0.0,0.0,0.0,,,"Heat Treated, Machined To 13.7 mm, Pseudocarburized, Reheated To 845C (1550F), 150C (300F) Temper",0
761,2419,AISI 5120 Steel,"Heat Treated, Machined To 13.7 mm, Pseudocarburized, Reheated To 845C (1550F), 150C (300F) Temper",979.0,786.0,16.0,0,Carburized – quenched (oil) – wear-resistant surface steel,,,,1,Steel database with labelled clusters,,,Ultimate tensile strength,MPa,Yield strength,MPa,Ductility,%,0.0,0.0,0.195,0.0,0.0,0.0,0.0,0.0,0.0,0.2249999999999999,0.035,0.04,0.0,0.0,0.0,0.0,0.8,0.8,97.905,0.0,0.0,0.0,0.0,0.0,0.0,0.0,0.0,0.0,0.0,0.0,0.0,0.0,0.0,0.0,0.0,0.0,,,"Heat Treated, Machined To 13.7 mm, Pseudocarburized, Reheated To 845C (1550F), 150C (300F) Temper",0
762,763,AISI 8617H Steel,"Heat Treated, Machined, Pseudocarburized, Reheated To 800C (1470F), 150C (300F) Temper",786.0,530.0,22.0,0,Carburized – quenched (oil) – wear-resistant surface steel,,,,1,Steel database with labelled clusters,,,Ultimate tensile strength,MPa,Yield strength,MPa,Ductility,%,0.0,0.0,0.17,0.0,0.0,0.0,0.0,0.0,0.0,0.2249999999999999,0.035,0.04,0.0,0.0,0.0,0.0,0.5,0.8,97.48,0.0,0.55,0.0,0.0,0.0,0.0,0.0,0.0,0.2,0.0,0.0,0.0,0.0,0.0,0.0,0.0,0.0,,,"Heat Treated, Machined, Pseudocarburized, Reheated To 800C (1470F), 150C (300F) Temper",0
762,2387,AISI 8617H Steel,"Heat Treated, Machined, Pseudocarburized, Reheated To 800C (1470F), 150C (300F) Temper",786.0,530.0,22.0,0,Carburized – quenched (oil) – wear-resistant surface steel,,,,1,Steel database with labelled clusters,,,Ultimate tensile strength,MPa,Yield strength,MPa,Ductility,%,0.0,0.0,0.17,0.0,0.0,0.0,0.0,0.0,0.0,0.2249999999999999,0.035,0.04,0.0,0.0,0.0,0.0,0.5,0.8,97.48,0.0,0.55,0.0,0.0,0.0,0.0,0.0,0.0,0.2,0.0,0.0,0.0,0.0,0.0,0.0,0.0,0.0,,,"Heat Treated, Machined, Pseudocarburized, Reheated To 800C (1470F), 150C (300F) Temper",0
763,764,AISI 8622H Steel,"Heat Treated, Machined To 13.7 mm Rounds, Pseudocarburized, 865C (1590F) Reheat, 150C (300F) Temper",1510.0,1093.0,13.0,0,Carburized – quenched (oil) – wear-resistant surface steel,,,,1,Steel database with labelled clusters,,,Ultimate tensile strength,MPa,Yield strength,MPa,Ductility,%,0.0,0.0,0.22,0.0,0.0,0.0,0.0,0.0,0.0,0.2249999999999999,0.035,0.04,0.0,0.0,0.0,0.0,0.495,0.7749999999999999,97.46,0.0,0.55,0.0,0.0,0.0,0.0,0.0,0.0,0.2,0.0,0.0,0.0,0.0,0.0,0.0,0.0,0.0,,,"Heat Treated, Machined To 13.7 mm Rounds, Pseudocarburized, 865C (1590F) Reheat, 150C (300F) Temper",0
763,2561,AISI 8622H Steel,"Heat Treated, Machined To 13.7 mm Rounds, Pseudocarburized, 865C (1590F) Reheat, 150C (300F) Temper",1510.0,1093.0,13.0,0,Carburized – quenched (oil) – wear-resistant surface steel,,,,1,Steel database with labelled clusters,,,Ultimate tensile strength,MPa,Yield strength,MPa,Ductility,%,0.0,0.0,0.22,0.0,0.0,0.0,0.0,0.0,0.0,0.2249999999999999,0.035,0.04,0.0,0.0,0.0,0.0,0.495,0.7749999999999999,97.46,0.0,0.55,0.0,0.0,0.0,0.0,0.0,0.0,0.2,0.0,0.0,0.0,0.0,0.0,0.0,0.0,0.0,,,"Heat Treated, Machined To 13.7 mm Rounds, Pseudocarburized, 865C (1590F) Reheat, 150C (300F) Temper",0
764,765,AISI 8620H Steel,"Quenched From Carburizing Box, 13 mm (0.5 In.) Round",1325.0,1035.0,12.0,2,Quenched (oil) – general-purpose steel (tested),,,,1,Steel database with labelled clusters,,,Ultimate tensile strength,MPa,Yield strength,MPa,Ductility,%,0.0,0.0,0.205,0.0,0.0,0.0,0.0,0.0,0.0,0.25,0.035,0.04,0.0,0.0,0.0,0.0,0.5,0.7749999999999999,97.445,0.0,0.55,0.0,0.0,0.0,0.0,0.0,0.0,0.2,0.0,0.0,0.0,0.0,0.0,0.0,0.0,0.0,,,"Quenched From Carburizing Box, 13 mm (0.5 In.) Round",2
764,2436,AISI 8620H Steel,"Quenched From Carburizing Box, 13 mm (0.5 In.) Round",1325.0,1035.0,12.0,2,Quenched (oil) – general-purpose steel (tested),,,,1,Steel database with labelled clusters,,,Ultimate tensile strength,MPa,Yield strength,MPa,Ductility,%,0.0,0.0,0.205,0.0,0.0,0.0,0.0,0.0,0.0,0.25,0.035,0.04,0.0,0.0,0.0,0.0,0.5,0.7749999999999999,97.445,0.0,0.55,0.0,0.0,0.0,0.0,0.0,0.0,0.2,0.0,0.0,0.0,0.0,0.0,0.0,0.0,0.0,,,"Quenched From Carburizing Box, 13 mm (0.5 In.) Round",2
765,766,AISI 8622H Steel,"Heat Treated, Machined To 13.7 mm Rounds, Pseudocarburized, 775C (1430F) Reheat, 150C (300F) Temper",1198.0,693.0,11.0,0,Carburized – quenched (oil) – wear-resistant surface steel,,,,1,Steel database with labelled clusters,,,Ultimate tensile strength,MPa,Yield strength,MPa,Ductility,%,0.0,0.0,0.22,0.0,0.0,0.0,0.0,0.0,0.0,0.2249999999999999,0.035,0.04,0.0,0.0,0.0,0.0,0.495,0.7749999999999999,97.46,0.0,0.55,0.0,0.0,0.0,0.0,0.0,0.0,0.2,0.0,0.0,0.0,0.0,0.0,0.0,0.0,0.0,,,"Heat Treated, Machined To 13.7 mm Rounds, Pseudocarburized, 775C (1430F) Reheat, 150C (300F) Temper",0
765,2533,AISI 8622H Steel,"Heat Treated, Machined To 13.7 mm Rounds, Pseudocarburized, 775C (1430F) Reheat, 150C (300F) Temper",1198.0,693.0,11.0,0,Carburized – quenched (oil) – wear-resistant surface steel,,,,1,Steel database with labelled clusters,,,Ultimate tensile strength,MPa,Yield strength,MPa,Ductility,%,0.0,0.0,0.22,0.0,0.0,0.0,0.0,0.0,0.0,0.2249999999999999,0.035,0.04,0.0,0.0,0.0,0.0,0.495,0.7749999999999999,97.46,0.0,0.55,0.0,0.0,0.0,0.0,0.0,0.0,0.2,0.0,0.0,0.0,0.0,0.0,0.0,0.0,0.0,,,"Heat Treated, Machined To 13.7 mm Rounds, Pseudocarburized, 775C (1430F) Reheat, 150C (300F) Temper",0
766,767,AISI 8630 Steel,"Normalized, 25 mm (1 In.) Round",650.0,425.0,23.0,9,Normalized – general-purpose steel (round normalized stock),,,,1,Steel database with labelled clusters,,,Ultimate tensile strength,MPa,Yield strength,MPa,Ductility,%,0.0,0.0,0.305,0.0,0.0,0.0,0.0,0.0,0.0,0.2249999999999999,0.035,0.04,0.0,0.0,0.0,0.0,0.5,0.8,97.345,0.0,0.55,0.0,0.0,0.0,0.0,0.0,0.0,0.2,0.0,0.0,0.0,0.0,0.0,0.0,0.0,0.0,,,"Normalized, 25 mm (1 In.) Round",9
766,3204,AISI 8630 Steel,"Normalized, 25 mm (1 In.) Round",650.0,425.0,23.0,9,Normalized – general-purpose steel (round normalized stock),,,,1,Steel database with labelled clusters,,,Ultimate tensile strength,MPa,Yield strength,MPa,Ductility,%,0.0,0.0,0.305,0.0,0.0,0.0,0.0,0.0,0.0,0.2249999999999999,0.035,0.04,0.0,0.0,0.0,0.0,0.5,0.8,97.345,0.0,0.55,0.0,0.0,0.0,0.0,0.0,0.0,0.2,0.0,0.0,0.0,0.0,0.0,0.0,0.0,0.0,,,"Normalized, 25 mm (1 In.) Round",9
767,768,AISI 8620H Steel,"Normalized (Heated To 915C Air Cooled), 13 mm (0.5 In.) Round",660.0,370.0,26.0,4,Normalized (air cooled) – general-purpose steel,,,,1,Steel database with labelled clusters,,,Ultimate tensile strength,MPa,Yield strength,MPa,Ductility,%,0.0,0.0,0.205,0.0,0.0,0.0,0.0,0.0,0.0,0.25,0.035,0.04,0.0,0.0,0.0,0.0,0.5,0.7749999999999999,97.445,0.0,0.55,0.0,0.0,0.0,0.0,0.0,0.0,0.2,0.0,0.0,0.0,0.0,0.0,0.0,0.0,0.0,,,"Normalized (Heated To 915C Air Cooled), 13 mm (0.5 In.) Round",4
767,2439,AISI 8620H Steel,"Normalized (Heated To 915C Air Cooled), 13 mm (0.5 In.) Round",660.0,370.0,26.0,4,Normalized (air cooled) – general-purpose steel,,,,1,Steel database with labelled clusters,,,Ultimate tensile strength,MPa,Yield strength,MPa,Ductility,%,0.0,0.0,0.205,0.0,0.0,0.0,0.0,0.0,0.0,0.25,0.035,0.04,0.0,0.0,0.0,0.0,0.5,0.7749999999999999,97.445,0.0,0.55,0.0,0.0,0.0,0.0,0.0,0.0,0.2,0.0,0.0,0.0,0.0,0.0,0.0,0.0,0.0,,,"Normalized (Heated To 915C Air Cooled), 13 mm (0.5 In.) Round",4
768,769,AISI 8630 Steel,"Water Quenched 845C (1550F), 480C (900F) Temper, 50 mm (2 In.) Round",895.0,738.0,19.0,10,Quenched (water) & tempered – high-strength structural steel,,,,1,Steel database with labelled clusters,,,Ultimate tensile strength,MPa,Yield strength,MPa,Ductility,%,0.0,0.0,0.305,0.0,0.0,0.0,0.0,0.0,0.0,0.2249999999999999,0.035,0.04,0.0,0.0,0.0,0.0,0.5,0.8,97.345,0.0,0.55,0.0,0.0,0.0,0.0,0.0,0.0,0.2,0.0,0.0,0.0,0.0,0.0,0.0,0.0,0.0,,,"Water Quenched 845C (1550F), 480C (900F) Temper, 50 mm (2 In.) Round",10
768,3015,AISI 8630 Steel,"Water Quenched 845C (1550F), 480C (900F) Temper, 50 mm (2 In.) Round",895.0,738.0,19.0,10,Quenched (water) & tempered – high-strength structural steel,,,,1,Steel database with labelled clusters,,,Ultimate tensile strength,MPa,Yield strength,MPa,Ductility,%,0.0,0.0,0.305,0.0,0.0,0.0,0.0,0.0,0.0,0.2249999999999999,0.035,0.04,0.0,0.0,0.0,0.0,0.5,0.8,97.345,0.0,0.55,0.0,0.0,0.0,0.0,0.0,0.0,0.2,0.0,0.0,0.0,0.0,0.0,0.0,0.0,0.0,,,"Water Quenched 845C (1550F), 480C (900F) Temper, 50 mm (2 In.) Round",10
769,770,AISI 8630H Steel,"Water Quenched 845C (1550F), 480C (900F) Temper, 100 mm (4 In.) Round",780.0,595.0,21.0,10,Quenched (water) & tempered – high-strength structural steel,,,,1,Steel database with labelled clusters,,,Ultimate tensile strength,MPa,Yield strength,MPa,Ductility,%,0.0,0.0,0.3,0.0,0.0,0.0,0.0,0.0,0.0,0.2249999999999999,0.035,0.04,0.0,0.0,0.0,0.0,0.5,0.8,97.35,0.0,0.55,0.0,0.0,0.0,0.0,0.0,0.0,0.2,0.0,0.0,0.0,0.0,0.0,0.0,0.0,0.0,,,"Water Quenched 845C (1550F), 480C (900F) Temper, 100 mm (4 In.) Round",10
769,3182,AISI 8630H Steel,"Water Quenched 845C (1550F), 480C (900F) Temper, 100 mm (4 In.) Round",780.0,595.0,21.0,10,Quenched (water) & tempered – high-strength structural steel,,,,1,Steel database with labelled clusters,,,Ultimate tensile strength,MPa,Yield strength,MPa,Ductility,%,0.0,0.0,0.3,0.0,0.0,0.0,0.0,0.0,0.0,0.2249999999999999,0.035,0.04,0.0,0.0,0.0,0.0,0.5,0.8,97.35,0.0,0.55,0.0,0.0,0.0,0.0,0.0,0.0,0.2,0.0,0.0,0.0,0.0,0.0,0.0,0.0,0.0,,,"Water Quenched 845C (1550F), 480C (900F) Temper, 100 mm (4 In.) Round",10
770,771,AISI 8620H Steel,"Carburized, Box Cooled, Reheated And Double Quenched, 150C (300F) Temper, 13 mm (0.5 In.) Round",917.0,570.0,20.0,8,Carburized – quenched (oil) – wear-resistant surface steel (variant),,,,1,Steel database with labelled clusters,,,Ultimate tensile strength,MPa,Yield strength,MPa,Ductility,%,0.0,0.0,0.205,0.0,0.0,0.0,0.0,0.0,0.0,0.25,0.035,0.04,0.0,0.0,0.0,0.0,0.5,0.7749999999999999,97.445,0.0,0.55,0.0,0.0,0.0,0.0,0.0,0.0,0.2,0.0,0.0,0.0,0.0,0.0,0.0,0.0,0.0,,,"Carburized, Box Cooled, Reheated And Double Quenched, 150C (300F) Temper, 13 mm (0.5 In.) Round",8
770,2442,AISI 8620H Steel,"Carburized, Box Cooled, Reheated And Double Quenched, 150C (300F) Temper, 13 mm (0.5 In.) Round",917.0,570.0,20.0,8,Carburized – quenched (oil) – wear-resistant surface steel (variant),,,,1,Steel database with labelled clusters,,,Ultimate tensile strength,MPa,Yield strength,MPa,Ductility,%,0.0,0.0,0.205,0.0,0.0,0.0,0.0,0.0,0.0,0.25,0.035,0.04,0.0,0.0,0.0,0.0,0.5,0.7749999999999999,97.445,0.0,0.55,0.0,0.0,0.0,0.0,0.0,0.0,0.2,0.0,0.0,0.0,0.0,0.0,0.0,0.0,0.0,,,"Carburized, Box Cooled, Reheated And Double Quenched, 150C (300F) Temper, 13 mm (0.5 In.) Round",8
771,772,AISI 8620H Steel,"Quenched From Carburizing Box, 25 mm (1 In.) Round",931.0,758.0,16.0,2,Quenched (oil) – general-purpose steel (tested),,,,1,Steel database with labelled clusters,,,Ultimate tensile strength,MPa,Yield strength,MPa,Ductility,%,0.0,0.0,0.205,0.0,0.0,0.0,0.0,0.0,0.0,0.25,0.035,0.04,0.0,0.0,0.0,0.0,0.5,0.7749999999999999,97.445,0.0,0.55,0.0,0.0,0.0,0.0,0.0,0.0,0.2,0.0,0.0,0.0,0.0,0.0,0.0,0.0,0.0,,,"Quenched From Carburizing Box, 25 mm (1 In.) Round",2
771,2554,AISI 8620H Steel,"Quenched From Carburizing Box, 25 mm (1 In.) Round",931.0,758.0,16.0,2,Quenched (oil) – general-purpose steel (tested),,,,1,Steel database with labelled clusters,,,Ultimate tensile strength,MPa,Yield strength,MPa,Ductility,%,0.0,0.0,0.205,0.0,0.0,0.0,0.0,0.0,0.0,0.25,0.035,0.04,0.0,0.0,0.0,0.0,0.5,0.7749999999999999,97.445,0.0,0.55,0.0,0.0,0.0,0.0,0.0,0.0,0.2,0.0,0.0,0.0,0.0,0.0,0.0,0.0,0.0,,,"Quenched From Carburizing Box, 25 mm (1 In.) Round",2
772,773,AISI 8620 Steel,"Normalized, 13 mm (0.5 In.) Round",635.0,360.0,26.0,9,Normalized – general-purpose steel (round normalized stock),,,,1,Steel database with labelled clusters,,,Ultimate tensile strength,MPa,Yield strength,MPa,Ductility,%,0.0,0.0,0.205,0.0,0.0,0.0,0.0,0.0,0.0,0.25,0.035,0.04,0.0,0.0,0.0,0.0,0.5,0.8,97.42,0.0,0.55,0.0,0.0,0.0,0.0,0.0,0.0,0.2,0.0,0.0,0.0,0.0,0.0,0.0,0.0,0.0,,,"Normalized, 13 mm (0.5 In.) Round",9
772,2392,AISI 8620 Steel,"Normalized, 13 mm (0.5 In.) Round",635.0,360.0,26.0,9,Normalized – general-purpose steel (round normalized stock),,,,1,Steel database with labelled clusters,,,Ultimate tensile strength,MPa,Yield strength,MPa,Ductility,%,0.0,0.0,0.205,0.0,0.0,0.0,0.0,0.0,0.0,0.25,0.035,0.04,0.0,0.0,0.0,0.0,0.5,0.8,97.42,0.0,0.55,0.0,0.0,0.0,0.0,0.0,0.0,0.2,0.0,0.0,0.0,0.0,0.0,0.0,0.0,0.0,,,"Normalized, 13 mm (0.5 In.) Round",9
773,774,AISI 8630 Steel,"Water Quenched 845C (1550F), 595C (1100F) Temper, 25 mm (1 In.) Round",814.0,695.0,18.0,10,Quenched (water) & tempered – high-strength structural steel,,,,1,Steel database with labelled clusters,,,Ultimate tensile strength,MPa,Yield strength,MPa,Ductility,%,0.0,0.0,0.305,0.0,0.0,0.0,0.0,0.0,0.0,0.2249999999999999,0.035,0.04,0.0,0.0,0.0,0.0,0.5,0.8,97.345,0.0,0.55,0.0,0.0,0.0,0.0,0.0,0.0,0.2,0.0,0.0,0.0,0.0,0.0,0.0,0.0,0.0,,,"Water Quenched 845C (1550F), 595C (1100F) Temper, 25 mm (1 In.) Round",10
773,3183,AISI 8630 Steel,"Water Quenched 845C (1550F), 595C (1100F) Temper, 25 mm (1 In.) Round",814.0,695.0,18.0,10,Quenched (water) & tempered – high-strength structural steel,,,,1,Steel database with labelled clusters,,,Ultimate tensile strength,MPa,Yield strength,MPa,Ductility,%,0.0,0.0,0.305,0.0,0.0,0.0,0.0,0.0,0.0,0.2249999999999999,0.035,0.04,0.0,0.0,0.0,0.0,0.5,0.8,97.345,0.0,0.55,0.0,0.0,0.0,0.0,0.0,0.0,0.2,0.0,0.0,0.0,0.0,0.0,0.0,0.0,0.0,,,"Water Quenched 845C (1550F), 595C (1100F) Temper, 25 mm (1 In.) Round",10
774,775,AISI 8630 Steel,"Normalized, 13 mm (0.5 In.) Round",655.0,425.0,25.0,9,Normalized – general-purpose steel (round normalized stock),,,,1,Steel database with labelled clusters,,,Ultimate tensile strength,MPa,Yield strength,MPa,Ductility,%,0.0,0.0,0.305,0.0,0.0,0.0,0.0,0.0,0.0,0.2249999999999999,0.035,0.04,0.0,0.0,0.0,0.0,0.5,0.8,97.345,0.0,0.55,0.0,0.0,0.0,0.0,0.0,0.0,0.2,0.0,0.0,0.0,0.0,0.0,0.0,0.0,0.0,,,"Normalized, 13 mm (0.5 In.) Round",9
774,3141,AISI 8630 Steel,"Normalized, 13 mm (0.5 In.) Round",655.0,425.0,25.0,9,Normalized – general-purpose steel (round normalized stock),,,,1,Steel database with labelled clusters,,,Ultimate tensile strength,MPa,Yield strength,MPa,Ductility,%,0.0,0.0,0.305,0.0,0.0,0.0,0.0,0.0,0.0,0.2249999999999999,0.035,0.04,0.0,0.0,0.0,0.0,0.5,0.8,97.345,0.0,0.55,0.0,0.0,0.0,0.0,0.0,0.0,0.2,0.0,0.0,0.0,0.0,0.0,0.0,0.0,0.0,,,"Normalized, 13 mm (0.5 In.) Round",9
775,776,AISI 6150H Steel,"Oil Quenched 845C (1550F), 595C (1100F) Temper, 25 mm (1 In.) Round",1090.0,1035.0,16.0,6,Quenched (oil) & tempered – high-strength structural steel,,,,1,Steel database with labelled clusters,,,Ultimate tensile strength,MPa,Yield strength,MPa,Ductility,%,0.0,0.0,0.505,0.0,0.0,0.0,0.0,0.0,0.0,0.2249999999999999,0.035,0.04,0.0,0.0,0.0,0.15,0.975,0.8,97.27,0.0,0.0,0.0,0.0,0.0,0.0,0.0,0.0,0.0,0.0,0.0,0.0,0.0,0.0,0.0,0.0,0.0,,,"Oil Quenched 845C (1550F), 595C (1100F) Temper, 25 mm (1 In.) Round",6
775,2995,AISI 6150H Steel,"Oil Quenched 845C (1550F), 595C (1100F) Temper, 25 mm (1 In.) Round",1090.0,1035.0,16.0,6,Quenched (oil) & tempered – high-strength structural steel,,,,1,Steel database with labelled clusters,,,Ultimate tensile strength,MPa,Yield strength,MPa,Ductility,%,0.0,0.0,0.505,0.0,0.0,0.0,0.0,0.0,0.0,0.2249999999999999,0.035,0.04,0.0,0.0,0.0,0.15,0.975,0.8,97.27,0.0,0.0,0.0,0.0,0.0,0.0,0.0,0.0,0.0,0.0,0.0,0.0,0.0,0.0,0.0,0.0,0.0,,,"Oil Quenched 845C (1550F), 595C (1100F) Temper, 25 mm (1 In.) Round",6
776,777,AISI 8620H Steel,"Cooled In Carburizing Box, Reheated And Quenched, 13 mm (0.5 In.) Round",1296.0,1035.0,11.0,8,Carburized – quenched (oil) – wear-resistant surface steel (variant),,,,1,Steel database with labelled clusters,,,Ultimate tensile strength,MPa,Yield strength,MPa,Ductility,%,0.0,0.0,0.205,0.0,0.0,0.0,0.0,0.0,0.0,0.25,0.035,0.04,0.0,0.0,0.0,0.0,0.5,0.7749999999999999,97.445,0.0,0.55,0.0,0.0,0.0,0.0,0.0,0.0,0.2,0.0,0.0,0.0,0.0,0.0,0.0,0.0,0.0,,,"Cooled In Carburizing Box, Reheated And Quenched, 13 mm (0.5 In.) Round",8
776,2510,AISI 8620H Steel,"Cooled In Carburizing Box, Reheated And Quenched, 13 mm (0.5 In.) Round",1296.0,1035.0,11.0,8,Carburized – quenched (oil) – wear-resistant surface steel (variant),,,,1,Steel database with labelled clusters,,,Ultimate tensile strength,MPa,Yield strength,MPa,Ductility,%,0.0,0.0,0.205,0.0,0.0,0.0,0.0,0.0,0.0,0.25,0.035,0.04,0.0,0.0,0.0,0.0,0.5,0.7749999999999999,97.445,0.0,0.55,0.0,0.0,0.0,0.0,0.0,0.0,0.2,0.0,0.0,0.0,0.0,0.0,0.0,0.0,0.0,,,"Cooled In Carburizing Box, Reheated And Quenched, 13 mm (0.5 In.) Round",8
777,778,AISI 8620 Steel,"Mock Carburized, Reheated And Oil Quenched, 230C (450F) Temper, 50 mm (2 In.) Round",786.0,495.0,22.0,8,Carburized – quenched (oil) – wear-resistant surface steel (variant),,,,1,Steel database with labelled clusters,,,Ultimate tensile strength,MPa,Yield strength,MPa,Ductility,%,0.0,0.0,0.205,0.0,0.0,0.0,0.0,0.0,0.0,0.25,0.035,0.04,0.0,0.0,0.0,0.0,0.5,0.8,97.42,0.0,0.55,0.0,0.0,0.0,0.0,0.0,0.0,0.2,0.0,0.0,0.0,0.0,0.0,0.0,0.0,0.0,,,"Mock Carburized, Reheated And Oil Quenched, 230C (450F) Temper, 50 mm (2 In.) Round",8
777,2673,AISI 8620 Steel,"Mock Carburized, Reheated And Oil Quenched, 230C (450F) Temper, 50 mm (2 In.) Round",786.0,495.0,22.0,8,Carburized – quenched (oil) – wear-resistant surface steel (variant),,,,1,Steel database with labelled clusters,,,Ultimate tensile strength,MPa,Yield strength,MPa,Ductility,%,0.0,0.0,0.205,0.0,0.0,0.0,0.0,0.0,0.0,0.25,0.035,0.04,0.0,0.0,0.0,0.0,0.5,0.8,97.42,0.0,0.55,0.0,0.0,0.0,0.0,0.0,0.0,0.2,0.0,0.0,0.0,0.0,0.0,0.0,0.0,0.0,,,"Mock Carburized, Reheated And Oil Quenched, 230C (450F) Temper, 50 mm (2 In.) Round",8
778,779,AISI 8630 Steel,"Annealed, 25 mm (1 In.) Round",565.0,370.0,29.0,3,Normalized – easy-to-machine stock (cold drawn),,,,1,Steel database with labelled clusters,,,Ultimate tensile strength,MPa,Yield strength,MPa,Ductility,%,0.0,0.0,0.305,0.0,0.0,0.0,0.0,0.0,0.0,0.2249999999999999,0.035,0.04,0.0,0.0,0.0,0.0,0.5,0.8,97.345,0.0,0.55,0.0,0.0,0.0,0.0,0.0,0.0,0.2,0.0,0.0,0.0,0.0,0.0,0.0,0.0,0.0,,,"Annealed, 25 mm (1 In.) Round",3
778,3112,AISI 8630 Steel,"Annealed, 25 mm (1 In.) Round",565.0,370.0,29.0,3,Normalized – easy-to-machine stock (cold drawn),,,,1,Steel database with labelled clusters,,,Ultimate tensile strength,MPa,Yield strength,MPa,Ductility,%,0.0,0.0,0.305,0.0,0.0,0.0,0.0,0.0,0.0,0.2249999999999999,0.035,0.04,0.0,0.0,0.0,0.0,0.5,0.8,97.345,0.0,0.55,0.0,0.0,0.0,0.0,0.0,0.0,0.2,0.0,0.0,0.0,0.0,0.0,0.0,0.0,0.0,,,"Annealed, 25 mm (1 In.) Round",3
779,780,AISI 8620H Steel,"Direct Quenched From Pot, 230C (450F) Temper, Carburized",1250.0,926.0,12.0,5,Carburized – quenched (oil) – wear-resistant surface steel (variant),,,,1,Steel database with labelled clusters,,,Ultimate tensile strength,MPa,Yield strength,MPa,Ductility,%,0.0,0.0,0.205,0.0,0.0,0.0,0.0,0.0,0.0,0.25,0.035,0.04,0.0,0.0,0.0,0.0,0.5,0.7749999999999999,97.445,0.0,0.55,0.0,0.0,0.0,0.0,0.0,0.0,0.2,0.0,0.0,0.0,0.0,0.0,0.0,0.0,0.0,,,"Direct Quenched From Pot, 230C (450F) Temper, Carburized",5
779,2478,AISI 8620H Steel,"Direct Quenched From Pot, 230C (450F) Temper, Carburized",1250.0,926.0,12.0,5,Carburized – quenched (oil) – wear-resistant surface steel (variant),,,,1,Steel database with labelled clusters,,,Ultimate tensile strength,MPa,Yield strength,MPa,Ductility,%,0.0,0.0,0.205,0.0,0.0,0.0,0.0,0.0,0.0,0.25,0.035,0.04,0.0,0.0,0.0,0.0,0.5,0.7749999999999999,97.445,0.0,0.55,0.0,0.0,0.0,0.0,0.0,0.0,0.2,0.0,0.0,0.0,0.0,0.0,0.0,0.0,0.0,,,"Direct Quenched From Pot, 230C (450F) Temper, Carburized",5
780,781,AISI 8622 Steel,"Heat Treated, Machined To 25 mm (1 In.) Rounds, Pseudocarburized, 865C (1590F) Reheat, 150C (300F) Temper",1250.0,900.0,13.0,0,Carburized – quenched (oil) – wear-resistant surface steel,,,,1,Steel database with labelled clusters,,,Ultimate tensile strength,MPa,Yield strength,MPa,Ductility,%,0.0,0.0,0.225,0.0,0.0,0.0,0.0,0.0,0.0,0.2249999999999999,0.035,0.04,0.0,0.0,0.0,0.0,0.5,0.8,97.425,0.0,0.55,0.0,0.0,0.0,0.0,0.0,0.0,0.2,0.0,0.0,0.0,0.0,0.0,0.0,0.0,0.0,,,"Heat Treated, Machined To 25 mm (1 In.) Rounds, Pseudocarburized, 865C (1590F) Reheat, 150C (300F) Temper",0
780,2490,AISI 8622 Steel,"Heat Treated, Machined To 25 mm (1 In.) Rounds, Pseudocarburized, 865C (1590F) Reheat, 150C (300F) Temper",1250.0,900.0,13.0,0,Carburized – quenched (oil) – wear-resistant surface steel,,,,1,Steel database with labelled clusters,,,Ultimate tensile strength,MPa,Yield strength,MPa,Ductility,%,0.0,0.0,0.225,0.0,0.0,0.0,0.0,0.0,0.0,0.2249999999999999,0.035,0.04,0.0,0.0,0.0,0.0,0.5,0.8,97.425,0.0,0.55,0.0,0.0,0.0,0.0,0.0,0.0,0.2,0.0,0.0,0.0,0.0,0.0,0.0,0.0,0.0,,,"Heat Treated, Machined To 25 mm (1 In.) Rounds, Pseudocarburized, 865C (1590F) Reheat, 150C (300F) Temper",0
781,782,AISI 8620H Steel,"Mock Carburized, Reheated And Oil Quenched, 230C (450F) Temper, 25 mm (1 In.) Round",855.0,560.0,19.0,8,Carburized – quenched (oil) – wear-resistant surface steel (variant),,,,1,Steel database with labelled clusters,,,Ultimate tensile strength,MPa,Yield strength,MPa,Ductility,%,0.0,0.0,0.205,0.0,0.0,0.0,0.0,0.0,0.0,0.25,0.035,0.04,0.0,0.0,0.0,0.0,0.5,0.7749999999999999,97.445,0.0,0.55,0.0,0.0,0.0,0.0,0.0,0.0,0.2,0.0,0.0,0.0,0.0,0.0,0.0,0.0,0.0,,,"Mock Carburized, Reheated And Oil Quenched, 230C (450F) Temper, 25 mm (1 In.) Round",8
781,2472,AISI 8620H Steel,"Mock Carburized, Reheated And Oil Quenched, 230C (450F) Temper, 25 mm (1 In.) Round",855.0,560.0,19.0,8,Carburized – quenched (oil) – wear-resistant surface steel (variant),,,,1,Steel database with labelled clusters,,,Ultimate tensile strength,MPa,Yield strength,MPa,Ductility,%,0.0,0.0,0.205,0.0,0.0,0.0,0.0,0.0,0.0,0.25,0.035,0.04,0.0,0.0,0.0,0.0,0.5,0.7749999999999999,97.445,0.0,0.55,0.0,0.0,0.0,0.0,0.0,0.0,0.2,0.0,0.0,0.0,0.0,0.0,0.0,0.0,0.0,,,"Mock Carburized, Reheated And Oil Quenched, 230C (450F) Temper, 25 mm (1 In.) Round",8
782,783,AISI 8630 Steel,"Water Quenched 845C (1550F), 595C (1100F) Temper, 13 mm (0.5 In.) Round",924.0,910.0,19.0,10,Quenched (water) & tempered – high-strength structural steel,,,,1,Steel database with labelled clusters,,,Ultimate tensile strength,MPa,Yield strength,MPa,Ductility,%,0.0,0.0,0.305,0.0,0.0,0.0,0.0,0.0,0.0,0.2249999999999999,0.035,0.04,0.0,0.0,0.0,0.0,0.5,0.8,97.345,0.0,0.55,0.0,0.0,0.0,0.0,0.0,0.0,0.2,0.0,0.0,0.0,0.0,0.0,0.0,0.0,0.0,,,"Water Quenched 845C (1550F), 595C (1100F) Temper, 13 mm (0.5 In.) Round",10
782,3032,AISI 8630 Steel,"Water Quenched 845C (1550F), 595C (1100F) Temper, 13 mm (0.5 In.) Round",924.0,910.0,19.0,10,Quenched (water) & tempered – high-strength structural steel,,,,1,Steel database with labelled clusters,,,Ultimate tensile strength,MPa,Yield strength,MPa,Ductility,%,0.0,0.0,0.305,0.0,0.0,0.0,0.0,0.0,0.0,0.2249999999999999,0.035,0.04,0.0,0.0,0.0,0.0,0.5,0.8,97.345,0.0,0.55,0.0,0.0,0.0,0.0,0.0,0.0,0.2,0.0,0.0,0.0,0.0,0.0,0.0,0.0,0.0,,,"Water Quenched 845C (1550F), 595C (1100F) Temper, 13 mm (0.5 In.) Round",10
783,784,AISI 8630H Steel,"Water Quenched 845C (1550F), 540C (1000F) Temper, 25 mm (1 In.) Round",931.0,850.0,18.0,10,Quenched (water) & tempered – high-strength structural steel,,,,1,Steel database with labelled clusters,,,Ultimate tensile strength,MPa,Yield strength,MPa,Ductility,%,0.0,0.0,0.3,0.0,0.0,0.0,0.0,0.0,0.0,0.2249999999999999,0.035,0.04,0.0,0.0,0.0,0.0,0.5,0.8,97.35,0.0,0.55,0.0,0.0,0.0,0.0,0.0,0.0,0.2,0.0,0.0,0.0,0.0,0.0,0.0,0.0,0.0,,,"Water Quenched 845C (1550F), 540C (1000F) Temper, 25 mm (1 In.) Round",10
783,3023,AISI 8630H Steel,"Water Quenched 845C (1550F), 540C (1000F) Temper, 25 mm (1 In.) Round",931.0,850.0,18.0,10,Quenched (water) & tempered – high-strength structural steel,,,,1,Steel database with labelled clusters,,,Ultimate tensile strength,MPa,Yield strength,MPa,Ductility,%,0.0,0.0,0.3,0.0,0.0,0.0,0.0,0.0,0.0,0.2249999999999999,0.035,0.04,0.0,0.0,0.0,0.0,0.5,0.8,97.35,0.0,0.55,0.0,0.0,0.0,0.0,0.0,0.0,0.2,0.0,0.0,0.0,0.0,0.0,0.0,0.0,0.0,,,"Water Quenched 845C (1550F), 540C (1000F) Temper, 25 mm (1 In.) Round",10
784,785,AISI 8630H Steel,"Normalized, 50 mm (2 In.) Round",640.0,425.0,26.0,9,Normalized – general-purpose steel (round normalized stock),,,,1,Steel database with labelled clusters,,,Ultimate tensile strength,MPa,Yield strength,MPa,Ductility,%,0.0,0.0,0.3,0.0,0.0,0.0,0.0,0.0,0.0,0.2249999999999999,0.035,0.04,0.0,0.0,0.0,0.0,0.5,0.8,97.35,0.0,0.55,0.0,0.0,0.0,0.0,0.0,0.0,0.2,0.0,0.0,0.0,0.0,0.0,0.0,0.0,0.0,,,"Normalized, 50 mm (2 In.) Round",9
784,3162,AISI 8630H Steel,"Normalized, 50 mm (2 In.) Round",640.0,425.0,26.0,9,Normalized – general-purpose steel (round normalized stock),,,,1,Steel database with labelled clusters,,,Ultimate tensile strength,MPa,Yield strength,MPa,Ductility,%,0.0,0.0,0.3,0.0,0.0,0.0,0.0,0.0,0.0,0.2249999999999999,0.035,0.04,0.0,0.0,0.0,0.0,0.5,0.8,97.35,0.0,0.55,0.0,0.0,0.0,0.0,0.0,0.0,0.2,0.0,0.0,0.0,0.0,0.0,0.0,0.0,0.0,,,"Normalized, 50 mm (2 In.) Round",9
785,786,AISI 8620 Steel,"Single Quenched And Tempered (230C (450F)), Carburized",1157.0,833.0,14.0,5,Carburized – quenched (oil) – wear-resistant surface steel (variant),,,,1,Steel database with labelled clusters,,,Ultimate tensile strength,MPa,Yield strength,MPa,Ductility,%,0.0,0.0,0.205,0.0,0.0,0.0,0.0,0.0,0.0,0.25,0.035,0.04,0.0,0.0,0.0,0.0,0.5,0.8,97.42,0.0,0.55,0.0,0.0,0.0,0.0,0.0,0.0,0.2,0.0,0.0,0.0,0.0,0.0,0.0,0.0,0.0,,,"Single Quenched And Tempered (230C (450F)), Carburized",5
785,2418,AISI 8620 Steel,"Single Quenched And Tempered (230C (450F)), Carburized",1157.0,833.0,14.0,5,Carburized – quenched (oil) – wear-resistant surface steel (variant),,,,1,Steel database with labelled clusters,,,Ultimate tensile strength,MPa,Yield strength,MPa,Ductility,%,0.0,0.0,0.205,0.0,0.0,0.0,0.0,0.0,0.0,0.25,0.035,0.04,0.0,0.0,0.0,0.0,0.5,0.8,97.42,0.0,0.55,0.0,0.0,0.0,0.0,0.0,0.0,0.2,0.0,0.0,0.0,0.0,0.0,0.0,0.0,0.0,,,"Single Quenched And Tempered (230C (450F)), Carburized",5
786,787,AISI 86B30H Steel,Normalized,620.0,550.0,16.0,2,Quenched (oil) – general-purpose steel (tested),,,,1,Steel database with labelled clusters,,,Ultimate tensile strength,MPa,Yield strength,MPa,Ductility,%,0.0,0.00175,0.3,0.0,0.0,0.0,0.0,0.0,0.0,0.2249999999999999,0.035,0.04,0.0,0.0,0.0,0.0,0.5,0.8,97.34825,0.0,0.55,0.0,0.0,0.0,0.0,0.0,0.0,0.2,0.0,0.0,0.0,0.0,0.0,0.0,0.0,0.0,,,Normalized,2
786,3037,AISI 86B30H Steel,Normalized,620.0,550.0,16.0,2,Quenched (oil) – general-purpose steel (tested),,,,1,Steel database with labelled clusters,,,Ultimate tensile strength,MPa,Yield strength,MPa,Ductility,%,0.0,0.00175,0.3,0.0,0.0,0.0,0.0,0.0,0.0,0.2249999999999999,0.035,0.04,0.0,0.0,0.0,0.0,0.5,0.8,97.34825,0.0,0.55,0.0,0.0,0.0,0.0,0.0,0.0,0.2,0.0,0.0,0.0,0.0,0.0,0.0,0.0,0.0,,,Normalized,2
787,788,AISI 8630H Steel,"Water Quenched 845C (1550F), 480C (900F) Temper, 13 mm (0.5 In.) Round",1050.0,1035.0,16.0,10,Quenched (water) & tempered – high-strength structural steel,,,,1,Steel database with labelled clusters,,,Ultimate tensile strength,MPa,Yield strength,MPa,Ductility,%,0.0,0.0,0.3,0.0,0.0,0.0,0.0,0.0,0.0,0.2249999999999999,0.035,0.04,0.0,0.0,0.0,0.0,0.5,0.8,97.35,0.0,0.55,0.0,0.0,0.0,0.0,0.0,0.0,0.2,0.0,0.0,0.0,0.0,0.0,0.0,0.0,0.0,,,"Water Quenched 845C (1550F), 480C (900F) Temper, 13 mm (0.5 In.) Round",10
787,3018,AISI 8630H Steel,"Water Quenched 845C (1550F), 480C (900F) Temper, 13 mm (0.5 In.) Round",1050.0,1035.0,16.0,10,Quenched (water) & tempered – high-strength structural steel,,,,1,Steel database with labelled clusters,,,Ultimate tensile strength,MPa,Yield strength,MPa,Ductility,%,0.0,0.0,0.3,0.0,0.0,0.0,0.0,0.0,0.0,0.2249999999999999,0.035,0.04,0.0,0.0,0.0,0.0,0.5,0.8,97.35,0.0,0.55,0.0,0.0,0.0,0.0,0.0,0.0,0.2,0.0,0.0,0.0,0.0,0.0,0.0,0.0,0.0,,,"Water Quenched 845C (1550F), 480C (900F) Temper, 13 mm (0.5 In.) Round",10
788,789,AISI 8620H Steel,"Normalized, Machined To 25 mm, Pseudocarburized, Reheated To 845C, 150C Temper",1050.0,855.0,17.0,0,Carburized – quenched (oil) – wear-resistant surface steel,,,,1,Steel database with labelled clusters,,,Ultimate tensile strength,MPa,Yield strength,MPa,Ductility,%,0.0,0.0,0.205,0.0,0.0,0.0,0.0,0.0,0.0,0.25,0.035,0.04,0.0,0.0,0.0,0.0,0.5,0.7749999999999999,97.445,0.0,0.55,0.0,0.0,0.0,0.0,0.0,0.0,0.2,0.0,0.0,0.0,0.0,0.0,0.0,0.0,0.0,,,"Normalized, Machined To 25 mm, Pseudocarburized, Reheated To 845C, 150C Temper",0
788,2647,AISI 8620H Steel,"Normalized, Machined To 25 mm, Pseudocarburized, Reheated To 845C, 150C Temper",1050.0,855.0,17.0,0,Carburized – quenched (oil) – wear-resistant surface steel,,,,1,Steel database with labelled clusters,,,Ultimate tensile strength,MPa,Yield strength,MPa,Ductility,%,0.0,0.0,0.205,0.0,0.0,0.0,0.0,0.0,0.0,0.25,0.035,0.04,0.0,0.0,0.0,0.0,0.5,0.7749999999999999,97.445,0.0,0.55,0.0,0.0,0.0,0.0,0.0,0.0,0.2,0.0,0.0,0.0,0.0,0.0,0.0,0.0,0.0,,,"Normalized, Machined To 25 mm, Pseudocarburized, Reheated To 845C, 150C Temper",0
789,790,AISI 5160H Steel,"Oil Quenched From 830C (1525F), 650C (1200F) Temper, 25 mm (1 In.) Round",889.0,765.0,20.0,6,Quenched (oil) & tempered – high-strength structural steel,,,,1,Steel database with labelled clusters,,,Ultimate tensile strength,MPa,Yield strength,MPa,Ductility,%,0.0,0.0,0.6000000000000001,0.0,0.0,0.0,0.0,0.0,0.0,0.2249999999999999,0.035,0.04,0.0,0.0,0.0,0.0,0.8,0.875,97.425,0.0,0.0,0.0,0.0,0.0,0.0,0.0,0.0,0.0,0.0,0.0,0.0,0.0,0.0,0.0,0.0,0.0,,,"Oil Quenched From 830C (1525F), 650C (1200F) Temper, 25 mm (1 In.) Round",6
789,2020,AISI 5160H Steel,"Oil Quenched From 830C (1525F), 650C (1200F) Temper, 25 mm (1 In.) Round",889.0,765.0,20.0,6,Quenched (oil) & tempered – high-strength structural steel,,,,1,Steel database with labelled clusters,,,Ultimate tensile strength,MPa,Yield strength,MPa,Ductility,%,0.0,0.0,0.6000000000000001,0.0,0.0,0.0,0.0,0.0,0.0,0.2249999999999999,0.035,0.04,0.0,0.0,0.0,0.0,0.8,0.875,97.425,0.0,0.0,0.0,0.0,0.0,0.0,0.0,0.0,0.0,0.0,0.0,0.0,0.0,0.0,0.0,0.0,0.0,,,"Oil Quenched From 830C (1525F), 650C (1200F) Temper, 25 mm (1 In.) Round",6
790,791,AISI 8620H Steel,"Mock Carburized, Reheated And Oil Quenched, 150C (300F) Temper, 100 mm (4 In.) Round",675.0,400.0,24.0,8,Carburized – quenched (oil) – wear-resistant surface steel (variant),,,,1,Steel database with labelled clusters,,,Ultimate tensile strength,MPa,Yield strength,MPa,Ductility,%,0.0,0.0,0.205,0.0,0.0,0.0,0.0,0.0,0.0,0.25,0.035,0.04,0.0,0.0,0.0,0.0,0.5,0.7749999999999999,97.445,0.0,0.55,0.0,0.0,0.0,0.0,0.0,0.0,0.2,0.0,0.0,0.0,0.0,0.0,0.0,0.0,0.0,,,"Mock Carburized, Reheated And Oil Quenched, 150C (300F) Temper, 100 mm (4 In.) Round",8
790,2579,AISI 8620H Steel,"Mock Carburized, Reheated And Oil Quenched, 150C (300F) Temper, 100 mm (4 In.) Round",675.0,400.0,24.0,8,Carburized – quenched (oil) – wear-resistant surface steel (variant),,,,1,Steel database with labelled clusters,,,Ultimate tensile strength,MPa,Yield strength,MPa,Ductility,%,0.0,0.0,0.205,0.0,0.0,0.0,0.0,0.0,0.0,0.25,0.035,0.04,0.0,0.0,0.0,0.0,0.5,0.7749999999999999,97.445,0.0,0.55,0.0,0.0,0.0,0.0,0.0,0.0,0.2,0.0,0.0,0.0,0.0,0.0,0.0,0.0,0.0,,,"Mock Carburized, Reheated And Oil Quenched, 150C (300F) Temper, 100 mm (4 In.) Round",8
791,792,AISI 8620H Steel,"Normalized, Machined To 13.7 mm, Pseudocarburized, Oil Quenched, 150C Temper",1110.0,924.0,15.0,0,Carburized – quenched (oil) – wear-resistant surface steel,,,,1,Steel database with labelled clusters,,,Ultimate tensile strength,MPa,Yield strength,MPa,Ductility,%,0.0,0.0,0.205,0.0,0.0,0.0,0.0,0.0,0.0,0.25,0.035,0.04,0.0,0.0,0.0,0.0,0.5,0.7749999999999999,97.445,0.0,0.55,0.0,0.0,0.0,0.0,0.0,0.0,0.2,0.0,0.0,0.0,0.0,0.0,0.0,0.0,0.0,,,"Normalized, Machined To 13.7 mm, Pseudocarburized, Oil Quenched, 150C Temper",0
