Repository: Azhi-ss/SteelScientist

# Steel Labelled Clusters Dataset

This directory contains the cleaned steel labelled-clusters dataset used by
`regression/steel_labelled_clusters_regression.py`.

## Files

| File | Rows | Description |
|------|------|-------------|
| `raw/Steel database with labelled clusters.xlsx` | 3234 | Original spreadsheet. |
| `full_with_duplicates.csv` | 3234 | Raw spreadsheet mapped to the project regression schema. |
| `clean.csv` | 1943 | Strictly deduplicated regression mother table. |
| `train.csv` | 1554 | Fixed 8:2 training split generated from `clean.csv`. |
| `val.csv` | 389 | Fixed 8:2 validation split generated from `clean.csv`. |

File: datasets/steel_labelled_clusters/full_with_duplicates.csv (part 21 of 40)
DOIs,Files,problem,status,Table_topic,title,abstract,Material,Tensile_name,Tensile_value,Tensile_unit,Yield_name,Yield_value,Yield_unit,Elongation_name,Elongation_value,Elongation_unit,H,B,C,N,O,F,Na,Mg,Al,Si,P,S,Cl,Ca,Ti,V,Cr,Mn,Fe,Co,Ni,Cu,Zn,As,Y,Zr,Nb,Mo,Sn,Sb,La,Ce,Ta,W,Pb,Bi,Other_ele,Text_addition,Text,actions,source_entry,cluster_number,cluster_label,cluster_number_0_to_11
,,,1,Steel database with labelled clusters,,,AISI 1050 Steel,Ultimate tensile strength,635.0,MPa,Yield strength,365.0,MPa,Ductility,24.0,%,0.0,0.0,0.51,0.0,0.0,0.0,0.0,0.0,0.0,0.0,0.04,0.05,0.0,0.0,0.0,0.0,0.0,0.75,98.65,0.0,0.0,0.0,0.0,0.0,0.0,0.0,0.0,0.0,0.0,0.0,0.0,0.0,0.0,0.0,0.0,0.0,,,Annealed At 790C (1450F),Annealed At 790C (1450F),1627,7,Annealed – easy-to-machine – round annealed stock,7
,,,1,Steel database with labelled clusters,,,AISI 1050 Steel,Ultimate tensile strength,585.0,MPa,Yield strength,485.0,MPa,Ductility,15.0,%,0.0,0.0,0.51,0.0,0.0,0.0,0.0,0.0,0.0,0.0,0.04,0.05,0.0,0.0,0.0,0.0,0.0,0.75,98.65,0.0,0.0,0.0,0.0,0.0,0.0,0.0,0.0,0.0,0.0,0.0,0.0,0.0,0.0,0.0,0.0,0.0,,,"Cold Drawn, High Temperature, Stress Relieved, 32-50 mm (1.25-2 In) Round","Cold Drawn, High Temperature, Stress Relieved, 32-50 mm (1.25-2 In) Round",1628,0,Carburized – quenched (oil) – wear-resistant surface steel,0
,,,1,Steel database with labelled clusters,,,AISI 1040 Steel,Ultimate tensile strength,515.0,MPa,Yield strength,450.0,MPa,Ductility,10.0,%,0.0,0.0,0.405,0.0,0.0,0.0,0.0,0.0,0.0,0.0,0.04,0.05,0.0,0.0,0.0,0.0,0.0,0.75,98.755,0.0,0.0,0.0,0.0,0.0,0.0,0.0,0.0,0.0,0.0,0.0,0.0,0.0,0.0,0.0,0.0,0.0,,,"As Cold Drawn, 50-75 mm (2-3 In) Round","As Cold Drawn, 50-75 mm (2-3 In) Round",1629,3,Normalized – easy-to-machine stock (cold drawn),3
,,,1,Steel database with labelled clusters,,,AISI 1042 Steel,Ultimate tensile strength,586.0,MPa,Yield strength,503.0,MPa,Ductility,12.0,%,0.0,0.0,0.435,0.0,0.0,0.0,0.0,0.0,0.0,0.0,0.04,0.05,0.0,0.0,0.0,0.0,0.0,0.75,98.725,0.0,0.0,0.0,0.0,0.0,0.0,0.0,0.0,0.0,0.0,0.0,0.0,0.0,0.0,0.0,0.0,0.0,,,Normalized Cold Drawn Bar (Uns G10420),Normalized Cold Drawn Bar (Uns G10420),1630,2,Quenched (oil) – general-purpose steel (tested),2
,,,1,Steel database with labelled clusters,,,AISI 1040 Steel,Ultimate tensile strength,620.0,MPa,Yield strength,415.0,MPa,Ductility,25.0,%,0.0,0.0,0.405,0.0,0.0,0.0,0.0,0.0,0.0,0.0,0.04,0.05,0.0,0.0,0.0,0.0,0.0,0.75,98.755,0.0,0.0,0.0,0.0,0.0,0.0,0.0,0.0,0.0,0.0,0.0,0.0,0.0,0.0,0.0,0.0,0.0,,,As Rolled,As Rolled,1631,2,Quenched (oil) – general-purpose steel (tested),2
,,,1,Steel database with labelled clusters,,,AISI 1019 Steel,Ultimate tensile strength,455.0,MPa,Yield strength,379.0,MPa,Ductility,15.0,%,0.0,0.0,0.17,0.0,0.0,0.0,0.0,0.0,0.0,0.0,0.04,0.05,0.0,0.0,0.0,0.0,0.0,0.85,98.89,0.0,0.0,0.0,0.0,0.0,0.0,0.0,0.0,0.0,0.0,0.0,0.0,0.0,0.0,0.0,0.0,0.0,,,Cold Drawn,Cold Drawn,1632,2,Quenched (oil) – general-purpose steel (tested),2
,,,1,Steel database with labelled clusters,,,AISI 1040 Steel,Ultimate tensile strength,585.0,MPa,Yield strength,515.0,MPa,Ductility,10.0,%,0.0,0.0,0.405,0.0,0.0,0.0,0.0,0.0,0.0,0.0,0.04,0.05,0.0,0.0,0.0,0.0,0.0,0.75,98.755,0.0,0.0,0.0,0.0,0.0,0.0,0.0,0.0,0.0,0.0,0.0,0.0,0.0,0.0,0.0,0.0,0.0,,,"Cold Drawn, Low Temperature, Stress Relieved, 32-50 mm (1.25-2 In) Round","Cold Drawn, Low Temperature, Stress Relieved, 32-50 mm (1.25-2 In) Round",1633,0,Carburized – quenched (oil) – wear-resistant surface steel,0
,,,1,Steel database with labelled clusters,,,AISI 1022 Steel,Ultimate tensile strength,615.0,MPa,Yield strength,380.0,MPa,Ductility,25.0,%,0.0,0.0,0.2,0.0,0.0,0.0,0.0,0.0,0.0,0.0,0.04,0.05,0.0,0.0,0.0,0.0,0.0,0.85,98.86,0.0,0.0,0.0,0.0,0.0,0.0,0.0,0.0,0.0,0.0,0.0,0.0,0.0,0.0,0.0,0.0,0.0,,,"Mock Carburized At 910C (1670F) For 8 Hours, 775C (1430F) Reheat, Water Quenched, 175C (350F) Temper, 25 mm (1 In.) Round","Mock Carburized At 910C (1670F) For 8 Hours, 775C (1430F) Reheat, Water Quenched, 175C (350F) Temper, 25 mm (1 In.) Round",1634,8,Carburized – quenched (oil) – wear-resistant surface steel (variant),8
,,,1,Steel database with labelled clusters,,,AISI 1016 Steel,Ultimate tensile strength,380.0,MPa,Yield strength,205.0,MPa,Ductility,25.0,%,0.0,0.0,0.15,0.0,0.0,0.0,0.0,0.0,0.0,0.0,0.04,0.05,0.0,0.0,0.0,0.0,0.0,0.75,99.01,0.0,0.0,0.0,0.0,0.0,0.0,0.0,0.0,0.0,0.0,0.0,0.0,0.0,0.0,0.0,0.0,0.0,,,"Hot Rolled, 19-32 mm (0.75-1.25 In) Round","Hot Rolled, 19-32 mm (0.75-1.25 In) Round",1635,3,Normalized – easy-to-machine stock (cold drawn),3
,,,1,Steel database with labelled clusters,,,AISI 1050 Steel,Ultimate tensile strength,845.0,MPa,Yield strength,516.0,MPa,Ductility,19.0,%,0.0,0.0,0.51,0.0,0.0,0.0,0.0,0.0,0.0,0.0,0.04,0.05,0.0,0.0,0.0,0.0,0.0,0.75,98.65,0.0,0.0,0.0,0.0,0.0,0.0,0.0,0.0,0.0,0.0,0.0,0.0,0.0,0.0,0.0,0.0,0.0,,,"Oil Quenched 845C (1550F), 540C (1000F) Temper, 50 mm (2 In.) Round","Oil Quenched 845C (1550F), 540C (1000F) Temper, 50 mm (2 In.) Round",1636,6,Quenched (oil) & tempered – high-strength structural steel,6
,,,1,Steel database with labelled clusters,,,AISI 1050 Steel,Ultimate tensile strength,655.0,MPa,Yield strength,585.0,MPa,Ductility,11.0,%,0.0,0.0,0.51,0.0,0.0,0.0,0.0,0.0,0.0,0.0,0.04,0.05,0.0,0.0,0.0,0.0,0.0,0.75,98.65,0.0,0.0,0.0,0.0,0.0,0.0,0.0,0.0,0.0,0.0,0.0,0.0,0.0,0.0,0.0,0.0,0.0,,,"As Cold Drawn Bar, 22-32 mm (0.875-1.25 In) Round","As Cold Drawn Bar, 22-32 mm (0.875-1.25 In) Round",1637,2,Quenched (oil) – general-purpose steel (tested),2
,,,1,Steel database with labelled clusters,,,AISI 1030 Steel,Ultimate tensile strength,525.0,MPa,Yield strength,345.0,MPa,Ductility,32.0,%,0.0,0.0,0.305,0.0,0.0,0.0,0.0,0.0,0.0,0.0,0.04,0.05,0.0,0.0,0.0,0.0,0.0,0.75,98.855,0.0,0.0,0.0,0.0,0.0,0.0,0.0,0.0,0.0,0.0,0.0,0.0,0.0,0.0,0.0,0.0,0.0,,,Normalized 925C (1700F),Normalized 925C (1700F),1638,4,Normalized (air cooled) – general-purpose steel,4
,,,1,Steel database with labelled clusters,,,AISI 1040 Steel,Ultimate tensile strength,590.0,MPa,Yield strength,374.0,MPa,Ductility,28.0,%,0.0,0.0,0.405,0.0,0.0,0.0,0.0,0.0,0.0,0.0,0.04,0.05,0.0,0.0,0.0,0.0,0.0,0.75,98.755,0.0,0.0,0.0,0.0,0.0,0.0,0.0,0.0,0.0,0.0,0.0,0.0,0.0,0.0,0.0,0.0,0.0,,,"Normalized At 900C (1650F), Air Cooled, 25 mm (1 In.) Round","Normalized At 900C (1650F), Air Cooled, 25 mm (1 In.) Round",1639,4,Normalized (air cooled) – general-purpose steel,4
,,,1,Steel database with labelled clusters,,,AISI 1035 Steel,Ultimate tensile strength,585.0,MPa,Yield strength,515.0,MPa,Ductility,12.0,%,0.0,0.0,0.345,0.0,0.0,0.0,0.0,0.0,0.0,0.0,0.04,0.05,0.0,0.0,0.0,0.0,0.0,0.75,98.815,0.0,0.0,0.0,0.0,0.0,0.0,0.0,0.0,0.0,0.0,0.0,0.0,0.0,0.0,0.0,0.0,0.0,,,"Cold Drawn, Low Temperature, Stress Relieved, 22-32 mm (0.875-1.25 In) Round","Cold Drawn, Low Temperature, Stress Relieved, 22-32 mm (0.875-1.25 In) Round",1640,0,Carburized – quenched (oil) – wear-resistant surface steel,0
,,,1,Steel database with labelled clusters,,,AISI 1050 Steel,Ultimate tensile strength,748.0,MPa,Yield strength,427.0,MPa,Ductility,20.0,%,0.0,0.0,0.51,0.0,0.0,0.0,0.0,0.0,0.0,0.0,0.04,0.05,0.0,0.0,0.0,0.0,0.0,0.75,98.65,0.0,0.0,0.0,0.0,0.0,0.0,0.0,0.0,0.0,0.0,0.0,0.0,0.0,0.0,0.0,0.0,0.0,,,"Normalized At 900C (1650F), Air Cooled, 25 mm (1 In.) Round","Normalized At 900C (1650F), Air Cooled, 25 mm (1 In.) Round",1641,4,Normalized (air cooled) – general-purpose steel,4
,,,1,Steel database with labelled clusters,,,AISI 1050 Steel,Ultimate tensile strength,620.0,MPa,Yield strength,550.0,MPa,Ductility,10.0,%,0.0,0.0,0.51,0.0,0.0,0.0,0.0,0.0,0.0,0.0,0.04,0.05,0.0,0.0,0.0,0.0,0.0,0.75,98.65,0.0,0.0,0.0,0.0,0.0,0.0,0.0,0.0,0.0,0.0,0.0,0.0,0.0,0.0,0.0,0.0,0.0,,,"As Cold Drawn Bar, 32-50 mm (1.25-2 In) Round","As Cold Drawn Bar, 32-50 mm (1.25-2 In) Round",1642,2,Quenched (oil) – general-purpose steel (tested),2
,,,1,Steel database with labelled clusters,,,AISI 1020 Steel,Ultimate tensile strength,394.0,MPa,Yield strength,294.0,MPa,Ductility,36.0,%,0.0,0.0,0.2,0.0,0.0,0.0,0.0,0.0,0.0,0.0,0.04,0.05,0.0,0.0,0.0,0.0,0.0,0.4499999999999999,99.26,0.0,0.0,0.0,0.0,0.0,0.0,0.0,0.0,0.0,0.0,0.0,0.0,0.0,0.0,0.0,0.0,0.0,,,Annealed At 870C (1600F),Annealed At 870C (1600F),1643,7,Annealed – easy-to-machine – round annealed stock,7
,,,1,Steel database with labelled clusters,,,AISI 1040 Steel,Ultimate tensile strength,608.0,MPa,Yield strength,403.0,MPa,Ductility,30.0,%,0.0,0.0,0.405,0.0,0.0,0.0,0.0,0.0,0.0,0.0,0.04,0.05,0.0,0.0,0.0,0.0,0.0,0.75,98.755,0.0,0.0,0.0,0.0,0.0,0.0,0.0,0.0,0.0,0.0,0.0,0.0,0.0,0.0,0.0,0.0,0.0,,,"Normalized At 900C (1650F), Air Cooled, 13 mm (0.5 In.) Round","Normalized At 900C (1650F), Air Cooled, 13 mm (0.5 In.) Round",1644,4,Normalized (air cooled) – general-purpose steel,4
,,,1,Steel database with labelled clusters,,,AISI 1050 Steel,Ultimate tensile strength,550.0,MPa,Yield strength,450.0,MPa,Ductility,12.0,%,0.0,0.0,0.51,0.0,0.0,0.0,0.0,0.0,0.0,0.0,0.04,0.05,0.0,0.0,0.0,0.0,0.0,0.75,98.65,0.0,0.0,0.0,0.0,0.0,0.0,0.0,0.0,0.0,0.0,0.0,0.0,0.0,0.0,0.0,0.0,0.0,,,"Cold Drawn, High Temperature, Stress Relieved, 50-75 mm (2-3 In) Round","Cold Drawn, High Temperature, Stress Relieved, 50-75 mm (2-3 In) Round",1645,0,Carburized – quenched (oil) – wear-resistant surface steel,0
,,,1,Steel database with labelled clusters,,,AISI 1040 Steel,Ultimate tensile strength,485.0,MPa,Yield strength,450.0,MPa,Ductility,12.0,%,0.0,0.0,0.405,0.0,0.0,0.0,0.0,0.0,0.0,0.0,0.04,0.05,0.0,0.0,0.0,0.0,0.0,0.75,98.755,0.0,0.0,0.0,0.0,0.0,0.0,0.0,0.0,0.0,0.0,0.0,0.0,0.0,0.0,0.0,0.0,0.0,,,"Cold Drawn, High Temperature, Stress Relieved, 50-75 mm (2-3 In) Round","Cold Drawn, High Temperature, Stress Relieved, 50-75 mm (2-3 In) Round",1646,0,Carburized – quenched (oil) – wear-resistant surface steel,0
,,,1,Steel database with labelled clusters,,,AISI 1050 Steel,Ultimate tensile strength,655.0,MPa,Yield strength,585.0,MPa,Ductility,10.0,%,0.0,0.0,0.51,0.0,0.0,0.0,0.0,0.0,0.0,0.0,0.04,0.05,0.0,0.0,0.0,0.0,0.0,0.75,98.65,0.0,0.0,0.0,0.0,0.0,0.0,0.0,0.0,0.0,0.0,0.0,0.0,0.0,0.0,0.0,0.0,0.0,,,"Cold Drawn, Low Temperature, Stress Relieved, 32-50 mm (1.25-2 In) Round","Cold Drawn, Low Temperature, Stress Relieved, 32-50 mm (1.25-2 In) Round",1647,0,Carburized – quenched (oil) – wear-resistant surface steel,0
,,,1,Steel database with labelled clusters,,,AISI 1038 Steel,Ultimate tensile strength,570.0,MPa,Yield strength,485.0,MPa,Ductility,12.0,%,0.0,0.0,0.38,0.0,0.0,0.0,0.0,0.0,0.0,0.0,0.04,0.05,0.0,0.0,0.0,0.0,0.0,0.75,98.78,0.0,0.0,0.0,0.0,0.0,0.0,0.0,0.0,0.0,0.0,0.0,0.0,0.0,0.0,0.0,0.0,0.0,,,"Cold Drawn, 19-32 mm (0.75-1.25 In) Round","Cold Drawn, 19-32 mm (0.75-1.25 In) Round",1648,3,Normalized – easy-to-machine stock (cold drawn),3
,,,1,Steel database with labelled clusters,,,AISI 1050 Steel,Ultimate tensile strength,786.0,MPa,Yield strength,486.0,MPa,Ductility,23.0,%,0.0,0.0,0.51,0.0,0.0,0.0,0.0,0.0,0.0,0.0,0.04,0.05,0.0,0.0,0.0,0.0,0.0,0.75,98.65,0.0,0.0,0.0,0.0,0.0,0.0,0.0,0.0,0.0,0.0,0.0,0.0,0.0,0.0,0.0,0.0,0.0,,,"Oil Quenched 845C (1550F), 595C (1100F) Temper, 25 mm (1 In.) Round","Oil Quenched 845C (1550F), 595C (1100F) Temper, 25 mm (1 In.) Round",1649,6,Quenched (oil) & tempered – high-strength structural steel,6
,,,1,Steel database with labelled clusters,,,AISI 1018 Steel,Ultimate tensile strength,565.0,MPa,Yield strength,485.0,MPa,Ductility,20.0,%,0.0,0.0,0.17,0.0,0.0,0.0,0.0,0.0,0.0,0.0,0.04,0.05,0.0,0.0,0.0,0.0,0.0,0.75,98.99,0.0,0.0,0.0,0.0,0.0,0.0,0.0,0.0,0.0,0.0,0.0,0.0,0.0,0.0,0.0,0.0,0.0,,,"Cold Drawn, Quenched, And Tempered, 19-32 mm (0.75-1.25 In) Round","Cold Drawn, Quenched, And Tempered, 19-32 mm (0.75-1.25 In) Round",1650,2,Quenched (oil) – general-purpose steel (tested),2
,,,1,Steel database with labelled clusters,,,AISI 1030 Steel,Ultimate tensile strength,595.0,MPa,Yield strength,440.0,MPa,Ductility,28.0,%,0.0,0.0,0.305,0.0,0.0,0.0,0.0,0.0,0.0,0.0,0.04,0.05,0.0,0.0,0.0,0.0,0.0,0.75,98.855,0.0,0.0,0.0,0.0,0.0,0.0,0.0,0.0,0.0,0.0,0.0,0.0,0.0,0.0,0.0,0.0,0.0,,,"Water Quenched From 870C (1600F), 540C (1000F) Temper, 50 mm (2 In.) Round","Water Quenched From 870C (1600F), 540C (1000F) Temper, 50 mm (2 In.) Round",1651,10,Quenched (water) & tempered – high-strength structural steel,10
,,,1,Steel database with labelled clusters,,,AISI 1050 Steel,Ultimate tensile strength,732.0,MPa,Yield strength,402.0,MPa,Ductility,20.0,%,0.0,0.0,0.51,0.0,0.0,0.0,0.0,0.0,0.0,0.0,0.04,0.05,0.0,0.0,0.0,0.0,0.0,0.75,98.65,0.0,0.0,0.0,0.0,0.0,0.0,0.0,0.0,0.0,0.0,0.0,0.0,0.0,0.0,0.0,0.0,0.0,,,"Normalized At 900C (1650F), Air Cooled, 50 mm (2 In.) Round","Normalized At 900C (1650F), Air Cooled, 50 mm (2 In.) Round",1652,4,Normalized (air cooled) – general-purpose steel,4
,,,1,Steel database with labelled clusters,,,AISI 1022 Steel,Ultimate tensile strength,510.0,MPa,Yield strength,293.0,MPa,Ductility,32.0,%,0.0,0.0,0.2,0.0,0.0,0.0,0.0,0.0,0.0,0.0,0.04,0.05,0.0,0.0,0.0,0.0,0.0,0.85,98.86,0.0,0.0,0.0,0.0,0.0,0.0,0.0,0.0,0.0,0.0,0.0,0.0,0.0,0.0,0.0,0.0,0.0,,,"Mock Carburized At 910C (1670F) For 8 Hours, 775C (1430F) Reheat, Water Quenched, 175C (350F) Temper, 100 mm (4 In.) Round","Mock Carburized At 910C (1670F) For 8 Hours, 775C (1430F) Reheat, Water Quenched, 175C (350F) Temper, 100 mm (4 In.) Round",1653,8,Carburized – quenched (oil) – wear-resistant surface steel (variant),8
,,,1,Steel database with labelled clusters,,,AISI 1040 Steel,Ultimate tensile strength,515.0,MPa,Yield strength,415.0,MPa,Ductility,15.0,%,0.0,0.0,0.405,0.0,0.0,0.0,0.0,0.0,0.0,0.0,0.04,0.05,0.0,0.0,0.0,0.0,0.0,0.75,98.755,0.0,0.0,0.0,0.0,0.0,0.0,0.0,0.0,0.0,0.0,0.0,0.0,0.0,0.0,0.0,0.0,0.0,,,"Cold Drawn, High Temperature, Stress Relieved, 32-50 mm (1.25-2 In) Round","Cold Drawn, High Temperature, Stress Relieved, 32-50 mm (1.25-2 In) Round",1654,0,Carburized – quenched (oil) – wear-resistant surface steel,0
,,,1,Steel database with labelled clusters,,,AK Steel ASTM A 424 Type III,Ultimate tensile strength,313.0,MPa,Yield strength,159.0,MPa,Ductility,44.0,%,0.0,0.0,0.01,0.0,0.0,0.0,0.0,0.0,0.05,0.01,0.01,0.01,0.0,0.0,0.13,0.0,0.0,0.2,99.56,0.0,0.0,0.02,0.0,0.0,0.0,0.0,0.0,0.0,0.0,0.0,0.0,0.0,0.0,0.0,0.0,0.0,,,I-F Enamel Enameling Carbon Steel,I-F Enamel Enameling Carbon Steel,1655,2,Quenched (oil) – general-purpose steel (tested),2
,,,1,Steel database with labelled clusters,,,AISI 1019 Steel,Ultimate tensile strength,407.0,MPa,Yield strength,224.0,MPa,Ductility,25.0,%,0.0,0.0,0.17,0.0,0.0,0.0,0.0,0.0,0.0,0.0,0.04,0.05,0.0,0.0,0.0,0.0,0.0,0.85,98.89,0.0,0.0,0.0,0.0,0.0,0.0,0.0,0.0,0.0,0.0,0.0,0.0,0.0,0.0,0.0,0.0,0.0,,,"Hot Rolled, 19-32 mm (0.75-1.25 In) Round","Hot Rolled, 19-32 mm (0.75-1.25 In) Round",1656,3,Normalized – easy-to-machine stock (cold drawn),3
,,,1,Steel database with labelled clusters,,,AISI 1050 Steel,Ultimate tensile strength,689.0,MPa,Yield strength,386.0,MPa,Ductility,21.0,%,0.0,0.0,0.51,0.0,0.0,0.0,0.0,0.0,0.0,0.0,0.04,0.05,0.0,0.0,0.0,0.0,0.0,0.75,98.65,0.0,0.0,0.0,0.0,0.0,0.0,0.0,0.0,0.0,0.0,0.0,0.0,0.0,0.0,0.0,0.0,0.0,,,"Normalized At 900C (1650F), Air Cooled, 100 mm (4 In.) Round","Normalized At 900C (1650F), Air Cooled, 100 mm (4 In.) Round",1657,4,Normalized (air cooled) – general-purpose steel,4
,,,1,Steel database with labelled clusters,,,AISI 1043 Steel,Ultimate tensile strength,627.0,MPa,Yield strength,531.0,MPa,Ductility,12.0,%,0.0,0.0,0.435,0.0,0.0,0.0,0.0,0.0,0.0,0.0,0.04,0.05,0.0,0.0,0.0,0.0,0.0,0.85,98.625,0.0,0.0,0.0,0.0,0.0,0.0,0.0,0.0,0.0,0.0,0.0,0.0,0.0,0.0,0.0,0.0,0.0,,,Cold Drawn Bar (Uns G10430),Cold Drawn Bar (Uns G10430),1658,2,Quenched (oil) – general-purpose steel (tested),2
,,,1,Steel database with labelled clusters,,,AISI 1060 Steel,Ultimate tensile strength,814.0,MPa,Yield strength,485.0,MPa,Ductility,17.0,%,0.0,0.0,0.605,0.0,0.0,0.0,0.0,0.0,0.0,0.0,0.04,0.05,0.0,0.0,0.0,0.0,0.0,0.75,98.555,0.0,0.0,0.0,0.0,0.0,0.0,0.0,0.0,0.0,0.0,0.0,0.0,0.0,0.0,0.0,0.0,0.0,,,As Rolled,As Rolled,1659,2,Quenched (oil) – general-purpose steel (tested),2
,,,1,Steel database with labelled clusters,,,AISI 1040 Steel,Ultimate tensile strength,650.0,MPa,Yield strength,407.0,MPa,Ductility,27.0,%,0.0,0.0,0.405,0.0,0.0,0.0,0.0,0.0,0.0,0.0,0.04,0.05,0.0,0.0,0.0,0.0,0.0,0.75,98.755,0.0,0.0,0.0,0.0,0.0,0.0,0.0,0.0,0.0,0.0,0.0,0.0,0.0,0.0,0.0,0.0,0.0,,,"Water Quenched From 845C (1550F), 595C (1100F) Temper, 100 mm (4 In.) Round","Water Quenched From 845C (1550F), 595C (1100F) Temper, 100 mm (4 In.) Round",1660,10,Quenched (water) & tempered – high-strength structural steel,10
,,,1,Steel database with labelled clusters,,,AISI 1040 Steel,Ultimate tensile strength,722.0,MPa,Yield strength,500.0,MPa,Ductility,27.0,%,0.0,0.0,0.405,0.0,0.0,0.0,0.0,0.0,0.0,0.0,0.04,0.05,0.0,0.0,0.0,0.0,0.0,0.75,98.755,0.0,0.0,0.0,0.0,0.0,0.0,0.0,0.0,0.0,0.0,0.0,0.0,0.0,0.0,0.0,0.0,0.0,,,"Oil Quenched From 855C (1570F), 540C (1000F) Temper, 13 mm (0.5 In.) Round","Oil Quenched From 855C (1570F), 540C (1000F) Temper, 13 mm (0.5 In.) Round",1661,6,Quenched (oil) & tempered – high-strength structural steel,6
,,,1,Steel database with labelled clusters,,,AISI 1050 Steel,Ultimate tensile strength,820.0,MPa,Yield strength,607.0,MPa,Ductility,21.0,%,0.0,0.0,0.51,0.0,0.0,0.0,0.0,0.0,0.0,0.0,0.04,0.05,0.0,0.0,0.0,0.0,0.0,0.75,98.65,0.0,0.0,0.0,0.0,0.0,0.0,0.0,0.0,0.0,0.0,0.0,0.0,0.0,0.0,0.0,0.0,0.0,,,"Water Quenched From 830C (1525F), 595C (1100F) Temper, 13 mm (0.5 In.) Round","Water Quenched From 830C (1525F), 595C (1100F) Temper, 13 mm (0.5 In.) Round",1662,10,Quenched (water) & tempered – high-strength structural steel,10
,,,1,Steel database with labelled clusters,,,AISI 1060 Steel,Ultimate tensile strength,931.0,MPa,Yield strength,518.0,MPa,Ductility,18.0,%,0.0,0.0,0.605,0.0,0.0,0.0,0.0,0.0,0.0,0.0,0.04,0.05,0.0,0.0,0.0,0.0,0.0,0.75,98.555,0.0,0.0,0.0,0.0,0.0,0.0,0.0,0.0,0.0,0.0,0.0,0.0,0.0,0.0,0.0,0.0,0.0,,,"Oil Quenched 845C (1550F), 480C (900F) Temper, 100 mm (4 In.) Round","Oil Quenched 845C (1550F), 480C (900F) Temper, 100 mm (4 In.) Round",1663,6,Quenched (oil) & tempered – high-strength structural steel,6
,,,1,Steel database with labelled clusters,,,AISI 1050 Steel,Ultimate tensile strength,655.0,MPa,Yield strength,515.0,MPa,Ductility,15.0,%,0.0,0.0,0.51,0.0,0.0,0.0,0.0,0.0,0.0,0.0,0.04,0.05,0.0,0.0,0.0,0.0,0.0,0.75,98.65,0.0,0.0,0.0,0.0,0.0,0.0,0.0,0.0,0.0,0.0,0.0,0.0,0.0,0.0,0.0,0.0,0.0,,,"Cold Drawn, High Temperature, Stress Relieved, 16-22 mm (0.625-0.875 In) Round","Cold Drawn, High Temperature, Stress Relieved, 16-22 mm (0.625-0.875 In) Round",1664,0,Carburized – quenched (oil) – wear-resistant surface steel,0
,,,1,Steel database with labelled clusters,,,AISI 1021 Steel,Ultimate tensile strength,510.0,MPa,Yield strength,293.0,MPa,Ductility,32.0,%,0.0,0.0,0.2,0.0,0.0,0.0,0.0,0.0,0.0,0.0,0.04,0.05,0.0,0.0,0.0,0.0,0.0,0.75,98.96,0.0,0.0,0.0,0.0,0.0,0.0,0.0,0.0,0.0,0.0,0.0,0.0,0.0,0.0,0.0,0.0,0.0,,,"Mock Carburized At 910C (1670F) For 8 Hours, 775C (1430F) Reheat, Water Quenched, 175C (350F) Temper, 100 mm (4 In.) Round","Mock Carburized At 910C (1670F) For 8 Hours, 775C (1430F) Reheat, Water Quenched, 175C (350F) Temper, 100 mm (4 In.) Round",1665,8,Carburized – quenched (oil) – wear-resistant surface steel (variant),8
,,,1,Steel database with labelled clusters,,,AISI 1050 Steel,Ultimate tensile strength,752.0,MPa,Yield strength,527.0,MPa,Ductility,23.0,%,0.0,0.0,0.51,0.0,0.0,0.0,0.0,0.0,0.0,0.0,0.04,0.05,0.0,0.0,0.0,0.0,0.0,0.75,98.65,0.0,0.0,0.0,0.0,0.0,0.0,0.0,0.0,0.0,0.0,0.0,0.0,0.0,0.0,0.0,0.0,0.0,,,"Water Quenched From 830C (1525F), 650C (1200F) Temper, 25 mm (1 In.) Round","Water Quenched From 830C (1525F), 650C (1200F) Temper, 25 mm (1 In.) Round",1666,10,Quenched (water) & tempered – high-strength structural steel,10
,,,1,Steel database with labelled clusters,,,AISI 1060 Steel,Ultimate tensile strength,1005.0,MPa,Yield strength,641.0,MPa,Ductility,16.0,%,0.0,0.0,0.605,0.0,0.0,0.0,0.0,0.0,0.0,0.0,0.04,0.05,0.0,0.0,0.0,0.0,0.0,0.75,98.555,0.0,0.0,0.0,0.0,0.0,0.0,0.0,0.0,0.0,0.0,0.0,0.0,0.0,0.0,0.0,0.0,0.0,,,"Oil Quenched 845C (1550F), 480C (900F) Temper, 25 mm (1 In.) Round","Oil Quenched 845C (1550F), 480C (900F) Temper, 25 mm (1 In.) Round",1667,6,Quenched (oil) & tempered – high-strength structural steel,6
,,,1,Steel database with labelled clusters,,,AISI 1060 Steel,Ultimate tensile strength,938.0,MPa,Yield strength,591.0,MPa,Ductility,17.0,%,0.0,0.0,0.605,0.0,0.0,0.0,0.0,0.0,0.0,0.0,0.04,0.05,0.0,0.0,0.0,0.0,0.0,0.75,98.555,0.0,0.0,0.0,0.0,0.0,0.0,0.0,0.0,0.0,0.0,0.0,0.0,0.0,0.0,0.0,0.0,0.0,,,"Oil Quenched 845C (1550F), 540C (1000F) Temper, 25 mm (1 In.) Round","Oil Quenched 845C (1550F), 540C (1000F) Temper, 25 mm (1 In.) Round",1668,6,Quenched (oil) & tempered – high-strength structural steel,6
,,,1,Steel database with labelled clusters,,,AISI 1050 Steel,Ultimate tensile strength,914.0,MPa,Yield strength,603.0,MPa,Ductility,20.0,%,0.0,0.0,0.51,0.0,0.0,0.0,0.0,0.0,0.0,0.0,0.04,0.05,0.0,0.0,0.0,0.0,0.0,0.75,98.65,0.0,0.0,0.0,0.0,0.0,0.0,0.0,0.0,0.0,0.0,0.0,0.0,0.0,0.0,0.0,0.0,0.0,,,"Oil Quenched 845C (1550F), 540C (1000F) Temper, 13 mm (0.5 In.) Round","Oil Quenched 845C (1550F), 540C (1000F) Temper, 13 mm (0.5 In.) Round",1669,6,Quenched (oil) & tempered – high-strength structural steel,6
,,,1,Steel database with labelled clusters,,,AISI 1050 Steel,Ultimate tensile strength,893.0,MPa,Yield strength,580.0,MPa,Ductility,20.0,%,0.0,0.0,0.51,0.0,0.0,0.0,0.0,0.0,0.0,0.0,0.04,0.05,0.0,0.0,0.0,0.0,0.0,0.75,98.65,0.0,0.0,0.0,0.0,0.0,0.0,0.0,0.0,0.0,0.0,0.0,0.0,0.0,0.0,0.0,0.0,0.0,,,"Water Quenched From 830C (1525F), 540C (1000F) Temper, 50 mm (2 In.) Round","Water Quenched From 830C (1525F), 540C (1000F) Temper, 50 mm (2 In.) Round",1670,10,Quenched (water) & tempered – high-strength structural steel,10
,,,1,Steel database with labelled clusters,,,AISI 1035 Steel,Ultimate tensile strength,550.0,MPa,Yield strength,415.0,MPa,Ductility,16.0,%,0.0,0.0,0.345,0.0,0.0,0.0,0.0,0.0,0.0,0.0,0.04,0.05,0.0,0.0,0.0,0.0,0.0,0.75,98.815,0.0,0.0,0.0,0.0,0.0,0.0,0.0,0.0,0.0,0.0,0.0,0.0,0.0,0.0,0.0,0.0,0.0,,,"Cold Drawn, High Temperature, Stress Relieved, 16-22 mm (0.625-0.875 In) Round","Cold Drawn, High Temperature, Stress Relieved, 16-22 mm (0.625-0.875 In) Round",1671,0,Carburized – quenched (oil) – wear-resistant surface steel,0
,,,1,Steel database with labelled clusters,,,AISI 1045 Steel,Ultimate tensile strength,655.0,MPa,Yield strength,585.0,MPa,Ductility,12.0,%,0.0,0.0,0.4599999999999999,0.0,0.0,0.0,0.0,0.0,0.0,0.0,0.04,0.05,0.0,0.0,0.0,0.0,0.0,0.75,98.7,0.0,0.0,0.0,0.0,0.0,0.0,0.0,0.0,0.0,0.0,0.0,0.0,0.0,0.0,0.0,0.0,0.0,,,"As Cold Drawn, 16-22 mm (0.625-0.875 In) Round","As Cold Drawn, 16-22 mm (0.625-0.875 In) Round",1672,3,Normalized – easy-to-machine stock (cold drawn),3
,,,1,Steel database with labelled clusters,,,AISI 1030 Steel,Ultimate tensile strength,560.0,MPa,Yield strength,380.0,MPa,Ductility,32.0,%,0.0,0.0,0.305,0.0,0.0,0.0,0.0,0.0,0.0,0.0,0.04,0.05,0.0,0.0,0.0,0.0,0.0,0.75,98.855,0.0,0.0,0.0,0.0,0.0,0.0,0.0,0.0,0.0,0.0,0.0,0.0,0.0,0.0,0.0,0.0,0.0,,,"Water Quenched From 870C (1600F), 540C (1000F) Temper, 100 mm (4 In.) Round","Water Quenched From 870C (1600F), 540C (1000F) Temper, 100 mm (4 In.) Round",1673,10,Quenched (water) & tempered – high-strength structural steel,10
,,,1,Steel database with labelled clusters,,,AISI 1050 Steel,Ultimate tensile strength,841.0,MPa,Yield strength,558.0,MPa,Ductility,22.0,%,0.0,0.0,0.51,0.0,0.0,0.0,0.0,0.0,0.0,0.0,0.04,0.05,0.0,0.0,0.0,0.0,0.0,0.75,98.65,0.0,0.0,0.0,0.0,0.0,0.0,0.0,0.0,0.0,0.0,0.0,0.0,0.0,0.0,0.0,0.0,0.0,,,"Oil Quenched 845C (1550F), 595C (1100F) Temper, 13 mm (0.5 In.) Round","Oil Quenched 845C (1550F), 595C (1100F) Temper, 13 mm (0.5 In.) Round",1674,6,Quenched (oil) & tempered – high-strength structural steel,6
,,,1,Steel database with labelled clusters,,,AISI 1040 Steel,Ultimate tensile strength,515.0,MPa,Yield strength,350.0,MPa,Ductility,30.0,%,0.0,0.0,0.405,0.0,0.0,0.0,0.0,0.0,0.0,0.0,0.04,0.05,0.0,0.0,0.0,0.0,0.0,0.75,98.755,0.0,0.0,0.0,0.0,0.0,0.0,0.0,0.0,0.0,0.0,0.0,0.0,0.0,0.0,0.0,0.0,0.0,,,Annealed At 790C (1450F),Annealed At 790C (1450F),1675,7,Annealed – easy-to-machine – round annealed stock,7
,,,1,Steel database with labelled clusters,,,AISI 1040 Steel,Ultimate tensile strength,683.0,MPa,Yield strength,440.0,MPa,Ductility,24.0,%,0.0,0.0,0.405,0.0,0.0,0.0,0.0,0.0,0.0,0.0,0.04,0.05,0.0,0.0,0.0,0.0,0.0,0.75,98.755,0.0,0.0,0.0,0.0,0.0,0.0,0.0,0.0,0.0,0.0,0.0,0.0,0.0,0.0,0.0,0.0,0.0,,,"Water Quenched From 845C (1550F), 540C (1000F) Temper, 100 mm (4 In.) Round","Water Quenched From 845C (1550F), 540C (1000F) Temper, 100 mm (4 In.) Round",1676,10,Quenched (water) & tempered – high-strength structural steel,10
,,,1,Steel database with labelled clusters,,,AISI 1050 Steel,Ultimate tensile strength,667.0,MPa,Yield strength,384.0,MPa,Ductility,25.0,%,0.0,0.0,0.51,0.0,0.0,0.0,0.0,0.0,0.0,0.0,0.04,0.05,0.0,0.0,0.0,0.0,0.0,0.75,98.65,0.0,0.0,0.0,0.0,0.0,0.0,0.0,0.0,0.0,0.0,0.0,0.0,0.0,0.0,0.0,0.0,0.0,,,"Oil Quenched 845C (1550F), 650C (1200F) Temper, 100 mm (4 In.) Round","Oil Quenched 845C (1550F), 650C (1200F) Temper, 100 mm (4 In.) Round",1677,6,Quenched (oil) & tempered – high-strength structural steel,6
,,,1,Steel database with labelled clusters,,,AISI 1050 Steel,Ultimate tensile strength,758.0,MPa,Yield strength,593.0,MPa,Ductility,24.0,%,0.0,0.0,0.51,0.0,0.0,0.0,0.0,0.0,0.0,0.0,0.04,0.05,0.0,0.0,0.0,0.0,0.0,0.75,98.65,0.0,0.0,0.0,0.0,0.0,0.0,0.0,0.0,0.0,0.0,0.0,0.0,0.0,0.0,0.0,0.0,0.0,,,"Water Quenched From 830C (1525F), 650C (1200F) Temper, 13 mm (0.5 In.) Round","Water Quenched From 830C (1525F), 650C (1200F) Temper, 13 mm (0.5 In.) Round",1678,10,Quenched (water) & tempered – high-strength structural steel,10
,,,1,Steel database with labelled clusters,,,AISI 1060 Steel,Ultimate tensile strength,779.0,MPa,Yield strength,427.0,MPa,Ductility,20.0,%,0.0,0.0,0.605,0.0,0.0,0.0,0.0,0.0,0.0,0.0,0.04,0.05,0.0,0.0,0.0,0.0,0.0,0.75,98.555,0.0,0.0,0.0,0.0,0.0,0.0,0.0,0.0,0.0,0.0,0.0,0.0,0.0,0.0,0.0,0.0,0.0,,,"Normalized At 900C (1650F), Air Cooled, 13 mm (0.5 In.) Round","Normalized At 900C (1650F), Air Cooled, 13 mm (0.5 In.) Round",1679,4,Normalized (air cooled) – general-purpose steel,4
,,,1,Steel database with labelled clusters,,,AISI 1040 Steel,Ultimate tensile strength,655.0,MPa,Yield strength,469.0,MPa,Ductility,29.0,%,0.0,0.0,0.405,0.0,0.0,0.0,0.0,0.0,0.0,0.0,0.04,0.05,0.0,0.0,0.0,0.0,0.0,0.75,98.755,0.0,0.0,0.0,0.0,0.0,0.0,0.0,0.0,0.0,0.0,0.0,0.0,0.0,0.0,0.0,0.0,0.0,,,"Water Quenched From 845C (1550F), 595C (1100F) Temper, 50 mm (2 In.) Round","Water Quenched From 845C (1550F), 595C (1100F) Temper, 50 mm (2 In.) Round",1680,10,Quenched (water) & tempered – high-strength structural steel,10
,,,1,Steel database with labelled clusters,,,AISI 1050 Steel,Ultimate tensile strength,852.0,MPa,Yield strength,524.0,MPa,Ductility,20.0,%,0.0,0.0,0.51,0.0,0.0,0.0,0.0,0.0,0.0,0.0,0.04,0.05,0.0,0.0,0.0,0.0,0.0,0.75,98.65,0.0,0.0,0.0,0.0,0.0,0.0,0.0,0.0,0.0,0.0,0.0,0.0,0.0,0.0,0.0,0.0,0.0,,,"Oil Quenched 845C (1550F), 540C (1000F) Temper, 25 mm (1 In.) Round","Oil Quenched 845C (1550F), 540C (1000F) Temper, 25 mm (1 In.) Round",1681,6,Quenched (oil) & tempered – high-strength structural steel,6
,,,1,Steel database with labelled clusters,,,AISI 1060 Steel,Ultimate tensile strength,820.0,MPa,Yield strength,427.0,MPa,Ductility,21.0,%,0.0,0.0,0.605,0.0,0.0,0.0,0.0,0.0,0.0,0.0,0.04,0.05,0.0,0.0,0.0,0.0,0.0,0.75,98.555,0.0,0.0,0.0,0.0,0.0,0.0,0.0,0.0,0.0,0.0,0.0,0.0,0.0,0.0,0.0,0.0,0.0,,,"Oil Quenched 845C (1550F), 595C (1100F) Temper, 100 mm (4 In.) Round","Oil Quenched 845C (1550F), 595C (1100F) Temper, 100 mm (4 In.) Round",1682,6,Quenched (oil) & tempered – high-strength structural steel,6
,,,1,Steel database with labelled clusters,,,AISI 1050 Steel,Ultimate tensile strength,721.0,MPa,Yield strength,450.0,MPa,Ductility,25.0,%,0.0,0.0,0.51,0.0,0.0,0.0,0.0,0.0,0.0,0.0,0.04,0.05,0.0,0.0,0.0,0.0,0.0,0.75,98.65,0.0,0.0,0.0,0.0,0.0,0.0,0.0,0.0,0.0,0.0,0.0,0.0,0.0,0.0,0.0,0.0,0.0,,,"Water Quenched From 830C (1525F), 650C (1200F) Temper, 100 mm (4 In.) Round","Water Quenched From 830C (1525F), 650C (1200F) Temper, 100 mm (4 In.) Round",1683,10,Quenched (water) & tempered – high-strength structural steel,10
,,,1,Steel database with labelled clusters,,,AISI 1020 Steel,Ultimate tensile strength,491.0,MPa,Yield strength,290.0,MPa,Ductility,33.0,%,0.0,0.0,0.2,0.0,0.0,0.0,0.0,0.0,0.0,0.0,0.04,0.05,0.0,0.0,0.0,0.0,0.0,0.4499999999999999,99.26,0.0,0.0,0.0,0.0,0.0,0.0,0.0,0.0,0.0,0.0,0.0,0.0,0.0,0.0,0.0,0.0,0.0,,,"Mock Carburized At 915C (1680F) For 8 Hours, 775C (1430F) Reheat, Water Quenched, 175C (350F) Temper, 100 mm (4 In.) Round","Mock Carburized At 915C (1680F) For 8 Hours, 775C (1430F) Reheat, Water Quenched, 175C (350F) Temper, 100 mm (4 In.) Round",1684,8,Carburized – quenched (oil) – wear-resistant surface steel (variant),8
,,,1,Steel database with labelled clusters,,,AISI 1050 Steel,Ultimate tensile strength,924.0,MPa,Yield strength,683.0,MPa,Ductility,20.0,%,0.0,0.0,0.51,0.0,0.0,0.0,0.0,0.0,0.0,0.0,0.04,0.05,0.0,0.0,0.0,0.0,0.0,0.75,98.65,0.0,0.0,0.0,0.0,0.0,0.0,0.0,0.0,0.0,0.0,0.0,0.0,0.0,0.0,0.0,0.0,0.0,,,"Water Quenched From 830C (1525F), 540C (1000F) Temper, 13 mm (0.5 In.) Round","Water Quenched From 830C (1525F), 540C (1000F) Temper, 13 mm (0.5 In.) Round",1685,10,Quenched (water) & tempered – high-strength structural steel,10
,,,1,Steel database with labelled clusters,,,AISI 1050 Steel,Ultimate tensile strength,846.0,MPa,Yield strength,539.0,MPa,Ductility,21.0,%,0.0,0.0,0.51,0.0,0.0,0.0,0.0,0.0,0.0,0.0,0.04,0.05,0.0,0.0,0.0,0.0,0.0,0.75,98.65,0.0,0.0,0.0,0.0,0.0,0.0,0.0,0.0,0.0,0.0,0.0,0.0,0.0,0.0,0.0,0.0,0.0,,,"Water Quenched From 830C (1525F), 540C (1000F) Temper, 100 mm (4 In.) Round","Water Quenched From 830C (1525F), 540C (1000F) Temper, 100 mm (4 In.) Round",1686,10,Quenched (water) & tempered – high-strength structural steel,10
,,,1,Steel database with labelled clusters,,,AISI 1050 Steel,Ultimate tensile strength,834.0,MPa,Yield strength,476.0,MPa,Ductility,19.0,%,0.0,0.0,0.51,0.0,0.0,0.0,0.0,0.0,0.0,0.0,0.04,0.05,0.0,0.0,0.0,0.0,0.0,0.75,98.65,0.0,0.0,0.0,0.0,0.0,0.0,0.0,0.0,0.0,0.0,0.0,0.0,0.0,0.0,0.0,0.0,0.0,,,"Oil Quenched 845C (1550F), 540C (1000F) Temper, 100 mm (4 In.) Round","Oil Quenched 845C (1550F), 540C (1000F) Temper, 100 mm (4 In.) Round",1687,6,Quenched (oil) & tempered – high-strength structural steel,6
,,,1,Steel database with labelled clusters,,,AISI 1050 Steel,Ultimate tensile strength,731.0,MPa,Yield strength,443.0,MPa,Ductility,24.0,%,0.0,0.0,0.51,0.0,0.0,0.0,0.0,0.0,0.0,0.0,0.04,0.05,0.0,0.0,0.0,0.0,0.0,0.75,98.65,0.0,0.0,0.0,0.0,0.0,0.0,0.0,0.0,0.0,0.0,0.0,0.0,0.0,0.0,0.0,0.0,0.0,,,"Oil Quenched 845C (1550F), 650C (1200F) Temper, 25 mm (1 In.) Round","Oil Quenched 845C (1550F), 650C (1200F) Temper, 25 mm (1 In.) Round",1688,6,Quenched (oil) & tempered – high-strength structural steel,6
,,,1,Steel database with labelled clusters,,,AISI 1080 Steel,Ultimate tensile strength,1270.0,MPa,Yield strength,869.0,MPa,Ductility,12.0,%,0.0,0.0,0.815,0.0,0.0,0.0,0.0,0.0,0.0,0.0,0.04,0.05,0.0,0.0,0.0,0.0,0.0,0.75,98.345,0.0,0.0,0.0,0.0,0.0,0.0,0.0,0.0,0.0,0.0,0.0,0.0,0.0,0.0,0.0,0.0,0.0,,,"Oil Quenched From 815C (1500F), Tempered At 480C (900F)","Oil Quenched From 815C (1500F), Tempered At 480C (900F)",1689,6,Quenched (oil) & tempered – high-strength structural steel,6
,,,1,Steel database with labelled clusters,,,AISI 1060 Steel,Ultimate tensile strength,660.0,MPa,Yield strength,370.0,MPa,Ductility,12.0,%,0.0,0.0,0.605,0.0,0.0,0.0,0.0,0.0,0.0,0.0,0.04,0.05,0.0,0.0,0.0,0.0,0.0,0.75,98.555,0.0,0.0,0.0,0.0,0.0,0.0,0.0,0.0,0.0,0.0,0.0,0.0,0.0,0.0,0.0,0.0,0.0,,,"Hot Rolled, 19-32 mm (0.75-1.25 In) Round","Hot Rolled, 19-32 mm (0.75-1.25 In) Round",1690,3,Normalized – easy-to-machine stock (cold drawn),3
,,,1,Steel database with labelled clusters,,,AISI 1050 Steel,Ultimate tensile strength,636.0,MPa,Yield strength,365.0,MPa,Ductility,24.0,%,0.0,0.0,0.51,0.0,0.0,0.0,0.0,0.0,0.0,0.0,0.04,0.05,0.0,0.0,0.0,0.0,0.0,0.75,98.65,0.0,0.0,0.0,0.0,0.0,0.0,0.0,0.0,0.0,0.0,0.0,0.0,0.0,0.0,0.0,0.0,0.0,,,"Annealed At 790C (1450F), Furnace Cooled 10C (18F) Per Hour To 650C (1200F), Air Cooled, 25 mm (1 In.) Round","Annealed At 790C (1450F), Furnace Cooled 10C (18F) Per Hour To 650C (1200F), Air Cooled, 25 mm (1 In.) Round",1691,7,Annealed – easy-to-machine – round annealed stock,7
,,,1,Steel database with labelled clusters,,,AISI 1080 Steel,Ultimate tensile strength,675.0,MPa,Yield strength,515.0,MPa,Ductility,10.0,%,0.0,0.0,0.815,0.0,0.0,0.0,0.0,0.0,0.0,0.0,0.04,0.05,0.0,0.0,0.0,0.0,0.0,0.75,98.345,0.0,0.0,0.0,0.0,0.0,0.0,0.0,0.0,0.0,0.0,0.0,0.0,0.0,0.0,0.0,0.0,0.0,,,"Cold Drawn, Spheroidized Annealed, 19-32 mm (0.75-1.25 In) Round","Cold Drawn, Spheroidized Annealed, 19-32 mm (0.75-1.25 In) Round",1692,3,Normalized – easy-to-machine stock (cold drawn),3
,,,1,Steel database with labelled clusters,,,AISI 1050 Steel,Ultimate tensile strength,724.0,MPa,Yield strength,441.0,MPa,Ductility,25.0,%,0.0,0.0,0.51,0.0,0.0,0.0,0.0,0.0,0.0,0.0,0.04,0.05,0.0,0.0,0.0,0.0,0.0,0.75,98.65,0.0,0.0,0.0,0.0,0.0,0.0,0.0,0.0,0.0,0.0,0.0,0.0,0.0,0.0,0.0,0.0,0.0,,,"Oil Quenched 845C (1550F), 650C (1200F) Temper, 50 mm (2 In.) Round","Oil Quenched 845C (1550F), 650C (1200F) Temper, 50 mm (2 In.) Round",1693,6,Quenched (oil) & tempered – high-strength structural steel,6
,,,1,Steel database with labelled clusters,,,AISI 1026 Steel,Ultimate tensile strength,440.0,MPa,Yield strength,240.0,MPa,Ductility,24.0,%,0.0,0.0,0.25,0.0,0.0,0.0,0.0,0.0,0.0,0.0,0.04,0.05,0.0,0.0,0.0,0.0,0.0,0.75,98.91,0.0,0.0,0.0,0.0,0.0,0.0,0.0,0.0,0.0,0.0,0.0,0.0,0.0,0.0,0.0,0.0,0.0,,,"Hot Rolled, 19-32 mm (0.75-1.25 In) Round","Hot Rolled, 19-32 mm (0.75-1.25 In) Round",1694,3,Normalized – easy-to-machine stock (cold drawn),3
,,,1,Steel database with labelled clusters,,,AISI 1050 Steel,Ultimate tensile strength,725.0,MPa,Yield strength,415.0,MPa,Ductility,20.0,%,0.0,0.0,0.51,0.0,0.0,0.0,0.0,0.0,0.0,0.0,0.04,0.05,0.0,0.0,0.0,0.0,0.0,0.75,98.65,0.0,0.0,0.0,0.0,0.0,0.0,0.0,0.0,0.0,0.0,0.0,0.0,0.0,0.0,0.0,0.0,0.0,,,As Rolled,As Rolled,1695,2,Quenched (oil) – general-purpose steel (tested),2
,,,1,Steel database with labelled clusters,,,AISI 1040 Steel,Ultimate tensile strength,620.0,MPa,Yield strength,550.0,MPa,Ductility,12.0,%,0.0,0.0,0.405,0.0,0.0,0.0,0.0,0.0,0.0,0.0,0.04,0.05,0.0,0.0,0.0,0.0,0.0,0.75,98.755,0.0,0.0,0.0,0.0,0.0,0.0,0.0,0.0,0.0,0.0,0.0,0.0,0.0,0.0,0.0,0.0,0.0,,,"As Cold Drawn, 16-22 mm (0.625-0.875 In) Round","As Cold Drawn, 16-22 mm (0.625-0.875 In) Round",1696,3,Normalized – easy-to-machine stock (cold drawn),3
,,,1,Steel database with labelled clusters,,,AISI 1080 Steel,Ultimate tensile strength,615.0,MPa,Yield strength,370.0,MPa,Ductility,24.0,%,0.0,0.0,0.815,0.0,0.0,0.0,0.0,0.0,0.0,0.0,0.04,0.05,0.0,0.0,0.0,0.0,0.0,0.75,98.345,0.0,0.0,0.0,0.0,0.0,0.0,0.0,0.0,0.0,0.0,0.0,0.0,0.0,0.0,0.0,0.0,0.0,,,"Annealed At 790C (1450F), Furnace Cooled 11C (20F) Per Hour To 650C (1200F), Air Cooled, 25 mm (1 In.) Round","Annealed At 790C (1450F), Furnace Cooled 11C (20F) Per Hour To 650C (1200F), Air Cooled, 25 mm (1 In.) Round",1697,7,Annealed – easy-to-machine – round annealed stock,7
,,,1,Steel database with labelled clusters,,,AISI 1080 Steel,Ultimate tensile strength,1035.0,MPa,Yield strength,550.0,MPa,Ductility,12.0,%,0.0,0.0,0.815,0.0,0.0,0.0,0.0,0.0,0.0,0.0,0.04,0.05,0.0,0.0,0.0,0.0,0.0,0.75,98.345,0.0,0.0,0.0,0.0,0.0,0.0,0.0,0.0,0.0,0.0,0.0,0.0,0.0,0.0,0.0,0.0,0.0,,,"Normalized At 900C (1650F), Air Cooled, 13 mm (0.5 In.) Round","Normalized At 900C (1650F), Air Cooled, 13 mm (0.5 In.) Round",1698,4,Normalized (air cooled) – general-purpose steel,4
,,,1,Steel database with labelled clusters,,,AISI 1025 Steel,Ultimate tensile strength,380.0,MPa,Yield strength,310.0,MPa,Ductility,16.0,%,0.0,0.0,0.25,0.0,0.0,0.0,0.0,0.0,0.0,0.0,0.04,0.05,0.0,0.0,0.0,0.0,0.0,0.4499999999999999,99.21,0.0,0.0,0.0,0.0,0.0,0.0,0.0,0.0,0.0,0.0,0.0,0.0,0.0,0.0,0.0,0.0,0.0,,,"Cold Drawn, High Temperature, Stress Relieved, 32-50 mm (1.25-2 In) Round","Cold Drawn, High Temperature, Stress Relieved, 32-50 mm (1.25-2 In) Round",1699,0,Carburized – quenched (oil) – wear-resistant surface steel,0
,,,1,Steel database with labelled clusters,,,AISI 1050 Steel,Ultimate tensile strength,690.0,MPa,Yield strength,620.0,MPa,Ductility,11.0,%,0.0,0.0,0.51,0.0,0.0,0.0,0.0,0.0,0.0,0.0,0.04,0.05,0.0,0.0,0.0,0.0,0.0,0.75,98.65,0.0,0.0,0.0,0.0,0.0,0.0,0.0,0.0,0.0,0.0,0.0,0.0,0.0,0.0,0.0,0.0,0.0,,,"Cold Drawn, Low Temperature, Stress Relieved, 22-32 mm (0.875-1.25 In) Round","Cold Drawn, Low Temperature, Stress Relieved, 22-32 mm (0.875-1.25 In) Round",1700,0,Carburized – quenched (oil) – wear-resistant surface steel,0
,,,1,Steel database with labelled clusters,,,AISI 1060 Steel,Ultimate tensile strength,883.0,MPa,Yield strength,545.0,MPa,Ductility,20.0,%,0.0,0.0,0.605,0.0,0.0,0.0,0.0,0.0,0.0,0.0,0.04,0.05,0.0,0.0,0.0,0.0,0.0,0.75,98.555,0.0,0.0,0.0,0.0,0.0,0.0,0.0,0.0,0.0,0.0,0.0,0.0,0.0,0.0,0.0,0.0,0.0,,,"Oil Quenched 845C (1550F), 595C (1100F) Temper, 25 mm (1 In.) Round","Oil Quenched 845C (1550F), 595C (1100F) Temper, 25 mm (1 In.) Round",1701,6,Quenched (oil) & tempered – high-strength structural steel,6
,,,1,Steel database with labelled clusters,,,AISI 1050 Steel,Ultimate tensile strength,725.0,MPa,Yield strength,655.0,MPa,Ductility,11.0,%,0.0,0.0,0.51,0.0,0.0,0.0,0.0,0.0,0.0,0.0,0.04,0.05,0.0,0.0,0.0,0.0,0.0,0.75,98.65,0.0,0.0,0.0,0.0,0.0,0.0,0.0,0.0,0.0,0.0,0.0,0.0,0.0,0.0,0.0,0.0,0.0,,,"Cold Drawn, Low Temperature, Stress Relieved, 16-22 mm (0.625-0.875 In) Round","Cold Drawn, Low Temperature, Stress Relieved, 16-22 mm (0.625-0.875 In) Round",1702,0,Carburized – quenched (oil) – wear-resistant surface steel,0
,,,1,Steel database with labelled clusters,,,AISI 1050 Steel,Ultimate tensile strength,776.0,MPa,Yield strength,510.0,MPa,Ductility,24.0,%,0.0,0.0,0.51,0.0,0.0,0.0,0.0,0.0,0.0,0.0,0.04,0.05,0.0,0.0,0.0,0.0,0.0,0.75,98.65,0.0,0.0,0.0,0.0,0.0,0.0,0.0,0.0,0.0,0.0,0.0,0.0,0.0,0.0,0.0,0.0,0.0,,,"Oil Quenched 845C (1550F), 650C (1200F) Temper, 13 mm (0.5 In.) Round","Oil Quenched 845C (1550F), 650C (1200F) Temper, 13 mm (0.5 In.) Round",1703,6,Quenched (oil) & tempered – high-strength structural steel,6
,,,1,Steel database with labelled clusters,,,AISI 1080 Steel,Ultimate tensile strength,965.0,MPa,Yield strength,605.0,MPa,Ductility,17.0,%,0.0,0.0,0.815,0.0,0.0,0.0,0.0,0.0,0.0,0.0,0.04,0.05,0.0,0.0,0.0,0.0,0.0,0.75,98.345,0.0,0.0,0.0,0.0,0.0,0.0,0.0,0.0,0.0,0.0,0.0,0.0,0.0,0.0,0.0,0.0,0.0,,,"Oil Quenched From 815C (1500F), 595C (1100F) Temper, 50 mm (2 In.) Round","Oil Quenched From 815C (1500F), 595C (1100F) Temper, 50 mm (2 In.) Round",1704,6,Quenched (oil) & tempered – high-strength structural steel,6
,,,1,Steel database with labelled clusters,,,AISI 1080 Steel,Ultimate tensile strength,1255.0,MPa,Yield strength,772.0,MPa,Ductility,13.0,%,0.0,0.0,0.815,0.0,0.0,0.0,0.0,0.0,0.0,0.0,0.04,0.05,0.0,0.0,0.0,0.0,0.0,0.75,98.345,0.0,0.0,0.0,0.0,0.0,0.0,0.0,0.0,0.0,0.0,0.0,0.0,0.0,0.0,0.0,0.0,0.0,,,"Oil Quenched From 815C (1500F), 480C (900F) Temper, 25 mm (1 In.) Round","Oil Quenched From 815C (1500F), 480C (900F) Temper, 25 mm (1 In.) Round",1705,6,Quenched (oil) & tempered – high-strength structural steel,6
,,,1,Steel database with labelled clusters,,,AISI 1050 Steel,Ultimate tensile strength,814.0,MPa,Yield strength,552.0,MPa,Ductility,22.0,%,0.0,0.0,0.51,0.0,0.0,0.0,0.0,0.0,0.0,0.0,0.04,0.05,0.0,0.0,0.0,0.0,0.0,0.75,98.65,0.0,0.0,0.0,0.0,0.0,0.0,0.0,0.0,0.0,0.0,0.0,0.0,0.0,0.0,0.0,0.0,0.0,,,"Water Quenched From 830C (1525F), 595C (1100F) Temper, 25 mm (1 In.) Round","Water Quenched From 830C (1525F), 595C (1100F) Temper, 25 mm (1 In.) Round",1706,10,Quenched (water) & tempered – high-strength structural steel,10
,,,1,Steel database with labelled clusters,,,AISI 1040 Steel,Ultimate tensile strength,702.0,MPa,Yield strength,479.0,MPa,Ductility,24.0,%,0.0,0.0,0.405,0.0,0.0,0.0,0.0,0.0,0.0,0.0,0.04,0.05,0.0,0.0,0.0,0.0,0.0,0.75,98.755,0.0,0.0,0.0,0.0,0.0,0.0,0.0,0.0,0.0,0.0,0.0,0.0,0.0,0.0,0.0,0.0,0.0,,,"Water Quenched From 845C (1550F), 540C (1000F) Temper, 50 mm (2 In.) Round","Water Quenched From 845C (1550F), 540C (1000F) Temper, 50 mm (2 In.) Round",1707,10,Quenched (water) & tempered – high-strength structural steel,10
