Repository: Azhi-ss/SteelScientist

# Steel Labelled Clusters Dataset

This directory contains the cleaned steel labelled-clusters dataset used by
`regression/steel_labelled_clusters_regression.py`.

## Files

| File | Rows | Description |
|------|------|-------------|
| `raw/Steel database with labelled clusters.xlsx` | 3234 | Original spreadsheet. |
| `full_with_duplicates.csv` | 3234 | Raw spreadsheet mapped to the project regression schema. |
| `clean.csv` | 1943 | Strictly deduplicated regression mother table. |
| `train.csv` | 1554 | Fixed 8:2 training split generated from `clean.csv`. |
| `val.csv` | 389 | Fixed 8:2 validation split generated from `clean.csv`. |

File: datasets/steel_labelled_clusters/duplicate_rows.csv (part 22 of 33)
duplicate_group_id,source_entry,Material,Text,Tensile_value,Yield_value,Elongation_value,cluster_number,cluster_label,DOIs,Files,problem,status,Table_topic,title,abstract,Tensile_name,Tensile_unit,Yield_name,Yield_unit,Elongation_name,Elongation_unit,H,B,C,N,O,F,Na,Mg,Al,Si,P,S,Cl,Ca,Ti,V,Cr,Mn,Fe,Co,Ni,Cu,Zn,As,Y,Zr,Nb,Mo,Sn,Sb,La,Ce,Ta,W,Pb,Bi,Other_ele,Text_addition,actions,cluster_number_0_to_11
791,2445,AISI 8620H Steel,"Normalized, Machined To 13.7 mm, Pseudocarburized, Oil Quenched, 150C Temper",1110.0,924.0,15.0,0,Carburized – quenched (oil) – wear-resistant surface steel,,,,1,Steel database with labelled clusters,,,Ultimate tensile strength,MPa,Yield strength,MPa,Ductility,%,0.0,0.0,0.205,0.0,0.0,0.0,0.0,0.0,0.0,0.25,0.035,0.04,0.0,0.0,0.0,0.0,0.5,0.7749999999999999,97.445,0.0,0.55,0.0,0.0,0.0,0.0,0.0,0.0,0.2,0.0,0.0,0.0,0.0,0.0,0.0,0.0,0.0,,,"Normalized, Machined To 13.7 mm, Pseudocarburized, Oil Quenched, 150C Temper",0
792,793,AISI 8620H Steel,"Normalized, Machined To 13.7 mm, Pseudocarburized, Reheated To 800C, 150C Temper",1040.0,848.0,15.0,0,Carburized – quenched (oil) – wear-resistant surface steel,,,,1,Steel database with labelled clusters,,,Ultimate tensile strength,MPa,Yield strength,MPa,Ductility,%,0.0,0.0,0.205,0.0,0.0,0.0,0.0,0.0,0.0,0.25,0.035,0.04,0.0,0.0,0.0,0.0,0.5,0.7749999999999999,97.445,0.0,0.55,0.0,0.0,0.0,0.0,0.0,0.0,0.2,0.0,0.0,0.0,0.0,0.0,0.0,0.0,0.0,,,"Normalized, Machined To 13.7 mm, Pseudocarburized, Reheated To 800C, 150C Temper",0
792,2541,AISI 8620H Steel,"Normalized, Machined To 13.7 mm, Pseudocarburized, Reheated To 800C, 150C Temper",1040.0,848.0,15.0,0,Carburized – quenched (oil) – wear-resistant surface steel,,,,1,Steel database with labelled clusters,,,Ultimate tensile strength,MPa,Yield strength,MPa,Ductility,%,0.0,0.0,0.205,0.0,0.0,0.0,0.0,0.0,0.0,0.25,0.035,0.04,0.0,0.0,0.0,0.0,0.5,0.7749999999999999,97.445,0.0,0.55,0.0,0.0,0.0,0.0,0.0,0.0,0.2,0.0,0.0,0.0,0.0,0.0,0.0,0.0,0.0,,,"Normalized, Machined To 13.7 mm, Pseudocarburized, Reheated To 800C, 150C Temper",0
793,794,AISI 6150H Steel,"Normalized, 100 mm (4 In.) Round",883.0,460.0,18.0,9,Normalized – general-purpose steel (round normalized stock),,,,1,Steel database with labelled clusters,,,Ultimate tensile strength,MPa,Yield strength,MPa,Ductility,%,0.0,0.0,0.505,0.0,0.0,0.0,0.0,0.0,0.0,0.2249999999999999,0.035,0.04,0.0,0.0,0.0,0.15,0.975,0.8,97.27,0.0,0.0,0.0,0.0,0.0,0.0,0.0,0.0,0.0,0.0,0.0,0.0,0.0,0.0,0.0,0.0,0.0,,,"Normalized, 100 mm (4 In.) Round",9
793,3198,AISI 6150H Steel,"Normalized, 100 mm (4 In.) Round",883.0,460.0,18.0,9,Normalized – general-purpose steel (round normalized stock),,,,1,Steel database with labelled clusters,,,Ultimate tensile strength,MPa,Yield strength,MPa,Ductility,%,0.0,0.0,0.505,0.0,0.0,0.0,0.0,0.0,0.0,0.2249999999999999,0.035,0.04,0.0,0.0,0.0,0.15,0.975,0.8,97.27,0.0,0.0,0.0,0.0,0.0,0.0,0.0,0.0,0.0,0.0,0.0,0.0,0.0,0.0,0.0,0.0,0.0,,,"Normalized, 100 mm (4 In.) Round",9
794,795,AISI 86B30H Steel,"Water Quenched 845C (1550F), 480C (900F) Temper, 13 mm (0.5 In.) Round",1050.0,1035.0,16.0,10,Quenched (water) & tempered – high-strength structural steel,,,,1,Steel database with labelled clusters,,,Ultimate tensile strength,MPa,Yield strength,MPa,Ductility,%,0.0,0.00175,0.3,0.0,0.0,0.0,0.0,0.0,0.0,0.2249999999999999,0.035,0.04,0.0,0.0,0.0,0.0,0.5,0.8,97.34825,0.0,0.55,0.0,0.0,0.0,0.0,0.0,0.0,0.2,0.0,0.0,0.0,0.0,0.0,0.0,0.0,0.0,,,"Water Quenched 845C (1550F), 480C (900F) Temper, 13 mm (0.5 In.) Round",10
794,3174,AISI 86B30H Steel,"Water Quenched 845C (1550F), 480C (900F) Temper, 13 mm (0.5 In.) Round",1050.0,1035.0,16.0,10,Quenched (water) & tempered – high-strength structural steel,,,,1,Steel database with labelled clusters,,,Ultimate tensile strength,MPa,Yield strength,MPa,Ductility,%,0.0,0.00175,0.3,0.0,0.0,0.0,0.0,0.0,0.0,0.2249999999999999,0.035,0.04,0.0,0.0,0.0,0.0,0.5,0.8,97.34825,0.0,0.55,0.0,0.0,0.0,0.0,0.0,0.0,0.2,0.0,0.0,0.0,0.0,0.0,0.0,0.0,0.0,,,"Water Quenched 845C (1550F), 480C (900F) Temper, 13 mm (0.5 In.) Round",10
795,796,AISI 8620H Steel,"Carburized, Box Cooled, Reheated And Quenched, 150C (300F) Temper, 25 mm (1 In.) Round",958.0,814.0,19.0,8,Carburized – quenched (oil) – wear-resistant surface steel (variant),,,,1,Steel database with labelled clusters,,,Ultimate tensile strength,MPa,Yield strength,MPa,Ductility,%,0.0,0.0,0.205,0.0,0.0,0.0,0.0,0.0,0.0,0.25,0.035,0.04,0.0,0.0,0.0,0.0,0.5,0.7749999999999999,97.445,0.0,0.55,0.0,0.0,0.0,0.0,0.0,0.0,0.2,0.0,0.0,0.0,0.0,0.0,0.0,0.0,0.0,,,"Carburized, Box Cooled, Reheated And Quenched, 150C (300F) Temper, 25 mm (1 In.) Round",8
795,2428,AISI 8620H Steel,"Carburized, Box Cooled, Reheated And Quenched, 150C (300F) Temper, 25 mm (1 In.) Round",958.0,814.0,19.0,8,Carburized – quenched (oil) – wear-resistant surface steel (variant),,,,1,Steel database with labelled clusters,,,Ultimate tensile strength,MPa,Yield strength,MPa,Ductility,%,0.0,0.0,0.205,0.0,0.0,0.0,0.0,0.0,0.0,0.25,0.035,0.04,0.0,0.0,0.0,0.0,0.5,0.7749999999999999,97.445,0.0,0.55,0.0,0.0,0.0,0.0,0.0,0.0,0.2,0.0,0.0,0.0,0.0,0.0,0.0,0.0,0.0,,,"Carburized, Box Cooled, Reheated And Quenched, 150C (300F) Temper, 25 mm (1 In.) Round",8
796,797,AISI 8630H Steel,"Water Quenched 845C (1550F), 595C (1100F) Temper, 100 mm (4 In.) Round",660.0,495.0,25.0,10,Quenched (water) & tempered – high-strength structural steel,,,,1,Steel database with labelled clusters,,,Ultimate tensile strength,MPa,Yield strength,MPa,Ductility,%,0.0,0.0,0.3,0.0,0.0,0.0,0.0,0.0,0.0,0.2249999999999999,0.035,0.04,0.0,0.0,0.0,0.0,0.5,0.8,97.35,0.0,0.55,0.0,0.0,0.0,0.0,0.0,0.0,0.2,0.0,0.0,0.0,0.0,0.0,0.0,0.0,0.0,,,"Water Quenched 845C (1550F), 595C (1100F) Temper, 100 mm (4 In.) Round",10
796,3167,AISI 8630H Steel,"Water Quenched 845C (1550F), 595C (1100F) Temper, 100 mm (4 In.) Round",660.0,495.0,25.0,10,Quenched (water) & tempered – high-strength structural steel,,,,1,Steel database with labelled clusters,,,Ultimate tensile strength,MPa,Yield strength,MPa,Ductility,%,0.0,0.0,0.3,0.0,0.0,0.0,0.0,0.0,0.0,0.2249999999999999,0.035,0.04,0.0,0.0,0.0,0.0,0.5,0.8,97.35,0.0,0.55,0.0,0.0,0.0,0.0,0.0,0.0,0.2,0.0,0.0,0.0,0.0,0.0,0.0,0.0,0.0,,,"Water Quenched 845C (1550F), 595C (1100F) Temper, 100 mm (4 In.) Round",10
797,798,AISI 86B30H Steel,"Water Quenched 845C (1550F), 540C (1000F) Temper, 13 mm (0.5 In.) Round",958.0,910.0,18.0,10,Quenched (water) & tempered – high-strength structural steel,,,,1,Steel database with labelled clusters,,,Ultimate tensile strength,MPa,Yield strength,MPa,Ductility,%,0.0,0.00175,0.3,0.0,0.0,0.0,0.0,0.0,0.0,0.2249999999999999,0.035,0.04,0.0,0.0,0.0,0.0,0.5,0.8,97.34825,0.0,0.55,0.0,0.0,0.0,0.0,0.0,0.0,0.2,0.0,0.0,0.0,0.0,0.0,0.0,0.0,0.0,,,"Water Quenched 845C (1550F), 540C (1000F) Temper, 13 mm (0.5 In.) Round",10
797,3150,AISI 86B30H Steel,"Water Quenched 845C (1550F), 540C (1000F) Temper, 13 mm (0.5 In.) Round",958.0,910.0,18.0,10,Quenched (water) & tempered – high-strength structural steel,,,,1,Steel database with labelled clusters,,,Ultimate tensile strength,MPa,Yield strength,MPa,Ductility,%,0.0,0.00175,0.3,0.0,0.0,0.0,0.0,0.0,0.0,0.2249999999999999,0.035,0.04,0.0,0.0,0.0,0.0,0.5,0.8,97.34825,0.0,0.55,0.0,0.0,0.0,0.0,0.0,0.0,0.2,0.0,0.0,0.0,0.0,0.0,0.0,0.0,0.0,,,"Water Quenched 845C (1550F), 540C (1000F) Temper, 13 mm (0.5 In.) Round",10
798,799,AISI 8620H Steel,"Single Quenched And Tempered (230C (450F)), Carburized",1157.0,833.0,14.0,5,Carburized – quenched (oil) – wear-resistant surface steel (variant),,,,1,Steel database with labelled clusters,,,Ultimate tensile strength,MPa,Yield strength,MPa,Ductility,%,0.0,0.0,0.205,0.0,0.0,0.0,0.0,0.0,0.0,0.25,0.035,0.04,0.0,0.0,0.0,0.0,0.5,0.7749999999999999,97.445,0.0,0.55,0.0,0.0,0.0,0.0,0.0,0.0,0.2,0.0,0.0,0.0,0.0,0.0,0.0,0.0,0.0,,,"Single Quenched And Tempered (230C (450F)), Carburized",5
798,2566,AISI 8620H Steel,"Single Quenched And Tempered (230C (450F)), Carburized",1157.0,833.0,14.0,5,Carburized – quenched (oil) – wear-resistant surface steel (variant),,,,1,Steel database with labelled clusters,,,Ultimate tensile strength,MPa,Yield strength,MPa,Ductility,%,0.0,0.0,0.205,0.0,0.0,0.0,0.0,0.0,0.0,0.25,0.035,0.04,0.0,0.0,0.0,0.0,0.5,0.7749999999999999,97.445,0.0,0.55,0.0,0.0,0.0,0.0,0.0,0.0,0.2,0.0,0.0,0.0,0.0,0.0,0.0,0.0,0.0,,,"Single Quenched And Tempered (230C (450F)), Carburized",5
799,800,AISI 8640 Steel,"Oil Quenched 845C (1550F), 540C (1000F) Temper, 50 mm (2 In.) Round",1035.0,910.0,20.0,6,Quenched (oil) & tempered – high-strength structural steel,,,,1,Steel database with labelled clusters,,,Ultimate tensile strength,MPa,Yield strength,MPa,Ductility,%,0.0,0.0,0.405,0.0,0.0,0.0,0.0,0.0,0.0,0.2249999999999999,0.035,0.04,0.0,0.0,0.0,0.0,0.5,0.875,97.17,0.0,0.55,0.0,0.0,0.0,0.0,0.0,0.0,0.2,0.0,0.0,0.0,0.0,0.0,0.0,0.0,0.0,,,"Oil Quenched 845C (1550F), 540C (1000F) Temper, 50 mm (2 In.) Round",6
799,3071,AISI 8640 Steel,"Oil Quenched 845C (1550F), 540C (1000F) Temper, 50 mm (2 In.) Round",1035.0,910.0,20.0,6,Quenched (oil) & tempered – high-strength structural steel,,,,1,Steel database with labelled clusters,,,Ultimate tensile strength,MPa,Yield strength,MPa,Ductility,%,0.0,0.0,0.405,0.0,0.0,0.0,0.0,0.0,0.0,0.2249999999999999,0.035,0.04,0.0,0.0,0.0,0.0,0.5,0.875,97.17,0.0,0.55,0.0,0.0,0.0,0.0,0.0,0.0,0.2,0.0,0.0,0.0,0.0,0.0,0.0,0.0,0.0,,,"Oil Quenched 845C (1550F), 540C (1000F) Temper, 50 mm (2 In.) Round",6
800,801,AISI 86B30H Steel,"Annealed, 25 mm (1 In.) Round",565.0,370.0,29.0,3,Normalized – easy-to-machine stock (cold drawn),,,,1,Steel database with labelled clusters,,,Ultimate tensile strength,MPa,Yield strength,MPa,Ductility,%,0.0,0.00175,0.3,0.0,0.0,0.0,0.0,0.0,0.0,0.2249999999999999,0.035,0.04,0.0,0.0,0.0,0.0,0.5,0.8,97.34825,0.0,0.55,0.0,0.0,0.0,0.0,0.0,0.0,0.2,0.0,0.0,0.0,0.0,0.0,0.0,0.0,0.0,,,"Annealed, 25 mm (1 In.) Round",3
800,3042,AISI 86B30H Steel,"Annealed, 25 mm (1 In.) Round",565.0,370.0,29.0,3,Normalized – easy-to-machine stock (cold drawn),,,,1,Steel database with labelled clusters,,,Ultimate tensile strength,MPa,Yield strength,MPa,Ductility,%,0.0,0.00175,0.3,0.0,0.0,0.0,0.0,0.0,0.0,0.2249999999999999,0.035,0.04,0.0,0.0,0.0,0.0,0.5,0.8,97.34825,0.0,0.55,0.0,0.0,0.0,0.0,0.0,0.0,0.2,0.0,0.0,0.0,0.0,0.0,0.0,0.0,0.0,,,"Annealed, 25 mm (1 In.) Round",3
801,802,AISI 8630H Steel,"Water Quenched 845C (1550F), 595C (1100F) Temper, 50 mm (2 In.) Round",765.0,615.0,22.0,10,Quenched (water) & tempered – high-strength structural steel,,,,1,Steel database with labelled clusters,,,Ultimate tensile strength,MPa,Yield strength,MPa,Ductility,%,0.0,0.0,0.3,0.0,0.0,0.0,0.0,0.0,0.0,0.2249999999999999,0.035,0.04,0.0,0.0,0.0,0.0,0.5,0.8,97.35,0.0,0.55,0.0,0.0,0.0,0.0,0.0,0.0,0.2,0.0,0.0,0.0,0.0,0.0,0.0,0.0,0.0,,,"Water Quenched 845C (1550F), 595C (1100F) Temper, 50 mm (2 In.) Round",10
801,3070,AISI 8630H Steel,"Water Quenched 845C (1550F), 595C (1100F) Temper, 50 mm (2 In.) Round",765.0,615.0,22.0,10,Quenched (water) & tempered – high-strength structural steel,,,,1,Steel database with labelled clusters,,,Ultimate tensile strength,MPa,Yield strength,MPa,Ductility,%,0.0,0.0,0.3,0.0,0.0,0.0,0.0,0.0,0.0,0.2249999999999999,0.035,0.04,0.0,0.0,0.0,0.0,0.5,0.8,97.35,0.0,0.55,0.0,0.0,0.0,0.0,0.0,0.0,0.2,0.0,0.0,0.0,0.0,0.0,0.0,0.0,0.0,,,"Water Quenched 845C (1550F), 595C (1100F) Temper, 50 mm (2 In.) Round",10
802,803,AISI 8620H Steel,"Carburized, Box Cooled, Reheated And Quenched, 150C (300F) Temper, 50 mm (2 In.) Round",675.0,490.0,21.0,8,Carburized – quenched (oil) – wear-resistant surface steel (variant),,,,1,Steel database with labelled clusters,,,Ultimate tensile strength,MPa,Yield strength,MPa,Ductility,%,0.0,0.0,0.205,0.0,0.0,0.0,0.0,0.0,0.0,0.25,0.035,0.04,0.0,0.0,0.0,0.0,0.5,0.7749999999999999,97.445,0.0,0.55,0.0,0.0,0.0,0.0,0.0,0.0,0.2,0.0,0.0,0.0,0.0,0.0,0.0,0.0,0.0,,,"Carburized, Box Cooled, Reheated And Quenched, 150C (300F) Temper, 50 mm (2 In.) Round",8
802,2508,AISI 8620H Steel,"Carburized, Box Cooled, Reheated And Quenched, 150C (300F) Temper, 50 mm (2 In.) Round",675.0,490.0,21.0,8,Carburized – quenched (oil) – wear-resistant surface steel (variant),,,,1,Steel database with labelled clusters,,,Ultimate tensile strength,MPa,Yield strength,MPa,Ductility,%,0.0,0.0,0.205,0.0,0.0,0.0,0.0,0.0,0.0,0.25,0.035,0.04,0.0,0.0,0.0,0.0,0.5,0.7749999999999999,97.445,0.0,0.55,0.0,0.0,0.0,0.0,0.0,0.0,0.2,0.0,0.0,0.0,0.0,0.0,0.0,0.0,0.0,,,"Carburized, Box Cooled, Reheated And Quenched, 150C (300F) Temper, 50 mm (2 In.) Round",8
803,804,AISI 8622H Steel,"Heat Treated, Machined To 13.7 mm Rounds, Pseudocarburized, 150C (300F) Temper",1524.0,1149.0,13.0,0,Carburized – quenched (oil) – wear-resistant surface steel,,,,1,Steel database with labelled clusters,,,Ultimate tensile strength,MPa,Yield strength,MPa,Ductility,%,0.0,0.0,0.22,0.0,0.0,0.0,0.0,0.0,0.0,0.2249999999999999,0.035,0.04,0.0,0.0,0.0,0.0,0.495,0.7749999999999999,97.46,0.0,0.55,0.0,0.0,0.0,0.0,0.0,0.0,0.2,0.0,0.0,0.0,0.0,0.0,0.0,0.0,0.0,,,"Heat Treated, Machined To 13.7 mm Rounds, Pseudocarburized, 150C (300F) Temper",0
803,2603,AISI 8622H Steel,"Heat Treated, Machined To 13.7 mm Rounds, Pseudocarburized, 150C (300F) Temper",1524.0,1149.0,13.0,0,Carburized – quenched (oil) – wear-resistant surface steel,,,,1,Steel database with labelled clusters,,,Ultimate tensile strength,MPa,Yield strength,MPa,Ductility,%,0.0,0.0,0.22,0.0,0.0,0.0,0.0,0.0,0.0,0.2249999999999999,0.035,0.04,0.0,0.0,0.0,0.0,0.495,0.7749999999999999,97.46,0.0,0.55,0.0,0.0,0.0,0.0,0.0,0.0,0.2,0.0,0.0,0.0,0.0,0.0,0.0,0.0,0.0,,,"Heat Treated, Machined To 13.7 mm Rounds, Pseudocarburized, 150C (300F) Temper",0
804,805,AISI 8630H Steel,Normalized,620.0,550.0,16.0,2,Quenched (oil) – general-purpose steel (tested),,,,1,Steel database with labelled clusters,,,Ultimate tensile strength,MPa,Yield strength,MPa,Ductility,%,0.0,0.0,0.3,0.0,0.0,0.0,0.0,0.0,0.0,0.2249999999999999,0.035,0.04,0.0,0.0,0.0,0.0,0.5,0.8,97.35,0.0,0.55,0.0,0.0,0.0,0.0,0.0,0.0,0.2,0.0,0.0,0.0,0.0,0.0,0.0,0.0,0.0,,,Normalized,2
804,3098,AISI 8630H Steel,Normalized,620.0,550.0,16.0,2,Quenched (oil) – general-purpose steel (tested),,,,1,Steel database with labelled clusters,,,Ultimate tensile strength,MPa,Yield strength,MPa,Ductility,%,0.0,0.0,0.3,0.0,0.0,0.0,0.0,0.0,0.0,0.2249999999999999,0.035,0.04,0.0,0.0,0.0,0.0,0.5,0.8,97.35,0.0,0.55,0.0,0.0,0.0,0.0,0.0,0.0,0.2,0.0,0.0,0.0,0.0,0.0,0.0,0.0,0.0,,,Normalized,2
805,806,AISI 86B30H Steel,"Water Quenched 845C (1550F), 480C (900F) Temper, 50 mm (2 In.) Round",895.0,738.0,19.0,10,Quenched (water) & tempered – high-strength structural steel,,,,1,Steel database with labelled clusters,,,Ultimate tensile strength,MPa,Yield strength,MPa,Ductility,%,0.0,0.00175,0.3,0.0,0.0,0.0,0.0,0.0,0.0,0.2249999999999999,0.035,0.04,0.0,0.0,0.0,0.0,0.5,0.8,97.34825,0.0,0.55,0.0,0.0,0.0,0.0,0.0,0.0,0.2,0.0,0.0,0.0,0.0,0.0,0.0,0.0,0.0,,,"Water Quenched 845C (1550F), 480C (900F) Temper, 50 mm (2 In.) Round",10
805,3186,AISI 86B30H Steel,"Water Quenched 845C (1550F), 480C (900F) Temper, 50 mm (2 In.) Round",895.0,738.0,19.0,10,Quenched (water) & tempered – high-strength structural steel,,,,1,Steel database with labelled clusters,,,Ultimate tensile strength,MPa,Yield strength,MPa,Ductility,%,0.0,0.00175,0.3,0.0,0.0,0.0,0.0,0.0,0.0,0.2249999999999999,0.035,0.04,0.0,0.0,0.0,0.0,0.5,0.8,97.34825,0.0,0.55,0.0,0.0,0.0,0.0,0.0,0.0,0.2,0.0,0.0,0.0,0.0,0.0,0.0,0.0,0.0,,,"Water Quenched 845C (1550F), 480C (900F) Temper, 50 mm (2 In.) Round",10
806,807,AISI 8630H Steel,"Water Quenched 845C (1550F), 540C (1000F) Temper, 100 mm (4 In.) Round",738.0,565.0,23.0,10,Quenched (water) & tempered – high-strength structural steel,,,,1,Steel database with labelled clusters,,,Ultimate tensile strength,MPa,Yield strength,MPa,Ductility,%,0.0,0.0,0.3,0.0,0.0,0.0,0.0,0.0,0.0,0.2249999999999999,0.035,0.04,0.0,0.0,0.0,0.0,0.5,0.8,97.35,0.0,0.55,0.0,0.0,0.0,0.0,0.0,0.0,0.2,0.0,0.0,0.0,0.0,0.0,0.0,0.0,0.0,,,"Water Quenched 845C (1550F), 540C (1000F) Temper, 100 mm (4 In.) Round",10
806,3110,AISI 8630H Steel,"Water Quenched 845C (1550F), 540C (1000F) Temper, 100 mm (4 In.) Round",738.0,565.0,23.0,10,Quenched (water) & tempered – high-strength structural steel,,,,1,Steel database with labelled clusters,,,Ultimate tensile strength,MPa,Yield strength,MPa,Ductility,%,0.0,0.0,0.3,0.0,0.0,0.0,0.0,0.0,0.0,0.2249999999999999,0.035,0.04,0.0,0.0,0.0,0.0,0.5,0.8,97.35,0.0,0.55,0.0,0.0,0.0,0.0,0.0,0.0,0.2,0.0,0.0,0.0,0.0,0.0,0.0,0.0,0.0,,,"Water Quenched 845C (1550F), 540C (1000F) Temper, 100 mm (4 In.) Round",10
807,808,AISI 8630 Steel,"Water Quenched 845C (1550F), 540C (1000F) Temper, 50 mm (2 In.) Round",827.0,689.0,21.0,10,Quenched (water) & tempered – high-strength structural steel,,,,1,Steel database with labelled clusters,,,Ultimate tensile strength,MPa,Yield strength,MPa,Ductility,%,0.0,0.0,0.305,0.0,0.0,0.0,0.0,0.0,0.0,0.2249999999999999,0.035,0.04,0.0,0.0,0.0,0.0,0.5,0.8,97.345,0.0,0.55,0.0,0.0,0.0,0.0,0.0,0.0,0.2,0.0,0.0,0.0,0.0,0.0,0.0,0.0,0.0,,,"Water Quenched 845C (1550F), 540C (1000F) Temper, 50 mm (2 In.) Round",10
807,3031,AISI 8630 Steel,"Water Quenched 845C (1550F), 540C (1000F) Temper, 50 mm (2 In.) Round",827.0,689.0,21.0,10,Quenched (water) & tempered – high-strength structural steel,,,,1,Steel database with labelled clusters,,,Ultimate tensile strength,MPa,Yield strength,MPa,Ductility,%,0.0,0.0,0.305,0.0,0.0,0.0,0.0,0.0,0.0,0.2249999999999999,0.035,0.04,0.0,0.0,0.0,0.0,0.5,0.8,97.345,0.0,0.55,0.0,0.0,0.0,0.0,0.0,0.0,0.2,0.0,0.0,0.0,0.0,0.0,0.0,0.0,0.0,,,"Water Quenched 845C (1550F), 540C (1000F) Temper, 50 mm (2 In.) Round",10
808,809,AISI 8622 Steel,"Heat Treated, Machined To 13.7 mm Rounds, Pseudocarburized, 820C (1510F) Reheat, 150C (300F) Temper",1451.0,1041.0,13.0,0,Carburized – quenched (oil) – wear-resistant surface steel,,,,1,Steel database with labelled clusters,,,Ultimate tensile strength,MPa,Yield strength,MPa,Ductility,%,0.0,0.0,0.225,0.0,0.0,0.0,0.0,0.0,0.0,0.2249999999999999,0.035,0.04,0.0,0.0,0.0,0.0,0.5,0.8,97.425,0.0,0.55,0.0,0.0,0.0,0.0,0.0,0.0,0.2,0.0,0.0,0.0,0.0,0.0,0.0,0.0,0.0,,,"Heat Treated, Machined To 13.7 mm Rounds, Pseudocarburized, 820C (1510F) Reheat, 150C (300F) Temper",0
808,2552,AISI 8622 Steel,"Heat Treated, Machined To 13.7 mm Rounds, Pseudocarburized, 820C (1510F) Reheat, 150C (300F) Temper",1451.0,1041.0,13.0,0,Carburized – quenched (oil) – wear-resistant surface steel,,,,1,Steel database with labelled clusters,,,Ultimate tensile strength,MPa,Yield strength,MPa,Ductility,%,0.0,0.0,0.225,0.0,0.0,0.0,0.0,0.0,0.0,0.2249999999999999,0.035,0.04,0.0,0.0,0.0,0.0,0.5,0.8,97.425,0.0,0.55,0.0,0.0,0.0,0.0,0.0,0.0,0.2,0.0,0.0,0.0,0.0,0.0,0.0,0.0,0.0,,,"Heat Treated, Machined To 13.7 mm Rounds, Pseudocarburized, 820C (1510F) Reheat, 150C (300F) Temper",0
809,810,AISI 51B60H Steel,"Normalized, 50 mm (2 In.) Round",924.0,510.0,16.0,9,Normalized – general-purpose steel (round normalized stock),,,,1,Steel database with labelled clusters,,,Ultimate tensile strength,MPa,Yield strength,MPa,Ductility,%,0.0,0.00175,0.6000000000000001,0.0,0.0,0.0,0.0,0.0,0.0,0.2249999999999999,0.035,0.04,0.0,0.0,0.0,0.0,0.8,0.875,97.42325,0.0,0.0,0.0,0.0,0.0,0.0,0.0,0.0,0.0,0.0,0.0,0.0,0.0,0.0,0.0,0.0,0.0,,,"Normalized, 50 mm (2 In.) Round",9
809,2037,AISI 51B60H Steel,"Normalized, 50 mm (2 In.) Round",924.0,510.0,16.0,9,Normalized – general-purpose steel (round normalized stock),,,,1,Steel database with labelled clusters,,,Ultimate tensile strength,MPa,Yield strength,MPa,Ductility,%,0.0,0.00175,0.6000000000000001,0.0,0.0,0.0,0.0,0.0,0.0,0.2249999999999999,0.035,0.04,0.0,0.0,0.0,0.0,0.8,0.875,97.42325,0.0,0.0,0.0,0.0,0.0,0.0,0.0,0.0,0.0,0.0,0.0,0.0,0.0,0.0,0.0,0.0,0.0,,,"Normalized, 50 mm (2 In.) Round",9
810,811,AISI 5160H Steel,"Oil Quenched From 830C (1525F), 540C (1000F) Temper, 13 mm (0.5 In.) Round",1170.0,1070.0,14.0,6,Quenched (oil) & tempered – high-strength structural steel,,,,1,Steel database with labelled clusters,,,Ultimate tensile strength,MPa,Yield strength,MPa,Ductility,%,0.0,0.0,0.6000000000000001,0.0,0.0,0.0,0.0,0.0,0.0,0.2249999999999999,0.035,0.04,0.0,0.0,0.0,0.0,0.8,0.875,97.425,0.0,0.0,0.0,0.0,0.0,0.0,0.0,0.0,0.0,0.0,0.0,0.0,0.0,0.0,0.0,0.0,0.0,,,"Oil Quenched From 830C (1525F), 540C (1000F) Temper, 13 mm (0.5 In.) Round",6
810,2022,AISI 5160H Steel,"Oil Quenched From 830C (1525F), 540C (1000F) Temper, 13 mm (0.5 In.) Round",1170.0,1070.0,14.0,6,Quenched (oil) & tempered – high-strength structural steel,,,,1,Steel database with labelled clusters,,,Ultimate tensile strength,MPa,Yield strength,MPa,Ductility,%,0.0,0.0,0.6000000000000001,0.0,0.0,0.0,0.0,0.0,0.0,0.2249999999999999,0.035,0.04,0.0,0.0,0.0,0.0,0.8,0.875,97.425,0.0,0.0,0.0,0.0,0.0,0.0,0.0,0.0,0.0,0.0,0.0,0.0,0.0,0.0,0.0,0.0,0.0,,,"Oil Quenched From 830C (1525F), 540C (1000F) Temper, 13 mm (0.5 In.) Round",6
811,812,AISI 8620H Steel,"Normalized, 100 mm (4 In.) Round",565.0,360.0,28.0,9,Normalized – general-purpose steel (round normalized stock),,,,1,Steel database with labelled clusters,,,Ultimate tensile strength,MPa,Yield strength,MPa,Ductility,%,0.0,0.0,0.205,0.0,0.0,0.0,0.0,0.0,0.0,0.25,0.035,0.04,0.0,0.0,0.0,0.0,0.5,0.7749999999999999,97.445,0.0,0.55,0.0,0.0,0.0,0.0,0.0,0.0,0.2,0.0,0.0,0.0,0.0,0.0,0.0,0.0,0.0,,,"Normalized, 100 mm (4 In.) Round",9
811,2491,AISI 8620H Steel,"Normalized, 100 mm (4 In.) Round",565.0,360.0,28.0,9,Normalized – general-purpose steel (round normalized stock),,,,1,Steel database with labelled clusters,,,Ultimate tensile strength,MPa,Yield strength,MPa,Ductility,%,0.0,0.0,0.205,0.0,0.0,0.0,0.0,0.0,0.0,0.25,0.035,0.04,0.0,0.0,0.0,0.0,0.5,0.7749999999999999,97.445,0.0,0.55,0.0,0.0,0.0,0.0,0.0,0.0,0.2,0.0,0.0,0.0,0.0,0.0,0.0,0.0,0.0,,,"Normalized, 100 mm (4 In.) Round",9
812,813,AISI 8640 Steel,"Oil Quenched 845C (1550F), 540C (1000F) Temper, 100 mm (4 In.) Round",889.0,752.0,23.0,6,Quenched (oil) & tempered – high-strength structural steel,,,,1,Steel database with labelled clusters,,,Ultimate tensile strength,MPa,Yield strength,MPa,Ductility,%,0.0,0.0,0.405,0.0,0.0,0.0,0.0,0.0,0.0,0.2249999999999999,0.035,0.04,0.0,0.0,0.0,0.0,0.5,0.875,97.17,0.0,0.55,0.0,0.0,0.0,0.0,0.0,0.0,0.2,0.0,0.0,0.0,0.0,0.0,0.0,0.0,0.0,,,"Oil Quenched 845C (1550F), 540C (1000F) Temper, 100 mm (4 In.) Round",6
812,3161,AISI 8640 Steel,"Oil Quenched 845C (1550F), 540C (1000F) Temper, 100 mm (4 In.) Round",889.0,752.0,23.0,6,Quenched (oil) & tempered – high-strength structural steel,,,,1,Steel database with labelled clusters,,,Ultimate tensile strength,MPa,Yield strength,MPa,Ductility,%,0.0,0.0,0.405,0.0,0.0,0.0,0.0,0.0,0.0,0.2249999999999999,0.035,0.04,0.0,0.0,0.0,0.0,0.5,0.875,97.17,0.0,0.55,0.0,0.0,0.0,0.0,0.0,0.0,0.2,0.0,0.0,0.0,0.0,0.0,0.0,0.0,0.0,,,"Oil Quenched 845C (1550F), 540C (1000F) Temper, 100 mm (4 In.) Round",6
813,814,AISI 86B30H Steel,"Normalized, 25 mm (1 In.) Round",650.0,425.0,23.0,9,Normalized – general-purpose steel (round normalized stock),,,,1,Steel database with labelled clusters,,,Ultimate tensile strength,MPa,Yield strength,MPa,Ductility,%,0.0,0.00175,0.3,0.0,0.0,0.0,0.0,0.0,0.0,0.2249999999999999,0.035,0.04,0.0,0.0,0.0,0.0,0.5,0.8,97.34825,0.0,0.55,0.0,0.0,0.0,0.0,0.0,0.0,0.2,0.0,0.0,0.0,0.0,0.0,0.0,0.0,0.0,,,"Normalized, 25 mm (1 In.) Round",9
813,3073,AISI 86B30H Steel,"Normalized, 25 mm (1 In.) Round",650.0,425.0,23.0,9,Normalized – general-purpose steel (round normalized stock),,,,1,Steel database with labelled clusters,,,Ultimate tensile strength,MPa,Yield strength,MPa,Ductility,%,0.0,0.00175,0.3,0.0,0.0,0.0,0.0,0.0,0.0,0.2249999999999999,0.035,0.04,0.0,0.0,0.0,0.0,0.5,0.8,97.34825,0.0,0.55,0.0,0.0,0.0,0.0,0.0,0.0,0.2,0.0,0.0,0.0,0.0,0.0,0.0,0.0,0.0,,,"Normalized, 25 mm (1 In.) Round",9
814,815,AISI 8620 Steel,"Quenched From Carburizing Box, 25 mm (1 In.) Round",931.0,758.0,16.0,2,Quenched (oil) – general-purpose steel (tested),,,,1,Steel database with labelled clusters,,,Ultimate tensile strength,MPa,Yield strength,MPa,Ductility,%,0.0,0.0,0.205,0.0,0.0,0.0,0.0,0.0,0.0,0.25,0.035,0.04,0.0,0.0,0.0,0.0,0.5,0.8,97.42,0.0,0.55,0.0,0.0,0.0,0.0,0.0,0.0,0.2,0.0,0.0,0.0,0.0,0.0,0.0,0.0,0.0,,,"Quenched From Carburizing Box, 25 mm (1 In.) Round",2
814,2645,AISI 8620 Steel,"Quenched From Carburizing Box, 25 mm (1 In.) Round",931.0,758.0,16.0,2,Quenched (oil) – general-purpose steel (tested),,,,1,Steel database with labelled clusters,,,Ultimate tensile strength,MPa,Yield strength,MPa,Ductility,%,0.0,0.0,0.205,0.0,0.0,0.0,0.0,0.0,0.0,0.25,0.035,0.04,0.0,0.0,0.0,0.0,0.5,0.8,97.42,0.0,0.55,0.0,0.0,0.0,0.0,0.0,0.0,0.2,0.0,0.0,0.0,0.0,0.0,0.0,0.0,0.0,,,"Quenched From Carburizing Box, 25 mm (1 In.) Round",2
815,816,AISI 51B60 Steel,"Oil Quenched From 830C (1525F), 650C (1200F) Temper, 25 mm (1 In.) Round",889.0,765.0,20.0,6,Quenched (oil) & tempered – high-strength structural steel,,,,1,Steel database with labelled clusters,,,Ultimate tensile strength,MPa,Yield strength,MPa,Ductility,%,0.0,0.00175,0.6000000000000001,0.0,0.0,0.0,0.0,0.0,0.0,0.2249999999999999,0.035,0.04,0.0,0.0,0.0,0.0,0.8,0.875,97.42325,0.0,0.0,0.0,0.0,0.0,0.0,0.0,0.0,0.0,0.0,0.0,0.0,0.0,0.0,0.0,0.0,0.0,,,"Oil Quenched From 830C (1525F), 650C (1200F) Temper, 25 mm (1 In.) Round",6
815,2048,AISI 51B60 Steel,"Oil Quenched From 830C (1525F), 650C (1200F) Temper, 25 mm (1 In.) Round",889.0,765.0,20.0,6,Quenched (oil) & tempered – high-strength structural steel,,,,1,Steel database with labelled clusters,,,Ultimate tensile strength,MPa,Yield strength,MPa,Ductility,%,0.0,0.00175,0.6000000000000001,0.0,0.0,0.0,0.0,0.0,0.0,0.2249999999999999,0.035,0.04,0.0,0.0,0.0,0.0,0.8,0.875,97.42325,0.0,0.0,0.0,0.0,0.0,0.0,0.0,0.0,0.0,0.0,0.0,0.0,0.0,0.0,0.0,0.0,0.0,,,"Oil Quenched From 830C (1525F), 650C (1200F) Temper, 25 mm (1 In.) Round",6
816,817,AISI 8630H Steel,"Water Quenched 845C (1550F), 595C (1100F) Temper, 25 mm (1 In.) Round",814.0,695.0,18.0,10,Quenched (water) & tempered – high-strength structural steel,,,,1,Steel database with labelled clusters,,,Ultimate tensile strength,MPa,Yield strength,MPa,Ductility,%,0.0,0.0,0.3,0.0,0.0,0.0,0.0,0.0,0.0,0.2249999999999999,0.035,0.04,0.0,0.0,0.0,0.0,0.5,0.8,97.35,0.0,0.55,0.0,0.0,0.0,0.0,0.0,0.0,0.2,0.0,0.0,0.0,0.0,0.0,0.0,0.0,0.0,,,"Water Quenched 845C (1550F), 595C (1100F) Temper, 25 mm (1 In.) Round",10
816,3046,AISI 8630H Steel,"Water Quenched 845C (1550F), 595C (1100F) Temper, 25 mm (1 In.) Round",814.0,695.0,18.0,10,Quenched (water) & tempered – high-strength structural steel,,,,1,Steel database with labelled clusters,,,Ultimate tensile strength,MPa,Yield strength,MPa,Ductility,%,0.0,0.0,0.3,0.0,0.0,0.0,0.0,0.0,0.0,0.2249999999999999,0.035,0.04,0.0,0.0,0.0,0.0,0.5,0.8,97.35,0.0,0.55,0.0,0.0,0.0,0.0,0.0,0.0,0.2,0.0,0.0,0.0,0.0,0.0,0.0,0.0,0.0,,,"Water Quenched 845C (1550F), 595C (1100F) Temper, 25 mm (1 In.) Round",10
817,818,AISI 51B60 Steel,"Oil Quenched From 830C (1525F), 595C (1100F) Temper, 13 mm (0.5 In.) Round",1050.0,924.0,16.0,6,Quenched (oil) & tempered – high-strength structural steel,,,,1,Steel database with labelled clusters,,,Ultimate tensile strength,MPa,Yield strength,MPa,Ductility,%,0.0,0.00175,0.6000000000000001,0.0,0.0,0.0,0.0,0.0,0.0,0.2249999999999999,0.035,0.04,0.0,0.0,0.0,0.0,0.8,0.875,97.42325,0.0,0.0,0.0,0.0,0.0,0.0,0.0,0.0,0.0,0.0,0.0,0.0,0.0,0.0,0.0,0.0,0.0,,,"Oil Quenched From 830C (1525F), 595C (1100F) Temper, 13 mm (0.5 In.) Round",6
817,2018,AISI 51B60 Steel,"Oil Quenched From 830C (1525F), 595C (1100F) Temper, 13 mm (0.5 In.) Round",1050.0,924.0,16.0,6,Quenched (oil) & tempered – high-strength structural steel,,,,1,Steel database with labelled clusters,,,Ultimate tensile strength,MPa,Yield strength,MPa,Ductility,%,0.0,0.00175,0.6000000000000001,0.0,0.0,0.0,0.0,0.0,0.0,0.2249999999999999,0.035,0.04,0.0,0.0,0.0,0.0,0.8,0.875,97.42325,0.0,0.0,0.0,0.0,0.0,0.0,0.0,0.0,0.0,0.0,0.0,0.0,0.0,0.0,0.0,0.0,0.0,,,"Oil Quenched From 830C (1525F), 595C (1100F) Temper, 13 mm (0.5 In.) Round",6
818,819,AISI 6150H Steel,"Normalized, 50 mm (2 In.) Round",896.0,515.0,20.0,9,Normalized – general-purpose steel (round normalized stock),,,,1,Steel database with labelled clusters,,,Ultimate tensile strength,MPa,Yield strength,MPa,Ductility,%,0.0,0.0,0.505,0.0,0.0,0.0,0.0,0.0,0.0,0.2249999999999999,0.035,0.04,0.0,0.0,0.0,0.15,0.975,0.8,97.27,0.0,0.0,0.0,0.0,0.0,0.0,0.0,0.0,0.0,0.0,0.0,0.0,0.0,0.0,0.0,0.0,0.0,,,"Normalized, 50 mm (2 In.) Round",9
818,3010,AISI 6150H Steel,"Normalized, 50 mm (2 In.) Round",896.0,515.0,20.0,9,Normalized – general-purpose steel (round normalized stock),,,,1,Steel database with labelled clusters,,,Ultimate tensile strength,MPa,Yield strength,MPa,Ductility,%,0.0,0.0,0.505,0.0,0.0,0.0,0.0,0.0,0.0,0.2249999999999999,0.035,0.04,0.0,0.0,0.0,0.15,0.975,0.8,97.27,0.0,0.0,0.0,0.0,0.0,0.0,0.0,0.0,0.0,0.0,0.0,0.0,0.0,0.0,0.0,0.0,0.0,,,"Normalized, 50 mm (2 In.) Round",9
819,820,AISI 86B30H Steel,"Normalized, 100 mm (4 In.) Round",635.0,385.0,24.0,9,Normalized – general-purpose steel (round normalized stock),,,,1,Steel database with labelled clusters,,,Ultimate tensile strength,MPa,Yield strength,MPa,Ductility,%,0.0,0.00175,0.3,0.0,0.0,0.0,0.0,0.0,0.0,0.2249999999999999,0.035,0.04,0.0,0.0,0.0,0.0,0.5,0.8,97.34825,0.0,0.55,0.0,0.0,0.0,0.0,0.0,0.0,0.2,0.0,0.0,0.0,0.0,0.0,0.0,0.0,0.0,,,"Normalized, 100 mm (4 In.) Round",9
819,3038,AISI 86B30H Steel,"Normalized, 100 mm (4 In.) Round",635.0,385.0,24.0,9,Normalized – general-purpose steel (round normalized stock),,,,1,Steel database with labelled clusters,,,Ultimate tensile strength,MPa,Yield strength,MPa,Ductility,%,0.0,0.00175,0.3,0.0,0.0,0.0,0.0,0.0,0.0,0.2249999999999999,0.035,0.04,0.0,0.0,0.0,0.0,0.5,0.8,97.34825,0.0,0.55,0.0,0.0,0.0,0.0,0.0,0.0,0.2,0.0,0.0,0.0,0.0,0.0,0.0,0.0,0.0,,,"Normalized, 100 mm (4 In.) Round",9
820,821,AISI 8630H Steel,"Water Quenched 845C (1550F), 480C (900F) Temper, 50 mm (2 In.) Round",895.0,738.0,19.0,10,Quenched (water) & tempered – high-strength structural steel,,,,1,Steel database with labelled clusters,,,Ultimate tensile strength,MPa,Yield strength,MPa,Ductility,%,0.0,0.0,0.3,0.0,0.0,0.0,0.0,0.0,0.0,0.2249999999999999,0.035,0.04,0.0,0.0,0.0,0.0,0.5,0.8,97.35,0.0,0.55,0.0,0.0,0.0,0.0,0.0,0.0,0.2,0.0,0.0,0.0,0.0,0.0,0.0,0.0,0.0,,,"Water Quenched 845C (1550F), 480C (900F) Temper, 50 mm (2 In.) Round",10
820,3051,AISI 8630H Steel,"Water Quenched 845C (1550F), 480C (900F) Temper, 50 mm (2 In.) Round",895.0,738.0,19.0,10,Quenched (water) & tempered – high-strength structural steel,,,,1,Steel database with labelled clusters,,,Ultimate tensile strength,MPa,Yield strength,MPa,Ductility,%,0.0,0.0,0.3,0.0,0.0,0.0,0.0,0.0,0.0,0.2249999999999999,0.035,0.04,0.0,0.0,0.0,0.0,0.5,0.8,97.35,0.0,0.55,0.0,0.0,0.0,0.0,0.0,0.0,0.2,0.0,0.0,0.0,0.0,0.0,0.0,0.0,0.0,,,"Water Quenched 845C (1550F), 480C (900F) Temper, 50 mm (2 In.) Round",10
821,822,AISI 8650 Steel,Annealed,715.0,385.0,22.0,7,Annealed – easy-to-machine – round annealed stock,,,,1,Steel database with labelled clusters,,,Ultimate tensile strength,MPa,Yield strength,MPa,Ductility,%,0.0,0.0,0.505,0.0,0.0,0.0,0.0,0.0,0.0,0.2249999999999999,0.035,0.045,0.0,0.0,0.0,0.0,0.5,0.875,97.065,0.0,0.55,0.0,0.0,0.0,0.0,0.0,0.0,0.2,0.0,0.0,0.0,0.0,0.0,0.0,0.0,0.0,,,Annealed,7
821,3159,AISI 8650 Steel,Annealed,715.0,385.0,22.0,7,Annealed – easy-to-machine – round annealed stock,,,,1,Steel database with labelled clusters,,,Ultimate tensile strength,MPa,Yield strength,MPa,Ductility,%,0.0,0.0,0.505,0.0,0.0,0.0,0.0,0.0,0.0,0.2249999999999999,0.035,0.045,0.0,0.0,0.0,0.0,0.5,0.875,97.065,0.0,0.55,0.0,0.0,0.0,0.0,0.0,0.0,0.2,0.0,0.0,0.0,0.0,0.0,0.0,0.0,0.0,,,Annealed,7
822,823,AISI 86B30H Steel,"Normalized, 13 mm (0.5 In.) Round",655.0,425.0,25.0,9,Normalized – general-purpose steel (round normalized stock),,,,1,Steel database with labelled clusters,,,Ultimate tensile strength,MPa,Yield strength,MPa,Ductility,%,0.0,0.00175,0.3,0.0,0.0,0.0,0.0,0.0,0.0,0.2249999999999999,0.035,0.04,0.0,0.0,0.0,0.0,0.5,0.8,97.34825,0.0,0.55,0.0,0.0,0.0,0.0,0.0,0.0,0.2,0.0,0.0,0.0,0.0,0.0,0.0,0.0,0.0,,,"Normalized, 13 mm (0.5 In.) Round",9
822,3035,AISI 86B30H Steel,"Normalized, 13 mm (0.5 In.) Round",655.0,425.0,25.0,9,Normalized – general-purpose steel (round normalized stock),,,,1,Steel database with labelled clusters,,,Ultimate tensile strength,MPa,Yield strength,MPa,Ductility,%,0.0,0.00175,0.3,0.0,0.0,0.0,0.0,0.0,0.0,0.2249999999999999,0.035,0.04,0.0,0.0,0.0,0.0,0.5,0.8,97.34825,0.0,0.55,0.0,0.0,0.0,0.0,0.0,0.0,0.2,0.0,0.0,0.0,0.0,0.0,0.0,0.0,0.0,,,"Normalized, 13 mm (0.5 In.) Round",9
823,824,AISI 8630 Steel,"Water Quenched 845C (1550F), 480C (900F) Temper, 13 mm (0.5 In.) Round",1050.0,1035.0,16.0,10,Quenched (water) & tempered – high-strength structural steel,,,,1,Steel database with labelled clusters,,,Ultimate tensile strength,MPa,Yield strength,MPa,Ductility,%,0.0,0.0,0.305,0.0,0.0,0.0,0.0,0.0,0.0,0.2249999999999999,0.035,0.04,0.0,0.0,0.0,0.0,0.5,0.8,97.345,0.0,0.55,0.0,0.0,0.0,0.0,0.0,0.0,0.2,0.0,0.0,0.0,0.0,0.0,0.0,0.0,0.0,,,"Water Quenched 845C (1550F), 480C (900F) Temper, 13 mm (0.5 In.) Round",10
823,3003,AISI 8630 Steel,"Water Quenched 845C (1550F), 480C (900F) Temper, 13 mm (0.5 In.) Round",1050.0,1035.0,16.0,10,Quenched (water) & tempered – high-strength structural steel,,,,1,Steel database with labelled clusters,,,Ultimate tensile strength,MPa,Yield strength,MPa,Ductility,%,0.0,0.0,0.305,0.0,0.0,0.0,0.0,0.0,0.0,0.2249999999999999,0.035,0.04,0.0,0.0,0.0,0.0,0.5,0.8,97.345,0.0,0.55,0.0,0.0,0.0,0.0,0.0,0.0,0.2,0.0,0.0,0.0,0.0,0.0,0.0,0.0,0.0,,,"Water Quenched 845C (1550F), 480C (900F) Temper, 13 mm (0.5 In.) Round",10
824,825,AISI 5140 Steel,"Oil Quenched 845C (1550F), 540C (1000F) Temper, 25 mm (1 In.) Round",972.0,841.0,18.0,6,Quenched (oil) & tempered – high-strength structural steel,,,,1,Steel database with labelled clusters,,,Ultimate tensile strength,MPa,Yield strength,MPa,Ductility,%,0.0,0.0,0.405,0.0,0.0,0.0,0.0,0.0,0.0,0.2249999999999999,0.035,0.04,0.0,0.0,0.0,0.0,0.8,0.8,97.695,0.0,0.0,0.0,0.0,0.0,0.0,0.0,0.0,0.0,0.0,0.0,0.0,0.0,0.0,0.0,0.0,0.0,,,"Oil Quenched 845C (1550F), 540C (1000F) Temper, 25 mm (1 In.) Round",6
824,2938,AISI 5140 Steel,"Oil Quenched 845C (1550F), 540C (1000F) Temper, 25 mm (1 In.) Round",972.0,841.0,18.0,6,Quenched (oil) & tempered – high-strength structural steel,,,,1,Steel database with labelled clusters,,,Ultimate tensile strength,MPa,Yield strength,MPa,Ductility,%,0.0,0.0,0.405,0.0,0.0,0.0,0.0,0.0,0.0,0.2249999999999999,0.035,0.04,0.0,0.0,0.0,0.0,0.8,0.8,97.695,0.0,0.0,0.0,0.0,0.0,0.0,0.0,0.0,0.0,0.0,0.0,0.0,0.0,0.0,0.0,0.0,0.0,,,"Oil Quenched 845C (1550F), 540C (1000F) Temper, 25 mm (1 In.) Round",6
825,826,AISI 8620 Steel,"Direct Quenched From Pot, 150C (300F) Temper, Carburized",1324.0,1036.0,12.0,5,Carburized – quenched (oil) – wear-resistant surface steel (variant),,,,1,Steel database with labelled clusters,,,Ultimate tensile strength,MPa,Yield strength,MPa,Ductility,%,0.0,0.0,0.205,0.0,0.0,0.0,0.0,0.0,0.0,0.25,0.035,0.04,0.0,0.0,0.0,0.0,0.5,0.8,97.42,0.0,0.55,0.0,0.0,0.0,0.0,0.0,0.0,0.2,0.0,0.0,0.0,0.0,0.0,0.0,0.0,0.0,,,"Direct Quenched From Pot, 150C (300F) Temper, Carburized",5
825,2517,AISI 8620 Steel,"Direct Quenched From Pot, 150C (300F) Temper, Carburized",1324.0,1036.0,12.0,5,Carburized – quenched (oil) – wear-resistant surface steel (variant),,,,1,Steel database with labelled clusters,,,Ultimate tensile strength,MPa,Yield strength,MPa,Ductility,%,0.0,0.0,0.205,0.0,0.0,0.0,0.0,0.0,0.0,0.25,0.035,0.04,0.0,0.0,0.0,0.0,0.5,0.8,97.42,0.0,0.55,0.0,0.0,0.0,0.0,0.0,0.0,0.2,0.0,0.0,0.0,0.0,0.0,0.0,0.0,0.0,,,"Direct Quenched From Pot, 150C (300F) Temper, Carburized",5
826,827,AISI 8630H Steel,"Normalized, 25 mm (1 In.) Round",650.0,425.0,23.0,9,Normalized – general-purpose steel (round normalized stock),,,,1,Steel database with labelled clusters,,,Ultimate tensile strength,MPa,Yield strength,MPa,Ductility,%,0.0,0.0,0.3,0.0,0.0,0.0,0.0,0.0,0.0,0.2249999999999999,0.035,0.04,0.0,0.0,0.0,0.0,0.5,0.8,97.35,0.0,0.55,0.0,0.0,0.0,0.0,0.0,0.0,0.2,0.0,0.0,0.0,0.0,0.0,0.0,0.0,0.0,,,"Normalized, 25 mm (1 In.) Round",9
826,3165,AISI 8630H Steel,"Normalized, 25 mm (1 In.) Round",650.0,425.0,23.0,9,Normalized – general-purpose steel (round normalized stock),,,,1,Steel database with labelled clusters,,,Ultimate tensile strength,MPa,Yield strength,MPa,Ductility,%,0.0,0.0,0.3,0.0,0.0,0.0,0.0,0.0,0.0,0.2249999999999999,0.035,0.04,0.0,0.0,0.0,0.0,0.5,0.8,97.35,0.0,0.55,0.0,0.0,0.0,0.0,0.0,0.0,0.2,0.0,0.0,0.0,0.0,0.0,0.0,0.0,0.0,,,"Normalized, 25 mm (1 In.) Round",9
827,828,AISI 8622H Steel,"Heat Treated, Machined To 25 mm (1 In.) Rounds, Pseudocarburized, 820C (1510F) Reheat, 150C (300F) Temper",1204.0,805.0,14.0,0,Carburized – quenched (oil) – wear-resistant surface steel,,,,1,Steel database with labelled clusters,,,Ultimate tensile strength,MPa,Yield strength,MPa,Ductility,%,0.0,0.0,0.22,0.0,0.0,0.0,0.0,0.0,0.0,0.2249999999999999,0.035,0.04,0.0,0.0,0.0,0.0,0.495,0.7749999999999999,97.46,0.0,0.55,0.0,0.0,0.0,0.0,0.0,0.0,0.2,0.0,0.0,0.0,0.0,0.0,0.0,0.0,0.0,,,"Heat Treated, Machined To 25 mm (1 In.) Rounds, Pseudocarburized, 820C (1510F) Reheat, 150C (300F) Temper",0
827,2537,AISI 8622H Steel,"Heat Treated, Machined To 25 mm (1 In.) Rounds, Pseudocarburized, 820C (1510F) Reheat, 150C (300F) Temper",1204.0,805.0,14.0,0,Carburized – quenched (oil) – wear-resistant surface steel,,,,1,Steel database with labelled clusters,,,Ultimate tensile strength,MPa,Yield strength,MPa,Ductility,%,0.0,0.0,0.22,0.0,0.0,0.0,0.0,0.0,0.0,0.2249999999999999,0.035,0.04,0.0,0.0,0.0,0.0,0.495,0.7749999999999999,97.46,0.0,0.55,0.0,0.0,0.0,0.0,0.0,0.0,0.2,0.0,0.0,0.0,0.0,0.0,0.0,0.0,0.0,,,"Heat Treated, Machined To 25 mm (1 In.) Rounds, Pseudocarburized, 820C (1510F) Reheat, 150C (300F) Temper",0
828,829,AISI 8640 Steel,"Oil Quenched 845C (1550F), 540C (1000F) Temper, 75 mm Round",945.0,814.0,22.0,6,Quenched (oil) & tempered – high-strength structural steel,,,,1,Steel database with labelled clusters,,,Ultimate tensile strength,MPa,Yield strength,MPa,Ductility,%,0.0,0.0,0.405,0.0,0.0,0.0,0.0,0.0,0.0,0.2249999999999999,0.035,0.04,0.0,0.0,0.0,0.0,0.5,0.875,97.17,0.0,0.55,0.0,0.0,0.0,0.0,0.0,0.0,0.2,0.0,0.0,0.0,0.0,0.0,0.0,0.0,0.0,,,"Oil Quenched 845C (1550F), 540C (1000F) Temper, 75 mm Round",6
828,3121,AISI 8640 Steel,"Oil Quenched 845C (1550F), 540C (1000F) Temper, 75 mm Round",945.0,814.0,22.0,6,Quenched (oil) & tempered – high-strength structural steel,,,,1,Steel database with labelled clusters,,,Ultimate tensile strength,MPa,Yield strength,MPa,Ductility,%,0.0,0.0,0.405,0.0,0.0,0.0,0.0,0.0,0.0,0.2249999999999999,0.035,0.04,0.0,0.0,0.0,0.0,0.5,0.875,97.17,0.0,0.55,0.0,0.0,0.0,0.0,0.0,0.0,0.2,0.0,0.0,0.0,0.0,0.0,0.0,0.0,0.0,,,"Oil Quenched 845C (1550F), 540C (1000F) Temper, 75 mm Round",6
829,830,AISI 8640H Steel,"Cold Drawn, 25 mm (1 In.) Round",945.0,931.0,9.0,3,Normalized – easy-to-machine stock (cold drawn),,,,1,Steel database with labelled clusters,,,Ultimate tensile strength,MPa,Yield strength,MPa,Ductility,%,0.0,0.0,0.405,0.0,0.0,0.0,0.0,0.0,0.0,0.2249999999999999,0.035,0.04,0.0,0.0,0.0,0.0,0.5,0.875,97.17,0.0,0.55,0.0,0.0,0.0,0.0,0.0,0.0,0.2,0.0,0.0,0.0,0.0,0.0,0.0,0.0,0.0,,,"Cold Drawn, 25 mm (1 In.) Round",3
829,3170,AISI 8640H Steel,"Cold Drawn, 25 mm (1 In.) Round",945.0,931.0,9.0,3,Normalized – easy-to-machine stock (cold drawn),,,,1,Steel database with labelled clusters,,,Ultimate tensile strength,MPa,Yield strength,MPa,Ductility,%,0.0,0.0,0.405,0.0,0.0,0.0,0.0,0.0,0.0,0.2249999999999999,0.035,0.04,0.0,0.0,0.0,0.0,0.5,0.875,97.17,0.0,0.55,0.0,0.0,0.0,0.0,0.0,0.0,0.2,0.0,0.0,0.0,0.0,0.0,0.0,0.0,0.0,,,"Cold Drawn, 25 mm (1 In.) Round",3
830,831,AISI 8650 Steel,"Normalized, 25 mm (1 In.) Round",1020.0,689.0,14.0,9,Normalized – general-purpose steel (round normalized stock),,,,1,Steel database with labelled clusters,,,Ultimate tensile strength,MPa,Yield strength,MPa,Ductility,%,0.0,0.0,0.505,0.0,0.0,0.0,0.0,0.0,0.0,0.2249999999999999,0.035,0.045,0.0,0.0,0.0,0.0,0.5,0.875,97.065,0.0,0.55,0.0,0.0,0.0,0.0,0.0,0.0,0.2,0.0,0.0,0.0,0.0,0.0,0.0,0.0,0.0,,,"Normalized, 25 mm (1 In.) Round",9
830,3093,AISI 8650 Steel,"Normalized, 25 mm (1 In.) Round",1020.0,689.0,14.0,9,Normalized – general-purpose steel (round normalized stock),,,,1,Steel database with labelled clusters,,,Ultimate tensile strength,MPa,Yield strength,MPa,Ductility,%,0.0,0.0,0.505,0.0,0.0,0.0,0.0,0.0,0.0,0.2249999999999999,0.035,0.045,0.0,0.0,0.0,0.0,0.5,0.875,97.065,0.0,0.55,0.0,0.0,0.0,0.0,0.0,0.0,0.2,0.0,0.0,0.0,0.0,0.0,0.0,0.0,0.0,,,"Normalized, 25 mm (1 In.) Round",9
