Repository: Azhi-ss/SteelScientist

# Steel Labelled Clusters Dataset

This directory contains the cleaned steel labelled-clusters dataset used by
`regression/steel_labelled_clusters_regression.py`.

## Files

| File | Rows | Description |
|------|------|-------------|
| `raw/Steel database with labelled clusters.xlsx` | 3234 | Original spreadsheet. |
| `full_with_duplicates.csv` | 3234 | Raw spreadsheet mapped to the project regression schema. |
| `clean.csv` | 1943 | Strictly deduplicated regression mother table. |
| `train.csv` | 1554 | Fixed 8:2 training split generated from `clean.csv`. |
| `val.csv` | 389 | Fixed 8:2 validation split generated from `clean.csv`. |

File: datasets/steel_labelled_clusters/full_with_duplicates.csv (part 22 of 40)
DOIs,Files,problem,status,Table_topic,title,abstract,Material,Tensile_name,Tensile_value,Tensile_unit,Yield_name,Yield_value,Yield_unit,Elongation_name,Elongation_value,Elongation_unit,H,B,C,N,O,F,Na,Mg,Al,Si,P,S,Cl,Ca,Ti,V,Cr,Mn,Fe,Co,Ni,Cu,Zn,As,Y,Zr,Nb,Mo,Sn,Sb,La,Ce,Ta,W,Pb,Bi,Other_ele,Text_addition,Text,actions,source_entry,cluster_number,cluster_label,cluster_number_0_to_11
,,,1,Steel database with labelled clusters,,,AISI 1084 Steel,Ultimate tensile strength,689.0,MPa,Yield strength,531.0,MPa,Ductility,10.0,%,0.0,0.0,0.865,0.0,0.0,0.0,0.0,0.0,0.0,0.0,0.04,0.05,0.0,0.0,0.0,0.0,0.0,0.75,98.295,0.0,0.0,0.0,0.0,0.0,0.0,0.0,0.0,0.0,0.0,0.0,0.0,0.0,0.0,0.0,0.0,0.0,,,Spheroidized Annealed And Cold Drawn Bar (Uns G10840),Spheroidized Annealed And Cold Drawn Bar (Uns G10840),1708,2,Quenched (oil) – general-purpose steel (tested),2
,,,1,Steel database with labelled clusters,,,AISI 1080 Steel,Ultimate tensile strength,924.0,MPa,Yield strength,515.0,MPa,Ductility,15.0,%,0.0,0.0,0.815,0.0,0.0,0.0,0.0,0.0,0.0,0.0,0.04,0.05,0.0,0.0,0.0,0.0,0.0,0.75,98.345,0.0,0.0,0.0,0.0,0.0,0.0,0.0,0.0,0.0,0.0,0.0,0.0,0.0,0.0,0.0,0.0,0.0,,,"Oil Quenched From 815C (1500F), 595C (1100F) Temper, 100 mm (4 In.) Round","Oil Quenched From 815C (1500F), 595C (1100F) Temper, 100 mm (4 In.) Round",1709,6,Quenched (oil) & tempered – high-strength structural steel,6
,,,1,Steel database with labelled clusters,,,AISI 1060 Steel,Ultimate tensile strength,625.0,MPa,Yield strength,372.0,MPa,Ductility,22.0,%,0.0,0.0,0.605,0.0,0.0,0.0,0.0,0.0,0.0,0.0,0.04,0.05,0.0,0.0,0.0,0.0,0.0,0.75,98.555,0.0,0.0,0.0,0.0,0.0,0.0,0.0,0.0,0.0,0.0,0.0,0.0,0.0,0.0,0.0,0.0,0.0,,,"Annealed At 790C (1450F), Furnace Cooled 11C (20F) Per Hour To 650C (1200F), Air Cooled, 25 mm (1 In.) Round","Annealed At 790C (1450F), Furnace Cooled 11C (20F) Per Hour To 650C (1200F), Air Cooled, 25 mm (1 In.) Round",1710,7,Annealed – easy-to-machine – round annealed stock,7
,,,1,Steel database with labelled clusters,,,AISI 1040 Steel,Ultimate tensile strength,543.0,MPa,Yield strength,345.0,MPa,Ductility,31.0,%,0.0,0.0,0.405,0.0,0.0,0.0,0.0,0.0,0.0,0.0,0.04,0.05,0.0,0.0,0.0,0.0,0.0,0.75,98.755,0.0,0.0,0.0,0.0,0.0,0.0,0.0,0.0,0.0,0.0,0.0,0.0,0.0,0.0,0.0,0.0,0.0,,,"Oil Quenched From 855C (1570F), 650C (1200F) Temper, 100 mm (4 In.) Round","Oil Quenched From 855C (1570F), 650C (1200F) Temper, 100 mm (4 In.) Round",1711,6,Quenched (oil) & tempered – high-strength structural steel,6
,,,1,Steel database with labelled clusters,,,AISI 1018 Steel,Ultimate tensile strength,475.0,MPa,Yield strength,275.0,MPa,Ductility,38.0,%,0.0,0.0,0.17,0.0,0.0,0.0,0.0,0.0,0.0,0.0,0.04,0.05,0.0,0.0,0.0,0.0,0.0,0.75,98.99,0.0,0.0,0.0,0.0,0.0,0.0,0.0,0.0,0.0,0.0,0.0,0.0,0.0,0.0,0.0,0.0,0.0,,,"Hot Rolled, Quenched, And Tempered","Hot Rolled, Quenched, And Tempered",1712,2,Quenched (oil) – general-purpose steel (tested),2
,,,1,Steel database with labelled clusters,,,AISI 1080 Steel,Ultimate tensile strength,1035.0,MPa,Yield strength,670.0,MPa,Ductility,16.0,%,0.0,0.0,0.815,0.0,0.0,0.0,0.0,0.0,0.0,0.0,0.04,0.05,0.0,0.0,0.0,0.0,0.0,0.75,98.345,0.0,0.0,0.0,0.0,0.0,0.0,0.0,0.0,0.0,0.0,0.0,0.0,0.0,0.0,0.0,0.0,0.0,,,"Oil Quenched From 815C (1500F), 595C (1100F) Temper, 25 mm (1 In.) Round","Oil Quenched From 815C (1500F), 595C (1100F) Temper, 25 mm (1 In.) Round",1713,6,Quenched (oil) & tempered – high-strength structural steel,6
,,,1,Steel database with labelled clusters,,,AISI 1030 Steel,Ultimate tensile strength,540.0,MPa,Yield strength,345.0,MPa,Ductility,32.0,%,0.0,0.0,0.305,0.0,0.0,0.0,0.0,0.0,0.0,0.0,0.04,0.05,0.0,0.0,0.0,0.0,0.0,0.75,98.855,0.0,0.0,0.0,0.0,0.0,0.0,0.0,0.0,0.0,0.0,0.0,0.0,0.0,0.0,0.0,0.0,0.0,,,"Normalized At 925C (1700F), Air Cooled, 13 mm (0.5 In.) Round","Normalized At 925C (1700F), Air Cooled, 13 mm (0.5 In.) Round",1714,4,Normalized (air cooled) – general-purpose steel,4
,,,1,Steel database with labelled clusters,,,AISI 1035 Steel,Ultimate tensile strength,450.0,MPa,Yield strength,380.0,MPa,Ductility,12.0,%,0.0,0.0,0.345,0.0,0.0,0.0,0.0,0.0,0.0,0.0,0.04,0.05,0.0,0.0,0.0,0.0,0.0,0.75,98.815,0.0,0.0,0.0,0.0,0.0,0.0,0.0,0.0,0.0,0.0,0.0,0.0,0.0,0.0,0.0,0.0,0.0,,,"Cold Drawn, High Temperature, Stress Relieved, 50-75 mm (2-3 In) Round","Cold Drawn, High Temperature, Stress Relieved, 50-75 mm (2-3 In) Round",1715,0,Carburized – quenched (oil) – wear-resistant surface steel,0
,,,1,Steel database with labelled clusters,,,AISI 1040 Steel,Ultimate tensile strength,698.0,MPa,Yield strength,490.0,MPa,Ductility,26.0,%,0.0,0.0,0.405,0.0,0.0,0.0,0.0,0.0,0.0,0.0,0.04,0.05,0.0,0.0,0.0,0.0,0.0,0.75,98.755,0.0,0.0,0.0,0.0,0.0,0.0,0.0,0.0,0.0,0.0,0.0,0.0,0.0,0.0,0.0,0.0,0.0,,,"Water Quenched From 845C (1550F), 595C (1100F) Temper, 13 mm (0.5 In.) Round","Water Quenched From 845C (1550F), 595C (1100F) Temper, 13 mm (0.5 In.) Round",1716,10,Quenched (water) & tempered – high-strength structural steel,10
,,,1,Steel database with labelled clusters,,,AISI 1080 Steel,Ultimate tensile strength,965.0,MPa,Yield strength,585.0,MPa,Ductility,12.0,%,0.0,0.0,0.815,0.0,0.0,0.0,0.0,0.0,0.0,0.0,0.04,0.05,0.0,0.0,0.0,0.0,0.0,0.75,98.345,0.0,0.0,0.0,0.0,0.0,0.0,0.0,0.0,0.0,0.0,0.0,0.0,0.0,0.0,0.0,0.0,0.0,,,As Rolled,As Rolled,1717,2,Quenched (oil) – general-purpose steel (tested),2
,,,1,Steel database with labelled clusters,,,AISI 1080 Steel,Ultimate tensile strength,1165.0,MPa,Yield strength,841.0,MPa,Ductility,15.0,%,0.0,0.0,0.815,0.0,0.0,0.0,0.0,0.0,0.0,0.0,0.04,0.05,0.0,0.0,0.0,0.0,0.0,0.75,98.345,0.0,0.0,0.0,0.0,0.0,0.0,0.0,0.0,0.0,0.0,0.0,0.0,0.0,0.0,0.0,0.0,0.0,,,"Oil Quenched From 815C (1500F), Tempered At 540C (1000F)","Oil Quenched From 815C (1500F), Tempered At 540C (1000F)",1718,6,Quenched (oil) & tempered – high-strength structural steel,6
,,,1,Steel database with labelled clusters,,,AISI 1065 Steel,Ultimate tensile strength,635.0,MPa,Yield strength,490.0,MPa,Ductility,10.0,%,0.0,0.0,0.6499999999999999,0.0,0.0,0.0,0.0,0.0,0.0,0.0,0.04,0.05,0.0,0.0,0.0,0.0,0.0,0.75,98.51,0.0,0.0,0.0,0.0,0.0,0.0,0.0,0.0,0.0,0.0,0.0,0.0,0.0,0.0,0.0,0.0,0.0,,,"Cold Drawn, Spheroidized, Annealed, 19-32 mm (0.75-1.25 In) Round","Cold Drawn, Spheroidized, Annealed, 19-32 mm (0.75-1.25 In) Round",1719,3,Normalized – easy-to-machine stock (cold drawn),3
,,,1,Steel database with labelled clusters,,,AISI 1050 Steel,Ultimate tensile strength,690.0,MPa,Yield strength,620.0,MPa,Ductility,11.0,%,0.0,0.0,0.51,0.0,0.0,0.0,0.0,0.0,0.0,0.0,0.04,0.05,0.0,0.0,0.0,0.0,0.0,0.75,98.65,0.0,0.0,0.0,0.0,0.0,0.0,0.0,0.0,0.0,0.0,0.0,0.0,0.0,0.0,0.0,0.0,0.0,,,"As Cold Drawn Bar, 16-22 mm (0.625-0.875 In) Round","As Cold Drawn Bar, 16-22 mm (0.625-0.875 In) Round",1720,2,Quenched (oil) – general-purpose steel (tested),2
,,,1,Steel database with labelled clusters,,,AISI 1045 Steel,Ultimate tensile strength,625.0,MPa,Yield strength,530.0,MPa,Ductility,12.0,%,0.0,0.0,0.4599999999999999,0.0,0.0,0.0,0.0,0.0,0.0,0.0,0.04,0.05,0.0,0.0,0.0,0.0,0.0,0.75,98.7,0.0,0.0,0.0,0.0,0.0,0.0,0.0,0.0,0.0,0.0,0.0,0.0,0.0,0.0,0.0,0.0,0.0,,,"Cold Drawn, 19-32 mm (0.75-1.25 In) Round","Cold Drawn, 19-32 mm (0.75-1.25 In) Round",1721,3,Normalized – easy-to-machine stock (cold drawn),3
,,,1,Steel database with labelled clusters,,,AISI 1030 Steel,Ultimate tensile strength,580.0,MPa,Yield strength,395.0,MPa,Ductility,29.0,%,0.0,0.0,0.305,0.0,0.0,0.0,0.0,0.0,0.0,0.0,0.04,0.05,0.0,0.0,0.0,0.0,0.0,0.75,98.855,0.0,0.0,0.0,0.0,0.0,0.0,0.0,0.0,0.0,0.0,0.0,0.0,0.0,0.0,0.0,0.0,0.0,,,"Water Quenched From 870C (1600F), 595C (1100F) Temper, 50 mm (2 In.) Round","Water Quenched From 870C (1600F), 595C (1100F) Temper, 50 mm (2 In.) Round",1722,10,Quenched (water) & tempered – high-strength structural steel,10
,,,1,Steel database with labelled clusters,,,AISI 1050 Steel,Ultimate tensile strength,752.0,MPa,Yield strength,425.0,MPa,Ductility,20.0,%,0.0,0.0,0.51,0.0,0.0,0.0,0.0,0.0,0.0,0.0,0.04,0.05,0.0,0.0,0.0,0.0,0.0,0.75,98.65,0.0,0.0,0.0,0.0,0.0,0.0,0.0,0.0,0.0,0.0,0.0,0.0,0.0,0.0,0.0,0.0,0.0,,,Normalized At 900C (1650F),Normalized At 900C (1650F),1723,4,Normalized (air cooled) – general-purpose steel,4
,,,1,Steel database with labelled clusters,,,AISI 1080 Steel,Ultimate tensile strength,1180.0,MPa,Yield strength,717.0,MPa,Ductility,11.0,%,0.0,0.0,0.815,0.0,0.0,0.0,0.0,0.0,0.0,0.0,0.04,0.05,0.0,0.0,0.0,0.0,0.0,0.75,98.345,0.0,0.0,0.0,0.0,0.0,0.0,0.0,0.0,0.0,0.0,0.0,0.0,0.0,0.0,0.0,0.0,0.0,,,"Oil Quenched From 815C (1500F), 480C (900F) Temper, 100 mm (4 In.) Round","Oil Quenched From 815C (1500F), 480C (900F) Temper, 100 mm (4 In.) Round",1724,6,Quenched (oil) & tempered – high-strength structural steel,6
,,,1,Steel database with labelled clusters,,,AISI 1070 Steel,Ultimate tensile strength,703.0,MPa,Yield strength,385.0,MPa,Ductility,12.0,%,0.0,0.0,0.7,0.0,0.0,0.0,0.0,0.0,0.0,0.0,0.04,0.05,0.0,0.0,0.0,0.0,0.0,0.75,98.46,0.0,0.0,0.0,0.0,0.0,0.0,0.0,0.0,0.0,0.0,0.0,0.0,0.0,0.0,0.0,0.0,0.0,,,"Hot Rolled, 19-32 mm (0.75-1.25 In) Round","Hot Rolled, 19-32 mm (0.75-1.25 In) Round",1725,3,Normalized – easy-to-machine stock (cold drawn),3
,,,1,Steel database with labelled clusters,,,AISI 1050 Steel,Ultimate tensile strength,655.0,MPa,Yield strength,550.0,MPa,Ductility,10.0,%,0.0,0.0,0.51,0.0,0.0,0.0,0.0,0.0,0.0,0.0,0.04,0.05,0.0,0.0,0.0,0.0,0.0,0.75,98.65,0.0,0.0,0.0,0.0,0.0,0.0,0.0,0.0,0.0,0.0,0.0,0.0,0.0,0.0,0.0,0.0,0.0,,,"Cold Drawn, Annealed, 19-32 mm (0.75-1.25 In) Round","Cold Drawn, Annealed, 19-32 mm (0.75-1.25 In) Round",1726,3,Normalized – easy-to-machine stock (cold drawn),3
,,,1,Steel database with labelled clusters,,,AISI 1050 Steel,Ultimate tensile strength,620.0,MPa,Yield strength,550.0,MPa,Ductility,10.0,%,0.0,0.0,0.51,0.0,0.0,0.0,0.0,0.0,0.0,0.0,0.04,0.05,0.0,0.0,0.0,0.0,0.0,0.75,98.65,0.0,0.0,0.0,0.0,0.0,0.0,0.0,0.0,0.0,0.0,0.0,0.0,0.0,0.0,0.0,0.0,0.0,,,"Cold Drawn, Low Temperature, Stress Relieved, 50-75 mm (2-3 In) Round","Cold Drawn, Low Temperature, Stress Relieved, 50-75 mm (2-3 In) Round",1727,0,Carburized – quenched (oil) – wear-resistant surface steel,0
,,,1,Steel database with labelled clusters,,,AISI 1060 Steel,Ultimate tensile strength,625.0,MPa,Yield strength,370.0,MPa,Ductility,22.0,%,0.0,0.0,0.605,0.0,0.0,0.0,0.0,0.0,0.0,0.0,0.04,0.05,0.0,0.0,0.0,0.0,0.0,0.75,98.555,0.0,0.0,0.0,0.0,0.0,0.0,0.0,0.0,0.0,0.0,0.0,0.0,0.0,0.0,0.0,0.0,0.0,,,Annealed At 790C (1450F),Annealed At 790C (1450F),1728,7,Annealed – easy-to-machine – round annealed stock,7
,,,1,Steel database with labelled clusters,,,AISI 1040 Steel,Ultimate tensile strength,614.0,MPa,Yield strength,413.0,MPa,Ductility,28.0,%,0.0,0.0,0.405,0.0,0.0,0.0,0.0,0.0,0.0,0.0,0.04,0.05,0.0,0.0,0.0,0.0,0.0,0.75,98.755,0.0,0.0,0.0,0.0,0.0,0.0,0.0,0.0,0.0,0.0,0.0,0.0,0.0,0.0,0.0,0.0,0.0,,,"Water Quenched From 845C (1550F), 650C (1200F) Temper, 50 mm (2 In.) Round","Water Quenched From 845C (1550F), 650C (1200F) Temper, 50 mm (2 In.) Round",1729,10,Quenched (water) & tempered – high-strength structural steel,10
,,,1,Steel database with labelled clusters,,,AISI 1080 Steel,Ultimate tensile strength,1145.0,MPa,Yield strength,717.0,MPa,Ductility,15.0,%,0.0,0.0,0.815,0.0,0.0,0.0,0.0,0.0,0.0,0.0,0.04,0.05,0.0,0.0,0.0,0.0,0.0,0.75,98.345,0.0,0.0,0.0,0.0,0.0,0.0,0.0,0.0,0.0,0.0,0.0,0.0,0.0,0.0,0.0,0.0,0.0,,,"Oil Quenched From 815C (1500F), 540C (1000F) Temper, 25 mm (1 In.) Round","Oil Quenched From 815C (1500F), 540C (1000F) Temper, 25 mm (1 In.) Round",1730,6,Quenched (oil) & tempered – high-strength structural steel,6
,,,1,Steel database with labelled clusters,,,AISI 1050 Steel,Ultimate tensile strength,774.0,MPa,Yield strength,470.0,MPa,Ductility,23.0,%,0.0,0.0,0.51,0.0,0.0,0.0,0.0,0.0,0.0,0.0,0.04,0.05,0.0,0.0,0.0,0.0,0.0,0.75,98.65,0.0,0.0,0.0,0.0,0.0,0.0,0.0,0.0,0.0,0.0,0.0,0.0,0.0,0.0,0.0,0.0,0.0,,,"Water Quenched From 830C (1525F), 595C (1100F) Temper, 100 mm (4 In.) Round","Water Quenched From 830C (1525F), 595C (1100F) Temper, 100 mm (4 In.) Round",1731,10,Quenched (water) & tempered – high-strength structural steel,10
,,,1,Steel database with labelled clusters,,,AISI 1038 Steel,Ultimate tensile strength,515.0,MPa,Yield strength,285.0,MPa,Ductility,18.0,%,0.0,0.0,0.38,0.0,0.0,0.0,0.0,0.0,0.0,0.0,0.04,0.05,0.0,0.0,0.0,0.0,0.0,0.75,98.78,0.0,0.0,0.0,0.0,0.0,0.0,0.0,0.0,0.0,0.0,0.0,0.0,0.0,0.0,0.0,0.0,0.0,,,"Hot Rolled Round, 19-32 mm (0.75-1.25 In)","Hot Rolled Round, 19-32 mm (0.75-1.25 In)",1732,3,Normalized – easy-to-machine stock (cold drawn),3
,,,1,Steel database with labelled clusters,,,AISI 1080 Steel,Ultimate tensile strength,1005.0,MPa,Yield strength,525.0,MPa,Ductility,11.0,%,0.0,0.0,0.815,0.0,0.0,0.0,0.0,0.0,0.0,0.0,0.04,0.05,0.0,0.0,0.0,0.0,0.0,0.75,98.345,0.0,0.0,0.0,0.0,0.0,0.0,0.0,0.0,0.0,0.0,0.0,0.0,0.0,0.0,0.0,0.0,0.0,,,"Normalized At 900C (1650F), Air Cooled, 25 mm (1 In.) Round","Normalized At 900C (1650F), Air Cooled, 25 mm (1 In.) Round",1733,4,Normalized (air cooled) – general-purpose steel,4
,,,1,Steel database with labelled clusters,,,AISI 1060 Steel,Ultimate tensile strength,620.0,MPa,Yield strength,485.0,MPa,Ductility,10.0,%,0.0,0.0,0.605,0.0,0.0,0.0,0.0,0.0,0.0,0.0,0.04,0.05,0.0,0.0,0.0,0.0,0.0,0.75,98.555,0.0,0.0,0.0,0.0,0.0,0.0,0.0,0.0,0.0,0.0,0.0,0.0,0.0,0.0,0.0,0.0,0.0,,,"Cold Drawn, Spheroidized Annealed, 19-32 mm (0.75-1.25 In) Round","Cold Drawn, Spheroidized Annealed, 19-32 mm (0.75-1.25 In) Round",1734,3,Normalized – easy-to-machine stock (cold drawn),3
,,,1,Steel database with labelled clusters,,,AISI 1044 Steel,Ultimate tensile strength,550.0,MPa,Yield strength,310.0,MPa,Ductility,16.0,%,0.0,0.0,0.4649999999999999,0.0,0.0,0.0,0.0,0.0,0.0,0.0,0.04,0.05,0.0,0.0,0.0,0.0,0.0,0.4499999999999999,98.995,0.0,0.0,0.0,0.0,0.0,0.0,0.0,0.0,0.0,0.0,0.0,0.0,0.0,0.0,0.0,0.0,0.0,,,"Hot Rolled, 19-32 mm (0.75-1.25 In) Round","Hot Rolled, 19-32 mm (0.75-1.25 In) Round",1735,3,Normalized – easy-to-machine stock (cold drawn),3
,,,1,Steel database with labelled clusters,,,AISI 1055 Steel,Ultimate tensile strength,650.0,MPa,Yield strength,355.0,MPa,Ductility,12.0,%,0.0,0.0,0.55,0.0,0.0,0.0,0.0,0.0,0.0,0.0,0.04,0.05,0.0,0.0,0.0,0.0,0.0,0.75,98.61,0.0,0.0,0.0,0.0,0.0,0.0,0.0,0.0,0.0,0.0,0.0,0.0,0.0,0.0,0.0,0.0,0.0,,,"Hot Rolled, 19-32 mm (0.75-1.25 In) Round","Hot Rolled, 19-32 mm (0.75-1.25 In) Round",1736,3,Normalized – easy-to-machine stock (cold drawn),3
,,,1,Steel database with labelled clusters,,,AISI 1095 Steel,Ultimate tensile strength,1215.0,MPa,Yield strength,703.0,MPa,Ductility,10.0,%,0.0,0.0,0.965,0.0,0.0,0.0,0.0,0.0,0.0,0.0,0.04,0.05,0.0,0.0,0.0,0.0,0.0,0.4,98.545,0.0,0.0,0.0,0.0,0.0,0.0,0.0,0.0,0.0,0.0,0.0,0.0,0.0,0.0,0.0,0.0,0.0,,,"Oil Quenched 800C (1470F), 480C (900F) Temper, 25 mm (1 In.) Round","Oil Quenched 800C (1470F), 480C (900F) Temper, 25 mm (1 In.) Round",1737,6,Quenched (oil) & tempered – high-strength structural steel,6
,,,1,Steel database with labelled clusters,,,AISI 1040 Steel,Ultimate tensile strength,662.0,MPa,Yield strength,476.0,MPa,Ductility,27.0,%,0.0,0.0,0.405,0.0,0.0,0.0,0.0,0.0,0.0,0.0,0.04,0.05,0.0,0.0,0.0,0.0,0.0,0.75,98.755,0.0,0.0,0.0,0.0,0.0,0.0,0.0,0.0,0.0,0.0,0.0,0.0,0.0,0.0,0.0,0.0,0.0,,,"Water Quenched From 845C (1550F), 650C (1200F) Temper, 13 mm (0.5 In.) Round","Water Quenched From 845C (1550F), 650C (1200F) Temper, 13 mm (0.5 In.) Round",1738,10,Quenched (water) & tempered – high-strength structural steel,10
,,,1,Steel database with labelled clusters,,,AISI 1040 Steel,Ultimate tensile strength,571.0,MPa,Yield strength,360.0,MPa,Ductility,30.0,%,0.0,0.0,0.405,0.0,0.0,0.0,0.0,0.0,0.0,0.0,0.04,0.05,0.0,0.0,0.0,0.0,0.0,0.75,98.755,0.0,0.0,0.0,0.0,0.0,0.0,0.0,0.0,0.0,0.0,0.0,0.0,0.0,0.0,0.0,0.0,0.0,,,"Oil Quenched From 855C (1570F), 595C (1100F) Temper, 100 mm (4 In.) Round","Oil Quenched From 855C (1570F), 595C (1100F) Temper, 100 mm (4 In.) Round",1739,6,Quenched (oil) & tempered – high-strength structural steel,6
,,,1,Steel database with labelled clusters,,,AISI 1095 Steel,Ultimate tensile strength,924.0,MPa,Yield strength,530.0,MPa,Ductility,18.0,%,0.0,0.0,0.965,0.0,0.0,0.0,0.0,0.0,0.0,0.0,0.04,0.05,0.0,0.0,0.0,0.0,0.0,0.4,98.545,0.0,0.0,0.0,0.0,0.0,0.0,0.0,0.0,0.0,0.0,0.0,0.0,0.0,0.0,0.0,0.0,0.0,,,"Oil Quenched 800C (1470F), 595C (1100F) Temper, 50 mm (2 In.) Round","Oil Quenched 800C (1470F), 595C (1100F) Temper, 50 mm (2 In.) Round",1740,6,Quenched (oil) & tempered – high-strength structural steel,6
,,,1,Steel database with labelled clusters,,,AISI 1117 Steel,Ultimate tensile strength,490.0,MPa,Yield strength,305.0,MPa,Ductility,33.0,%,0.0,0.0,0.17,0.0,0.0,0.0,0.0,0.0,0.0,0.0,0.04,0.105,0.0,0.0,0.0,0.0,0.0,1.15,98.535,0.0,0.0,0.0,0.0,0.0,0.0,0.0,0.0,0.0,0.0,0.0,0.0,0.0,0.0,0.0,0.0,0.0,,,As Rolled,As Rolled,1741,2,Quenched (oil) – general-purpose steel (tested),2
,,,1,Steel database with labelled clusters,,,AISI 1030 Steel,Ultimate tensile strength,525.0,MPa,Yield strength,440.0,MPa,Ductility,12.0,%,0.0,0.0,0.305,0.0,0.0,0.0,0.0,0.0,0.0,0.0,0.04,0.05,0.0,0.0,0.0,0.0,0.0,0.75,98.855,0.0,0.0,0.0,0.0,0.0,0.0,0.0,0.0,0.0,0.0,0.0,0.0,0.0,0.0,0.0,0.0,0.0,,,"Cold Drawn, 19-32 mm (0.75-1.25 In) Round","Cold Drawn, 19-32 mm (0.75-1.25 In) Round",1742,3,Normalized – easy-to-machine stock (cold drawn),3
,,,1,Steel database with labelled clusters,,,AISI 1030 Steel,Ultimate tensile strength,605.0,MPa,Yield strength,470.0,MPa,Ductility,28.0,%,0.0,0.0,0.305,0.0,0.0,0.0,0.0,0.0,0.0,0.0,0.04,0.05,0.0,0.0,0.0,0.0,0.0,0.75,98.855,0.0,0.0,0.0,0.0,0.0,0.0,0.0,0.0,0.0,0.0,0.0,0.0,0.0,0.0,0.0,0.0,0.0,,,"Water Quenched From 870C (1600F), 540C (1000F) Temper, 25 mm (1 In.) Round","Water Quenched From 870C (1600F), 540C (1000F) Temper, 25 mm (1 In.) Round",1743,10,Quenched (water) & tempered – high-strength structural steel,10
,,,1,Steel database with labelled clusters,,,AISI 1045 Steel,Ultimate tensile strength,585.0,MPa,Yield strength,505.0,MPa,Ductility,12.0,%,0.0,0.0,0.4599999999999999,0.0,0.0,0.0,0.0,0.0,0.0,0.0,0.04,0.05,0.0,0.0,0.0,0.0,0.0,0.75,98.7,0.0,0.0,0.0,0.0,0.0,0.0,0.0,0.0,0.0,0.0,0.0,0.0,0.0,0.0,0.0,0.0,0.0,,,"Cold Drawn, Annealed, 19-32 mm (0.75-1.25 In) Round","Cold Drawn, Annealed, 19-32 mm (0.75-1.25 In) Round",1744,3,Normalized – easy-to-machine stock (cold drawn),3
,,,1,Steel database with labelled clusters,,,AISI 1021 Steel,Ultimate tensile strength,484.0,MPa,Yield strength,360.0,MPa,Ductility,33.0,%,0.0,0.0,0.2,0.0,0.0,0.0,0.0,0.0,0.0,0.0,0.04,0.05,0.0,0.0,0.0,0.0,0.0,0.75,98.96,0.0,0.0,0.0,0.0,0.0,0.0,0.0,0.0,0.0,0.0,0.0,0.0,0.0,0.0,0.0,0.0,0.0,,,"Cold Rolled, 25 mm (1 In.) Round","Cold Rolled, 25 mm (1 In.) Round",1745,3,Normalized – easy-to-machine stock (cold drawn),3
,,,1,Steel database with labelled clusters,,,AISI 1060 Steel,Ultimate tensile strength,1025.0,MPa,Yield strength,677.0,MPa,Ductility,15.0,%,0.0,0.0,0.605,0.0,0.0,0.0,0.0,0.0,0.0,0.0,0.04,0.05,0.0,0.0,0.0,0.0,0.0,0.75,98.555,0.0,0.0,0.0,0.0,0.0,0.0,0.0,0.0,0.0,0.0,0.0,0.0,0.0,0.0,0.0,0.0,0.0,,,"Oil Quenched 845C (1550F), 480C (900F) Temper, 13 mm (0.5 In.) Round","Oil Quenched 845C (1550F), 480C (900F) Temper, 13 mm (0.5 In.) Round",1746,6,Quenched (oil) & tempered – high-strength structural steel,6
,,,1,Steel database with labelled clusters,,,AISI 1080 Steel,Ultimate tensile strength,972.0,MPa,Yield strength,485.0,MPa,Ductility,10.0,%,0.0,0.0,0.815,0.0,0.0,0.0,0.0,0.0,0.0,0.0,0.04,0.05,0.0,0.0,0.0,0.0,0.0,0.75,98.345,0.0,0.0,0.0,0.0,0.0,0.0,0.0,0.0,0.0,0.0,0.0,0.0,0.0,0.0,0.0,0.0,0.0,,,"Normalized At 900C (1650F), Air Cooled, 50 mm (2 In.) Round","Normalized At 900C (1650F), Air Cooled, 50 mm (2 In.) Round",1747,4,Normalized (air cooled) – general-purpose steel,4
,,,1,Steel database with labelled clusters,,,AISI 1045 Steel,Ultimate tensile strength,620.0,MPa,Yield strength,485.0,MPa,Ductility,15.0,%,0.0,0.0,0.4599999999999999,0.0,0.0,0.0,0.0,0.0,0.0,0.0,0.04,0.05,0.0,0.0,0.0,0.0,0.0,0.75,98.7,0.0,0.0,0.0,0.0,0.0,0.0,0.0,0.0,0.0,0.0,0.0,0.0,0.0,0.0,0.0,0.0,0.0,,,"Cold Drawn, High Temperature Stress Relieved, 32-50 mm (1.25-2 In) Round","Cold Drawn, High Temperature Stress Relieved, 32-50 mm (1.25-2 In) Round",1748,0,Carburized – quenched (oil) – wear-resistant surface steel,0
,,,1,Steel database with labelled clusters,,,AISI 1035 Steel,Ultimate tensile strength,620.0,MPa,Yield strength,550.0,MPa,Ductility,13.0,%,0.0,0.0,0.345,0.0,0.0,0.0,0.0,0.0,0.0,0.0,0.04,0.05,0.0,0.0,0.0,0.0,0.0,0.75,98.815,0.0,0.0,0.0,0.0,0.0,0.0,0.0,0.0,0.0,0.0,0.0,0.0,0.0,0.0,0.0,0.0,0.0,,,"Cold Drawn, Low Temperature, Stress Relieved, 16-22 mm (0.625-0.875 In) Round","Cold Drawn, Low Temperature, Stress Relieved, 16-22 mm (0.625-0.875 In) Round",1749,0,Carburized – quenched (oil) – wear-resistant surface steel,0
,,,1,Steel database with labelled clusters,,,AISI 1095 Steel,Ultimate tensile strength,827.0,MPa,Yield strength,455.0,MPa,Ductility,10.0,%,0.0,0.0,0.965,0.0,0.0,0.0,0.0,0.0,0.0,0.0,0.04,0.05,0.0,0.0,0.0,0.0,0.0,0.4,98.545,0.0,0.0,0.0,0.0,0.0,0.0,0.0,0.0,0.0,0.0,0.0,0.0,0.0,0.0,0.0,0.0,0.0,,,"Hot Rolled, 19-32 mm (0.75-1.25 In) Round","Hot Rolled, 19-32 mm (0.75-1.25 In) Round",1750,3,Normalized – easy-to-machine stock (cold drawn),3
,,,1,Steel database with labelled clusters,,,AISI 1095 Steel,Ultimate tensile strength,1140.0,MPa,Yield strength,640.0,MPa,Ductility,12.0,%,0.0,0.0,0.965,0.0,0.0,0.0,0.0,0.0,0.0,0.0,0.04,0.05,0.0,0.0,0.0,0.0,0.0,0.4,98.545,0.0,0.0,0.0,0.0,0.0,0.0,0.0,0.0,0.0,0.0,0.0,0.0,0.0,0.0,0.0,0.0,0.0,,,"Oil Quenched 800C (1470F), 480C (900F) Temper, 100 mm (4 In.) Round","Oil Quenched 800C (1470F), 480C (900F) Temper, 100 mm (4 In.) Round",1751,6,Quenched (oil) & tempered – high-strength structural steel,6
,,,1,Steel database with labelled clusters,,,AISI 1025 Steel,Ultimate tensile strength,345.0,MPa,Yield strength,275.0,MPa,Ductility,15.0,%,0.0,0.0,0.25,0.0,0.0,0.0,0.0,0.0,0.0,0.0,0.04,0.05,0.0,0.0,0.0,0.0,0.0,0.4499999999999999,99.21,0.0,0.0,0.0,0.0,0.0,0.0,0.0,0.0,0.0,0.0,0.0,0.0,0.0,0.0,0.0,0.0,0.0,,,"Cold Drawn, High Temperature, Stress Relieved, 50-75 mm (2-3 In) Round","Cold Drawn, High Temperature, Stress Relieved, 50-75 mm (2-3 In) Round",1752,0,Carburized – quenched (oil) – wear-resistant surface steel,0
,,,1,Steel database with labelled clusters,,,AISI 1085 Carbon Steel,Ultimate tensile strength,834.0,MPa,Yield strength,459.0,MPa,Ductility,10.0,%,0.0,0.0,0.875,0.0,0.0,0.0,0.0,0.0,0.0,0.0,0.04,0.05,0.0,0.0,0.0,0.0,0.0,0.85,98.185,0.0,0.0,0.0,0.0,0.0,0.0,0.0,0.0,0.0,0.0,0.0,0.0,0.0,0.0,0.0,0.0,0.0,,,Hot Rolled Bar,Hot Rolled Bar,1753,2,Quenched (oil) – general-purpose steel (tested),2
,,,1,Steel database with labelled clusters,,,AISI 1040 Steel,Ultimate tensile strength,655.0,MPa,Yield strength,459.0,MPa,Ductility,28.0,%,0.0,0.0,0.405,0.0,0.0,0.0,0.0,0.0,0.0,0.0,0.04,0.05,0.0,0.0,0.0,0.0,0.0,0.75,98.755,0.0,0.0,0.0,0.0,0.0,0.0,0.0,0.0,0.0,0.0,0.0,0.0,0.0,0.0,0.0,0.0,0.0,,,"Oil Quenched From 855C (1570F), 650C (1200F) Temper, 13 mm (0.5 In.) Round","Oil Quenched From 855C (1570F), 650C (1200F) Temper, 13 mm (0.5 In.) Round",1754,6,Quenched (oil) & tempered – high-strength structural steel,6
,,,1,Steel database with labelled clusters,,,AISI 1045 Steel,Ultimate tensile strength,655.0,MPa,Yield strength,515.0,MPa,Ductility,15.0,%,0.0,0.0,0.4599999999999999,0.0,0.0,0.0,0.0,0.0,0.0,0.0,0.04,0.05,0.0,0.0,0.0,0.0,0.0,0.75,98.7,0.0,0.0,0.0,0.0,0.0,0.0,0.0,0.0,0.0,0.0,0.0,0.0,0.0,0.0,0.0,0.0,0.0,,,"Cold Drawn, High Temperature, Stress Relieved, 16-22 mm (0.625-0.875 In) Round","Cold Drawn, High Temperature, Stress Relieved, 16-22 mm (0.625-0.875 In) Round",1755,0,Carburized – quenched (oil) – wear-resistant surface steel,0
,,,1,Steel database with labelled clusters,,,AISI 1040 Steel,Ultimate tensile strength,693.0,MPa,Yield strength,479.0,MPa,Ductility,27.0,%,0.0,0.0,0.405,0.0,0.0,0.0,0.0,0.0,0.0,0.0,0.04,0.05,0.0,0.0,0.0,0.0,0.0,0.75,98.755,0.0,0.0,0.0,0.0,0.0,0.0,0.0,0.0,0.0,0.0,0.0,0.0,0.0,0.0,0.0,0.0,0.0,,,"Oil Quenched From 855C (1570F), 595C (1100F) Temper, 13 mm (0.5 In.) Round","Oil Quenched From 855C (1570F), 595C (1100F) Temper, 13 mm (0.5 In.) Round",1756,6,Quenched (oil) & tempered – high-strength structural steel,6
,,,1,Steel database with labelled clusters,,,AISI 1064 Steel,Ultimate tensile strength,670.0,MPa,Yield strength,370.0,MPa,Ductility,12.0,%,0.0,0.0,0.6499999999999999,0.0,0.0,0.0,0.0,0.0,0.0,0.0,0.04,0.05,0.0,0.0,0.0,0.0,0.0,0.65,98.61,0.0,0.0,0.0,0.0,0.0,0.0,0.0,0.0,0.0,0.0,0.0,0.0,0.0,0.0,0.0,0.0,0.0,,,"Hot Rolled, 19-32 mm (0.75-1.25 In) Round","Hot Rolled, 19-32 mm (0.75-1.25 In) Round",1757,3,Normalized – easy-to-machine stock (cold drawn),3
,,,1,Steel database with labelled clusters,,,AISI 1117 Steel,Ultimate tensile strength,515.0,MPa,Yield strength,450.0,MPa,Ductility,15.0,%,0.0,0.0,0.17,0.0,0.0,0.0,0.0,0.0,0.0,0.0,0.04,0.105,0.0,0.0,0.0,0.0,0.0,1.15,98.535,0.0,0.0,0.0,0.0,0.0,0.0,0.0,0.0,0.0,0.0,0.0,0.0,0.0,0.0,0.0,0.0,0.0,,,"As Cold Drawn, 16-22 mm (0.625-0.875 In) Round","As Cold Drawn, 16-22 mm (0.625-0.875 In) Round",1758,3,Normalized – easy-to-machine stock (cold drawn),3
,,,1,Steel database with labelled clusters,,,AISI 1117 Steel,Ultimate tensile strength,475.0,MPa,Yield strength,400.0,MPa,Ductility,15.0,%,0.0,0.0,0.17,0.0,0.0,0.0,0.0,0.0,0.0,0.0,0.04,0.105,0.0,0.0,0.0,0.0,0.0,1.15,98.535,0.0,0.0,0.0,0.0,0.0,0.0,0.0,0.0,0.0,0.0,0.0,0.0,0.0,0.0,0.0,0.0,0.0,,,"Cold Drawn, 19-32 mm (0.75-1.25 In) Round","Cold Drawn, 19-32 mm (0.75-1.25 In) Round",1759,3,Normalized – easy-to-machine stock (cold drawn),3
,,,1,Steel database with labelled clusters,,,AISI 1035 Steel,Ultimate tensile strength,585.0,MPa,Yield strength,515.0,MPa,Ductility,13.0,%,0.0,0.0,0.345,0.0,0.0,0.0,0.0,0.0,0.0,0.0,0.04,0.05,0.0,0.0,0.0,0.0,0.0,0.75,98.815,0.0,0.0,0.0,0.0,0.0,0.0,0.0,0.0,0.0,0.0,0.0,0.0,0.0,0.0,0.0,0.0,0.0,,,"As Cold Drawn, 16-22 mm (0.625-0.875 In) Round","As Cold Drawn, 16-22 mm (0.625-0.875 In) Round",1760,3,Normalized – easy-to-machine stock (cold drawn),3
,,,1,Steel database with labelled clusters,,,AISI 1040 Steel,Ultimate tensile strength,752.0,MPa,Yield strength,562.0,MPa,Ductility,23.0,%,0.0,0.0,0.405,0.0,0.0,0.0,0.0,0.0,0.0,0.0,0.04,0.05,0.0,0.0,0.0,0.0,0.0,0.75,98.755,0.0,0.0,0.0,0.0,0.0,0.0,0.0,0.0,0.0,0.0,0.0,0.0,0.0,0.0,0.0,0.0,0.0,,,"Water Quenched From 845C (1550F), 540C (1000F) Temper, 13 mm (0.5 In.) Round","Water Quenched From 845C (1550F), 540C (1000F) Temper, 13 mm (0.5 In.) Round",1761,10,Quenched (water) & tempered – high-strength structural steel,10
,,,1,Steel database with labelled clusters,,,AISI 1117 Steel,Ultimate tensile strength,425.0,MPa,Yield strength,285.0,MPa,Ductility,33.0,%,0.0,0.0,0.17,0.0,0.0,0.0,0.0,0.0,0.0,0.0,0.04,0.105,0.0,0.0,0.0,0.0,0.0,1.15,98.535,0.0,0.0,0.0,0.0,0.0,0.0,0.0,0.0,0.0,0.0,0.0,0.0,0.0,0.0,0.0,0.0,0.0,,,Annealed At 855C (1575F),Annealed At 855C (1575F),1762,7,Annealed – easy-to-machine – round annealed stock,7
,,,1,Steel database with labelled clusters,,,AISI 1060 Steel,Ultimate tensile strength,965.0,MPa,Yield strength,634.0,MPa,Ductility,19.0,%,0.0,0.0,0.605,0.0,0.0,0.0,0.0,0.0,0.0,0.0,0.04,0.05,0.0,0.0,0.0,0.0,0.0,0.75,98.555,0.0,0.0,0.0,0.0,0.0,0.0,0.0,0.0,0.0,0.0,0.0,0.0,0.0,0.0,0.0,0.0,0.0,,,"Oil Quenched 845C (1550F), 540C (1000F) Temper, 13 mm (0.5 In.) Round","Oil Quenched 845C (1550F), 540C (1000F) Temper, 13 mm (0.5 In.) Round",1763,6,Quenched (oil) & tempered – high-strength structural steel,6
,,,1,Steel database with labelled clusters,,,AISI 1006 Steel,Ultimate tensile strength,295.0,MPa,Yield strength,165.0,MPa,Ductility,30.0,%,0.0,0.0,0.08,0.0,0.0,0.0,0.0,0.0,0.0,0.0,0.04,0.05,0.0,0.0,0.0,0.0,0.0,0.325,99.505,0.0,0.0,0.0,0.0,0.0,0.0,0.0,0.0,0.0,0.0,0.0,0.0,0.0,0.0,0.0,0.0,0.0,,,"Hot Rolled Bar, 19-32 mm (0.75-1.25 In) Round","Hot Rolled Bar, 19-32 mm (0.75-1.25 In) Round",1764,2,Quenched (oil) – general-purpose steel (tested),2
,,,1,Steel database with labelled clusters,,,AISI 1060 Steel,Ultimate tensile strength,862.0,MPa,Yield strength,527.0,MPa,Ductility,20.0,%,0.0,0.0,0.605,0.0,0.0,0.0,0.0,0.0,0.0,0.0,0.04,0.05,0.0,0.0,0.0,0.0,0.0,0.75,98.555,0.0,0.0,0.0,0.0,0.0,0.0,0.0,0.0,0.0,0.0,0.0,0.0,0.0,0.0,0.0,0.0,0.0,,,"Oil Quenched 845C (1550F), 595C (1100F) Temper, 50 mm (2 In.) Round","Oil Quenched 845C (1550F), 595C (1100F) Temper, 50 mm (2 In.) Round",1765,6,Quenched (oil) & tempered – high-strength structural steel,6
,,,1,Steel database with labelled clusters,,,AISI 1050 Steel,Ultimate tensile strength,769.0,MPa,Yield strength,431.0,MPa,Ductility,21.0,%,0.0,0.0,0.51,0.0,0.0,0.0,0.0,0.0,0.0,0.0,0.04,0.05,0.0,0.0,0.0,0.0,0.0,0.75,98.65,0.0,0.0,0.0,0.0,0.0,0.0,0.0,0.0,0.0,0.0,0.0,0.0,0.0,0.0,0.0,0.0,0.0,,,"Normalized At 900C (1650F), Air Cooled, 13 mm (0.5 In.) Round","Normalized At 900C (1650F), Air Cooled, 13 mm (0.5 In.) Round",1766,4,Normalized (air cooled) – general-purpose steel,4
,,,1,Steel database with labelled clusters,,,AISI 1050 Steel,Ultimate tensile strength,696.0,MPa,Yield strength,405.0,MPa,Ductility,25.0,%,0.0,0.0,0.51,0.0,0.0,0.0,0.0,0.0,0.0,0.0,0.04,0.05,0.0,0.0,0.0,0.0,0.0,0.75,98.65,0.0,0.0,0.0,0.0,0.0,0.0,0.0,0.0,0.0,0.0,0.0,0.0,0.0,0.0,0.0,0.0,0.0,,,"Oil Quenched 845C (1550F), 595C (1100F) Temper, 100 mm (4 In.) Round","Oil Quenched 845C (1550F), 595C (1100F) Temper, 100 mm (4 In.) Round",1767,6,Quenched (oil) & tempered – high-strength structural steel,6
,,,1,Steel database with labelled clusters,,,AISI 1095 Steel,Ultimate tensile strength,1270.0,MPa,Yield strength,800.0,MPa,Ductility,12.0,%,0.0,0.0,0.965,0.0,0.0,0.0,0.0,0.0,0.0,0.0,0.04,0.05,0.0,0.0,0.0,0.0,0.0,0.4,98.545,0.0,0.0,0.0,0.0,0.0,0.0,0.0,0.0,0.0,0.0,0.0,0.0,0.0,0.0,0.0,0.0,0.0,,,"Oil Quenched From 800C (1475F), Tempered At 480C (900F)","Oil Quenched From 800C (1475F), Tempered At 480C (900F)",1768,6,Quenched (oil) & tempered – high-strength structural steel,6
,,,1,Steel database with labelled clusters,,,AISI 1095 Steel,Ultimate tensile strength,979.0,MPa,Yield strength,600.0,MPa,Ductility,17.0,%,0.0,0.0,0.965,0.0,0.0,0.0,0.0,0.0,0.0,0.0,0.04,0.05,0.0,0.0,0.0,0.0,0.0,0.4,98.545,0.0,0.0,0.0,0.0,0.0,0.0,0.0,0.0,0.0,0.0,0.0,0.0,0.0,0.0,0.0,0.0,0.0,,,"Oil Quenched From 800C (1475F), 595C (1100F) Temper","Oil Quenched From 800C (1475F), 595C (1100F) Temper",1769,6,Quenched (oil) & tempered – high-strength structural steel,6
,,,1,Steel database with labelled clusters,,,AISI 1078 Steel,Ultimate tensile strength,648.0,MPa,Yield strength,500.0,MPa,Ductility,10.0,%,0.0,0.0,0.7849999999999999,0.0,0.0,0.0,0.0,0.0,0.0,0.0,0.04,0.05,0.0,0.0,0.0,0.0,0.0,0.4499999999999999,98.675,0.0,0.0,0.0,0.0,0.0,0.0,0.0,0.0,0.0,0.0,0.0,0.0,0.0,0.0,0.0,0.0,0.0,,,Spheroidized Annealed And Cold Drawn Bar (Uns G10780),Spheroidized Annealed And Cold Drawn Bar (Uns G10780),1770,2,Quenched (oil) – general-purpose steel (tested),2
,,,1,Steel database with labelled clusters,,,AISI 1095 Steel,Ultimate tensile strength,1015.0,MPa,Yield strength,495.0,MPa,Ductility,9.0,%,0.0,0.0,0.965,0.0,0.0,0.0,0.0,0.0,0.0,0.0,0.04,0.05,0.0,0.0,0.0,0.0,0.0,0.4,98.545,0.0,0.0,0.0,0.0,0.0,0.0,0.0,0.0,0.0,0.0,0.0,0.0,0.0,0.0,0.0,0.0,0.0,,,"Normalized At 900C (1650F), Air Cooled, 25 mm (1 In.) Round","Normalized At 900C (1650F), Air Cooled, 25 mm (1 In.) Round",1771,4,Normalized (air cooled) – general-purpose steel,4
,,,1,Steel database with labelled clusters,,,AISI 1095 Steel,Ultimate tensile strength,910.0,MPa,Yield strength,400.0,MPa,Ductility,9.0,%,0.0,0.0,0.965,0.0,0.0,0.0,0.0,0.0,0.0,0.0,0.04,0.05,0.0,0.0,0.0,0.0,0.0,0.4,98.545,0.0,0.0,0.0,0.0,0.0,0.0,0.0,0.0,0.0,0.0,0.0,0.0,0.0,0.0,0.0,0.0,0.0,,,"Normalized At 900C (1650F), Air Cooled, 50 mm (2 In.) Round","Normalized At 900C (1650F), Air Cooled, 50 mm (2 In.) Round",1772,4,Normalized (air cooled) – general-purpose steel,4
,,,1,Steel database with labelled clusters,,,AISI 1074 Steel,Ultimate tensile strength,650.0,MPa,Yield strength,505.0,MPa,Ductility,10.0,%,0.0,0.0,0.75,0.0,0.0,0.0,0.0,0.0,0.0,0.0,0.04,0.05,0.0,0.0,0.0,0.0,0.0,0.65,98.51,0.0,0.0,0.0,0.0,0.0,0.0,0.0,0.0,0.0,0.0,0.0,0.0,0.0,0.0,0.0,0.0,0.0,,,"Cold Drawn, Spheroidized, Annealed (Discontinued)","Cold Drawn, Spheroidized, Annealed (Discontinued)",1773,3,Normalized – easy-to-machine stock (cold drawn),3
,,,1,Steel database with labelled clusters,,,AISI 1090 Steel,Ultimate tensile strength,841.0,MPa,Yield strength,460.0,MPa,Ductility,10.0,%,0.0,0.0,0.915,0.0,0.0,0.0,0.0,0.0,0.0,0.0,0.04,0.05,0.0,0.0,0.0,0.0,0.0,0.75,98.245,0.0,0.0,0.0,0.0,0.0,0.0,0.0,0.0,0.0,0.0,0.0,0.0,0.0,0.0,0.0,0.0,0.0,,,"Hot Rolled, 19-32 mm (0.75-1.25 In) Round","Hot Rolled, 19-32 mm (0.75-1.25 In) Round",1774,3,Normalized – easy-to-machine stock (cold drawn),3
,,,1,Steel database with labelled clusters,,,AISI 1064 Steel,Ultimate tensile strength,615.0,MPa,Yield strength,475.0,MPa,Ductility,10.0,%,0.0,0.0,0.6499999999999999,0.0,0.0,0.0,0.0,0.0,0.0,0.0,0.04,0.05,0.0,0.0,0.0,0.0,0.0,0.65,98.61,0.0,0.0,0.0,0.0,0.0,0.0,0.0,0.0,0.0,0.0,0.0,0.0,0.0,0.0,0.0,0.0,0.0,,,"Cold Drawn, Spheroidized, Annealed, 19-32 mm (0.75-1.25 In) Round","Cold Drawn, Spheroidized, Annealed, 19-32 mm (0.75-1.25 In) Round",1775,3,Normalized – easy-to-machine stock (cold drawn),3
,,,1,Steel database with labelled clusters,,,AISI 1108 Steel,Ultimate tensile strength,385.0,MPa,Yield strength,325.0,MPa,Ductility,20.0,%,0.0,0.0,0.105,0.0,0.0,0.0,0.0,0.0,0.0,0.0,0.04,0.105,0.0,0.0,0.0,0.0,0.0,0.65,99.1,0.0,0.0,0.0,0.0,0.0,0.0,0.0,0.0,0.0,0.0,0.0,0.0,0.0,0.0,0.0,0.0,0.0,,,"Cold Drawn, 19-32 mm (0.75-1.25 In) Round","Cold Drawn, 19-32 mm (0.75-1.25 In) Round",1776,3,Normalized – easy-to-machine stock (cold drawn),3
,,,1,Steel database with labelled clusters,,,AISI 1117 Steel,Ultimate tensile strength,450.0,MPa,Yield strength,380.0,MPa,Ductility,13.0,%,0.0,0.0,0.17,0.0,0.0,0.0,0.0,0.0,0.0,0.0,0.04,0.105,0.0,0.0,0.0,0.0,0.0,1.15,98.535,0.0,0.0,0.0,0.0,0.0,0.0,0.0,0.0,0.0,0.0,0.0,0.0,0.0,0.0,0.0,0.0,0.0,,,"As Cold Drawn, 32-50 mm (1.25-2 In) Round","As Cold Drawn, 32-50 mm (1.25-2 In) Round",1777,3,Normalized – easy-to-machine stock (cold drawn),3
,,,1,Steel database with labelled clusters,,,AISI 1035 Steel,Ultimate tensile strength,485.0,MPa,Yield strength,415.0,MPa,Ductility,10.0,%,0.0,0.0,0.345,0.0,0.0,0.0,0.0,0.0,0.0,0.0,0.04,0.05,0.0,0.0,0.0,0.0,0.0,0.75,98.815,0.0,0.0,0.0,0.0,0.0,0.0,0.0,0.0,0.0,0.0,0.0,0.0,0.0,0.0,0.0,0.0,0.0,,,"As Cold Drawn, 50-75 mm (2-3 In) Round","As Cold Drawn, 50-75 mm (2-3 In) Round",1778,3,Normalized – easy-to-machine stock (cold drawn),3
,,,1,Steel database with labelled clusters,,,AISI 1095 Steel,Ultimate tensile strength,1020.0,MPa,Yield strength,550.0,MPa,Ductility,11.0,%,0.0,0.0,0.965,0.0,0.0,0.0,0.0,0.0,0.0,0.0,0.04,0.05,0.0,0.0,0.0,0.0,0.0,0.4,98.545,0.0,0.0,0.0,0.0,0.0,0.0,0.0,0.0,0.0,0.0,0.0,0.0,0.0,0.0,0.0,0.0,0.0,,,"Oil Quenched 800C (1470F), 540C (1000F) Temper, 100 mm (4 In.) Round","Oil Quenched 800C (1470F), 540C (1000F) Temper, 100 mm (4 In.) Round",1779,6,Quenched (oil) & tempered – high-strength structural steel,6
,,,1,Steel database with labelled clusters,,,AISI 1095 Steel,Ultimate tensile strength,665.0,MPa,Yield strength,380.0,MPa,Ductility,13.0,%,0.0,0.0,0.965,0.0,0.0,0.0,0.0,0.0,0.0,0.0,0.04,0.05,0.0,0.0,0.0,0.0,0.0,0.4,98.545,0.0,0.0,0.0,0.0,0.0,0.0,0.0,0.0,0.0,0.0,0.0,0.0,0.0,0.0,0.0,0.0,0.0,,,Annealed At 790C (1450F),Annealed At 790C (1450F),1780,7,Annealed – easy-to-machine – round annealed stock,7
,,,1,Steel database with labelled clusters,,,AISI 1050 Steel,Ultimate tensile strength,620.0,MPa,Yield strength,515.0,MPa,Ductility,15.0,%,0.0,0.0,0.51,0.0,0.0,0.0,0.0,0.0,0.0,0.0,0.04,0.05,0.0,0.0,0.0,0.0,0.0,0.75,98.65,0.0,0.0,0.0,0.0,0.0,0.0,0.0,0.0,0.0,0.0,0.0,0.0,0.0,0.0,0.0,0.0,0.0,,,"Cold Drawn, High Temperature, Stress Relieved, 22-32 mm (0.875-1.25 In) Round","Cold Drawn, High Temperature, Stress Relieved, 22-32 mm (0.875-1.25 In) Round",1781,0,Carburized – quenched (oil) – wear-resistant surface steel,0
,,,1,Steel database with labelled clusters,,,AISI 1078 Steel,Ultimate tensile strength,689.0,MPa,Yield strength,379.0,MPa,Ductility,12.0,%,0.0,0.0,0.7849999999999999,0.0,0.0,0.0,0.0,0.0,0.0,0.0,0.04,0.05,0.0,0.0,0.0,0.0,0.0,0.4499999999999999,98.675,0.0,0.0,0.0,0.0,0.0,0.0,0.0,0.0,0.0,0.0,0.0,0.0,0.0,0.0,0.0,0.0,0.0,,,Hot Rolled Bar (Uns G10780),Hot Rolled Bar (Uns G10780),1782,2,Quenched (oil) – general-purpose steel (tested),2
,,,1,Steel database with labelled clusters,,,AISI 1060 Steel,Ultimate tensile strength,772.0,MPa,Yield strength,421.0,MPa,Ductility,18.0,%,0.0,0.0,0.605,0.0,0.0,0.0,0.0,0.0,0.0,0.0,0.04,0.05,0.0,0.0,0.0,0.0,0.0,0.75,98.555,0.0,0.0,0.0,0.0,0.0,0.0,0.0,0.0,0.0,0.0,0.0,0.0,0.0,0.0,0.0,0.0,0.0,,,"Normalized At 900C (1650F), Air Cooled, 25 mm (1 In.) Round","Normalized At 900C (1650F), Air Cooled, 25 mm (1 In.) Round",1783,4,Normalized (air cooled) – general-purpose steel,4
,,,1,Steel database with labelled clusters,,,AISI 1137 Steel,Ultimate tensile strength,605.0,MPa,Yield strength,330.0,MPa,Ductility,15.0,%,0.0,0.0,0.355,0.0,0.0,0.0,0.0,0.0,0.0,0.0,0.04,0.105,0.0,0.0,0.0,0.0,0.0,1.5,98.0,0.0,0.0,0.0,0.0,0.0,0.0,0.0,0.0,0.0,0.0,0.0,0.0,0.0,0.0,0.0,0.0,0.0,,,"Hot Rolled, 19-32 mm (0.75-1.25 In) Round","Hot Rolled, 19-32 mm (0.75-1.25 In) Round",1784,3,Normalized – easy-to-machine stock (cold drawn),3
,,,1,Steel database with labelled clusters,,,AISI 1137 Steel,Ultimate tensile strength,585.0,MPa,Yield strength,515.0,MPa,Ductility,10.0,%,0.0,0.0,0.355,0.0,0.0,0.0,0.0,0.0,0.0,0.0,0.04,0.105,0.0,0.0,0.0,0.0,0.0,1.5,98.0,0.0,0.0,0.0,0.0,0.0,0.0,0.0,0.0,0.0,0.0,0.0,0.0,0.0,0.0,0.0,0.0,0.0,,,"As Cold Drawn, 50-75 mm (2-3 In) Round","As Cold Drawn, 50-75 mm (2-3 In) Round",1785,3,Normalized – easy-to-machine stock (cold drawn),3
,,,1,Steel database with labelled clusters,,,AISI 1080 Steel,Ultimate tensile strength,1050.0,MPa,Yield strength,738.0,MPa,Ductility,17.0,%,0.0,0.0,0.815,0.0,0.0,0.0,0.0,0.0,0.0,0.0,0.04,0.05,0.0,0.0,0.0,0.0,0.0,0.75,98.345,0.0,0.0,0.0,0.0,0.0,0.0,0.0,0.0,0.0,0.0,0.0,0.0,0.0,0.0,0.0,0.0,0.0,,,"Oil Quenched From 815C (1500F), 595C (1100F) Temper","Oil Quenched From 815C (1500F), 595C (1100F) Temper",1786,6,Quenched (oil) & tempered – high-strength structural steel,6
,,,1,Steel database with labelled clusters,,,AISI 1132 Steel,Ultimate tensile strength,550.0,MPa,Yield strength,450.0,MPa,Ductility,13.0,%,0.0,0.0,0.305,0.0,0.0,0.0,0.0,0.0,0.0,0.0,0.04,0.105,0.0,0.0,0.0,0.0,0.0,1.5,98.05,0.0,0.0,0.0,0.0,0.0,0.0,0.0,0.0,0.0,0.0,0.0,0.0,0.0,0.0,0.0,0.0,0.0,,,"Hot Rolled And Cold Drawn, 38-89 mm Round","Hot Rolled And Cold Drawn, 38-89 mm Round",1787,3,Normalized – easy-to-machine stock (cold drawn),3
,,,1,Steel database with labelled clusters,,,AISI 1141 Steel,Ultimate tensile strength,690.0,MPa,Yield strength,550.0,MPa,Ductility,15.0,%,0.0,0.0,0.41,0.0,0.0,0.0,0.0,0.0,0.0,0.0,0.04,0.105,0.0,0.0,0.0,0.0,0.0,1.5,97.945,0.0,0.0,0.0,0.0,0.0,0.0,0.0,0.0,0.0,0.0,0.0,0.0,0.0,0.0,0.0,0.0,0.0,,,"Cold Drawn, High Temperature Stress Relieved, 16-22 mm (0.625-0.875 In) Round","Cold Drawn, High Temperature Stress Relieved, 16-22 mm (0.625-0.875 In) Round",1788,0,Carburized – quenched (oil) – wear-resistant surface steel,0
,,,1,Steel database with labelled clusters,,,AISI 1137 Steel,Ultimate tensile strength,585.0,MPa,Yield strength,345.0,MPa,Ductility,27.0,%,0.0,0.0,0.355,0.0,0.0,0.0,0.0,0.0,0.0,0.0,0.04,0.105,0.0,0.0,0.0,0.0,0.0,1.5,98.0,0.0,0.0,0.0,0.0,0.0,0.0,0.0,0.0,0.0,0.0,0.0,0.0,0.0,0.0,0.0,0.0,0.0,,,Annealed At 790C (1450F),Annealed At 790C (1450F),1789,7,Annealed – easy-to-machine – round annealed stock,7
,,,1,Steel database with labelled clusters,,,AISI 1040 Steel,Ultimate tensile strength,550.0,MPa,Yield strength,485.0,MPa,Ductility,11.0,%,0.0,0.0,0.405,0.0,0.0,0.0,0.0,0.0,0.0,0.0,0.04,0.05,0.0,0.0,0.0,0.0,0.0,0.75,98.755,0.0,0.0,0.0,0.0,0.0,0.0,0.0,0.0,0.0,0.0,0.0,0.0,0.0,0.0,0.0,0.0,0.0,,,"Cold Drawn, Low Temperature, Stress Relieved, 50-75 mm (2-3 In) Round","Cold Drawn, Low Temperature, Stress Relieved, 50-75 mm (2-3 In) Round",1790,0,Carburized – quenched (oil) – wear-resistant surface steel,0
,,,1,Steel database with labelled clusters,,,AISI 1117 Steel,Ultimate tensile strength,465.0,MPa,Yield strength,305.0,MPa,Ductility,34.0,%,0.0,0.0,0.17,0.0,0.0,0.0,0.0,0.0,0.0,0.0,0.04,0.105,0.0,0.0,0.0,0.0,0.0,1.15,98.535,0.0,0.0,0.0,0.0,0.0,0.0,0.0,0.0,0.0,0.0,0.0,0.0,0.0,0.0,0.0,0.0,0.0,,,Normalized At 900C (1650F),Normalized At 900C (1650F),1791,4,Normalized (air cooled) – general-purpose steel,4
