Repository: Azhi-ss/SteelScientist

# Steel Labelled Clusters Dataset

This directory contains the cleaned steel labelled-clusters dataset used by
`regression/steel_labelled_clusters_regression.py`.

## Files

| File | Rows | Description |
|------|------|-------------|
| `raw/Steel database with labelled clusters.xlsx` | 3234 | Original spreadsheet. |
| `full_with_duplicates.csv` | 3234 | Raw spreadsheet mapped to the project regression schema. |
| `clean.csv` | 1943 | Strictly deduplicated regression mother table. |
| `train.csv` | 1554 | Fixed 8:2 training split generated from `clean.csv`. |
| `val.csv` | 389 | Fixed 8:2 validation split generated from `clean.csv`. |

File: datasets/steel_labelled_clusters/duplicate_rows.csv (part 23 of 33)
duplicate_group_id,source_entry,Material,Text,Tensile_value,Yield_value,Elongation_value,cluster_number,cluster_label,DOIs,Files,problem,status,Table_topic,title,abstract,Tensile_name,Tensile_unit,Yield_name,Yield_unit,Elongation_name,Elongation_unit,H,B,C,N,O,F,Na,Mg,Al,Si,P,S,Cl,Ca,Ti,V,Cr,Mn,Fe,Co,Ni,Cu,Zn,As,Y,Zr,Nb,Mo,Sn,Sb,La,Ce,Ta,W,Pb,Bi,Other_ele,Text_addition,actions,cluster_number_0_to_11
831,832,AISI 51B60H Steel,"Oil Quenched From 830C (1525F), 595C (1100F) Temper, 50 mm (2 In.) Round",931.0,635.0,20.0,6,Quenched (oil) & tempered – high-strength structural steel,,,,1,Steel database with labelled clusters,,,Ultimate tensile strength,MPa,Yield strength,MPa,Ductility,%,0.0,0.00175,0.6000000000000001,0.0,0.0,0.0,0.0,0.0,0.0,0.2249999999999999,0.035,0.04,0.0,0.0,0.0,0.0,0.8,0.875,97.42325,0.0,0.0,0.0,0.0,0.0,0.0,0.0,0.0,0.0,0.0,0.0,0.0,0.0,0.0,0.0,0.0,0.0,,,"Oil Quenched From 830C (1525F), 595C (1100F) Temper, 50 mm (2 In.) Round",6
831,2060,AISI 51B60H Steel,"Oil Quenched From 830C (1525F), 595C (1100F) Temper, 50 mm (2 In.) Round",931.0,635.0,20.0,6,Quenched (oil) & tempered – high-strength structural steel,,,,1,Steel database with labelled clusters,,,Ultimate tensile strength,MPa,Yield strength,MPa,Ductility,%,0.0,0.00175,0.6000000000000001,0.0,0.0,0.0,0.0,0.0,0.0,0.2249999999999999,0.035,0.04,0.0,0.0,0.0,0.0,0.8,0.875,97.42325,0.0,0.0,0.0,0.0,0.0,0.0,0.0,0.0,0.0,0.0,0.0,0.0,0.0,0.0,0.0,0.0,0.0,,,"Oil Quenched From 830C (1525F), 595C (1100F) Temper, 50 mm (2 In.) Round",6
832,833,AISI 8622H Steel,"Heat Treated, Machined To 25 mm (1 In.) Rounds, Pseudocarburized, 775C (1430F) Reheat, 150C (300F) Temper",1176.0,654.0,12.0,0,Carburized – quenched (oil) – wear-resistant surface steel,,,,1,Steel database with labelled clusters,,,Ultimate tensile strength,MPa,Yield strength,MPa,Ductility,%,0.0,0.0,0.22,0.0,0.0,0.0,0.0,0.0,0.0,0.2249999999999999,0.035,0.04,0.0,0.0,0.0,0.0,0.495,0.7749999999999999,97.46,0.0,0.55,0.0,0.0,0.0,0.0,0.0,0.0,0.2,0.0,0.0,0.0,0.0,0.0,0.0,0.0,0.0,,,"Heat Treated, Machined To 25 mm (1 In.) Rounds, Pseudocarburized, 775C (1430F) Reheat, 150C (300F) Temper",0
832,2721,AISI 8622H Steel,"Heat Treated, Machined To 25 mm (1 In.) Rounds, Pseudocarburized, 775C (1430F) Reheat, 150C (300F) Temper",1176.0,654.0,12.0,0,Carburized – quenched (oil) – wear-resistant surface steel,,,,1,Steel database with labelled clusters,,,Ultimate tensile strength,MPa,Yield strength,MPa,Ductility,%,0.0,0.0,0.22,0.0,0.0,0.0,0.0,0.0,0.0,0.2249999999999999,0.035,0.04,0.0,0.0,0.0,0.0,0.495,0.7749999999999999,97.46,0.0,0.55,0.0,0.0,0.0,0.0,0.0,0.0,0.2,0.0,0.0,0.0,0.0,0.0,0.0,0.0,0.0,,,"Heat Treated, Machined To 25 mm (1 In.) Rounds, Pseudocarburized, 775C (1430F) Reheat, 150C (300F) Temper",0
833,834,AISI 8630 Steel,"Water Quenched 845C (1550F), 480C (900F) Temper, 100 mm (4 In.) Round",780.0,595.0,21.0,10,Quenched (water) & tempered – high-strength structural steel,,,,1,Steel database with labelled clusters,,,Ultimate tensile strength,MPa,Yield strength,MPa,Ductility,%,0.0,0.0,0.305,0.0,0.0,0.0,0.0,0.0,0.0,0.2249999999999999,0.035,0.04,0.0,0.0,0.0,0.0,0.5,0.8,97.345,0.0,0.55,0.0,0.0,0.0,0.0,0.0,0.0,0.2,0.0,0.0,0.0,0.0,0.0,0.0,0.0,0.0,,,"Water Quenched 845C (1550F), 480C (900F) Temper, 100 mm (4 In.) Round",10
833,3087,AISI 8630 Steel,"Water Quenched 845C (1550F), 480C (900F) Temper, 100 mm (4 In.) Round",780.0,595.0,21.0,10,Quenched (water) & tempered – high-strength structural steel,,,,1,Steel database with labelled clusters,,,Ultimate tensile strength,MPa,Yield strength,MPa,Ductility,%,0.0,0.0,0.305,0.0,0.0,0.0,0.0,0.0,0.0,0.2249999999999999,0.035,0.04,0.0,0.0,0.0,0.0,0.5,0.8,97.345,0.0,0.55,0.0,0.0,0.0,0.0,0.0,0.0,0.2,0.0,0.0,0.0,0.0,0.0,0.0,0.0,0.0,,,"Water Quenched 845C (1550F), 480C (900F) Temper, 100 mm (4 In.) Round",10
834,835,AISI 8650 Steel,"Oil Quenched 800C (1470F), 650C (1200F) Temper, 50 mm (2 In.) Round",931.0,834.0,21.0,6,Quenched (oil) & tempered – high-strength structural steel,,,,1,Steel database with labelled clusters,,,Ultimate tensile strength,MPa,Yield strength,MPa,Ductility,%,0.0,0.0,0.505,0.0,0.0,0.0,0.0,0.0,0.0,0.2249999999999999,0.035,0.045,0.0,0.0,0.0,0.0,0.5,0.875,97.065,0.0,0.55,0.0,0.0,0.0,0.0,0.0,0.0,0.2,0.0,0.0,0.0,0.0,0.0,0.0,0.0,0.0,,,"Oil Quenched 800C (1470F), 650C (1200F) Temper, 50 mm (2 In.) Round",6
834,3100,AISI 8650 Steel,"Oil Quenched 800C (1470F), 650C (1200F) Temper, 50 mm (2 In.) Round",931.0,834.0,21.0,6,Quenched (oil) & tempered – high-strength structural steel,,,,1,Steel database with labelled clusters,,,Ultimate tensile strength,MPa,Yield strength,MPa,Ductility,%,0.0,0.0,0.505,0.0,0.0,0.0,0.0,0.0,0.0,0.2249999999999999,0.035,0.045,0.0,0.0,0.0,0.0,0.5,0.875,97.065,0.0,0.55,0.0,0.0,0.0,0.0,0.0,0.0,0.2,0.0,0.0,0.0,0.0,0.0,0.0,0.0,0.0,,,"Oil Quenched 800C (1470F), 650C (1200F) Temper, 50 mm (2 In.) Round",6
835,836,AISI 86B30H Steel,"Water Quenched 845C (1550F), 540C (1000F) Temper, 25 mm (1 In.) Round",931.0,850.0,18.0,10,Quenched (water) & tempered – high-strength structural steel,,,,1,Steel database with labelled clusters,,,Ultimate tensile strength,MPa,Yield strength,MPa,Ductility,%,0.0,0.00175,0.3,0.0,0.0,0.0,0.0,0.0,0.0,0.2249999999999999,0.035,0.04,0.0,0.0,0.0,0.0,0.5,0.8,97.34825,0.0,0.55,0.0,0.0,0.0,0.0,0.0,0.0,0.2,0.0,0.0,0.0,0.0,0.0,0.0,0.0,0.0,,,"Water Quenched 845C (1550F), 540C (1000F) Temper, 25 mm (1 In.) Round",10
835,3074,AISI 86B30H Steel,"Water Quenched 845C (1550F), 540C (1000F) Temper, 25 mm (1 In.) Round",931.0,850.0,18.0,10,Quenched (water) & tempered – high-strength structural steel,,,,1,Steel database with labelled clusters,,,Ultimate tensile strength,MPa,Yield strength,MPa,Ductility,%,0.0,0.00175,0.3,0.0,0.0,0.0,0.0,0.0,0.0,0.2249999999999999,0.035,0.04,0.0,0.0,0.0,0.0,0.5,0.8,97.34825,0.0,0.55,0.0,0.0,0.0,0.0,0.0,0.0,0.2,0.0,0.0,0.0,0.0,0.0,0.0,0.0,0.0,,,"Water Quenched 845C (1550F), 540C (1000F) Temper, 25 mm (1 In.) Round",10
836,837,AISI 8650H Steel,"Annealed, 25 mm (1 In.) Round",1255.0,1076.0,22.0,3,Normalized – easy-to-machine stock (cold drawn),,,,1,Steel database with labelled clusters,,,Ultimate tensile strength,MPa,Yield strength,MPa,Ductility,%,0.0,0.0,0.505,0.0,0.0,0.0,0.0,0.0,0.0,0.25,0.035,0.045,0.0,0.0,0.0,0.0,0.5,0.875,97.04,0.0,0.55,0.0,0.0,0.0,0.0,0.0,0.0,0.2,0.0,0.0,0.0,0.0,0.0,0.0,0.0,0.0,,,"Annealed, 25 mm (1 In.) Round",3
836,3085,AISI 8650H Steel,"Annealed, 25 mm (1 In.) Round",1255.0,1076.0,22.0,3,Normalized – easy-to-machine stock (cold drawn),,,,1,Steel database with labelled clusters,,,Ultimate tensile strength,MPa,Yield strength,MPa,Ductility,%,0.0,0.0,0.505,0.0,0.0,0.0,0.0,0.0,0.0,0.25,0.035,0.045,0.0,0.0,0.0,0.0,0.5,0.875,97.04,0.0,0.55,0.0,0.0,0.0,0.0,0.0,0.0,0.2,0.0,0.0,0.0,0.0,0.0,0.0,0.0,0.0,,,"Annealed, 25 mm (1 In.) Round",3
837,838,AISI 8630H Steel,"Normalized, 100 mm (4 In.) Round",635.0,385.0,24.0,9,Normalized – general-purpose steel (round normalized stock),,,,1,Steel database with labelled clusters,,,Ultimate tensile strength,MPa,Yield strength,MPa,Ductility,%,0.0,0.0,0.3,0.0,0.0,0.0,0.0,0.0,0.0,0.2249999999999999,0.035,0.04,0.0,0.0,0.0,0.0,0.5,0.8,97.35,0.0,0.55,0.0,0.0,0.0,0.0,0.0,0.0,0.2,0.0,0.0,0.0,0.0,0.0,0.0,0.0,0.0,,,"Normalized, 100 mm (4 In.) Round",9
837,3065,AISI 8630H Steel,"Normalized, 100 mm (4 In.) Round",635.0,385.0,24.0,9,Normalized – general-purpose steel (round normalized stock),,,,1,Steel database with labelled clusters,,,Ultimate tensile strength,MPa,Yield strength,MPa,Ductility,%,0.0,0.0,0.3,0.0,0.0,0.0,0.0,0.0,0.0,0.2249999999999999,0.035,0.04,0.0,0.0,0.0,0.0,0.5,0.8,97.35,0.0,0.55,0.0,0.0,0.0,0.0,0.0,0.0,0.2,0.0,0.0,0.0,0.0,0.0,0.0,0.0,0.0,,,"Normalized, 100 mm (4 In.) Round",9
838,839,AISI 8640 Steel,"Cold Drawn, 25 mm (1 In.) Round",945.0,931.0,9.0,3,Normalized – easy-to-machine stock (cold drawn),,,,1,Steel database with labelled clusters,,,Ultimate tensile strength,MPa,Yield strength,MPa,Ductility,%,0.0,0.0,0.405,0.0,0.0,0.0,0.0,0.0,0.0,0.2249999999999999,0.035,0.04,0.0,0.0,0.0,0.0,0.5,0.875,97.17,0.0,0.55,0.0,0.0,0.0,0.0,0.0,0.0,0.2,0.0,0.0,0.0,0.0,0.0,0.0,0.0,0.0,,,"Cold Drawn, 25 mm (1 In.) Round",3
838,3132,AISI 8640 Steel,"Cold Drawn, 25 mm (1 In.) Round",945.0,931.0,9.0,3,Normalized – easy-to-machine stock (cold drawn),,,,1,Steel database with labelled clusters,,,Ultimate tensile strength,MPa,Yield strength,MPa,Ductility,%,0.0,0.0,0.405,0.0,0.0,0.0,0.0,0.0,0.0,0.2249999999999999,0.035,0.04,0.0,0.0,0.0,0.0,0.5,0.875,97.17,0.0,0.55,0.0,0.0,0.0,0.0,0.0,0.0,0.2,0.0,0.0,0.0,0.0,0.0,0.0,0.0,0.0,,,"Cold Drawn, 25 mm (1 In.) Round",3
839,840,AISI 86B30H Steel,"Water Quenched 845C (1550F), 595C (1100F) Temper, 13 mm (0.5 In.) Round",924.0,910.0,19.0,10,Quenched (water) & tempered – high-strength structural steel,,,,1,Steel database with labelled clusters,,,Ultimate tensile strength,MPa,Yield strength,MPa,Ductility,%,0.0,0.00175,0.3,0.0,0.0,0.0,0.0,0.0,0.0,0.2249999999999999,0.035,0.04,0.0,0.0,0.0,0.0,0.5,0.8,97.34825,0.0,0.55,0.0,0.0,0.0,0.0,0.0,0.0,0.2,0.0,0.0,0.0,0.0,0.0,0.0,0.0,0.0,,,"Water Quenched 845C (1550F), 595C (1100F) Temper, 13 mm (0.5 In.) Round",10
839,3114,AISI 86B30H Steel,"Water Quenched 845C (1550F), 595C (1100F) Temper, 13 mm (0.5 In.) Round",924.0,910.0,19.0,10,Quenched (water) & tempered – high-strength structural steel,,,,1,Steel database with labelled clusters,,,Ultimate tensile strength,MPa,Yield strength,MPa,Ductility,%,0.0,0.00175,0.3,0.0,0.0,0.0,0.0,0.0,0.0,0.2249999999999999,0.035,0.04,0.0,0.0,0.0,0.0,0.5,0.8,97.34825,0.0,0.55,0.0,0.0,0.0,0.0,0.0,0.0,0.2,0.0,0.0,0.0,0.0,0.0,0.0,0.0,0.0,,,"Water Quenched 845C (1550F), 595C (1100F) Temper, 13 mm (0.5 In.) Round",10
840,841,AISI 8640 Steel,"Oil Quenched 845C (1550F), 650C (1200F) Temper, 100 mm (4 In.) Round",772.0,635.0,22.0,6,Quenched (oil) & tempered – high-strength structural steel,,,,1,Steel database with labelled clusters,,,Ultimate tensile strength,MPa,Yield strength,MPa,Ductility,%,0.0,0.0,0.405,0.0,0.0,0.0,0.0,0.0,0.0,0.2249999999999999,0.035,0.04,0.0,0.0,0.0,0.0,0.5,0.875,97.17,0.0,0.55,0.0,0.0,0.0,0.0,0.0,0.0,0.2,0.0,0.0,0.0,0.0,0.0,0.0,0.0,0.0,,,"Oil Quenched 845C (1550F), 650C (1200F) Temper, 100 mm (4 In.) Round",6
840,3061,AISI 8640 Steel,"Oil Quenched 845C (1550F), 650C (1200F) Temper, 100 mm (4 In.) Round",772.0,635.0,22.0,6,Quenched (oil) & tempered – high-strength structural steel,,,,1,Steel database with labelled clusters,,,Ultimate tensile strength,MPa,Yield strength,MPa,Ductility,%,0.0,0.0,0.405,0.0,0.0,0.0,0.0,0.0,0.0,0.2249999999999999,0.035,0.04,0.0,0.0,0.0,0.0,0.5,0.875,97.17,0.0,0.55,0.0,0.0,0.0,0.0,0.0,0.0,0.2,0.0,0.0,0.0,0.0,0.0,0.0,0.0,0.0,,,"Oil Quenched 845C (1550F), 650C (1200F) Temper, 100 mm (4 In.) Round",6
841,842,AISI 86B30H Steel,"Water Quenched 845C (1550F), 595C (1100F) Temper, 100 mm (4 In.) Round",660.0,495.0,25.0,10,Quenched (water) & tempered – high-strength structural steel,,,,1,Steel database with labelled clusters,,,Ultimate tensile strength,MPa,Yield strength,MPa,Ductility,%,0.0,0.00175,0.3,0.0,0.0,0.0,0.0,0.0,0.0,0.2249999999999999,0.035,0.04,0.0,0.0,0.0,0.0,0.5,0.8,97.34825,0.0,0.55,0.0,0.0,0.0,0.0,0.0,0.0,0.2,0.0,0.0,0.0,0.0,0.0,0.0,0.0,0.0,,,"Water Quenched 845C (1550F), 595C (1100F) Temper, 100 mm (4 In.) Round",10
841,3135,AISI 86B30H Steel,"Water Quenched 845C (1550F), 595C (1100F) Temper, 100 mm (4 In.) Round",660.0,495.0,25.0,10,Quenched (water) & tempered – high-strength structural steel,,,,1,Steel database with labelled clusters,,,Ultimate tensile strength,MPa,Yield strength,MPa,Ductility,%,0.0,0.00175,0.3,0.0,0.0,0.0,0.0,0.0,0.0,0.2249999999999999,0.035,0.04,0.0,0.0,0.0,0.0,0.5,0.8,97.34825,0.0,0.55,0.0,0.0,0.0,0.0,0.0,0.0,0.2,0.0,0.0,0.0,0.0,0.0,0.0,0.0,0.0,,,"Water Quenched 845C (1550F), 595C (1100F) Temper, 100 mm (4 In.) Round",10
842,843,AISI 8617 Steel,"Heat Treated, Machined, Pseudocarburized, Reheated To 855C (1570F), 150C (300F) Temper",834.0,625.0,19.0,0,Carburized – quenched (oil) – wear-resistant surface steel,,,,1,Steel database with labelled clusters,,,Ultimate tensile strength,MPa,Yield strength,MPa,Ductility,%,0.0,0.0,0.175,0.0,0.0,0.0,0.0,0.0,0.0,0.2249999999999999,0.035,0.04,0.0,0.0,0.0,0.0,0.5,0.8,97.475,0.0,0.55,0.0,0.0,0.0,0.0,0.0,0.0,0.2,0.0,0.0,0.0,0.0,0.0,0.0,0.0,0.0,,,"Heat Treated, Machined, Pseudocarburized, Reheated To 855C (1570F), 150C (300F) Temper",0
842,2399,AISI 8617 Steel,"Heat Treated, Machined, Pseudocarburized, Reheated To 855C (1570F), 150C (300F) Temper",834.0,625.0,19.0,0,Carburized – quenched (oil) – wear-resistant surface steel,,,,1,Steel database with labelled clusters,,,Ultimate tensile strength,MPa,Yield strength,MPa,Ductility,%,0.0,0.0,0.175,0.0,0.0,0.0,0.0,0.0,0.0,0.2249999999999999,0.035,0.04,0.0,0.0,0.0,0.0,0.5,0.8,97.475,0.0,0.55,0.0,0.0,0.0,0.0,0.0,0.0,0.2,0.0,0.0,0.0,0.0,0.0,0.0,0.0,0.0,,,"Heat Treated, Machined, Pseudocarburized, Reheated To 855C (1570F), 150C (300F) Temper",0
843,844,AISI 8650 Steel,"Annealed, 25 mm (1 In.) Round",1255.0,1076.0,22.0,3,Normalized – easy-to-machine stock (cold drawn),,,,1,Steel database with labelled clusters,,,Ultimate tensile strength,MPa,Yield strength,MPa,Ductility,%,0.0,0.0,0.505,0.0,0.0,0.0,0.0,0.0,0.0,0.2249999999999999,0.035,0.045,0.0,0.0,0.0,0.0,0.5,0.875,97.065,0.0,0.55,0.0,0.0,0.0,0.0,0.0,0.0,0.2,0.0,0.0,0.0,0.0,0.0,0.0,0.0,0.0,,,"Annealed, 25 mm (1 In.) Round",3
843,3091,AISI 8650 Steel,"Annealed, 25 mm (1 In.) Round",1255.0,1076.0,22.0,3,Normalized – easy-to-machine stock (cold drawn),,,,1,Steel database with labelled clusters,,,Ultimate tensile strength,MPa,Yield strength,MPa,Ductility,%,0.0,0.0,0.505,0.0,0.0,0.0,0.0,0.0,0.0,0.2249999999999999,0.035,0.045,0.0,0.0,0.0,0.0,0.5,0.875,97.065,0.0,0.55,0.0,0.0,0.0,0.0,0.0,0.0,0.2,0.0,0.0,0.0,0.0,0.0,0.0,0.0,0.0,,,"Annealed, 25 mm (1 In.) Round",3
844,845,AISI 5160 Steel,"Oil Quenched From 830C (1525F), 595C (1100F) Temper, 13 mm (0.5 In.) Round",1050.0,924.0,16.0,6,Quenched (oil) & tempered – high-strength structural steel,,,,1,Steel database with labelled clusters,,,Ultimate tensile strength,MPa,Yield strength,MPa,Ductility,%,0.0,0.0,0.6000000000000001,0.0,0.0,0.0,0.0,0.0,0.0,0.2249999999999999,0.035,0.04,0.0,0.0,0.0,0.0,0.8,0.875,97.425,0.0,0.0,0.0,0.0,0.0,0.0,0.0,0.0,0.0,0.0,0.0,0.0,0.0,0.0,0.0,0.0,0.0,,,"Oil Quenched From 830C (1525F), 595C (1100F) Temper, 13 mm (0.5 In.) Round",6
844,2006,AISI 5160 Steel,"Oil Quenched From 830C (1525F), 595C (1100F) Temper, 13 mm (0.5 In.) Round",1050.0,924.0,16.0,6,Quenched (oil) & tempered – high-strength structural steel,,,,1,Steel database with labelled clusters,,,Ultimate tensile strength,MPa,Yield strength,MPa,Ductility,%,0.0,0.0,0.6000000000000001,0.0,0.0,0.0,0.0,0.0,0.0,0.2249999999999999,0.035,0.04,0.0,0.0,0.0,0.0,0.8,0.875,97.425,0.0,0.0,0.0,0.0,0.0,0.0,0.0,0.0,0.0,0.0,0.0,0.0,0.0,0.0,0.0,0.0,0.0,,,"Oil Quenched From 830C (1525F), 595C (1100F) Temper, 13 mm (0.5 In.) Round",6
845,846,AISI 8650H Steel,"Normalized, 25 mm (1 In.) Round",1020.0,689.0,14.0,9,Normalized – general-purpose steel (round normalized stock),,,,1,Steel database with labelled clusters,,,Ultimate tensile strength,MPa,Yield strength,MPa,Ductility,%,0.0,0.0,0.505,0.0,0.0,0.0,0.0,0.0,0.0,0.25,0.035,0.045,0.0,0.0,0.0,0.0,0.5,0.875,97.04,0.0,0.55,0.0,0.0,0.0,0.0,0.0,0.0,0.2,0.0,0.0,0.0,0.0,0.0,0.0,0.0,0.0,,,"Normalized, 25 mm (1 In.) Round",9
845,3108,AISI 8650H Steel,"Normalized, 25 mm (1 In.) Round",1020.0,689.0,14.0,9,Normalized – general-purpose steel (round normalized stock),,,,1,Steel database with labelled clusters,,,Ultimate tensile strength,MPa,Yield strength,MPa,Ductility,%,0.0,0.0,0.505,0.0,0.0,0.0,0.0,0.0,0.0,0.25,0.035,0.045,0.0,0.0,0.0,0.0,0.5,0.875,97.04,0.0,0.55,0.0,0.0,0.0,0.0,0.0,0.0,0.2,0.0,0.0,0.0,0.0,0.0,0.0,0.0,0.0,,,"Normalized, 25 mm (1 In.) Round",9
846,847,AISI 8630H Steel,"Normalized, 13 mm (0.5 In.) Round",655.0,425.0,25.0,9,Normalized – general-purpose steel (round normalized stock),,,,1,Steel database with labelled clusters,,,Ultimate tensile strength,MPa,Yield strength,MPa,Ductility,%,0.0,0.0,0.3,0.0,0.0,0.0,0.0,0.0,0.0,0.2249999999999999,0.035,0.04,0.0,0.0,0.0,0.0,0.5,0.8,97.35,0.0,0.55,0.0,0.0,0.0,0.0,0.0,0.0,0.2,0.0,0.0,0.0,0.0,0.0,0.0,0.0,0.0,,,"Normalized, 13 mm (0.5 In.) Round",9
846,3059,AISI 8630H Steel,"Normalized, 13 mm (0.5 In.) Round",655.0,425.0,25.0,9,Normalized – general-purpose steel (round normalized stock),,,,1,Steel database with labelled clusters,,,Ultimate tensile strength,MPa,Yield strength,MPa,Ductility,%,0.0,0.0,0.3,0.0,0.0,0.0,0.0,0.0,0.0,0.2249999999999999,0.035,0.04,0.0,0.0,0.0,0.0,0.5,0.8,97.35,0.0,0.55,0.0,0.0,0.0,0.0,0.0,0.0,0.2,0.0,0.0,0.0,0.0,0.0,0.0,0.0,0.0,,,"Normalized, 13 mm (0.5 In.) Round",9
847,848,AISI 8650 Steel,"Normalized, 13 mm (0.5 In.) Round",1255.0,903.0,10.0,9,Normalized – general-purpose steel (round normalized stock),,,,1,Steel database with labelled clusters,,,Ultimate tensile strength,MPa,Yield strength,MPa,Ductility,%,0.0,0.0,0.505,0.0,0.0,0.0,0.0,0.0,0.0,0.2249999999999999,0.035,0.045,0.0,0.0,0.0,0.0,0.5,0.875,97.065,0.0,0.55,0.0,0.0,0.0,0.0,0.0,0.0,0.2,0.0,0.0,0.0,0.0,0.0,0.0,0.0,0.0,,,"Normalized, 13 mm (0.5 In.) Round",9
847,3228,AISI 8650 Steel,"Normalized, 13 mm (0.5 In.) Round",1255.0,903.0,10.0,9,Normalized – general-purpose steel (round normalized stock),,,,1,Steel database with labelled clusters,,,Ultimate tensile strength,MPa,Yield strength,MPa,Ductility,%,0.0,0.0,0.505,0.0,0.0,0.0,0.0,0.0,0.0,0.2249999999999999,0.035,0.045,0.0,0.0,0.0,0.0,0.5,0.875,97.065,0.0,0.55,0.0,0.0,0.0,0.0,0.0,0.0,0.2,0.0,0.0,0.0,0.0,0.0,0.0,0.0,0.0,,,"Normalized, 13 mm (0.5 In.) Round",9
848,849,AISI 8630H Steel,"Oil Quenched 845C (1550F), 455C (850F) Temper",979.0,841.0,16.0,6,Quenched (oil) & tempered – high-strength structural steel,,,,1,Steel database with labelled clusters,,,Ultimate tensile strength,MPa,Yield strength,MPa,Ductility,%,0.0,0.0,0.3,0.0,0.0,0.0,0.0,0.0,0.0,0.2249999999999999,0.035,0.04,0.0,0.0,0.0,0.0,0.5,0.8,97.35,0.0,0.55,0.0,0.0,0.0,0.0,0.0,0.0,0.2,0.0,0.0,0.0,0.0,0.0,0.0,0.0,0.0,,,"Oil Quenched 845C (1550F), 455C (850F) Temper",6
848,3014,AISI 8630H Steel,"Oil Quenched 845C (1550F), 455C (850F) Temper",979.0,841.0,16.0,6,Quenched (oil) & tempered – high-strength structural steel,,,,1,Steel database with labelled clusters,,,Ultimate tensile strength,MPa,Yield strength,MPa,Ductility,%,0.0,0.0,0.3,0.0,0.0,0.0,0.0,0.0,0.0,0.2249999999999999,0.035,0.04,0.0,0.0,0.0,0.0,0.5,0.8,97.35,0.0,0.55,0.0,0.0,0.0,0.0,0.0,0.0,0.2,0.0,0.0,0.0,0.0,0.0,0.0,0.0,0.0,,,"Oil Quenched 845C (1550F), 455C (850F) Temper",6
849,850,AISI 86B45 Steel,"Normalized At 870C (1600F), Oil Quenched 845C (1550F), 540C (1000F) Temper, 25 mm Diam.",1157.0,1080.0,15.0,0,Carburized – quenched (oil) – wear-resistant surface steel,,,,1,Steel database with labelled clusters,,,Ultimate tensile strength,MPa,Yield strength,MPa,Ductility,%,0.0,0.00175,0.4549999999999999,0.0,0.0,0.0,0.0,0.0,0.0,0.2249999999999999,0.035,0.04,0.0,0.0,0.0,0.0,0.5,0.875,97.11825,0.0,0.55,0.0,0.0,0.0,0.0,0.0,0.0,0.2,0.0,0.0,0.0,0.0,0.0,0.0,0.0,0.0,,,"Normalized At 870C (1600F), Oil Quenched 845C (1550F), 540C (1000F) Temper, 25 mm Diam.",0
849,3233,AISI 86B45 Steel,"Normalized At 870C (1600F), Oil Quenched 845C (1550F), 540C (1000F) Temper, 25 mm Diam.",1157.0,1080.0,15.0,0,Carburized – quenched (oil) – wear-resistant surface steel,,,,1,Steel database with labelled clusters,,,Ultimate tensile strength,MPa,Yield strength,MPa,Ductility,%,0.0,0.00175,0.4549999999999999,0.0,0.0,0.0,0.0,0.0,0.0,0.2249999999999999,0.035,0.04,0.0,0.0,0.0,0.0,0.5,0.875,97.11825,0.0,0.55,0.0,0.0,0.0,0.0,0.0,0.0,0.2,0.0,0.0,0.0,0.0,0.0,0.0,0.0,0.0,,,"Normalized At 870C (1600F), Oil Quenched 845C (1550F), 540C (1000F) Temper, 25 mm Diam.",0
850,851,AISI 8630H Steel,"Water Quenched 845C (1550F), 480C (900F) Temper, 25 mm (1 In.) Round",1015.0,910.0,16.0,10,Quenched (water) & tempered – high-strength structural steel,,,,1,Steel database with labelled clusters,,,Ultimate tensile strength,MPa,Yield strength,MPa,Ductility,%,0.0,0.0,0.3,0.0,0.0,0.0,0.0,0.0,0.0,0.2249999999999999,0.035,0.04,0.0,0.0,0.0,0.0,0.5,0.8,97.35,0.0,0.55,0.0,0.0,0.0,0.0,0.0,0.0,0.2,0.0,0.0,0.0,0.0,0.0,0.0,0.0,0.0,,,"Water Quenched 845C (1550F), 480C (900F) Temper, 25 mm (1 In.) Round",10
850,3029,AISI 8630H Steel,"Water Quenched 845C (1550F), 480C (900F) Temper, 25 mm (1 In.) Round",1015.0,910.0,16.0,10,Quenched (water) & tempered – high-strength structural steel,,,,1,Steel database with labelled clusters,,,Ultimate tensile strength,MPa,Yield strength,MPa,Ductility,%,0.0,0.0,0.3,0.0,0.0,0.0,0.0,0.0,0.0,0.2249999999999999,0.035,0.04,0.0,0.0,0.0,0.0,0.5,0.8,97.35,0.0,0.55,0.0,0.0,0.0,0.0,0.0,0.0,0.2,0.0,0.0,0.0,0.0,0.0,0.0,0.0,0.0,,,"Water Quenched 845C (1550F), 480C (900F) Temper, 25 mm (1 In.) Round",10
851,852,AISI 8630 Steel,"Water Quenched 845C (1550F), 595C (1100F) Temper, 100 mm (4 In.) Round",660.0,495.0,25.0,10,Quenched (water) & tempered – high-strength structural steel,,,,1,Steel database with labelled clusters,,,Ultimate tensile strength,MPa,Yield strength,MPa,Ductility,%,0.0,0.0,0.305,0.0,0.0,0.0,0.0,0.0,0.0,0.2249999999999999,0.035,0.04,0.0,0.0,0.0,0.0,0.5,0.8,97.345,0.0,0.55,0.0,0.0,0.0,0.0,0.0,0.0,0.2,0.0,0.0,0.0,0.0,0.0,0.0,0.0,0.0,,,"Water Quenched 845C (1550F), 595C (1100F) Temper, 100 mm (4 In.) Round",10
851,3044,AISI 8630 Steel,"Water Quenched 845C (1550F), 595C (1100F) Temper, 100 mm (4 In.) Round",660.0,495.0,25.0,10,Quenched (water) & tempered – high-strength structural steel,,,,1,Steel database with labelled clusters,,,Ultimate tensile strength,MPa,Yield strength,MPa,Ductility,%,0.0,0.0,0.305,0.0,0.0,0.0,0.0,0.0,0.0,0.2249999999999999,0.035,0.04,0.0,0.0,0.0,0.0,0.5,0.8,97.345,0.0,0.55,0.0,0.0,0.0,0.0,0.0,0.0,0.2,0.0,0.0,0.0,0.0,0.0,0.0,0.0,0.0,,,"Water Quenched 845C (1550F), 595C (1100F) Temper, 100 mm (4 In.) Round",10
852,853,AISI 8630 Steel,"Normalized, 100 mm (4 In.) Round",635.0,385.0,24.0,9,Normalized – general-purpose steel (round normalized stock),,,,1,Steel database with labelled clusters,,,Ultimate tensile strength,MPa,Yield strength,MPa,Ductility,%,0.0,0.0,0.305,0.0,0.0,0.0,0.0,0.0,0.0,0.2249999999999999,0.035,0.04,0.0,0.0,0.0,0.0,0.5,0.8,97.345,0.0,0.55,0.0,0.0,0.0,0.0,0.0,0.0,0.2,0.0,0.0,0.0,0.0,0.0,0.0,0.0,0.0,,,"Normalized, 100 mm (4 In.) Round",9
852,3064,AISI 8630 Steel,"Normalized, 100 mm (4 In.) Round",635.0,385.0,24.0,9,Normalized – general-purpose steel (round normalized stock),,,,1,Steel database with labelled clusters,,,Ultimate tensile strength,MPa,Yield strength,MPa,Ductility,%,0.0,0.0,0.305,0.0,0.0,0.0,0.0,0.0,0.0,0.2249999999999999,0.035,0.04,0.0,0.0,0.0,0.0,0.5,0.8,97.345,0.0,0.55,0.0,0.0,0.0,0.0,0.0,0.0,0.2,0.0,0.0,0.0,0.0,0.0,0.0,0.0,0.0,,,"Normalized, 100 mm (4 In.) Round",9
853,854,AISI 8630H Steel,"Annealed, 25 mm (1 In.) Round",565.0,370.0,29.0,3,Normalized – easy-to-machine stock (cold drawn),,,,1,Steel database with labelled clusters,,,Ultimate tensile strength,MPa,Yield strength,MPa,Ductility,%,0.0,0.0,0.3,0.0,0.0,0.0,0.0,0.0,0.0,0.2249999999999999,0.035,0.04,0.0,0.0,0.0,0.0,0.5,0.8,97.35,0.0,0.55,0.0,0.0,0.0,0.0,0.0,0.0,0.2,0.0,0.0,0.0,0.0,0.0,0.0,0.0,0.0,,,"Annealed, 25 mm (1 In.) Round",3
853,3084,AISI 8630H Steel,"Annealed, 25 mm (1 In.) Round",565.0,370.0,29.0,3,Normalized – easy-to-machine stock (cold drawn),,,,1,Steel database with labelled clusters,,,Ultimate tensile strength,MPa,Yield strength,MPa,Ductility,%,0.0,0.0,0.3,0.0,0.0,0.0,0.0,0.0,0.0,0.2249999999999999,0.035,0.04,0.0,0.0,0.0,0.0,0.5,0.8,97.35,0.0,0.55,0.0,0.0,0.0,0.0,0.0,0.0,0.2,0.0,0.0,0.0,0.0,0.0,0.0,0.0,0.0,,,"Annealed, 25 mm (1 In.) Round",3
854,855,AISI 86B50 Steel,"Normalized, 13 mm (0.5 In.) Round",1255.0,903.0,10.0,9,Normalized – general-purpose steel (round normalized stock),,,,1,Steel database with labelled clusters,,,Ultimate tensile strength,MPa,Yield strength,MPa,Ductility,%,0.0,0.00175,0.505,0.0,0.0,0.0,0.0,0.0,0.0,0.25,0.035,0.045,0.0,0.0,0.0,0.0,0.5,0.875,97.03825,0.0,0.55,0.0,0.0,0.0,0.0,0.0,0.0,0.2,0.0,0.0,0.0,0.0,0.0,0.0,0.0,0.0,,,"Normalized, 13 mm (0.5 In.) Round",9
854,3171,AISI 86B50 Steel,"Normalized, 13 mm (0.5 In.) Round",1255.0,903.0,10.0,9,Normalized – general-purpose steel (round normalized stock),,,,1,Steel database with labelled clusters,,,Ultimate tensile strength,MPa,Yield strength,MPa,Ductility,%,0.0,0.00175,0.505,0.0,0.0,0.0,0.0,0.0,0.0,0.25,0.035,0.045,0.0,0.0,0.0,0.0,0.5,0.875,97.03825,0.0,0.55,0.0,0.0,0.0,0.0,0.0,0.0,0.2,0.0,0.0,0.0,0.0,0.0,0.0,0.0,0.0,,,"Normalized, 13 mm (0.5 In.) Round",9
855,856,AISI 8650 Steel,"Normalized, 50 mm (2 In.) Round",993.0,660.0,15.0,9,Normalized – general-purpose steel (round normalized stock),,,,1,Steel database with labelled clusters,,,Ultimate tensile strength,MPa,Yield strength,MPa,Ductility,%,0.0,0.0,0.505,0.0,0.0,0.0,0.0,0.0,0.0,0.2249999999999999,0.035,0.045,0.0,0.0,0.0,0.0,0.5,0.875,97.065,0.0,0.55,0.0,0.0,0.0,0.0,0.0,0.0,0.2,0.0,0.0,0.0,0.0,0.0,0.0,0.0,0.0,,,"Normalized, 50 mm (2 In.) Round",9
855,3138,AISI 8650 Steel,"Normalized, 50 mm (2 In.) Round",993.0,660.0,15.0,9,Normalized – general-purpose steel (round normalized stock),,,,1,Steel database with labelled clusters,,,Ultimate tensile strength,MPa,Yield strength,MPa,Ductility,%,0.0,0.0,0.505,0.0,0.0,0.0,0.0,0.0,0.0,0.2249999999999999,0.035,0.045,0.0,0.0,0.0,0.0,0.5,0.875,97.065,0.0,0.55,0.0,0.0,0.0,0.0,0.0,0.0,0.2,0.0,0.0,0.0,0.0,0.0,0.0,0.0,0.0,,,"Normalized, 50 mm (2 In.) Round",9
856,857,AISI 8620 Steel,"Mock Carburized, Reheated And Oil Quenched, 150C (300F) Temper, 13 mm (0.5 In.) Round",1380.0,1085.0,13.0,8,Carburized – quenched (oil) – wear-resistant surface steel (variant),,,,1,Steel database with labelled clusters,,,Ultimate tensile strength,MPa,Yield strength,MPa,Ductility,%,0.0,0.0,0.205,0.0,0.0,0.0,0.0,0.0,0.0,0.25,0.035,0.04,0.0,0.0,0.0,0.0,0.5,0.8,97.42,0.0,0.55,0.0,0.0,0.0,0.0,0.0,0.0,0.2,0.0,0.0,0.0,0.0,0.0,0.0,0.0,0.0,,,"Mock Carburized, Reheated And Oil Quenched, 150C (300F) Temper, 13 mm (0.5 In.) Round",8
856,2437,AISI 8620 Steel,"Mock Carburized, Reheated And Oil Quenched, 150C (300F) Temper, 13 mm (0.5 In.) Round",1380.0,1085.0,13.0,8,Carburized – quenched (oil) – wear-resistant surface steel (variant),,,,1,Steel database with labelled clusters,,,Ultimate tensile strength,MPa,Yield strength,MPa,Ductility,%,0.0,0.0,0.205,0.0,0.0,0.0,0.0,0.0,0.0,0.25,0.035,0.04,0.0,0.0,0.0,0.0,0.5,0.8,97.42,0.0,0.55,0.0,0.0,0.0,0.0,0.0,0.0,0.2,0.0,0.0,0.0,0.0,0.0,0.0,0.0,0.0,,,"Mock Carburized, Reheated And Oil Quenched, 150C (300F) Temper, 13 mm (0.5 In.) Round",8
857,858,AISI 6150H Steel,"Oil Quenched 845C (1550F), 540C (1000F) Temper, 50 mm (2 In.) Round",1145.0,1000.0,14.0,6,Quenched (oil) & tempered – high-strength structural steel,,,,1,Steel database with labelled clusters,,,Ultimate tensile strength,MPa,Yield strength,MPa,Ductility,%,0.0,0.0,0.505,0.0,0.0,0.0,0.0,0.0,0.0,0.2249999999999999,0.035,0.04,0.0,0.0,0.0,0.15,0.975,0.8,97.27,0.0,0.0,0.0,0.0,0.0,0.0,0.0,0.0,0.0,0.0,0.0,0.0,0.0,0.0,0.0,0.0,0.0,,,"Oil Quenched 845C (1550F), 540C (1000F) Temper, 50 mm (2 In.) Round",6
857,3229,AISI 6150H Steel,"Oil Quenched 845C (1550F), 540C (1000F) Temper, 50 mm (2 In.) Round",1145.0,1000.0,14.0,6,Quenched (oil) & tempered – high-strength structural steel,,,,1,Steel database with labelled clusters,,,Ultimate tensile strength,MPa,Yield strength,MPa,Ductility,%,0.0,0.0,0.505,0.0,0.0,0.0,0.0,0.0,0.0,0.2249999999999999,0.035,0.04,0.0,0.0,0.0,0.15,0.975,0.8,97.27,0.0,0.0,0.0,0.0,0.0,0.0,0.0,0.0,0.0,0.0,0.0,0.0,0.0,0.0,0.0,0.0,0.0,,,"Oil Quenched 845C (1550F), 540C (1000F) Temper, 50 mm (2 In.) Round",6
858,859,AISI 86B50 Steel,"Normalized, 50 mm (2 In.) Round",993.0,660.0,15.0,9,Normalized – general-purpose steel (round normalized stock),,,,1,Steel database with labelled clusters,,,Ultimate tensile strength,MPa,Yield strength,MPa,Ductility,%,0.0,0.00175,0.505,0.0,0.0,0.0,0.0,0.0,0.0,0.25,0.035,0.045,0.0,0.0,0.0,0.0,0.5,0.875,97.03825,0.0,0.55,0.0,0.0,0.0,0.0,0.0,0.0,0.2,0.0,0.0,0.0,0.0,0.0,0.0,0.0,0.0,,,"Normalized, 50 mm (2 In.) Round",9
858,3184,AISI 86B50 Steel,"Normalized, 50 mm (2 In.) Round",993.0,660.0,15.0,9,Normalized – general-purpose steel (round normalized stock),,,,1,Steel database with labelled clusters,,,Ultimate tensile strength,MPa,Yield strength,MPa,Ductility,%,0.0,0.00175,0.505,0.0,0.0,0.0,0.0,0.0,0.0,0.25,0.035,0.045,0.0,0.0,0.0,0.0,0.5,0.875,97.03825,0.0,0.55,0.0,0.0,0.0,0.0,0.0,0.0,0.2,0.0,0.0,0.0,0.0,0.0,0.0,0.0,0.0,,,"Normalized, 50 mm (2 In.) Round",9
859,860,AISI 8630 Steel,"Water Quenched 845C (1550F), 480C (900F) Temper, 25 mm (1 In.) Round",1015.0,910.0,16.0,10,Quenched (water) & tempered – high-strength structural steel,,,,1,Steel database with labelled clusters,,,Ultimate tensile strength,MPa,Yield strength,MPa,Ductility,%,0.0,0.0,0.305,0.0,0.0,0.0,0.0,0.0,0.0,0.2249999999999999,0.035,0.04,0.0,0.0,0.0,0.0,0.5,0.8,97.345,0.0,0.55,0.0,0.0,0.0,0.0,0.0,0.0,0.2,0.0,0.0,0.0,0.0,0.0,0.0,0.0,0.0,,,"Water Quenched 845C (1550F), 480C (900F) Temper, 25 mm (1 In.) Round",10
859,3008,AISI 8630 Steel,"Water Quenched 845C (1550F), 480C (900F) Temper, 25 mm (1 In.) Round",1015.0,910.0,16.0,10,Quenched (water) & tempered – high-strength structural steel,,,,1,Steel database with labelled clusters,,,Ultimate tensile strength,MPa,Yield strength,MPa,Ductility,%,0.0,0.0,0.305,0.0,0.0,0.0,0.0,0.0,0.0,0.2249999999999999,0.035,0.04,0.0,0.0,0.0,0.0,0.5,0.8,97.345,0.0,0.55,0.0,0.0,0.0,0.0,0.0,0.0,0.2,0.0,0.0,0.0,0.0,0.0,0.0,0.0,0.0,,,"Water Quenched 845C (1550F), 480C (900F) Temper, 25 mm (1 In.) Round",10
860,861,AISI 8650 Steel,"Oil Quenched 800C (1470F), 540C (1000F) Temper, 13 mm (0.5 In.) Round",1225.0,1165.0,14.0,6,Quenched (oil) & tempered – high-strength structural steel,,,,1,Steel database with labelled clusters,,,Ultimate tensile strength,MPa,Yield strength,MPa,Ductility,%,0.0,0.0,0.505,0.0,0.0,0.0,0.0,0.0,0.0,0.2249999999999999,0.035,0.045,0.0,0.0,0.0,0.0,0.5,0.875,97.065,0.0,0.55,0.0,0.0,0.0,0.0,0.0,0.0,0.2,0.0,0.0,0.0,0.0,0.0,0.0,0.0,0.0,,,"Oil Quenched 800C (1470F), 540C (1000F) Temper, 13 mm (0.5 In.) Round",6
860,3163,AISI 8650 Steel,"Oil Quenched 800C (1470F), 540C (1000F) Temper, 13 mm (0.5 In.) Round",1225.0,1165.0,14.0,6,Quenched (oil) & tempered – high-strength structural steel,,,,1,Steel database with labelled clusters,,,Ultimate tensile strength,MPa,Yield strength,MPa,Ductility,%,0.0,0.0,0.505,0.0,0.0,0.0,0.0,0.0,0.0,0.2249999999999999,0.035,0.045,0.0,0.0,0.0,0.0,0.5,0.875,97.065,0.0,0.55,0.0,0.0,0.0,0.0,0.0,0.0,0.2,0.0,0.0,0.0,0.0,0.0,0.0,0.0,0.0,,,"Oil Quenched 800C (1470F), 540C (1000F) Temper, 13 mm (0.5 In.) Round",6
861,862,AISI 8650 Steel,"Oil Quenched 800C (1470F), 540C (1000F) Temper, 100 mm (4 In.) Round",986.0,779.0,18.0,6,Quenched (oil) & tempered – high-strength structural steel,,,,1,Steel database with labelled clusters,,,Ultimate tensile strength,MPa,Yield strength,MPa,Ductility,%,0.0,0.0,0.505,0.0,0.0,0.0,0.0,0.0,0.0,0.2249999999999999,0.035,0.045,0.0,0.0,0.0,0.0,0.5,0.875,97.065,0.0,0.55,0.0,0.0,0.0,0.0,0.0,0.0,0.2,0.0,0.0,0.0,0.0,0.0,0.0,0.0,0.0,,,"Oil Quenched 800C (1470F), 540C (1000F) Temper, 100 mm (4 In.) Round",6
861,3195,AISI 8650 Steel,"Oil Quenched 800C (1470F), 540C (1000F) Temper, 100 mm (4 In.) Round",986.0,779.0,18.0,6,Quenched (oil) & tempered – high-strength structural steel,,,,1,Steel database with labelled clusters,,,Ultimate tensile strength,MPa,Yield strength,MPa,Ductility,%,0.0,0.0,0.505,0.0,0.0,0.0,0.0,0.0,0.0,0.2249999999999999,0.035,0.045,0.0,0.0,0.0,0.0,0.5,0.875,97.065,0.0,0.55,0.0,0.0,0.0,0.0,0.0,0.0,0.2,0.0,0.0,0.0,0.0,0.0,0.0,0.0,0.0,,,"Oil Quenched 800C (1470F), 540C (1000F) Temper, 100 mm (4 In.) Round",6
862,863,AISI 8622H Steel,"Heat Treated, Machined To 25 mm (1 In.) Rounds, Pseudocarburized, 150C (300F) Temper",1314.0,928.0,12.0,0,Carburized – quenched (oil) – wear-resistant surface steel,,,,1,Steel database with labelled clusters,,,Ultimate tensile strength,MPa,Yield strength,MPa,Ductility,%,0.0,0.0,0.22,0.0,0.0,0.0,0.0,0.0,0.0,0.2249999999999999,0.035,0.04,0.0,0.0,0.0,0.0,0.495,0.7749999999999999,97.46,0.0,0.55,0.0,0.0,0.0,0.0,0.0,0.0,0.2,0.0,0.0,0.0,0.0,0.0,0.0,0.0,0.0,,,"Heat Treated, Machined To 25 mm (1 In.) Rounds, Pseudocarburized, 150C (300F) Temper",0
862,2559,AISI 8622H Steel,"Heat Treated, Machined To 25 mm (1 In.) Rounds, Pseudocarburized, 150C (300F) Temper",1314.0,928.0,12.0,0,Carburized – quenched (oil) – wear-resistant surface steel,,,,1,Steel database with labelled clusters,,,Ultimate tensile strength,MPa,Yield strength,MPa,Ductility,%,0.0,0.0,0.22,0.0,0.0,0.0,0.0,0.0,0.0,0.2249999999999999,0.035,0.04,0.0,0.0,0.0,0.0,0.495,0.7749999999999999,97.46,0.0,0.55,0.0,0.0,0.0,0.0,0.0,0.0,0.2,0.0,0.0,0.0,0.0,0.0,0.0,0.0,0.0,,,"Heat Treated, Machined To 25 mm (1 In.) Rounds, Pseudocarburized, 150C (300F) Temper",0
863,864,AISI 8630H Steel,"Water Quenched 845C (1550F), 595C (1100F) Temper, 13 mm (0.5 In.) Round",924.0,910.0,19.0,10,Quenched (water) & tempered – high-strength structural steel,,,,1,Steel database with labelled clusters,,,Ultimate tensile strength,MPa,Yield strength,MPa,Ductility,%,0.0,0.0,0.3,0.0,0.0,0.0,0.0,0.0,0.0,0.2249999999999999,0.035,0.04,0.0,0.0,0.0,0.0,0.5,0.8,97.35,0.0,0.55,0.0,0.0,0.0,0.0,0.0,0.0,0.2,0.0,0.0,0.0,0.0,0.0,0.0,0.0,0.0,,,"Water Quenched 845C (1550F), 595C (1100F) Temper, 13 mm (0.5 In.) Round",10
863,3212,AISI 8630H Steel,"Water Quenched 845C (1550F), 595C (1100F) Temper, 13 mm (0.5 In.) Round",924.0,910.0,19.0,10,Quenched (water) & tempered – high-strength structural steel,,,,1,Steel database with labelled clusters,,,Ultimate tensile strength,MPa,Yield strength,MPa,Ductility,%,0.0,0.0,0.3,0.0,0.0,0.0,0.0,0.0,0.0,0.2249999999999999,0.035,0.04,0.0,0.0,0.0,0.0,0.5,0.8,97.35,0.0,0.55,0.0,0.0,0.0,0.0,0.0,0.0,0.2,0.0,0.0,0.0,0.0,0.0,0.0,0.0,0.0,,,"Water Quenched 845C (1550F), 595C (1100F) Temper, 13 mm (0.5 In.) Round",10
864,865,AISI 86B30H Steel,"Normalized, 50 mm (2 In.) Round",640.0,425.0,26.0,9,Normalized – general-purpose steel (round normalized stock),,,,1,Steel database with labelled clusters,,,Ultimate tensile strength,MPa,Yield strength,MPa,Ductility,%,0.0,0.00175,0.3,0.0,0.0,0.0,0.0,0.0,0.0,0.2249999999999999,0.035,0.04,0.0,0.0,0.0,0.0,0.5,0.8,97.34825,0.0,0.55,0.0,0.0,0.0,0.0,0.0,0.0,0.2,0.0,0.0,0.0,0.0,0.0,0.0,0.0,0.0,,,"Normalized, 50 mm (2 In.) Round",9
864,3227,AISI 86B30H Steel,"Normalized, 50 mm (2 In.) Round",640.0,425.0,26.0,9,Normalized – general-purpose steel (round normalized stock),,,,1,Steel database with labelled clusters,,,Ultimate tensile strength,MPa,Yield strength,MPa,Ductility,%,0.0,0.00175,0.3,0.0,0.0,0.0,0.0,0.0,0.0,0.2249999999999999,0.035,0.04,0.0,0.0,0.0,0.0,0.5,0.8,97.34825,0.0,0.55,0.0,0.0,0.0,0.0,0.0,0.0,0.2,0.0,0.0,0.0,0.0,0.0,0.0,0.0,0.0,,,"Normalized, 50 mm (2 In.) Round",9
865,866,AISI 8740 Steel,"Oil Quenched 830C (1525F), 650C (1200F) Temper, 25 mm (1 In.) Round",952.0,848.0,20.0,6,Quenched (oil) & tempered – high-strength structural steel,,,,1,Steel database with labelled clusters,,,Ultimate tensile strength,MPa,Yield strength,MPa,Ductility,%,0.0,0.0,0.405,0.0,0.0,0.0,0.0,0.0,0.0,0.2249999999999999,0.035,0.04,0.0,0.0,0.0,0.0,0.5,0.875,97.12,0.0,0.55,0.0,0.0,0.0,0.0,0.0,0.0,0.25,0.0,0.0,0.0,0.0,0.0,0.0,0.0,0.0,,,"Oil Quenched 830C (1525F), 650C (1200F) Temper, 25 mm (1 In.) Round",6
865,3178,AISI 8740 Steel,"Oil Quenched 830C (1525F), 650C (1200F) Temper, 25 mm (1 In.) Round",952.0,848.0,20.0,6,Quenched (oil) & tempered – high-strength structural steel,,,,1,Steel database with labelled clusters,,,Ultimate tensile strength,MPa,Yield strength,MPa,Ductility,%,0.0,0.0,0.405,0.0,0.0,0.0,0.0,0.0,0.0,0.2249999999999999,0.035,0.04,0.0,0.0,0.0,0.0,0.5,0.875,97.12,0.0,0.55,0.0,0.0,0.0,0.0,0.0,0.0,0.25,0.0,0.0,0.0,0.0,0.0,0.0,0.0,0.0,,,"Oil Quenched 830C (1525F), 650C (1200F) Temper, 25 mm (1 In.) Round",6
866,867,AISI 86B30H Steel,"Water Quenched 845C (1550F), 480C (900F) Temper, 25 mm (1 In.) Round",1015.0,910.0,16.0,10,Quenched (water) & tempered – high-strength structural steel,,,,1,Steel database with labelled clusters,,,Ultimate tensile strength,MPa,Yield strength,MPa,Ductility,%,0.0,0.00175,0.3,0.0,0.0,0.0,0.0,0.0,0.0,0.2249999999999999,0.035,0.04,0.0,0.0,0.0,0.0,0.5,0.8,97.34825,0.0,0.55,0.0,0.0,0.0,0.0,0.0,0.0,0.2,0.0,0.0,0.0,0.0,0.0,0.0,0.0,0.0,,,"Water Quenched 845C (1550F), 480C (900F) Temper, 25 mm (1 In.) Round",10
866,3034,AISI 86B30H Steel,"Water Quenched 845C (1550F), 480C (900F) Temper, 25 mm (1 In.) Round",1015.0,910.0,16.0,10,Quenched (water) & tempered – high-strength structural steel,,,,1,Steel database with labelled clusters,,,Ultimate tensile strength,MPa,Yield strength,MPa,Ductility,%,0.0,0.00175,0.3,0.0,0.0,0.0,0.0,0.0,0.0,0.2249999999999999,0.035,0.04,0.0,0.0,0.0,0.0,0.5,0.8,97.34825,0.0,0.55,0.0,0.0,0.0,0.0,0.0,0.0,0.2,0.0,0.0,0.0,0.0,0.0,0.0,0.0,0.0,,,"Water Quenched 845C (1550F), 480C (900F) Temper, 25 mm (1 In.) Round",10
867,868,AISI 8650H Steel,"Normalized, 100 mm (4 In.) Round",958.0,640.0,15.0,9,Normalized – general-purpose steel (round normalized stock),,,,1,Steel database with labelled clusters,,,Ultimate tensile strength,MPa,Yield strength,MPa,Ductility,%,0.0,0.0,0.505,0.0,0.0,0.0,0.0,0.0,0.0,0.25,0.035,0.045,0.0,0.0,0.0,0.0,0.5,0.875,97.04,0.0,0.55,0.0,0.0,0.0,0.0,0.0,0.0,0.2,0.0,0.0,0.0,0.0,0.0,0.0,0.0,0.0,,,"Normalized, 100 mm (4 In.) Round",9
867,3210,AISI 8650H Steel,"Normalized, 100 mm (4 In.) Round",958.0,640.0,15.0,9,Normalized – general-purpose steel (round normalized stock),,,,1,Steel database with labelled clusters,,,Ultimate tensile strength,MPa,Yield strength,MPa,Ductility,%,0.0,0.0,0.505,0.0,0.0,0.0,0.0,0.0,0.0,0.25,0.035,0.045,0.0,0.0,0.0,0.0,0.5,0.875,97.04,0.0,0.55,0.0,0.0,0.0,0.0,0.0,0.0,0.2,0.0,0.0,0.0,0.0,0.0,0.0,0.0,0.0,,,"Normalized, 100 mm (4 In.) Round",9
868,869,AISI 8650H Steel,Normalized 870C (1600F),1025.0,690.0,14.0,4,Normalized (air cooled) – general-purpose steel,,,,1,Steel database with labelled clusters,,,Ultimate tensile strength,MPa,Yield strength,MPa,Ductility,%,0.0,0.0,0.505,0.0,0.0,0.0,0.0,0.0,0.0,0.25,0.035,0.045,0.0,0.0,0.0,0.0,0.5,0.875,97.04,0.0,0.55,0.0,0.0,0.0,0.0,0.0,0.0,0.2,0.0,0.0,0.0,0.0,0.0,0.0,0.0,0.0,,,Normalized 870C (1600F),4
868,3099,AISI 8650H Steel,Normalized 870C (1600F),1025.0,690.0,14.0,4,Normalized (air cooled) – general-purpose steel,,,,1,Steel database with labelled clusters,,,Ultimate tensile strength,MPa,Yield strength,MPa,Ductility,%,0.0,0.0,0.505,0.0,0.0,0.0,0.0,0.0,0.0,0.25,0.035,0.045,0.0,0.0,0.0,0.0,0.5,0.875,97.04,0.0,0.55,0.0,0.0,0.0,0.0,0.0,0.0,0.2,0.0,0.0,0.0,0.0,0.0,0.0,0.0,0.0,,,Normalized 870C (1600F),4
869,870,AISI 8740 Steel,"Oil Quenched 830C (1525F), 540C (1000F) Temper, 25 mm (1 In.) Round",1225.0,1130.0,16.0,6,Quenched (oil) & tempered – high-strength structural steel,,,,1,Steel database with labelled clusters,,,Ultimate tensile strength,MPa,Yield strength,MPa,Ductility,%,0.0,0.0,0.405,0.0,0.0,0.0,0.0,0.0,0.0,0.2249999999999999,0.035,0.04,0.0,0.0,0.0,0.0,0.5,0.875,97.12,0.0,0.55,0.0,0.0,0.0,0.0,0.0,0.0,0.25,0.0,0.0,0.0,0.0,0.0,0.0,0.0,0.0,,,"Oil Quenched 830C (1525F), 540C (1000F) Temper, 25 mm (1 In.) Round",6
869,3164,AISI 8740 Steel,"Oil Quenched 830C (1525F), 540C (1000F) Temper, 25 mm (1 In.) Round",1225.0,1130.0,16.0,6,Quenched (oil) & tempered – high-strength structural steel,,,,1,Steel database with labelled clusters,,,Ultimate tensile strength,MPa,Yield strength,MPa,Ductility,%,0.0,0.0,0.405,0.0,0.0,0.0,0.0,0.0,0.0,0.2249999999999999,0.035,0.04,0.0,0.0,0.0,0.0,0.5,0.875,97.12,0.0,0.55,0.0,0.0,0.0,0.0,0.0,0.0,0.25,0.0,0.0,0.0,0.0,0.0,0.0,0.0,0.0,,,"Oil Quenched 830C (1525F), 540C (1000F) Temper, 25 mm (1 In.) Round",6
870,871,AISI 86B30H Steel,"Water Quenched 845C (1550F), 540C (1000F) Temper, 100 mm (4 In.) Round",738.0,565.0,23.0,10,Quenched (water) & tempered – high-strength structural steel,,,,1,Steel database with labelled clusters,,,Ultimate tensile strength,MPa,Yield strength,MPa,Ductility,%,0.0,0.00175,0.3,0.0,0.0,0.0,0.0,0.0,0.0,0.2249999999999999,0.035,0.04,0.0,0.0,0.0,0.0,0.5,0.8,97.34825,0.0,0.55,0.0,0.0,0.0,0.0,0.0,0.0,0.2,0.0,0.0,0.0,0.0,0.0,0.0,0.0,0.0,,,"Water Quenched 845C (1550F), 540C (1000F) Temper, 100 mm (4 In.) Round",10
