Repository: Azhi-ss/SteelScientist

# Steel Labelled Clusters Dataset

This directory contains the cleaned steel labelled-clusters dataset used by
`regression/steel_labelled_clusters_regression.py`.

## Files

| File | Rows | Description |
|------|------|-------------|
| `raw/Steel database with labelled clusters.xlsx` | 3234 | Original spreadsheet. |
| `full_with_duplicates.csv` | 3234 | Raw spreadsheet mapped to the project regression schema. |
| `clean.csv` | 1943 | Strictly deduplicated regression mother table. |
| `train.csv` | 1554 | Fixed 8:2 training split generated from `clean.csv`. |
| `val.csv` | 389 | Fixed 8:2 validation split generated from `clean.csv`. |

File: datasets/steel_labelled_clusters/full_with_duplicates.csv (part 23 of 40)
DOIs,Files,problem,status,Table_topic,title,abstract,Material,Tensile_name,Tensile_value,Tensile_unit,Yield_name,Yield_value,Yield_unit,Elongation_name,Elongation_value,Elongation_unit,H,B,C,N,O,F,Na,Mg,Al,Si,P,S,Cl,Ca,Ti,V,Cr,Mn,Fe,Co,Ni,Cu,Zn,As,Y,Zr,Nb,Mo,Sn,Sb,La,Ce,Ta,W,Pb,Bi,Other_ele,Text_addition,Text,actions,source_entry,cluster_number,cluster_label,cluster_number_0_to_11
,,,1,Steel database with labelled clusters,,,AISI 1050 Steel,Ultimate tensile strength,743.0,MPa,Yield strength,472.0,MPa,Ductility,24.0,%,0.0,0.0,0.51,0.0,0.0,0.0,0.0,0.0,0.0,0.0,0.04,0.05,0.0,0.0,0.0,0.0,0.0,0.75,98.65,0.0,0.0,0.0,0.0,0.0,0.0,0.0,0.0,0.0,0.0,0.0,0.0,0.0,0.0,0.0,0.0,0.0,,,"Water Quenched From 830C (1525F), 650C (1200F) Temper, 50 mm (2 In.) Round","Water Quenched From 830C (1525F), 650C (1200F) Temper, 50 mm (2 In.) Round",1792,10,Quenched (water) & tempered – high-strength structural steel,10
,,,1,Steel database with labelled clusters,,,AISI 1050 Steel,Ultimate tensile strength,905.0,MPa,Yield strength,636.0,MPa,Ductility,20.0,%,0.0,0.0,0.51,0.0,0.0,0.0,0.0,0.0,0.0,0.0,0.04,0.05,0.0,0.0,0.0,0.0,0.0,0.75,98.65,0.0,0.0,0.0,0.0,0.0,0.0,0.0,0.0,0.0,0.0,0.0,0.0,0.0,0.0,0.0,0.0,0.0,,,"Water Quenched From 830C (1525F), 540C (1000F) Temper, 25 mm (1 In.) Round","Water Quenched From 830C (1525F), 540C (1000F) Temper, 25 mm (1 In.) Round",1793,10,Quenched (water) & tempered – high-strength structural steel,10
,,,1,Steel database with labelled clusters,,,AISI 1118 Steel,Ultimate tensile strength,525.0,MPa,Yield strength,315.0,MPa,Ductility,32.0,%,0.0,0.0,0.17,0.0,0.0,0.0,0.0,0.0,0.0,0.0,0.04,0.105,0.0,0.0,0.0,0.0,0.0,1.45,98.235,0.0,0.0,0.0,0.0,0.0,0.0,0.0,0.0,0.0,0.0,0.0,0.0,0.0,0.0,0.0,0.0,0.0,,,As Rolled,As Rolled,1794,2,Quenched (oil) – general-purpose steel (tested),2
,,,1,Steel database with labelled clusters,,,AISI 1050 Steel,Ultimate tensile strength,772.0,MPa,Yield strength,469.0,MPa,Ductility,23.0,%,0.0,0.0,0.51,0.0,0.0,0.0,0.0,0.0,0.0,0.0,0.04,0.05,0.0,0.0,0.0,0.0,0.0,0.75,98.65,0.0,0.0,0.0,0.0,0.0,0.0,0.0,0.0,0.0,0.0,0.0,0.0,0.0,0.0,0.0,0.0,0.0,,,"Oil Quenched 845C (1550F), 595C (1100F) Temper, 50 mm (2 In.) Round","Oil Quenched 845C (1550F), 595C (1100F) Temper, 50 mm (2 In.) Round",1795,6,Quenched (oil) & tempered – high-strength structural steel,6
,,,1,Steel database with labelled clusters,,,AISI 1141 Steel,Ultimate tensile strength,620.0,MPa,Yield strength,550.0,MPa,Ductility,10.0,%,0.0,0.0,0.41,0.0,0.0,0.0,0.0,0.0,0.0,0.0,0.04,0.105,0.0,0.0,0.0,0.0,0.0,1.5,97.945,0.0,0.0,0.0,0.0,0.0,0.0,0.0,0.0,0.0,0.0,0.0,0.0,0.0,0.0,0.0,0.0,0.0,,,"As Cold Drawn, 50-75 mm (2-3 In) Round","As Cold Drawn, 50-75 mm (2-3 In) Round",1796,3,Normalized – easy-to-machine stock (cold drawn),3
,,,1,Steel database with labelled clusters,,,AISI 1040 Steel,Ultimate tensile strength,550.0,MPa,Yield strength,450.0,MPa,Ductility,15.0,%,0.0,0.0,0.405,0.0,0.0,0.0,0.0,0.0,0.0,0.0,0.04,0.05,0.0,0.0,0.0,0.0,0.0,0.75,98.755,0.0,0.0,0.0,0.0,0.0,0.0,0.0,0.0,0.0,0.0,0.0,0.0,0.0,0.0,0.0,0.0,0.0,,,"Cold Drawn, High Temperature, Stress Relieved, 22-32 mm (0.875-1.25 In) Round","Cold Drawn, High Temperature, Stress Relieved, 22-32 mm (0.875-1.25 In) Round",1797,0,Carburized – quenched (oil) – wear-resistant surface steel,0
,,,1,Steel database with labelled clusters,,,AISI 1118 Steel,Ultimate tensile strength,450.0,MPa,Yield strength,285.0,MPa,Ductility,34.0,%,0.0,0.0,0.17,0.0,0.0,0.0,0.0,0.0,0.0,0.0,0.04,0.105,0.0,0.0,0.0,0.0,0.0,1.45,98.235,0.0,0.0,0.0,0.0,0.0,0.0,0.0,0.0,0.0,0.0,0.0,0.0,0.0,0.0,0.0,0.0,0.0,,,Annealed At 790C (1450F),Annealed At 790C (1450F),1798,7,Annealed – easy-to-machine – round annealed stock,7
,,,1,Steel database with labelled clusters,,,AISI 1086 Steel,Ultimate tensile strength,772.0,MPa,Yield strength,424.0,MPa,Ductility,10.0,%,0.0,0.0,0.865,0.0,0.0,0.0,0.0,0.0,0.0,0.0,0.04,0.05,0.0,0.0,0.0,0.0,0.0,0.4,98.645,0.0,0.0,0.0,0.0,0.0,0.0,0.0,0.0,0.0,0.0,0.0,0.0,0.0,0.0,0.0,0.0,0.0,,,Hot Rolled Bar (Uns G10860),Hot Rolled Bar (Uns G10860),1799,2,Quenched (oil) – general-purpose steel (tested),2
,,,1,Steel database with labelled clusters,,,AISI 1137 Steel,Ultimate tensile strength,585.0,MPa,Yield strength,345.0,MPa,Ductility,27.0,%,0.0,0.0,0.355,0.0,0.0,0.0,0.0,0.0,0.0,0.0,0.04,0.105,0.0,0.0,0.0,0.0,0.0,1.5,98.0,0.0,0.0,0.0,0.0,0.0,0.0,0.0,0.0,0.0,0.0,0.0,0.0,0.0,0.0,0.0,0.0,0.0,,,"Annealed At 790C (1450F), Furnace Cooled 11C (20F) Per Hour To 610C (1130F), Air Cooled, 25 mm (1 In.) Round","Annealed At 790C (1450F), Furnace Cooled 11C (20F) Per Hour To 610C (1130F), Air Cooled, 25 mm (1 In.) Round",1800,7,Annealed – easy-to-machine – round annealed stock,7
,,,1,Steel database with labelled clusters,,,AISI 1095 Steel,Ultimate tensile strength,882.0,MPa,Yield strength,395.0,MPa,Ductility,10.0,%,0.0,0.0,0.965,0.0,0.0,0.0,0.0,0.0,0.0,0.0,0.04,0.05,0.0,0.0,0.0,0.0,0.0,0.4,98.545,0.0,0.0,0.0,0.0,0.0,0.0,0.0,0.0,0.0,0.0,0.0,0.0,0.0,0.0,0.0,0.0,0.0,,,"Normalized At 900C (1650F), Air Cooled, 100 mm (4 In.) Round","Normalized At 900C (1650F), Air Cooled, 100 mm (4 In.) Round",1801,4,Normalized (air cooled) – general-purpose steel,4
,,,1,Steel database with labelled clusters,,,AISI 1137 Steel,Ultimate tensile strength,690.0,MPa,Yield strength,620.0,MPa,Ductility,11.0,%,0.0,0.0,0.355,0.0,0.0,0.0,0.0,0.0,0.0,0.0,0.04,0.105,0.0,0.0,0.0,0.0,0.0,1.5,98.0,0.0,0.0,0.0,0.0,0.0,0.0,0.0,0.0,0.0,0.0,0.0,0.0,0.0,0.0,0.0,0.0,0.0,,,"As Cold Drawn, 16-22 mm (0.625-0.875 In) Round","As Cold Drawn, 16-22 mm (0.625-0.875 In) Round",1802,3,Normalized – easy-to-machine stock (cold drawn),3
,,,1,Steel database with labelled clusters,,,AISI 1050 Steel,Ultimate tensile strength,585.0,MPa,Yield strength,515.0,MPa,Ductility,10.0,%,0.0,0.0,0.51,0.0,0.0,0.0,0.0,0.0,0.0,0.0,0.04,0.05,0.0,0.0,0.0,0.0,0.0,0.75,98.65,0.0,0.0,0.0,0.0,0.0,0.0,0.0,0.0,0.0,0.0,0.0,0.0,0.0,0.0,0.0,0.0,0.0,,,"As Cold Drawn Bar, 50-75 mm (2-3 In) Round","As Cold Drawn Bar, 50-75 mm (2-3 In) Round",1803,2,Quenched (oil) – general-purpose steel (tested),2
,,,1,Steel database with labelled clusters,,,AISI 1095 Steel,Ultimate tensile strength,1145.0,MPa,Yield strength,703.0,MPa,Ductility,15.0,%,0.0,0.0,0.965,0.0,0.0,0.0,0.0,0.0,0.0,0.0,0.04,0.05,0.0,0.0,0.0,0.0,0.0,0.4,98.545,0.0,0.0,0.0,0.0,0.0,0.0,0.0,0.0,0.0,0.0,0.0,0.0,0.0,0.0,0.0,0.0,0.0,,,"Oil Quenched From 800C (1475F), Tempered At 540C (1000F)","Oil Quenched From 800C (1475F), Tempered At 540C (1000F)",1804,6,Quenched (oil) & tempered – high-strength structural steel,6
,,,1,Steel database with labelled clusters,,,AISI 1137 Steel,Ultimate tensile strength,620.0,MPa,Yield strength,550.0,MPa,Ductility,10.0,%,0.0,0.0,0.355,0.0,0.0,0.0,0.0,0.0,0.0,0.0,0.04,0.105,0.0,0.0,0.0,0.0,0.0,1.5,98.0,0.0,0.0,0.0,0.0,0.0,0.0,0.0,0.0,0.0,0.0,0.0,0.0,0.0,0.0,0.0,0.0,0.0,,,"As Cold Drawn, 32-50 mm (1.25-2 In) Round","As Cold Drawn, 32-50 mm (1.25-2 In) Round",1805,3,Normalized – easy-to-machine stock (cold drawn),3
,,,1,Steel database with labelled clusters,,,AISI 1040 Steel,Ultimate tensile strength,595.0,MPa,Yield strength,370.0,MPa,Ductility,28.0,%,0.0,0.0,0.405,0.0,0.0,0.0,0.0,0.0,0.0,0.0,0.04,0.05,0.0,0.0,0.0,0.0,0.0,0.75,98.755,0.0,0.0,0.0,0.0,0.0,0.0,0.0,0.0,0.0,0.0,0.0,0.0,0.0,0.0,0.0,0.0,0.0,,,Normalized At 900C (1650F),Normalized At 900C (1650F),1806,4,Normalized (air cooled) – general-purpose steel,4
,,,1,Steel database with labelled clusters,,,AISI 1070 Steel,Ultimate tensile strength,640.0,MPa,Yield strength,495.0,MPa,Ductility,10.0,%,0.0,0.0,0.7,0.0,0.0,0.0,0.0,0.0,0.0,0.0,0.04,0.05,0.0,0.0,0.0,0.0,0.0,0.75,98.46,0.0,0.0,0.0,0.0,0.0,0.0,0.0,0.0,0.0,0.0,0.0,0.0,0.0,0.0,0.0,0.0,0.0,,,"Cold Drawn, Spheroidized, Annealed, 19-32 mm (0.75-1.25 In) Round","Cold Drawn, Spheroidized, Annealed, 19-32 mm (0.75-1.25 In) Round",1807,3,Normalized – easy-to-machine stock (cold drawn),3
,,,1,Steel database with labelled clusters,,,AISI 1040 Steel,Ultimate tensile strength,588.0,MPa,Yield strength,415.0,MPa,Ductility,30.0,%,0.0,0.0,0.405,0.0,0.0,0.0,0.0,0.0,0.0,0.0,0.04,0.05,0.0,0.0,0.0,0.0,0.0,0.75,98.755,0.0,0.0,0.0,0.0,0.0,0.0,0.0,0.0,0.0,0.0,0.0,0.0,0.0,0.0,0.0,0.0,0.0,,,"Oil Quenched From 855C (1570F), 650C (1200F) Temper, 25 mm (1 In.) Round","Oil Quenched From 855C (1570F), 650C (1200F) Temper, 25 mm (1 In.) Round",1808,6,Quenched (oil) & tempered – high-strength structural steel,6
,,,1,Steel database with labelled clusters,,,AISI 1090 Steel,Ultimate tensile strength,696.0,MPa,Yield strength,540.0,MPa,Ductility,10.0,%,0.0,0.0,0.915,0.0,0.0,0.0,0.0,0.0,0.0,0.0,0.04,0.05,0.0,0.0,0.0,0.0,0.0,0.75,98.245,0.0,0.0,0.0,0.0,0.0,0.0,0.0,0.0,0.0,0.0,0.0,0.0,0.0,0.0,0.0,0.0,0.0,,,"Cold Drawn, Spheroidized Annealed, 19-32 mm (0.75-1.25 In) Round","Cold Drawn, Spheroidized Annealed, 19-32 mm (0.75-1.25 In) Round",1809,3,Normalized – easy-to-machine stock (cold drawn),3
,,,1,Steel database with labelled clusters,,,AISI 1141 Steel,Ultimate tensile strength,710.0,MPa,Yield strength,405.0,MPa,Ductility,23.0,%,0.0,0.0,0.41,0.0,0.0,0.0,0.0,0.0,0.0,0.0,0.04,0.105,0.0,0.0,0.0,0.0,0.0,1.5,97.945,0.0,0.0,0.0,0.0,0.0,0.0,0.0,0.0,0.0,0.0,0.0,0.0,0.0,0.0,0.0,0.0,0.0,,,Normalized At 900C (1650F),Normalized At 900C (1650F),1810,4,Normalized (air cooled) – general-purpose steel,4
,,,1,Steel database with labelled clusters,,,AISI 1132 Steel,Ultimate tensile strength,570.0,MPa,Yield strength,315.0,MPa,Ductility,16.0,%,0.0,0.0,0.305,0.0,0.0,0.0,0.0,0.0,0.0,0.0,0.04,0.105,0.0,0.0,0.0,0.0,0.0,1.5,98.05,0.0,0.0,0.0,0.0,0.0,0.0,0.0,0.0,0.0,0.0,0.0,0.0,0.0,0.0,0.0,0.0,0.0,,,"Hot Rolled, 19-32 mm (0.75-1.25 In) Round","Hot Rolled, 19-32 mm (0.75-1.25 In) Round",1811,3,Normalized – easy-to-machine stock (cold drawn),3
,,,1,Steel database with labelled clusters,,,AISI 1144 Steel,Ultimate tensile strength,650.0,MPa,Yield strength,360.0,MPa,Ductility,21.0,%,0.0,0.0,0.44,0.0,0.0,0.0,0.0,0.0,0.0,0.0,0.04,0.285,0.0,0.0,0.0,0.0,0.0,1.5,97.735,0.0,0.0,0.0,0.0,0.0,0.0,0.0,0.0,0.0,0.0,0.0,0.0,0.0,0.0,0.0,0.0,0.0,,,"Normalized At 900C (1650F), Air Cooled, 100 mm (4 In.) Round","Normalized At 900C (1650F), Air Cooled, 100 mm (4 In.) Round",1812,4,Normalized (air cooled) – general-purpose steel,4
,,,1,Steel database with labelled clusters,,,AISI 1065 Steel,Ultimate tensile strength,690.0,MPa,Yield strength,380.0,MPa,Ductility,12.0,%,0.0,0.0,0.6499999999999999,0.0,0.0,0.0,0.0,0.0,0.0,0.0,0.04,0.05,0.0,0.0,0.0,0.0,0.0,0.75,98.51,0.0,0.0,0.0,0.0,0.0,0.0,0.0,0.0,0.0,0.0,0.0,0.0,0.0,0.0,0.0,0.0,0.0,,,"Hot Rolled, 19-32 mm (0.75-1.25 In) Round","Hot Rolled, 19-32 mm (0.75-1.25 In) Round",1813,3,Normalized – easy-to-machine stock (cold drawn),3
,,,1,Steel database with labelled clusters,,,AISI 1144 Steel,Ultimate tensile strength,786.0,MPa,Yield strength,545.0,MPa,Ductility,20.0,%,0.0,0.0,0.44,0.0,0.0,0.0,0.0,0.0,0.0,0.0,0.04,0.285,0.0,0.0,0.0,0.0,0.0,1.5,97.735,0.0,0.0,0.0,0.0,0.0,0.0,0.0,0.0,0.0,0.0,0.0,0.0,0.0,0.0,0.0,0.0,0.0,,,"Oil Quenched 845C (1550F), 540C (1000F) Temper, 13 mm (0.5 In.) Round","Oil Quenched 845C (1550F), 540C (1000F) Temper, 13 mm (0.5 In.) Round",1814,6,Quenched (oil) & tempered – high-strength structural steel,6
,,,1,Steel database with labelled clusters,,,AISI 1080 Steel,Ultimate tensile strength,931.0,MPa,Yield strength,440.0,MPa,Ductility,10.0,%,0.0,0.0,0.815,0.0,0.0,0.0,0.0,0.0,0.0,0.0,0.04,0.05,0.0,0.0,0.0,0.0,0.0,0.75,98.345,0.0,0.0,0.0,0.0,0.0,0.0,0.0,0.0,0.0,0.0,0.0,0.0,0.0,0.0,0.0,0.0,0.0,,,"Normalized At 900C (1650F), Air Cooled, 100 mm (4 In.) Round","Normalized At 900C (1650F), Air Cooled, 100 mm (4 In.) Round",1815,4,Normalized (air cooled) – general-purpose steel,4
,,,1,Steel database with labelled clusters,,,AISI 1141 Steel,Ultimate tensile strength,758.0,MPa,Yield strength,515.0,MPa,Ductility,23.0,%,0.0,0.0,0.41,0.0,0.0,0.0,0.0,0.0,0.0,0.0,0.04,0.105,0.0,0.0,0.0,0.0,0.0,1.5,97.945,0.0,0.0,0.0,0.0,0.0,0.0,0.0,0.0,0.0,0.0,0.0,0.0,0.0,0.0,0.0,0.0,0.0,,,"Oil Quenched From 815C, 540C (1000F) Temper, 25 mm (1 In.) Round","Oil Quenched From 815C, 540C (1000F) Temper, 25 mm (1 In.) Round",1816,6,Quenched (oil) & tempered – high-strength structural steel,6
,,,1,Steel database with labelled clusters,,,AISI 1141 Steel,Ultimate tensile strength,724.0,MPa,Yield strength,600.0,MPa,Ductility,23.0,%,0.0,0.0,0.41,0.0,0.0,0.0,0.0,0.0,0.0,0.0,0.04,0.105,0.0,0.0,0.0,0.0,0.0,1.5,97.945,0.0,0.0,0.0,0.0,0.0,0.0,0.0,0.0,0.0,0.0,0.0,0.0,0.0,0.0,0.0,0.0,0.0,,,"Oil Quenched From 815C, 650C (1200F) Temper, 13 mm (0.5 In.) Round","Oil Quenched From 815C, 650C (1200F) Temper, 13 mm (0.5 In.) Round",1817,6,Quenched (oil) & tempered – high-strength structural steel,6
,,,1,Steel database with labelled clusters,,,AISI 1141 Steel,Ultimate tensile strength,655.0,MPa,Yield strength,415.0,MPa,Ductility,25.0,%,0.0,0.0,0.41,0.0,0.0,0.0,0.0,0.0,0.0,0.0,0.04,0.105,0.0,0.0,0.0,0.0,0.0,1.5,97.945,0.0,0.0,0.0,0.0,0.0,0.0,0.0,0.0,0.0,0.0,0.0,0.0,0.0,0.0,0.0,0.0,0.0,,,"Oil Quenched From 815C, 650C (1200F) Temper, 100 mm (4 In.) Round","Oil Quenched From 815C, 650C (1200F) Temper, 100 mm (4 In.) Round",1818,6,Quenched (oil) & tempered – high-strength structural steel,6
,,,1,Steel database with labelled clusters,,,AISI 1060 Steel,Ultimate tensile strength,910.0,MPa,Yield strength,569.0,MPa,Ductility,20.0,%,0.0,0.0,0.605,0.0,0.0,0.0,0.0,0.0,0.0,0.0,0.04,0.05,0.0,0.0,0.0,0.0,0.0,0.75,98.555,0.0,0.0,0.0,0.0,0.0,0.0,0.0,0.0,0.0,0.0,0.0,0.0,0.0,0.0,0.0,0.0,0.0,,,"Oil Quenched 845C (1550F), 595C (1100F) Temper, 13 mm (0.5 In.) Round","Oil Quenched 845C (1550F), 595C (1100F) Temper, 13 mm (0.5 In.) Round",1819,6,Quenched (oil) & tempered – high-strength structural steel,6
,,,1,Steel database with labelled clusters,,,AISI 1141 Steel,Ultimate tensile strength,725.0,MPa,Yield strength,605.0,MPa,Ductility,10.0,%,0.0,0.0,0.41,0.0,0.0,0.0,0.0,0.0,0.0,0.0,0.04,0.105,0.0,0.0,0.0,0.0,0.0,1.5,97.945,0.0,0.0,0.0,0.0,0.0,0.0,0.0,0.0,0.0,0.0,0.0,0.0,0.0,0.0,0.0,0.0,0.0,,,"Cold Drawn, 19-32 mm (0.75-1.25 In) Round","Cold Drawn, 19-32 mm (0.75-1.25 In) Round",1820,3,Normalized – easy-to-machine stock (cold drawn),3
,,,1,Steel database with labelled clusters,,,AISI 1080 Steel,Ultimate tensile strength,1240.0,MPa,Yield strength,758.0,MPa,Ductility,12.0,%,0.0,0.0,0.815,0.0,0.0,0.0,0.0,0.0,0.0,0.0,0.04,0.05,0.0,0.0,0.0,0.0,0.0,0.75,98.345,0.0,0.0,0.0,0.0,0.0,0.0,0.0,0.0,0.0,0.0,0.0,0.0,0.0,0.0,0.0,0.0,0.0,,,"Oil Quenched From 815C (1500F), 480C (900F) Temper, 50 mm (2 In.) Round","Oil Quenched From 815C (1500F), 480C (900F) Temper, 50 mm (2 In.) Round",1821,6,Quenched (oil) & tempered – high-strength structural steel,6
,,,1,Steel database with labelled clusters,,,AISI 1144 Steel,Ultimate tensile strength,745.0,MPa,Yield strength,620.0,MPa,Ductility,10.0,%,0.0,0.0,0.44,0.0,0.0,0.0,0.0,0.0,0.0,0.0,0.04,0.285,0.0,0.0,0.0,0.0,0.0,1.5,97.735,0.0,0.0,0.0,0.0,0.0,0.0,0.0,0.0,0.0,0.0,0.0,0.0,0.0,0.0,0.0,0.0,0.0,,,"Cold Drawn, 19-32 mm (0.75-1.25 In) Round","Cold Drawn, 19-32 mm (0.75-1.25 In) Round",1822,3,Normalized – easy-to-machine stock (cold drawn),3
,,,1,Steel database with labelled clusters,,,AISI 1086 Steel,Ultimate tensile strength,669.0,MPa,Yield strength,510.0,MPa,Ductility,10.0,%,0.0,0.0,0.865,0.0,0.0,0.0,0.0,0.0,0.0,0.0,0.04,0.05,0.0,0.0,0.0,0.0,0.0,0.4,98.645,0.0,0.0,0.0,0.0,0.0,0.0,0.0,0.0,0.0,0.0,0.0,0.0,0.0,0.0,0.0,0.0,0.0,,,Spheroidized Annealed And Cold Drawn Bar (Uns G10860),Spheroidized Annealed And Cold Drawn Bar (Uns G10860),1823,2,Quenched (oil) – general-purpose steel (tested),2
,,,1,Steel database with labelled clusters,,,AISI 1144 Steel,Ultimate tensile strength,650.0,MPa,Yield strength,400.0,MPa,Ductility,23.0,%,0.0,0.0,0.44,0.0,0.0,0.0,0.0,0.0,0.0,0.0,0.04,0.285,0.0,0.0,0.0,0.0,0.0,1.5,97.735,0.0,0.0,0.0,0.0,0.0,0.0,0.0,0.0,0.0,0.0,0.0,0.0,0.0,0.0,0.0,0.0,0.0,,,"Oil Quenched 845C (1550F), 595C (1100F) Temper, 100 mm (4 In.) Round","Oil Quenched 845C (1550F), 595C (1100F) Temper, 100 mm (4 In.) Round",1824,6,Quenched (oil) & tempered – high-strength structural steel,6
,,,1,Steel database with labelled clusters,,,AISI 1132 Steel,Ultimate tensile strength,710.0,MPa,Yield strength,585.0,MPa,Ductility,19.0,%,0.0,0.0,0.305,0.0,0.0,0.0,0.0,0.0,0.0,0.0,0.04,0.105,0.0,0.0,0.0,0.0,0.0,1.5,98.05,0.0,0.0,0.0,0.0,0.0,0.0,0.0,0.0,0.0,0.0,0.0,0.0,0.0,0.0,0.0,0.0,0.0,,,Hot Rolled And Cold Drawn Round (<16 mm),Hot Rolled And Cold Drawn Round (<16 mm),1825,3,Normalized – easy-to-machine stock (cold drawn),3
,,,1,Steel database with labelled clusters,,,AISI 1141 Steel,Ultimate tensile strength,675.0,MPa,Yield strength,360.0,MPa,Ductility,22.0,%,0.0,0.0,0.41,0.0,0.0,0.0,0.0,0.0,0.0,0.0,0.04,0.105,0.0,0.0,0.0,0.0,0.0,1.5,97.945,0.0,0.0,0.0,0.0,0.0,0.0,0.0,0.0,0.0,0.0,0.0,0.0,0.0,0.0,0.0,0.0,0.0,,,As Rolled,As Rolled,1826,2,Quenched (oil) – general-purpose steel (tested),2
,,,1,Steel database with labelled clusters,,,AISI 1144 Steel,Ultimate tensile strength,717.0,MPa,Yield strength,490.0,MPa,Ductility,20.0,%,0.0,0.0,0.44,0.0,0.0,0.0,0.0,0.0,0.0,0.0,0.04,0.285,0.0,0.0,0.0,0.0,0.0,1.5,97.735,0.0,0.0,0.0,0.0,0.0,0.0,0.0,0.0,0.0,0.0,0.0,0.0,0.0,0.0,0.0,0.0,0.0,,,"Oil Quenched 845C (1550F), 595C (1100F) Temper, 13 mm (0.5 In.) Round","Oil Quenched 845C (1550F), 595C (1100F) Temper, 13 mm (0.5 In.) Round",1827,6,Quenched (oil) & tempered – high-strength structural steel,6
,,,1,Steel database with labelled clusters,,,AISI 1095 Steel,Ultimate tensile strength,1105.0,MPa,Yield strength,655.0,MPa,Ductility,13.0,%,0.0,0.0,0.965,0.0,0.0,0.0,0.0,0.0,0.0,0.0,0.04,0.05,0.0,0.0,0.0,0.0,0.0,0.4,98.545,0.0,0.0,0.0,0.0,0.0,0.0,0.0,0.0,0.0,0.0,0.0,0.0,0.0,0.0,0.0,0.0,0.0,,,"Oil Quenched 800C (1470F), 540C (1000F) Temper, 25 mm (1 In.) Round","Oil Quenched 800C (1470F), 540C (1000F) Temper, 25 mm (1 In.) Round",1828,6,Quenched (oil) & tempered – high-strength structural steel,6
,,,1,Steel database with labelled clusters,,,AISI 1144 Steel,Ultimate tensile strength,615.0,MPa,Yield strength,370.0,MPa,Ductility,25.0,%,0.0,0.0,0.44,0.0,0.0,0.0,0.0,0.0,0.0,0.0,0.04,0.285,0.0,0.0,0.0,0.0,0.0,1.5,97.735,0.0,0.0,0.0,0.0,0.0,0.0,0.0,0.0,0.0,0.0,0.0,0.0,0.0,0.0,0.0,0.0,0.0,,,"Oil Quenched 845C (1550F), 650C (1200F) Temper, 100 mm (4 In.) Round","Oil Quenched 845C (1550F), 650C (1200F) Temper, 100 mm (4 In.) Round",1829,6,Quenched (oil) & tempered – high-strength structural steel,6
,,,1,Steel database with labelled clusters,,,AISI 1116 Steel,Ultimate tensile strength,530.0,MPa,Yield strength,460.0,MPa,Ductility,17.0,%,0.0,0.0,0.17,0.0,0.0,0.0,0.0,0.0,0.0,0.0,0.04,0.195,0.0,0.0,0.0,0.0,0.0,1.25,98.345,0.0,0.0,0.0,0.0,0.0,0.0,0.0,0.0,0.0,0.0,0.0,0.0,0.0,0.0,0.0,0.0,0.0,,,Cold Drawn,Cold Drawn,1830,2,Quenched (oil) – general-purpose steel (tested),2
,,,1,Steel database with labelled clusters,,,AISI 1022 Steel,Ultimate tensile strength,565.0,MPa,Yield strength,400.0,MPa,Ductility,29.0,%,0.0,0.0,0.2,0.0,0.0,0.0,0.0,0.0,0.0,0.0,0.04,0.05,0.0,0.0,0.0,0.0,0.0,0.85,98.86,0.0,0.0,0.0,0.0,0.0,0.0,0.0,0.0,0.0,0.0,0.0,0.0,0.0,0.0,0.0,0.0,0.0,,,"Heat Treated, Reheated To 830C (1525F), 13.7 mm Round","Heat Treated, Reheated To 830C (1525F), 13.7 mm Round",1831,0,Carburized – quenched (oil) – wear-resistant surface steel,0
,,,1,Steel database with labelled clusters,,,AISI 1144 Steel,Ultimate tensile strength,675.0,MPa,Yield strength,415.0,MPa,Ductility,24.0,%,0.0,0.0,0.44,0.0,0.0,0.0,0.0,0.0,0.0,0.0,0.04,0.285,0.0,0.0,0.0,0.0,0.0,1.5,97.735,0.0,0.0,0.0,0.0,0.0,0.0,0.0,0.0,0.0,0.0,0.0,0.0,0.0,0.0,0.0,0.0,0.0,,,"Normalized At 900C (1650F), Air Cooled, 13 mm (0.5 In.) Round","Normalized At 900C (1650F), Air Cooled, 13 mm (0.5 In.) Round",1832,4,Normalized (air cooled) – general-purpose steel,4
,,,1,Steel database with labelled clusters,,,AISI 1132 Steel,Ultimate tensile strength,640.0,MPa,Yield strength,485.0,MPa,Ductility,13.0,%,0.0,0.0,0.305,0.0,0.0,0.0,0.0,0.0,0.0,0.0,0.04,0.105,0.0,0.0,0.0,0.0,0.0,1.5,98.05,0.0,0.0,0.0,0.0,0.0,0.0,0.0,0.0,0.0,0.0,0.0,0.0,0.0,0.0,0.0,0.0,0.0,,,"Hot Rolled And Cold Drawn, 16-38 mm Round","Hot Rolled And Cold Drawn, 16-38 mm Round",1833,3,Normalized – easy-to-machine stock (cold drawn),3
,,,1,Steel database with labelled clusters,,,AISI 1144 Steel,Ultimate tensile strength,725.0,MPa,Yield strength,655.0,MPa,Ductility,10.0,%,0.0,0.0,0.44,0.0,0.0,0.0,0.0,0.0,0.0,0.0,0.04,0.285,0.0,0.0,0.0,0.0,0.0,1.5,97.735,0.0,0.0,0.0,0.0,0.0,0.0,0.0,0.0,0.0,0.0,0.0,0.0,0.0,0.0,0.0,0.0,0.0,,,"As Cold Drawn, 22-32 mm (0.875-1.25 In) Round","As Cold Drawn, 22-32 mm (0.875-1.25 In) Round",1834,3,Normalized – easy-to-machine stock (cold drawn),3
,,,1,Steel database with labelled clusters,,,AISI 1080 Steel,Ultimate tensile strength,1130.0,MPa,Yield strength,710.0,MPa,Ductility,15.0,%,0.0,0.0,0.815,0.0,0.0,0.0,0.0,0.0,0.0,0.0,0.04,0.05,0.0,0.0,0.0,0.0,0.0,0.75,98.345,0.0,0.0,0.0,0.0,0.0,0.0,0.0,0.0,0.0,0.0,0.0,0.0,0.0,0.0,0.0,0.0,0.0,,,"Oil Quenched From 815C (1500F), 540C (1000F) Temper, 50 mm (2 In.) Round","Oil Quenched From 815C (1500F), 540C (1000F) Temper, 50 mm (2 In.) Round",1835,6,Quenched (oil) & tempered – high-strength structural steel,6
,,,1,Steel database with labelled clusters,,,AISI 1144 Steel,Ultimate tensile strength,760.0,MPa,Yield strength,690.0,MPa,Ductility,10.0,%,0.0,0.0,0.44,0.0,0.0,0.0,0.0,0.0,0.0,0.0,0.04,0.285,0.0,0.0,0.0,0.0,0.0,1.5,97.735,0.0,0.0,0.0,0.0,0.0,0.0,0.0,0.0,0.0,0.0,0.0,0.0,0.0,0.0,0.0,0.0,0.0,,,"As Cold Drawn, 16-22 mm (0.625-0.875 In) Round","As Cold Drawn, 16-22 mm (0.625-0.875 In) Round",1836,3,Normalized – easy-to-machine stock (cold drawn),3
,,,1,Steel database with labelled clusters,,,AISI 1144 Steel,Ultimate tensile strength,690.0,MPa,Yield strength,620.0,MPa,Ductility,10.0,%,0.0,0.0,0.44,0.0,0.0,0.0,0.0,0.0,0.0,0.0,0.04,0.285,0.0,0.0,0.0,0.0,0.0,1.5,97.735,0.0,0.0,0.0,0.0,0.0,0.0,0.0,0.0,0.0,0.0,0.0,0.0,0.0,0.0,0.0,0.0,0.0,,,"As Cold Drawn, 32-50 mm (1.25-2 In) Round","As Cold Drawn, 32-50 mm (1.25-2 In) Round",1837,3,Normalized – easy-to-machine stock (cold drawn),3
,,,1,Steel database with labelled clusters,,,AISI 1144 Steel,Ultimate tensile strength,725.0,MPa,Yield strength,655.0,MPa,Ductility,10.0,%,0.0,0.0,0.44,0.0,0.0,0.0,0.0,0.0,0.0,0.0,0.04,0.285,0.0,0.0,0.0,0.0,0.0,1.5,97.735,0.0,0.0,0.0,0.0,0.0,0.0,0.0,0.0,0.0,0.0,0.0,0.0,0.0,0.0,0.0,0.0,0.0,,,"Cold Drawn, Low Temperature, Stress Relieved, 32-50 mm (1.25-2 In) Round","Cold Drawn, Low Temperature, Stress Relieved, 32-50 mm (1.25-2 In) Round",1838,0,Carburized – quenched (oil) – wear-resistant surface steel,0
,,,1,Steel database with labelled clusters,,,AISI 1074 Steel,Ultimate tensile strength,724.0,MPa,Yield strength,400.0,MPa,Ductility,12.0,%,0.0,0.0,0.75,0.0,0.0,0.0,0.0,0.0,0.0,0.0,0.04,0.05,0.0,0.0,0.0,0.0,0.0,0.65,98.51,0.0,0.0,0.0,0.0,0.0,0.0,0.0,0.0,0.0,0.0,0.0,0.0,0.0,0.0,0.0,0.0,0.0,,,"Hot Rolled, (Discontinued)","Hot Rolled, (Discontinued)",1839,2,Quenched (oil) – general-purpose steel (tested),2
,,,1,Steel database with labelled clusters,,,AISI 1144 Steel,Ultimate tensile strength,710.0,MPa,Yield strength,470.0,MPa,Ductility,21.0,%,0.0,0.0,0.44,0.0,0.0,0.0,0.0,0.0,0.0,0.0,0.04,0.285,0.0,0.0,0.0,0.0,0.0,1.5,97.735,0.0,0.0,0.0,0.0,0.0,0.0,0.0,0.0,0.0,0.0,0.0,0.0,0.0,0.0,0.0,0.0,0.0,,,"Oil Quenched 845C (1550F), 595C (1100F) Temper, 25 mm (1 In.) Round","Oil Quenched 845C (1550F), 595C (1100F) Temper, 25 mm (1 In.) Round",1840,6,Quenched (oil) & tempered – high-strength structural steel,6
,,,1,Steel database with labelled clusters,,,AISI 1095 Steel,Ultimate tensile strength,1160.0,MPa,Yield strength,675.0,MPa,Ductility,12.0,%,0.0,0.0,0.965,0.0,0.0,0.0,0.0,0.0,0.0,0.0,0.04,0.05,0.0,0.0,0.0,0.0,0.0,0.4,98.545,0.0,0.0,0.0,0.0,0.0,0.0,0.0,0.0,0.0,0.0,0.0,0.0,0.0,0.0,0.0,0.0,0.0,,,"Oil Quenched 800C (1470F), 480C (900F) Temper, 50 mm (2 In.) Round","Oil Quenched 800C (1470F), 480C (900F) Temper, 50 mm (2 In.) Round",1841,6,Quenched (oil) & tempered – high-strength structural steel,6
,,,1,Steel database with labelled clusters,,,AISI 1080 Steel,Ultimate tensile strength,772.0,MPa,Yield strength,425.0,MPa,Ductility,10.0,%,0.0,0.0,0.815,0.0,0.0,0.0,0.0,0.0,0.0,0.0,0.04,0.05,0.0,0.0,0.0,0.0,0.0,0.75,98.345,0.0,0.0,0.0,0.0,0.0,0.0,0.0,0.0,0.0,0.0,0.0,0.0,0.0,0.0,0.0,0.0,0.0,,,"Hot Rolled, 19-32 mm (0.75-1.25 In) Round","Hot Rolled, 19-32 mm (0.75-1.25 In) Round",1842,3,Normalized – easy-to-machine stock (cold drawn),3
,,,1,Steel database with labelled clusters,,,AISI 1141 Steel,Ultimate tensile strength,660.0,MPa,Yield strength,485.0,MPa,Ductility,24.0,%,0.0,0.0,0.41,0.0,0.0,0.0,0.0,0.0,0.0,0.0,0.04,0.105,0.0,0.0,0.0,0.0,0.0,1.5,97.945,0.0,0.0,0.0,0.0,0.0,0.0,0.0,0.0,0.0,0.0,0.0,0.0,0.0,0.0,0.0,0.0,0.0,,,"Oil Quenched From 815C, 650C (1200F) Temper, 25 mm (1 In.) Round","Oil Quenched From 815C, 650C (1200F) Temper, 25 mm (1 In.) Round",1843,6,Quenched (oil) & tempered – high-strength structural steel,6
,,,1,Steel database with labelled clusters,,,AISI 1080 Steel,Ultimate tensile strength,1080.0,MPa,Yield strength,620.0,MPa,Ductility,11.0,%,0.0,0.0,0.815,0.0,0.0,0.0,0.0,0.0,0.0,0.0,0.04,0.05,0.0,0.0,0.0,0.0,0.0,0.75,98.345,0.0,0.0,0.0,0.0,0.0,0.0,0.0,0.0,0.0,0.0,0.0,0.0,0.0,0.0,0.0,0.0,0.0,,,"Oil Quenched From 815C (1500F), 540C (1000F) Temper, 100 mm (4 In.) Round","Oil Quenched From 815C (1500F), 540C (1000F) Temper, 100 mm (4 In.) Round",1844,6,Quenched (oil) & tempered – high-strength structural steel,6
,,,1,Steel database with labelled clusters,,,AISI 1095 Steel,Ultimate tensile strength,685.0,MPa,Yield strength,525.0,MPa,Ductility,10.0,%,0.0,0.0,0.965,0.0,0.0,0.0,0.0,0.0,0.0,0.0,0.04,0.05,0.0,0.0,0.0,0.0,0.0,0.4,98.545,0.0,0.0,0.0,0.0,0.0,0.0,0.0,0.0,0.0,0.0,0.0,0.0,0.0,0.0,0.0,0.0,0.0,,,"Cold Drawn, Spheroidized Annealed, 19-32 mm (0.75-1.25 In) Round","Cold Drawn, Spheroidized Annealed, 19-32 mm (0.75-1.25 In) Round",1845,3,Normalized – easy-to-machine stock (cold drawn),3
,,,1,Steel database with labelled clusters,,,AISI 1141 Steel,Ultimate tensile strength,600.0,MPa,Yield strength,350.0,MPa,Ductility,25.0,%,0.0,0.0,0.41,0.0,0.0,0.0,0.0,0.0,0.0,0.0,0.04,0.105,0.0,0.0,0.0,0.0,0.0,1.5,97.945,0.0,0.0,0.0,0.0,0.0,0.0,0.0,0.0,0.0,0.0,0.0,0.0,0.0,0.0,0.0,0.0,0.0,,,"Annealed At 815C, Furnace Cooled 11C (20F) Per Hour To 480C, Cooled In Air, 25 mm (1 In.) Round","Annealed At 815C, Furnace Cooled 11C (20F) Per Hour To 480C, Cooled In Air, 25 mm (1 In.) Round",1846,7,Annealed – easy-to-machine – round annealed stock,7
,,,1,Steel database with labelled clusters,,,AISI 1211 Steel,Ultimate tensile strength,380.0,MPa,Yield strength,230.0,MPa,Ductility,25.0,%,0.0,0.0,0.13,0.0,0.0,0.0,0.0,0.0,0.0,0.0,0.095,0.125,0.0,0.0,0.0,0.0,0.0,0.75,98.9,0.0,0.0,0.0,0.0,0.0,0.0,0.0,0.0,0.0,0.0,0.0,0.0,0.0,0.0,0.0,0.0,0.0,,,"Hot Rolled, 19-38 mm Round","Hot Rolled, 19-38 mm Round",1847,3,Normalized – easy-to-machine stock (cold drawn),3
,,,1,Steel database with labelled clusters,,,AISI 1117 Steel,Ultimate tensile strength,485.0,MPa,Yield strength,415.0,MPa,Ductility,15.0,%,0.0,0.0,0.17,0.0,0.0,0.0,0.0,0.0,0.0,0.0,0.04,0.105,0.0,0.0,0.0,0.0,0.0,1.15,98.535,0.0,0.0,0.0,0.0,0.0,0.0,0.0,0.0,0.0,0.0,0.0,0.0,0.0,0.0,0.0,0.0,0.0,,,"As Cold Drawn, 22-32 mm (0.875-1.25 In) Round","As Cold Drawn, 22-32 mm (0.875-1.25 In) Round",1848,3,Normalized – easy-to-machine stock (cold drawn),3
,,,1,Steel database with labelled clusters,,,AISI 1144 Steel,Ultimate tensile strength,675.0,MPa,Yield strength,475.0,MPa,Ductility,23.0,%,0.0,0.0,0.44,0.0,0.0,0.0,0.0,0.0,0.0,0.0,0.04,0.285,0.0,0.0,0.0,0.0,0.0,1.5,97.735,0.0,0.0,0.0,0.0,0.0,0.0,0.0,0.0,0.0,0.0,0.0,0.0,0.0,0.0,0.0,0.0,0.0,,,"Oil Quenched 845C (1550F), 650C (1200F) Temper, 13 mm (0.5 In.) Round","Oil Quenched 845C (1550F), 650C (1200F) Temper, 13 mm (0.5 In.) Round",1849,6,Quenched (oil) & tempered – high-strength structural steel,6
,,,1,Steel database with labelled clusters,,,AISI 1117 Steel,Ultimate tensile strength,415.0,MPa,Yield strength,345.0,MPa,Ductility,12.0,%,0.0,0.0,0.17,0.0,0.0,0.0,0.0,0.0,0.0,0.0,0.04,0.105,0.0,0.0,0.0,0.0,0.0,1.15,98.535,0.0,0.0,0.0,0.0,0.0,0.0,0.0,0.0,0.0,0.0,0.0,0.0,0.0,0.0,0.0,0.0,0.0,,,"As Cold Drawn, 50-75 mm (2-3 In) Round","As Cold Drawn, 50-75 mm (2-3 In) Round",1850,3,Normalized – easy-to-machine stock (cold drawn),3
,,,1,Steel database with labelled clusters,,,AISI 1151 Steel,Ultimate tensile strength,703.0,MPa,Yield strength,593.0,MPa,Ductility,10.0,%,0.0,0.0,0.515,0.0,0.0,0.0,0.0,0.0,0.0,0.0,0.04,0.105,0.0,0.0,0.0,0.0,0.0,0.85,98.49,0.0,0.0,0.0,0.0,0.0,0.0,0.0,0.0,0.0,0.0,0.0,0.0,0.0,0.0,0.0,0.0,0.0,,,Cold Drawn Bar (Uns G11510),Cold Drawn Bar (Uns G11510),1851,2,Quenched (oil) – general-purpose steel (tested),2
,,,1,Steel database with labelled clusters,,,AISI 1144 Steel,Ultimate tensile strength,585.0,MPa,Yield strength,345.0,MPa,Ductility,25.0,%,0.0,0.0,0.44,0.0,0.0,0.0,0.0,0.0,0.0,0.0,0.04,0.285,0.0,0.0,0.0,0.0,0.0,1.5,97.735,0.0,0.0,0.0,0.0,0.0,0.0,0.0,0.0,0.0,0.0,0.0,0.0,0.0,0.0,0.0,0.0,0.0,,,"Annealed At 790C (1450F), Furnace Cooled 11C (20F) Per Hour To 620C, Air Cooled, 25 mm (1 In.) Round","Annealed At 790C (1450F), Furnace Cooled 11C (20F) Per Hour To 620C, Air Cooled, 25 mm (1 In.) Round",1852,7,Annealed – easy-to-machine – round annealed stock,7
,,,1,Steel database with labelled clusters,,,AISI 1211 Steel,Ultimate tensile strength,515.0,MPa,Yield strength,400.0,MPa,Ductility,10.0,%,0.0,0.0,0.13,0.0,0.0,0.0,0.0,0.0,0.0,0.0,0.095,0.125,0.0,0.0,0.0,0.0,0.0,0.75,98.9,0.0,0.0,0.0,0.0,0.0,0.0,0.0,0.0,0.0,0.0,0.0,0.0,0.0,0.0,0.0,0.0,0.0,,,"Cold Drawn, 19-38 mm Round","Cold Drawn, 19-38 mm Round",1853,3,Normalized – easy-to-machine stock (cold drawn),3
,,,1,Steel database with labelled clusters,,,AISI 1141 Steel,Ultimate tensile strength,655.0,MPa,Yield strength,585.0,MPa,Ductility,10.0,%,0.0,0.0,0.41,0.0,0.0,0.0,0.0,0.0,0.0,0.0,0.04,0.105,0.0,0.0,0.0,0.0,0.0,1.5,97.945,0.0,0.0,0.0,0.0,0.0,0.0,0.0,0.0,0.0,0.0,0.0,0.0,0.0,0.0,0.0,0.0,0.0,,,"As Cold Drawn, 32-50 mm (1.25-2 In) Round","As Cold Drawn, 32-50 mm (1.25-2 In) Round",1854,3,Normalized – easy-to-machine stock (cold drawn),3
,,,1,Steel database with labelled clusters,,,AISI 1118 Steel,Ultimate tensile strength,486.0,MPa,Yield strength,355.0,MPa,Ductility,32.0,%,0.0,0.0,0.17,0.0,0.0,0.0,0.0,0.0,0.0,0.0,0.04,0.105,0.0,0.0,0.0,0.0,0.0,1.45,98.235,0.0,0.0,0.0,0.0,0.0,0.0,0.0,0.0,0.0,0.0,0.0,0.0,0.0,0.0,0.0,0.0,0.0,,,"As Rolled, 25 mm (1 In.) Round","As Rolled, 25 mm (1 In.) Round",1855,3,Normalized – easy-to-machine stock (cold drawn),3
,,,1,Steel database with labelled clusters,,,AISI 1117 Steel,Ultimate tensile strength,595.0,MPa,Yield strength,515.0,MPa,Ductility,22.0,%,0.0,0.0,0.17,0.0,0.0,0.0,0.0,0.0,0.0,0.0,0.04,0.105,0.0,0.0,0.0,0.0,0.0,1.15,98.535,0.0,0.0,0.0,0.0,0.0,0.0,0.0,0.0,0.0,0.0,0.0,0.0,0.0,0.0,0.0,0.0,0.0,,,"Cold Finished, 19-32 mm (0.75-1.25 In) Round","Cold Finished, 19-32 mm (0.75-1.25 In) Round",1856,3,Normalized – easy-to-machine stock (cold drawn),3
,,,1,Steel database with labelled clusters,,,AISI 1022 Steel,Ultimate tensile strength,483.0,MPa,Yield strength,360.0,MPa,Ductility,34.0,%,0.0,0.0,0.2,0.0,0.0,0.0,0.0,0.0,0.0,0.0,0.04,0.05,0.0,0.0,0.0,0.0,0.0,0.85,98.86,0.0,0.0,0.0,0.0,0.0,0.0,0.0,0.0,0.0,0.0,0.0,0.0,0.0,0.0,0.0,0.0,0.0,,,"Normalized At 925C (1700F), Cooled In Air, 25 mm (1 In.) Round","Normalized At 925C (1700F), Cooled In Air, 25 mm (1 In.) Round",1857,4,Normalized (air cooled) – general-purpose steel,4
,,,1,Steel database with labelled clusters,,,AISI 1144 Steel,Ultimate tensile strength,725.0,MPa,Yield strength,585.0,MPa,Ductility,15.0,%,0.0,0.0,0.44,0.0,0.0,0.0,0.0,0.0,0.0,0.0,0.04,0.285,0.0,0.0,0.0,0.0,0.0,1.5,97.735,0.0,0.0,0.0,0.0,0.0,0.0,0.0,0.0,0.0,0.0,0.0,0.0,0.0,0.0,0.0,0.0,0.0,,,"Cold Drawn, High Temperature, Stress Relieved, 16-22 mm (0.625-0.875 In) Round","Cold Drawn, High Temperature, Stress Relieved, 16-22 mm (0.625-0.875 In) Round",1858,0,Carburized – quenched (oil) – wear-resistant surface steel,0
,,,1,Steel database with labelled clusters,,,AISI 1095 Steel,Ultimate tensile strength,1040.0,MPa,Yield strength,550.0,MPa,Ductility,12.0,%,0.0,0.0,0.965,0.0,0.0,0.0,0.0,0.0,0.0,0.0,0.04,0.05,0.0,0.0,0.0,0.0,0.0,0.4,98.545,0.0,0.0,0.0,0.0,0.0,0.0,0.0,0.0,0.0,0.0,0.0,0.0,0.0,0.0,0.0,0.0,0.0,,,"Normalized At 900C (1650F), Air Cooled, 13 mm (0.5 In.) Round","Normalized At 900C (1650F), Air Cooled, 13 mm (0.5 In.) Round",1859,4,Normalized (air cooled) – general-purpose steel,4
,,,1,Steel database with labelled clusters,,,AISI 1144 Steel,Ultimate tensile strength,690.0,MPa,Yield strength,620.0,MPa,Ductility,10.0,%,0.0,0.0,0.44,0.0,0.0,0.0,0.0,0.0,0.0,0.0,0.04,0.285,0.0,0.0,0.0,0.0,0.0,1.5,97.735,0.0,0.0,0.0,0.0,0.0,0.0,0.0,0.0,0.0,0.0,0.0,0.0,0.0,0.0,0.0,0.0,0.0,,,"Cold Drawn, Low Temperature, Stress Relieved, 50-75 mm (2-3 In) Round","Cold Drawn, Low Temperature, Stress Relieved, 50-75 mm (2-3 In) Round",1860,0,Carburized – quenched (oil) – wear-resistant surface steel,0
,,,1,Steel database with labelled clusters,,,AISI 1095 Steel,Ultimate tensile strength,1040.0,MPa,Yield strength,635.0,MPa,Ductility,13.0,%,0.0,0.0,0.965,0.0,0.0,0.0,0.0,0.0,0.0,0.0,0.04,0.05,0.0,0.0,0.0,0.0,0.0,0.4,98.545,0.0,0.0,0.0,0.0,0.0,0.0,0.0,0.0,0.0,0.0,0.0,0.0,0.0,0.0,0.0,0.0,0.0,,,"Oil Quenched 800C (1470F), 540C (1000F) Temper, 50 mm (2 In.) Round","Oil Quenched 800C (1470F), 540C (1000F) Temper, 50 mm (2 In.) Round",1861,6,Quenched (oil) & tempered – high-strength structural steel,6
,,,1,Steel database with labelled clusters,,,AISI 1141 Steel,Ultimate tensile strength,800.0,MPa,Yield strength,660.0,MPa,Ductility,20.0,%,0.0,0.0,0.41,0.0,0.0,0.0,0.0,0.0,0.0,0.0,0.04,0.105,0.0,0.0,0.0,0.0,0.0,1.5,97.945,0.0,0.0,0.0,0.0,0.0,0.0,0.0,0.0,0.0,0.0,0.0,0.0,0.0,0.0,0.0,0.0,0.0,,,"Oil Quenched From 815C, 595C (1100F) Temper, 13 mm (0.5 In.) Round","Oil Quenched From 815C, 595C (1100F) Temper, 13 mm (0.5 In.) Round",1862,6,Quenched (oil) & tempered – high-strength structural steel,6
,,,1,Steel database with labelled clusters,,,AISI 1095 Steel,Ultimate tensile strength,655.0,MPa,Yield strength,380.0,MPa,Ductility,13.0,%,0.0,0.0,0.965,0.0,0.0,0.0,0.0,0.0,0.0,0.0,0.04,0.05,0.0,0.0,0.0,0.0,0.0,0.4,98.545,0.0,0.0,0.0,0.0,0.0,0.0,0.0,0.0,0.0,0.0,0.0,0.0,0.0,0.0,0.0,0.0,0.0,,,"Annealed At 790C (1450F), Furnace Cooled 11C (20F) Per Hour To 665C (1230F), Air Cooled, 25 mm (1 In.) Round","Annealed At 790C (1450F), Furnace Cooled 11C (20F) Per Hour To 665C (1230F), Air Cooled, 25 mm (1 In.) Round",1863,7,Annealed – easy-to-machine – round annealed stock,7
,,,1,Steel database with labelled clusters,,,AISI 1080 Steel,Ultimate tensile strength,615.0,MPa,Yield strength,380.0,MPa,Ductility,25.0,%,0.0,0.0,0.815,0.0,0.0,0.0,0.0,0.0,0.0,0.0,0.04,0.05,0.0,0.0,0.0,0.0,0.0,0.75,98.345,0.0,0.0,0.0,0.0,0.0,0.0,0.0,0.0,0.0,0.0,0.0,0.0,0.0,0.0,0.0,0.0,0.0,,,Annealed At 790C (1450F),Annealed At 790C (1450F),1864,7,Annealed – easy-to-machine – round annealed stock,7
,,,1,Steel database with labelled clusters,,,AISI 1060 Steel,Ultimate tensile strength,779.0,MPa,Yield strength,420.0,MPa,Ductility,18.0,%,0.0,0.0,0.605,0.0,0.0,0.0,0.0,0.0,0.0,0.0,0.04,0.05,0.0,0.0,0.0,0.0,0.0,0.75,98.555,0.0,0.0,0.0,0.0,0.0,0.0,0.0,0.0,0.0,0.0,0.0,0.0,0.0,0.0,0.0,0.0,0.0,,,Normalized At 900C (1650F),Normalized At 900C (1650F),1865,4,Normalized (air cooled) – general-purpose steel,4
,,,1,Steel database with labelled clusters,,,AISI 1144 Steel,Ultimate tensile strength,670.0,MPa,Yield strength,400.0,MPa,Ductility,21.0,%,0.0,0.0,0.44,0.0,0.0,0.0,0.0,0.0,0.0,0.0,0.04,0.285,0.0,0.0,0.0,0.0,0.0,1.5,97.735,0.0,0.0,0.0,0.0,0.0,0.0,0.0,0.0,0.0,0.0,0.0,0.0,0.0,0.0,0.0,0.0,0.0,,,"Normalized At 900C (1650F), Air Cooled, 25 mm (1 In.) Round","Normalized At 900C (1650F), Air Cooled, 25 mm (1 In.) Round",1866,4,Normalized (air cooled) – general-purpose steel,4
,,,1,Steel database with labelled clusters,,,AISI 1060 Steel,Ultimate tensile strength,917.0,MPa,Yield strength,546.0,MPa,Ductility,18.0,%,0.0,0.0,0.605,0.0,0.0,0.0,0.0,0.0,0.0,0.0,0.04,0.05,0.0,0.0,0.0,0.0,0.0,0.75,98.555,0.0,0.0,0.0,0.0,0.0,0.0,0.0,0.0,0.0,0.0,0.0,0.0,0.0,0.0,0.0,0.0,0.0,,,"Oil Quenched 845C (1550F), 540C (1000F) Temper, 50 mm (2 In.) Round","Oil Quenched 845C (1550F), 540C (1000F) Temper, 50 mm (2 In.) Round",1867,6,Quenched (oil) & tempered – high-strength structural steel,6
,,,1,Steel database with labelled clusters,,,AISI 1340 Steel,Ultimate tensile strength,827.0,MPa,Yield strength,524.0,MPa,Ductility,23.0,%,0.0,0.0,0.405,0.0,0.0,0.0,0.0,0.0,0.0,0.25,0.035,0.04,0.0,0.0,0.0,0.0,0.0,1.75,97.52,0.0,0.0,0.0,0.0,0.0,0.0,0.0,0.0,0.0,0.0,0.0,0.0,0.0,0.0,0.0,0.0,0.0,,,"Normalized At 870C (1600F), Air Cooled, 50 mm (2 In.) Round","Normalized At 870C (1600F), Air Cooled, 50 mm (2 In.) Round",1868,4,Normalized (air cooled) – general-purpose steel,4
,,,1,Steel database with labelled clusters,,,AISI 1340 Steel,Ultimate tensile strength,910.0,MPa,Yield strength,565.0,MPa,Ductility,20.0,%,0.0,0.0,0.405,0.0,0.0,0.0,0.0,0.0,0.0,0.25,0.035,0.04,0.0,0.0,0.0,0.0,0.0,1.75,97.52,0.0,0.0,0.0,0.0,0.0,0.0,0.0,0.0,0.0,0.0,0.0,0.0,0.0,0.0,0.0,0.0,0.0,,,"Normalized At 870C (1600F), Air Cooled, 13 mm (0.5 In.) Round","Normalized At 870C (1600F), Air Cooled, 13 mm (0.5 In.) Round",1869,4,Normalized (air cooled) – general-purpose steel,4
,,,1,Steel database with labelled clusters,,,AISI 1060 Steel,Ultimate tensile strength,745.0,MPa,Yield strength,353.0,MPa,Ductility,18.0,%,0.0,0.0,0.605,0.0,0.0,0.0,0.0,0.0,0.0,0.0,0.04,0.05,0.0,0.0,0.0,0.0,0.0,0.75,98.555,0.0,0.0,0.0,0.0,0.0,0.0,0.0,0.0,0.0,0.0,0.0,0.0,0.0,0.0,0.0,0.0,0.0,,,"Normalized At 900C (1650F), Air Cooled, 100 mm (4 In.) Round","Normalized At 900C (1650F), Air Cooled, 100 mm (4 In.) Round",1870,4,Normalized (air cooled) – general-purpose steel,4
,,,1,Steel database with labelled clusters,,,AISI 1144 Steel,Ultimate tensile strength,655.0,MPa,Yield strength,585.0,MPa,Ductility,10.0,%,0.0,0.0,0.44,0.0,0.0,0.0,0.0,0.0,0.0,0.0,0.04,0.285,0.0,0.0,0.0,0.0,0.0,1.5,97.735,0.0,0.0,0.0,0.0,0.0,0.0,0.0,0.0,0.0,0.0,0.0,0.0,0.0,0.0,0.0,0.0,0.0,,,"As Cold Drawn, 50-75 mm (2-3 In) Round","As Cold Drawn, 50-75 mm (2-3 In) Round",1871,3,Normalized – easy-to-machine stock (cold drawn),3
,,,1,Steel database with labelled clusters,,,AISI 1141 Steel,Ultimate tensile strength,650.0,MPa,Yield strength,360.0,MPa,Ductility,15.0,%,0.0,0.0,0.41,0.0,0.0,0.0,0.0,0.0,0.0,0.0,0.04,0.105,0.0,0.0,0.0,0.0,0.0,1.5,97.945,0.0,0.0,0.0,0.0,0.0,0.0,0.0,0.0,0.0,0.0,0.0,0.0,0.0,0.0,0.0,0.0,0.0,,,"Hot Rolled, 19-32 mm (0.75-1.25 In) Round","Hot Rolled, 19-32 mm (0.75-1.25 In) Round",1872,3,Normalized – easy-to-machine stock (cold drawn),3
,,,1,Steel database with labelled clusters,,,AISI 12L14 Steel,Ultimate tensile strength,395.0,MPa,Yield strength,235.0,MPa,Ductility,22.0,%,0.0,0.0,0.15,0.0,0.0,0.0,0.0,0.0,0.0,0.0,0.065,0.305,0.0,0.0,0.0,0.0,0.0,1.0,98.48,0.0,0.0,0.0,0.0,0.0,0.0,0.0,0.0,0.0,0.0,0.0,0.0,0.0,0.0,0.0,0.0,0.0,,,"Hot Rolled, 19-38 mm Round","Hot Rolled, 19-38 mm Round",1873,3,Normalized – easy-to-machine stock (cold drawn),3
,,,1,Steel database with labelled clusters,,,AISI 1340 Steel,Ultimate tensile strength,814.0,MPa,Yield strength,745.0,MPa,Ductility,22.0,%,0.0,0.0,0.405,0.0,0.0,0.0,0.0,0.0,0.0,0.25,0.035,0.04,0.0,0.0,0.0,0.0,0.0,1.75,97.52,0.0,0.0,0.0,0.0,0.0,0.0,0.0,0.0,0.0,0.0,0.0,0.0,0.0,0.0,0.0,0.0,0.0,,,"Oil Quenched From 830C (1525F), 650C (1200F) Temper, 13 mm (0.5 In.) Round","Oil Quenched From 830C (1525F), 650C (1200F) Temper, 13 mm (0.5 In.) Round",1874,6,Quenched (oil) & tempered – high-strength structural steel,6
,,,1,Steel database with labelled clusters,,,AISI 1144 Steel,Ultimate tensile strength,760.0,MPa,Yield strength,690.0,MPa,Ductility,10.0,%,0.0,0.0,0.44,0.0,0.0,0.0,0.0,0.0,0.0,0.0,0.04,0.285,0.0,0.0,0.0,0.0,0.0,1.5,97.735,0.0,0.0,0.0,0.0,0.0,0.0,0.0,0.0,0.0,0.0,0.0,0.0,0.0,0.0,0.0,0.0,0.0,,,"Cold Drawn, Low Temperature, Stress Relieved, 22-32 mm (0.875-1.25 In) Round","Cold Drawn, Low Temperature, Stress Relieved, 22-32 mm (0.875-1.25 In) Round",1875,0,Carburized – quenched (oil) – wear-resistant surface steel,0
,,,1,Steel database with labelled clusters,,,AISI 1050 Steel,Ultimate tensile strength,690.0,MPa,Yield strength,580.0,MPa,Ductility,10.0,%,0.0,0.0,0.51,0.0,0.0,0.0,0.0,0.0,0.0,0.0,0.04,0.05,0.0,0.0,0.0,0.0,0.0,0.75,98.65,0.0,0.0,0.0,0.0,0.0,0.0,0.0,0.0,0.0,0.0,0.0,0.0,0.0,0.0,0.0,0.0,0.0,,,"Cold Drawn, 19-32 mm (0.75-1.25 In) Round","Cold Drawn, 19-32 mm (0.75-1.25 In) Round",1876,3,Normalized – easy-to-machine stock (cold drawn),3
