Repository: Azhi-ss/SteelScientist

# Steel Labelled Clusters Dataset

This directory contains the cleaned steel labelled-clusters dataset used by
`regression/steel_labelled_clusters_regression.py`.

## Files

| File | Rows | Description |
|------|------|-------------|
| `raw/Steel database with labelled clusters.xlsx` | 3234 | Original spreadsheet. |
| `full_with_duplicates.csv` | 3234 | Raw spreadsheet mapped to the project regression schema. |
| `clean.csv` | 1943 | Strictly deduplicated regression mother table. |
| `train.csv` | 1554 | Fixed 8:2 training split generated from `clean.csv`. |
| `val.csv` | 389 | Fixed 8:2 validation split generated from `clean.csv`. |

File: datasets/steel_labelled_clusters/duplicate_rows.csv (part 24 of 33)
duplicate_group_id,source_entry,Material,Text,Tensile_value,Yield_value,Elongation_value,cluster_number,cluster_label,DOIs,Files,problem,status,Table_topic,title,abstract,Tensile_name,Tensile_unit,Yield_name,Yield_unit,Elongation_name,Elongation_unit,H,B,C,N,O,F,Na,Mg,Al,Si,P,S,Cl,Ca,Ti,V,Cr,Mn,Fe,Co,Ni,Cu,Zn,As,Y,Zr,Nb,Mo,Sn,Sb,La,Ce,Ta,W,Pb,Bi,Other_ele,Text_addition,actions,cluster_number_0_to_11
870,3040,AISI 86B30H Steel,"Water Quenched 845C (1550F), 540C (1000F) Temper, 100 mm (4 In.) Round",738.0,565.0,23.0,10,Quenched (water) & tempered – high-strength structural steel,,,,1,Steel database with labelled clusters,,,Ultimate tensile strength,MPa,Yield strength,MPa,Ductility,%,0.0,0.00175,0.3,0.0,0.0,0.0,0.0,0.0,0.0,0.2249999999999999,0.035,0.04,0.0,0.0,0.0,0.0,0.5,0.8,97.34825,0.0,0.55,0.0,0.0,0.0,0.0,0.0,0.0,0.2,0.0,0.0,0.0,0.0,0.0,0.0,0.0,0.0,,,"Water Quenched 845C (1550F), 540C (1000F) Temper, 100 mm (4 In.) Round",10
871,872,AISI 8640 Steel,"Oil Quenched 845C (1550F), 540C (1000F) Temper, 25 mm (1 In.) Round",1165.0,1000.0,17.0,6,Quenched (oil) & tempered – high-strength structural steel,,,,1,Steel database with labelled clusters,,,Ultimate tensile strength,MPa,Yield strength,MPa,Ductility,%,0.0,0.0,0.405,0.0,0.0,0.0,0.0,0.0,0.0,0.2249999999999999,0.035,0.04,0.0,0.0,0.0,0.0,0.5,0.875,97.17,0.0,0.55,0.0,0.0,0.0,0.0,0.0,0.0,0.2,0.0,0.0,0.0,0.0,0.0,0.0,0.0,0.0,,,"Oil Quenched 845C (1550F), 540C (1000F) Temper, 25 mm (1 In.) Round",6
871,3199,AISI 8640 Steel,"Oil Quenched 845C (1550F), 540C (1000F) Temper, 25 mm (1 In.) Round",1165.0,1000.0,17.0,6,Quenched (oil) & tempered – high-strength structural steel,,,,1,Steel database with labelled clusters,,,Ultimate tensile strength,MPa,Yield strength,MPa,Ductility,%,0.0,0.0,0.405,0.0,0.0,0.0,0.0,0.0,0.0,0.2249999999999999,0.035,0.04,0.0,0.0,0.0,0.0,0.5,0.875,97.17,0.0,0.55,0.0,0.0,0.0,0.0,0.0,0.0,0.2,0.0,0.0,0.0,0.0,0.0,0.0,0.0,0.0,,,"Oil Quenched 845C (1550F), 540C (1000F) Temper, 25 mm (1 In.) Round",6
872,873,AISI 8740 Steel,"Oil Quenched 830C (1525F), 650C (1200F) Temper, 100 mm (4 In.) Round",800.0,605.0,22.0,6,Quenched (oil) & tempered – high-strength structural steel,,,,1,Steel database with labelled clusters,,,Ultimate tensile strength,MPa,Yield strength,MPa,Ductility,%,0.0,0.0,0.405,0.0,0.0,0.0,0.0,0.0,0.0,0.2249999999999999,0.035,0.04,0.0,0.0,0.0,0.0,0.5,0.875,97.12,0.0,0.55,0.0,0.0,0.0,0.0,0.0,0.0,0.25,0.0,0.0,0.0,0.0,0.0,0.0,0.0,0.0,,,"Oil Quenched 830C (1525F), 650C (1200F) Temper, 100 mm (4 In.) Round",6
872,3207,AISI 8740 Steel,"Oil Quenched 830C (1525F), 650C (1200F) Temper, 100 mm (4 In.) Round",800.0,605.0,22.0,6,Quenched (oil) & tempered – high-strength structural steel,,,,1,Steel database with labelled clusters,,,Ultimate tensile strength,MPa,Yield strength,MPa,Ductility,%,0.0,0.0,0.405,0.0,0.0,0.0,0.0,0.0,0.0,0.2249999999999999,0.035,0.04,0.0,0.0,0.0,0.0,0.5,0.875,97.12,0.0,0.55,0.0,0.0,0.0,0.0,0.0,0.0,0.25,0.0,0.0,0.0,0.0,0.0,0.0,0.0,0.0,,,"Oil Quenched 830C (1525F), 650C (1200F) Temper, 100 mm (4 In.) Round",6
873,874,AISI 86B30H Steel,"Water Quenched 845C (1550F), 480C (900F) Temper, 100 mm (4 In.) Round",780.0,595.0,21.0,10,Quenched (water) & tempered – high-strength structural steel,,,,1,Steel database with labelled clusters,,,Ultimate tensile strength,MPa,Yield strength,MPa,Ductility,%,0.0,0.00175,0.3,0.0,0.0,0.0,0.0,0.0,0.0,0.2249999999999999,0.035,0.04,0.0,0.0,0.0,0.0,0.5,0.8,97.34825,0.0,0.55,0.0,0.0,0.0,0.0,0.0,0.0,0.2,0.0,0.0,0.0,0.0,0.0,0.0,0.0,0.0,,,"Water Quenched 845C (1550F), 480C (900F) Temper, 100 mm (4 In.) Round",10
873,3160,AISI 86B30H Steel,"Water Quenched 845C (1550F), 480C (900F) Temper, 100 mm (4 In.) Round",780.0,595.0,21.0,10,Quenched (water) & tempered – high-strength structural steel,,,,1,Steel database with labelled clusters,,,Ultimate tensile strength,MPa,Yield strength,MPa,Ductility,%,0.0,0.00175,0.3,0.0,0.0,0.0,0.0,0.0,0.0,0.2249999999999999,0.035,0.04,0.0,0.0,0.0,0.0,0.5,0.8,97.34825,0.0,0.55,0.0,0.0,0.0,0.0,0.0,0.0,0.2,0.0,0.0,0.0,0.0,0.0,0.0,0.0,0.0,,,"Water Quenched 845C (1550F), 480C (900F) Temper, 100 mm (4 In.) Round",10
874,875,AISI 8740H Steel,"Oil Quenched 830C (1525F), 540C (1000F) Temper, 13 mm (0.5 In.) Round",1235.0,1140.0,13.0,6,Quenched (oil) & tempered – high-strength structural steel,,,,1,Steel database with labelled clusters,,,Ultimate tensile strength,MPa,Yield strength,MPa,Ductility,%,0.0,0.0,0.405,0.0,0.0,0.0,0.0,0.0,0.0,0.2249999999999999,0.035,0.04,0.0,0.0,0.0,0.0,0.5,0.875,97.12,0.0,0.55,0.0,0.0,0.0,0.0,0.0,0.0,0.25,0.0,0.0,0.0,0.0,0.0,0.0,0.0,0.0,,,"Oil Quenched 830C (1525F), 540C (1000F) Temper, 13 mm (0.5 In.) Round",6
874,3232,AISI 8740H Steel,"Oil Quenched 830C (1525F), 540C (1000F) Temper, 13 mm (0.5 In.) Round",1235.0,1140.0,13.0,6,Quenched (oil) & tempered – high-strength structural steel,,,,1,Steel database with labelled clusters,,,Ultimate tensile strength,MPa,Yield strength,MPa,Ductility,%,0.0,0.0,0.405,0.0,0.0,0.0,0.0,0.0,0.0,0.2249999999999999,0.035,0.04,0.0,0.0,0.0,0.0,0.5,0.875,97.12,0.0,0.55,0.0,0.0,0.0,0.0,0.0,0.0,0.25,0.0,0.0,0.0,0.0,0.0,0.0,0.0,0.0,,,"Oil Quenched 830C (1525F), 540C (1000F) Temper, 13 mm (0.5 In.) Round",6
875,876,AISI 8630H Steel,"Water Quenched 845C (1550F), 540C (1000F) Temper, 13 mm (0.5 In.) Round",958.0,910.0,18.0,10,Quenched (water) & tempered – high-strength structural steel,,,,1,Steel database with labelled clusters,,,Ultimate tensile strength,MPa,Yield strength,MPa,Ductility,%,0.0,0.0,0.3,0.0,0.0,0.0,0.0,0.0,0.0,0.2249999999999999,0.035,0.04,0.0,0.0,0.0,0.0,0.5,0.8,97.35,0.0,0.55,0.0,0.0,0.0,0.0,0.0,0.0,0.2,0.0,0.0,0.0,0.0,0.0,0.0,0.0,0.0,,,"Water Quenched 845C (1550F), 540C (1000F) Temper, 13 mm (0.5 In.) Round",10
875,3053,AISI 8630H Steel,"Water Quenched 845C (1550F), 540C (1000F) Temper, 13 mm (0.5 In.) Round",958.0,910.0,18.0,10,Quenched (water) & tempered – high-strength structural steel,,,,1,Steel database with labelled clusters,,,Ultimate tensile strength,MPa,Yield strength,MPa,Ductility,%,0.0,0.0,0.3,0.0,0.0,0.0,0.0,0.0,0.0,0.2249999999999999,0.035,0.04,0.0,0.0,0.0,0.0,0.5,0.8,97.35,0.0,0.55,0.0,0.0,0.0,0.0,0.0,0.0,0.2,0.0,0.0,0.0,0.0,0.0,0.0,0.0,0.0,,,"Water Quenched 845C (1550F), 540C (1000F) Temper, 13 mm (0.5 In.) Round",10
876,877,AISI 8650 Steel,"Oil Quenched 800C (1470F), 595C (1100F) Temper, 13 mm (0.5 In.) Round",1060.0,1040.0,17.0,6,Quenched (oil) & tempered – high-strength structural steel,,,,1,Steel database with labelled clusters,,,Ultimate tensile strength,MPa,Yield strength,MPa,Ductility,%,0.0,0.0,0.505,0.0,0.0,0.0,0.0,0.0,0.0,0.2249999999999999,0.035,0.045,0.0,0.0,0.0,0.0,0.5,0.875,97.065,0.0,0.55,0.0,0.0,0.0,0.0,0.0,0.0,0.2,0.0,0.0,0.0,0.0,0.0,0.0,0.0,0.0,,,"Oil Quenched 800C (1470F), 595C (1100F) Temper, 13 mm (0.5 In.) Round",6
876,3117,AISI 8650 Steel,"Oil Quenched 800C (1470F), 595C (1100F) Temper, 13 mm (0.5 In.) Round",1060.0,1040.0,17.0,6,Quenched (oil) & tempered – high-strength structural steel,,,,1,Steel database with labelled clusters,,,Ultimate tensile strength,MPa,Yield strength,MPa,Ductility,%,0.0,0.0,0.505,0.0,0.0,0.0,0.0,0.0,0.0,0.2249999999999999,0.035,0.045,0.0,0.0,0.0,0.0,0.5,0.875,97.065,0.0,0.55,0.0,0.0,0.0,0.0,0.0,0.0,0.2,0.0,0.0,0.0,0.0,0.0,0.0,0.0,0.0,,,"Oil Quenched 800C (1470F), 595C (1100F) Temper, 13 mm (0.5 In.) Round",6
877,878,AISI 8740 Steel,"Annealed 815C (1500F), 25 mm (1 In.) Round",696.0,415.0,22.0,7,Annealed – easy-to-machine – round annealed stock,,,,1,Steel database with labelled clusters,,,Ultimate tensile strength,MPa,Yield strength,MPa,Ductility,%,0.0,0.0,0.405,0.0,0.0,0.0,0.0,0.0,0.0,0.2249999999999999,0.035,0.04,0.0,0.0,0.0,0.0,0.5,0.875,97.12,0.0,0.55,0.0,0.0,0.0,0.0,0.0,0.0,0.25,0.0,0.0,0.0,0.0,0.0,0.0,0.0,0.0,,,"Annealed 815C (1500F), 25 mm (1 In.) Round",7
877,3116,AISI 8740 Steel,"Annealed 815C (1500F), 25 mm (1 In.) Round",696.0,415.0,22.0,7,Annealed – easy-to-machine – round annealed stock,,,,1,Steel database with labelled clusters,,,Ultimate tensile strength,MPa,Yield strength,MPa,Ductility,%,0.0,0.0,0.405,0.0,0.0,0.0,0.0,0.0,0.0,0.2249999999999999,0.035,0.04,0.0,0.0,0.0,0.0,0.5,0.875,97.12,0.0,0.55,0.0,0.0,0.0,0.0,0.0,0.0,0.25,0.0,0.0,0.0,0.0,0.0,0.0,0.0,0.0,,,"Annealed 815C (1500F), 25 mm (1 In.) Round",7
878,879,AISI 8740H Steel,"Oil Quenched 830C (1525F), 650C (1200F) Temper, 50 mm (2 In.) Round",876.0,731.0,21.0,6,Quenched (oil) & tempered – high-strength structural steel,,,,1,Steel database with labelled clusters,,,Ultimate tensile strength,MPa,Yield strength,MPa,Ductility,%,0.0,0.0,0.405,0.0,0.0,0.0,0.0,0.0,0.0,0.2249999999999999,0.035,0.04,0.0,0.0,0.0,0.0,0.5,0.875,97.12,0.0,0.55,0.0,0.0,0.0,0.0,0.0,0.0,0.25,0.0,0.0,0.0,0.0,0.0,0.0,0.0,0.0,,,"Oil Quenched 830C (1525F), 650C (1200F) Temper, 50 mm (2 In.) Round",6
878,3224,AISI 8740H Steel,"Oil Quenched 830C (1525F), 650C (1200F) Temper, 50 mm (2 In.) Round",876.0,731.0,21.0,6,Quenched (oil) & tempered – high-strength structural steel,,,,1,Steel database with labelled clusters,,,Ultimate tensile strength,MPa,Yield strength,MPa,Ductility,%,0.0,0.0,0.405,0.0,0.0,0.0,0.0,0.0,0.0,0.2249999999999999,0.035,0.04,0.0,0.0,0.0,0.0,0.5,0.875,97.12,0.0,0.55,0.0,0.0,0.0,0.0,0.0,0.0,0.25,0.0,0.0,0.0,0.0,0.0,0.0,0.0,0.0,,,"Oil Quenched 830C (1525F), 650C (1200F) Temper, 50 mm (2 In.) Round",6
879,880,AISI 8740H Steel,"Oil Quenched 830C (1525F), 540C (1000F) Temper, 50 mm (2 In.) Round",1180.0,1060.0,15.0,6,Quenched (oil) & tempered – high-strength structural steel,,,,1,Steel database with labelled clusters,,,Ultimate tensile strength,MPa,Yield strength,MPa,Ductility,%,0.0,0.0,0.405,0.0,0.0,0.0,0.0,0.0,0.0,0.2249999999999999,0.035,0.04,0.0,0.0,0.0,0.0,0.5,0.875,97.12,0.0,0.55,0.0,0.0,0.0,0.0,0.0,0.0,0.25,0.0,0.0,0.0,0.0,0.0,0.0,0.0,0.0,,,"Oil Quenched 830C (1525F), 540C (1000F) Temper, 50 mm (2 In.) Round",6
879,3126,AISI 8740H Steel,"Oil Quenched 830C (1525F), 540C (1000F) Temper, 50 mm (2 In.) Round",1180.0,1060.0,15.0,6,Quenched (oil) & tempered – high-strength structural steel,,,,1,Steel database with labelled clusters,,,Ultimate tensile strength,MPa,Yield strength,MPa,Ductility,%,0.0,0.0,0.405,0.0,0.0,0.0,0.0,0.0,0.0,0.2249999999999999,0.035,0.04,0.0,0.0,0.0,0.0,0.5,0.875,97.12,0.0,0.55,0.0,0.0,0.0,0.0,0.0,0.0,0.25,0.0,0.0,0.0,0.0,0.0,0.0,0.0,0.0,,,"Oil Quenched 830C (1525F), 540C (1000F) Temper, 50 mm (2 In.) Round",6
880,881,AISI 8740 Steel,"Oil Quenched 830C (1525F), 595C (1100F) Temper, 50 mm (2 In.) Round",979.0,841.0,18.0,6,Quenched (oil) & tempered – high-strength structural steel,,,,1,Steel database with labelled clusters,,,Ultimate tensile strength,MPa,Yield strength,MPa,Ductility,%,0.0,0.0,0.405,0.0,0.0,0.0,0.0,0.0,0.0,0.2249999999999999,0.035,0.04,0.0,0.0,0.0,0.0,0.5,0.875,97.12,0.0,0.55,0.0,0.0,0.0,0.0,0.0,0.0,0.25,0.0,0.0,0.0,0.0,0.0,0.0,0.0,0.0,,,"Oil Quenched 830C (1525F), 595C (1100F) Temper, 50 mm (2 In.) Round",6
880,3136,AISI 8740 Steel,"Oil Quenched 830C (1525F), 595C (1100F) Temper, 50 mm (2 In.) Round",979.0,841.0,18.0,6,Quenched (oil) & tempered – high-strength structural steel,,,,1,Steel database with labelled clusters,,,Ultimate tensile strength,MPa,Yield strength,MPa,Ductility,%,0.0,0.0,0.405,0.0,0.0,0.0,0.0,0.0,0.0,0.2249999999999999,0.035,0.04,0.0,0.0,0.0,0.0,0.5,0.875,97.12,0.0,0.55,0.0,0.0,0.0,0.0,0.0,0.0,0.25,0.0,0.0,0.0,0.0,0.0,0.0,0.0,0.0,,,"Oil Quenched 830C (1525F), 595C (1100F) Temper, 50 mm (2 In.) Round",6
881,882,AISI 8650 Steel,"Normalized, 100 mm (4 In.) Round",958.0,640.0,15.0,9,Normalized – general-purpose steel (round normalized stock),,,,1,Steel database with labelled clusters,,,Ultimate tensile strength,MPa,Yield strength,MPa,Ductility,%,0.0,0.0,0.505,0.0,0.0,0.0,0.0,0.0,0.0,0.2249999999999999,0.035,0.045,0.0,0.0,0.0,0.0,0.5,0.875,97.065,0.0,0.55,0.0,0.0,0.0,0.0,0.0,0.0,0.2,0.0,0.0,0.0,0.0,0.0,0.0,0.0,0.0,,,"Normalized, 100 mm (4 In.) Round",9
881,3080,AISI 8650 Steel,"Normalized, 100 mm (4 In.) Round",958.0,640.0,15.0,9,Normalized – general-purpose steel (round normalized stock),,,,1,Steel database with labelled clusters,,,Ultimate tensile strength,MPa,Yield strength,MPa,Ductility,%,0.0,0.0,0.505,0.0,0.0,0.0,0.0,0.0,0.0,0.2249999999999999,0.035,0.045,0.0,0.0,0.0,0.0,0.5,0.875,97.065,0.0,0.55,0.0,0.0,0.0,0.0,0.0,0.0,0.2,0.0,0.0,0.0,0.0,0.0,0.0,0.0,0.0,,,"Normalized, 100 mm (4 In.) Round",9
882,883,AISI 86B50 Steel,"Normalized, 25 mm (1 In.) Round",1020.0,689.0,14.0,9,Normalized – general-purpose steel (round normalized stock),,,,1,Steel database with labelled clusters,,,Ultimate tensile strength,MPa,Yield strength,MPa,Ductility,%,0.0,0.00175,0.505,0.0,0.0,0.0,0.0,0.0,0.0,0.25,0.035,0.045,0.0,0.0,0.0,0.0,0.5,0.875,97.03825,0.0,0.55,0.0,0.0,0.0,0.0,0.0,0.0,0.2,0.0,0.0,0.0,0.0,0.0,0.0,0.0,0.0,,,"Normalized, 25 mm (1 In.) Round",9
882,3124,AISI 86B50 Steel,"Normalized, 25 mm (1 In.) Round",1020.0,689.0,14.0,9,Normalized – general-purpose steel (round normalized stock),,,,1,Steel database with labelled clusters,,,Ultimate tensile strength,MPa,Yield strength,MPa,Ductility,%,0.0,0.00175,0.505,0.0,0.0,0.0,0.0,0.0,0.0,0.25,0.035,0.045,0.0,0.0,0.0,0.0,0.5,0.875,97.03825,0.0,0.55,0.0,0.0,0.0,0.0,0.0,0.0,0.2,0.0,0.0,0.0,0.0,0.0,0.0,0.0,0.0,,,"Normalized, 25 mm (1 In.) Round",9
883,884,AISI 8740H Steel,"Oil Quenched 830C (1525F), 650C (1200F) Temper, 25 mm (1 In.) Round",952.0,848.0,20.0,6,Quenched (oil) & tempered – high-strength structural steel,,,,1,Steel database with labelled clusters,,,Ultimate tensile strength,MPa,Yield strength,MPa,Ductility,%,0.0,0.0,0.405,0.0,0.0,0.0,0.0,0.0,0.0,0.2249999999999999,0.035,0.04,0.0,0.0,0.0,0.0,0.5,0.875,97.12,0.0,0.55,0.0,0.0,0.0,0.0,0.0,0.0,0.25,0.0,0.0,0.0,0.0,0.0,0.0,0.0,0.0,,,"Oil Quenched 830C (1525F), 650C (1200F) Temper, 25 mm (1 In.) Round",6
883,3189,AISI 8740H Steel,"Oil Quenched 830C (1525F), 650C (1200F) Temper, 25 mm (1 In.) Round",952.0,848.0,20.0,6,Quenched (oil) & tempered – high-strength structural steel,,,,1,Steel database with labelled clusters,,,Ultimate tensile strength,MPa,Yield strength,MPa,Ductility,%,0.0,0.0,0.405,0.0,0.0,0.0,0.0,0.0,0.0,0.2249999999999999,0.035,0.04,0.0,0.0,0.0,0.0,0.5,0.875,97.12,0.0,0.55,0.0,0.0,0.0,0.0,0.0,0.0,0.25,0.0,0.0,0.0,0.0,0.0,0.0,0.0,0.0,,,"Oil Quenched 830C (1525F), 650C (1200F) Temper, 25 mm (1 In.) Round",6
884,885,AISI 8650 Steel,"Oil Quenched 800C (1470F), 595C (1100F) Temper, 100 mm (4 In.) Round",869.0,675.0,22.0,6,Quenched (oil) & tempered – high-strength structural steel,,,,1,Steel database with labelled clusters,,,Ultimate tensile strength,MPa,Yield strength,MPa,Ductility,%,0.0,0.0,0.505,0.0,0.0,0.0,0.0,0.0,0.0,0.2249999999999999,0.035,0.045,0.0,0.0,0.0,0.0,0.5,0.875,97.065,0.0,0.55,0.0,0.0,0.0,0.0,0.0,0.0,0.2,0.0,0.0,0.0,0.0,0.0,0.0,0.0,0.0,,,"Oil Quenched 800C (1470F), 595C (1100F) Temper, 100 mm (4 In.) Round",6
884,3134,AISI 8650 Steel,"Oil Quenched 800C (1470F), 595C (1100F) Temper, 100 mm (4 In.) Round",869.0,675.0,22.0,6,Quenched (oil) & tempered – high-strength structural steel,,,,1,Steel database with labelled clusters,,,Ultimate tensile strength,MPa,Yield strength,MPa,Ductility,%,0.0,0.0,0.505,0.0,0.0,0.0,0.0,0.0,0.0,0.2249999999999999,0.035,0.045,0.0,0.0,0.0,0.0,0.5,0.875,97.065,0.0,0.55,0.0,0.0,0.0,0.0,0.0,0.0,0.2,0.0,0.0,0.0,0.0,0.0,0.0,0.0,0.0,,,"Oil Quenched 800C (1470F), 595C (1100F) Temper, 100 mm (4 In.) Round",6
885,886,AISI 8620H Steel,"Mock Carburized, Reheated And Oil Quenched, 230C (450F) Temper, 100 mm (4 In.) Round",675.0,385.0,25.0,8,Carburized – quenched (oil) – wear-resistant surface steel (variant),,,,1,Steel database with labelled clusters,,,Ultimate tensile strength,MPa,Yield strength,MPa,Ductility,%,0.0,0.0,0.205,0.0,0.0,0.0,0.0,0.0,0.0,0.25,0.035,0.04,0.0,0.0,0.0,0.0,0.5,0.7749999999999999,97.445,0.0,0.55,0.0,0.0,0.0,0.0,0.0,0.0,0.2,0.0,0.0,0.0,0.0,0.0,0.0,0.0,0.0,,,"Mock Carburized, Reheated And Oil Quenched, 230C (450F) Temper, 100 mm (4 In.) Round",8
885,2540,AISI 8620H Steel,"Mock Carburized, Reheated And Oil Quenched, 230C (450F) Temper, 100 mm (4 In.) Round",675.0,385.0,25.0,8,Carburized – quenched (oil) – wear-resistant surface steel (variant),,,,1,Steel database with labelled clusters,,,Ultimate tensile strength,MPa,Yield strength,MPa,Ductility,%,0.0,0.0,0.205,0.0,0.0,0.0,0.0,0.0,0.0,0.25,0.035,0.04,0.0,0.0,0.0,0.0,0.5,0.7749999999999999,97.445,0.0,0.55,0.0,0.0,0.0,0.0,0.0,0.0,0.2,0.0,0.0,0.0,0.0,0.0,0.0,0.0,0.0,,,"Mock Carburized, Reheated And Oil Quenched, 230C (450F) Temper, 100 mm (4 In.) Round",8
886,887,AISI 8630 Steel,"Water Quenched 845C (1550F), 540C (1000F) Temper, 25 mm (1 In.) Round",931.0,850.0,18.0,10,Quenched (water) & tempered – high-strength structural steel,,,,1,Steel database with labelled clusters,,,Ultimate tensile strength,MPa,Yield strength,MPa,Ductility,%,0.0,0.0,0.305,0.0,0.0,0.0,0.0,0.0,0.0,0.2249999999999999,0.035,0.04,0.0,0.0,0.0,0.0,0.5,0.8,97.345,0.0,0.55,0.0,0.0,0.0,0.0,0.0,0.0,0.2,0.0,0.0,0.0,0.0,0.0,0.0,0.0,0.0,,,"Water Quenched 845C (1550F), 540C (1000F) Temper, 25 mm (1 In.) Round",10
886,3026,AISI 8630 Steel,"Water Quenched 845C (1550F), 540C (1000F) Temper, 25 mm (1 In.) Round",931.0,850.0,18.0,10,Quenched (water) & tempered – high-strength structural steel,,,,1,Steel database with labelled clusters,,,Ultimate tensile strength,MPa,Yield strength,MPa,Ductility,%,0.0,0.0,0.305,0.0,0.0,0.0,0.0,0.0,0.0,0.2249999999999999,0.035,0.04,0.0,0.0,0.0,0.0,0.5,0.8,97.345,0.0,0.55,0.0,0.0,0.0,0.0,0.0,0.0,0.2,0.0,0.0,0.0,0.0,0.0,0.0,0.0,0.0,,,"Water Quenched 845C (1550F), 540C (1000F) Temper, 25 mm (1 In.) Round",10
887,888,AISI 8740H Steel,"Normalized 870C (1600F), 13 mm (0.5 In.) Round",938.0,620.0,16.0,4,Normalized (air cooled) – general-purpose steel,,,,1,Steel database with labelled clusters,,,Ultimate tensile strength,MPa,Yield strength,MPa,Ductility,%,0.0,0.0,0.405,0.0,0.0,0.0,0.0,0.0,0.0,0.2249999999999999,0.035,0.04,0.0,0.0,0.0,0.0,0.5,0.875,97.12,0.0,0.55,0.0,0.0,0.0,0.0,0.0,0.0,0.25,0.0,0.0,0.0,0.0,0.0,0.0,0.0,0.0,,,"Normalized 870C (1600F), 13 mm (0.5 In.) Round",4
887,3123,AISI 8740H Steel,"Normalized 870C (1600F), 13 mm (0.5 In.) Round",938.0,620.0,16.0,4,Normalized (air cooled) – general-purpose steel,,,,1,Steel database with labelled clusters,,,Ultimate tensile strength,MPa,Yield strength,MPa,Ductility,%,0.0,0.0,0.405,0.0,0.0,0.0,0.0,0.0,0.0,0.2249999999999999,0.035,0.04,0.0,0.0,0.0,0.0,0.5,0.875,97.12,0.0,0.55,0.0,0.0,0.0,0.0,0.0,0.0,0.25,0.0,0.0,0.0,0.0,0.0,0.0,0.0,0.0,,,"Normalized 870C (1600F), 13 mm (0.5 In.) Round",4
888,889,AISI 8740 Steel,"Oil Quenched 830C (1525F), 650C (1200F) Temper, 13 mm (0.5 In.) Round",965.0,876.0,19.0,6,Quenched (oil) & tempered – high-strength structural steel,,,,1,Steel database with labelled clusters,,,Ultimate tensile strength,MPa,Yield strength,MPa,Ductility,%,0.0,0.0,0.405,0.0,0.0,0.0,0.0,0.0,0.0,0.2249999999999999,0.035,0.04,0.0,0.0,0.0,0.0,0.5,0.875,97.12,0.0,0.55,0.0,0.0,0.0,0.0,0.0,0.0,0.25,0.0,0.0,0.0,0.0,0.0,0.0,0.0,0.0,,,"Oil Quenched 830C (1525F), 650C (1200F) Temper, 13 mm (0.5 In.) Round",6
888,3129,AISI 8740 Steel,"Oil Quenched 830C (1525F), 650C (1200F) Temper, 13 mm (0.5 In.) Round",965.0,876.0,19.0,6,Quenched (oil) & tempered – high-strength structural steel,,,,1,Steel database with labelled clusters,,,Ultimate tensile strength,MPa,Yield strength,MPa,Ductility,%,0.0,0.0,0.405,0.0,0.0,0.0,0.0,0.0,0.0,0.2249999999999999,0.035,0.04,0.0,0.0,0.0,0.0,0.5,0.875,97.12,0.0,0.55,0.0,0.0,0.0,0.0,0.0,0.0,0.25,0.0,0.0,0.0,0.0,0.0,0.0,0.0,0.0,,,"Oil Quenched 830C (1525F), 650C (1200F) Temper, 13 mm (0.5 In.) Round",6
889,890,AISI 86B50 Steel,Annealed 795C (1460F),715.0,385.0,22.0,7,Annealed – easy-to-machine – round annealed stock,,,,1,Steel database with labelled clusters,,,Ultimate tensile strength,MPa,Yield strength,MPa,Ductility,%,0.0,0.00175,0.505,0.0,0.0,0.0,0.0,0.0,0.0,0.25,0.035,0.045,0.0,0.0,0.0,0.0,0.5,0.875,97.03825,0.0,0.55,0.0,0.0,0.0,0.0,0.0,0.0,0.2,0.0,0.0,0.0,0.0,0.0,0.0,0.0,0.0,,,Annealed 795C (1460F),7
889,3102,AISI 86B50 Steel,Annealed 795C (1460F),715.0,385.0,22.0,7,Annealed – easy-to-machine – round annealed stock,,,,1,Steel database with labelled clusters,,,Ultimate tensile strength,MPa,Yield strength,MPa,Ductility,%,0.0,0.00175,0.505,0.0,0.0,0.0,0.0,0.0,0.0,0.25,0.035,0.045,0.0,0.0,0.0,0.0,0.5,0.875,97.03825,0.0,0.55,0.0,0.0,0.0,0.0,0.0,0.0,0.2,0.0,0.0,0.0,0.0,0.0,0.0,0.0,0.0,,,Annealed 795C (1460F),7
890,891,AISI 8822 Steel,"Normalized, Machined To 13.7 mm Rounds, Pseudocarburized, 820C (1510F) Reheat, 150C (300F) Temper",1451.0,1041.0,13.0,0,Carburized – quenched (oil) – wear-resistant surface steel,,,,1,Steel database with labelled clusters,,,Ultimate tensile strength,MPa,Yield strength,MPa,Ductility,%,0.0,0.0,0.225,0.0,0.0,0.0,0.0,0.0,0.0,0.2249999999999999,0.035,0.04,0.0,0.0,0.0,0.0,0.5,0.875,97.2,0.0,0.55,0.0,0.0,0.0,0.0,0.0,0.0,0.35,0.0,0.0,0.0,0.0,0.0,0.0,0.0,0.0,,,"Normalized, Machined To 13.7 mm Rounds, Pseudocarburized, 820C (1510F) Reheat, 150C (300F) Temper",0
890,2482,AISI 8822 Steel,"Normalized, Machined To 13.7 mm Rounds, Pseudocarburized, 820C (1510F) Reheat, 150C (300F) Temper",1451.0,1041.0,13.0,0,Carburized – quenched (oil) – wear-resistant surface steel,,,,1,Steel database with labelled clusters,,,Ultimate tensile strength,MPa,Yield strength,MPa,Ductility,%,0.0,0.0,0.225,0.0,0.0,0.0,0.0,0.0,0.0,0.2249999999999999,0.035,0.04,0.0,0.0,0.0,0.0,0.5,0.875,97.2,0.0,0.55,0.0,0.0,0.0,0.0,0.0,0.0,0.35,0.0,0.0,0.0,0.0,0.0,0.0,0.0,0.0,,,"Normalized, Machined To 13.7 mm Rounds, Pseudocarburized, 820C (1510F) Reheat, 150C (300F) Temper",0
891,892,AISI 8650 Steel,"Oil Quenched 800C (1470F), 540C (1000F) Temper, 50 mm (2 In.) Round",1140.0,1020.0,17.0,6,Quenched (oil) & tempered – high-strength structural steel,,,,1,Steel database with labelled clusters,,,Ultimate tensile strength,MPa,Yield strength,MPa,Ductility,%,0.0,0.0,0.505,0.0,0.0,0.0,0.0,0.0,0.0,0.2249999999999999,0.035,0.045,0.0,0.0,0.0,0.0,0.5,0.875,97.065,0.0,0.55,0.0,0.0,0.0,0.0,0.0,0.0,0.2,0.0,0.0,0.0,0.0,0.0,0.0,0.0,0.0,,,"Oil Quenched 800C (1470F), 540C (1000F) Temper, 50 mm (2 In.) Round",6
891,3188,AISI 8650 Steel,"Oil Quenched 800C (1470F), 540C (1000F) Temper, 50 mm (2 In.) Round",1140.0,1020.0,17.0,6,Quenched (oil) & tempered – high-strength structural steel,,,,1,Steel database with labelled clusters,,,Ultimate tensile strength,MPa,Yield strength,MPa,Ductility,%,0.0,0.0,0.505,0.0,0.0,0.0,0.0,0.0,0.0,0.2249999999999999,0.035,0.045,0.0,0.0,0.0,0.0,0.5,0.875,97.065,0.0,0.55,0.0,0.0,0.0,0.0,0.0,0.0,0.2,0.0,0.0,0.0,0.0,0.0,0.0,0.0,0.0,,,"Oil Quenched 800C (1470F), 540C (1000F) Temper, 50 mm (2 In.) Round",6
892,893,AISI 8822 Steel,"Normalized, Machined To 25 mm (1 In.) Rounds, Pseudocarburized, 865C (1590F) Reheat, 150C (300F) Temper",1250.0,900.0,13.0,0,Carburized – quenched (oil) – wear-resistant surface steel,,,,1,Steel database with labelled clusters,,,Ultimate tensile strength,MPa,Yield strength,MPa,Ductility,%,0.0,0.0,0.225,0.0,0.0,0.0,0.0,0.0,0.0,0.2249999999999999,0.035,0.04,0.0,0.0,0.0,0.0,0.5,0.875,97.2,0.0,0.55,0.0,0.0,0.0,0.0,0.0,0.0,0.35,0.0,0.0,0.0,0.0,0.0,0.0,0.0,0.0,,,"Normalized, Machined To 25 mm (1 In.) Rounds, Pseudocarburized, 865C (1590F) Reheat, 150C (300F) Temper",0
892,2651,AISI 8822 Steel,"Normalized, Machined To 25 mm (1 In.) Rounds, Pseudocarburized, 865C (1590F) Reheat, 150C (300F) Temper",1250.0,900.0,13.0,0,Carburized – quenched (oil) – wear-resistant surface steel,,,,1,Steel database with labelled clusters,,,Ultimate tensile strength,MPa,Yield strength,MPa,Ductility,%,0.0,0.0,0.225,0.0,0.0,0.0,0.0,0.0,0.0,0.2249999999999999,0.035,0.04,0.0,0.0,0.0,0.0,0.5,0.875,97.2,0.0,0.55,0.0,0.0,0.0,0.0,0.0,0.0,0.35,0.0,0.0,0.0,0.0,0.0,0.0,0.0,0.0,,,"Normalized, Machined To 25 mm (1 In.) Rounds, Pseudocarburized, 865C (1590F) Reheat, 150C (300F) Temper",0
893,894,AISI 8650 Steel,"Oil Quenched 800C (1470F), 650C (1200F) Temper, 100 mm (4 In.) Round",841.0,650.0,22.0,6,Quenched (oil) & tempered – high-strength structural steel,,,,1,Steel database with labelled clusters,,,Ultimate tensile strength,MPa,Yield strength,MPa,Ductility,%,0.0,0.0,0.505,0.0,0.0,0.0,0.0,0.0,0.0,0.2249999999999999,0.035,0.045,0.0,0.0,0.0,0.0,0.5,0.875,97.065,0.0,0.55,0.0,0.0,0.0,0.0,0.0,0.0,0.2,0.0,0.0,0.0,0.0,0.0,0.0,0.0,0.0,,,"Oil Quenched 800C (1470F), 650C (1200F) Temper, 100 mm (4 In.) Round",6
893,3144,AISI 8650 Steel,"Oil Quenched 800C (1470F), 650C (1200F) Temper, 100 mm (4 In.) Round",841.0,650.0,22.0,6,Quenched (oil) & tempered – high-strength structural steel,,,,1,Steel database with labelled clusters,,,Ultimate tensile strength,MPa,Yield strength,MPa,Ductility,%,0.0,0.0,0.505,0.0,0.0,0.0,0.0,0.0,0.0,0.2249999999999999,0.035,0.045,0.0,0.0,0.0,0.0,0.5,0.875,97.065,0.0,0.55,0.0,0.0,0.0,0.0,0.0,0.0,0.2,0.0,0.0,0.0,0.0,0.0,0.0,0.0,0.0,,,"Oil Quenched 800C (1470F), 650C (1200F) Temper, 100 mm (4 In.) Round",6
894,895,AISI 8620H Steel,"Mock Carburized, Reheated And Oil Quenched, 150C (300F) Temper, 13 mm (0.5 In.) Round",1380.0,1085.0,13.0,8,Carburized – quenched (oil) – wear-resistant surface steel (variant),,,,1,Steel database with labelled clusters,,,Ultimate tensile strength,MPa,Yield strength,MPa,Ductility,%,0.0,0.0,0.205,0.0,0.0,0.0,0.0,0.0,0.0,0.25,0.035,0.04,0.0,0.0,0.0,0.0,0.5,0.7749999999999999,97.445,0.0,0.55,0.0,0.0,0.0,0.0,0.0,0.0,0.2,0.0,0.0,0.0,0.0,0.0,0.0,0.0,0.0,,,"Mock Carburized, Reheated And Oil Quenched, 150C (300F) Temper, 13 mm (0.5 In.) Round",8
894,2495,AISI 8620H Steel,"Mock Carburized, Reheated And Oil Quenched, 150C (300F) Temper, 13 mm (0.5 In.) Round",1380.0,1085.0,13.0,8,Carburized – quenched (oil) – wear-resistant surface steel (variant),,,,1,Steel database with labelled clusters,,,Ultimate tensile strength,MPa,Yield strength,MPa,Ductility,%,0.0,0.0,0.205,0.0,0.0,0.0,0.0,0.0,0.0,0.25,0.035,0.04,0.0,0.0,0.0,0.0,0.5,0.7749999999999999,97.445,0.0,0.55,0.0,0.0,0.0,0.0,0.0,0.0,0.2,0.0,0.0,0.0,0.0,0.0,0.0,0.0,0.0,,,"Mock Carburized, Reheated And Oil Quenched, 150C (300F) Temper, 13 mm (0.5 In.) Round",8
895,896,AISI 8740H Steel,"Oil Quenched 830C (1525F), 540C (1000F) Temper, 25 mm (1 In.) Round",1225.0,1130.0,16.0,6,Quenched (oil) & tempered – high-strength structural steel,,,,1,Steel database with labelled clusters,,,Ultimate tensile strength,MPa,Yield strength,MPa,Ductility,%,0.0,0.0,0.405,0.0,0.0,0.0,0.0,0.0,0.0,0.2249999999999999,0.035,0.04,0.0,0.0,0.0,0.0,0.5,0.875,97.12,0.0,0.55,0.0,0.0,0.0,0.0,0.0,0.0,0.25,0.0,0.0,0.0,0.0,0.0,0.0,0.0,0.0,,,"Oil Quenched 830C (1525F), 540C (1000F) Temper, 25 mm (1 In.) Round",6
895,3128,AISI 8740H Steel,"Oil Quenched 830C (1525F), 540C (1000F) Temper, 25 mm (1 In.) Round",1225.0,1130.0,16.0,6,Quenched (oil) & tempered – high-strength structural steel,,,,1,Steel database with labelled clusters,,,Ultimate tensile strength,MPa,Yield strength,MPa,Ductility,%,0.0,0.0,0.405,0.0,0.0,0.0,0.0,0.0,0.0,0.2249999999999999,0.035,0.04,0.0,0.0,0.0,0.0,0.5,0.875,97.12,0.0,0.55,0.0,0.0,0.0,0.0,0.0,0.0,0.25,0.0,0.0,0.0,0.0,0.0,0.0,0.0,0.0,,,"Oil Quenched 830C (1525F), 540C (1000F) Temper, 25 mm (1 In.) Round",6
896,897,AISI 8822H Steel,"Normalized, Machined To 13.7 mm Rounds, Pseudocarburized, 820C (1510F) Reheat, 150C (300F) Temper",1451.0,1041.0,13.0,0,Carburized – quenched (oil) – wear-resistant surface steel,,,,1,Steel database with labelled clusters,,,Ultimate tensile strength,MPa,Yield strength,MPa,Ductility,%,0.0,0.0,0.22,0.0,0.0,0.0,0.0,0.0,0.0,0.2249999999999999,0.035,0.04,0.0,0.0,0.0,0.0,0.5,0.875,97.205,0.0,0.55,0.0,0.0,0.0,0.0,0.0,0.0,0.35,0.0,0.0,0.0,0.0,0.0,0.0,0.0,0.0,,,"Normalized, Machined To 13.7 mm Rounds, Pseudocarburized, 820C (1510F) Reheat, 150C (300F) Temper",0
896,2494,AISI 8822H Steel,"Normalized, Machined To 13.7 mm Rounds, Pseudocarburized, 820C (1510F) Reheat, 150C (300F) Temper",1451.0,1041.0,13.0,0,Carburized – quenched (oil) – wear-resistant surface steel,,,,1,Steel database with labelled clusters,,,Ultimate tensile strength,MPa,Yield strength,MPa,Ductility,%,0.0,0.0,0.22,0.0,0.0,0.0,0.0,0.0,0.0,0.2249999999999999,0.035,0.04,0.0,0.0,0.0,0.0,0.5,0.875,97.205,0.0,0.55,0.0,0.0,0.0,0.0,0.0,0.0,0.35,0.0,0.0,0.0,0.0,0.0,0.0,0.0,0.0,,,"Normalized, Machined To 13.7 mm Rounds, Pseudocarburized, 820C (1510F) Reheat, 150C (300F) Temper",0
897,898,AISI 51B60H Steel,"Oil Quenched From 830C (1525F), 650C (1200F) Temper, 13 mm (0.5 In.) Round",917.0,793.0,19.0,6,Quenched (oil) & tempered – high-strength structural steel,,,,1,Steel database with labelled clusters,,,Ultimate tensile strength,MPa,Yield strength,MPa,Ductility,%,0.0,0.00175,0.6000000000000001,0.0,0.0,0.0,0.0,0.0,0.0,0.2249999999999999,0.035,0.04,0.0,0.0,0.0,0.0,0.8,0.875,97.42325,0.0,0.0,0.0,0.0,0.0,0.0,0.0,0.0,0.0,0.0,0.0,0.0,0.0,0.0,0.0,0.0,0.0,,,"Oil Quenched From 830C (1525F), 650C (1200F) Temper, 13 mm (0.5 In.) Round",6
897,2025,AISI 51B60H Steel,"Oil Quenched From 830C (1525F), 650C (1200F) Temper, 13 mm (0.5 In.) Round",917.0,793.0,19.0,6,Quenched (oil) & tempered – high-strength structural steel,,,,1,Steel database with labelled clusters,,,Ultimate tensile strength,MPa,Yield strength,MPa,Ductility,%,0.0,0.00175,0.6000000000000001,0.0,0.0,0.0,0.0,0.0,0.0,0.2249999999999999,0.035,0.04,0.0,0.0,0.0,0.0,0.8,0.875,97.42325,0.0,0.0,0.0,0.0,0.0,0.0,0.0,0.0,0.0,0.0,0.0,0.0,0.0,0.0,0.0,0.0,0.0,,,"Oil Quenched From 830C (1525F), 650C (1200F) Temper, 13 mm (0.5 In.) Round",6
898,899,AISI 8822 Steel,"Normalized, Machined To 25 mm (1 In.) Rounds, Pseudocarburized, 775C (1430F) Reheat, 150C (300F) Temper",1176.0,654.0,12.0,0,Carburized – quenched (oil) – wear-resistant surface steel,,,,1,Steel database with labelled clusters,,,Ultimate tensile strength,MPa,Yield strength,MPa,Ductility,%,0.0,0.0,0.225,0.0,0.0,0.0,0.0,0.0,0.0,0.2249999999999999,0.035,0.04,0.0,0.0,0.0,0.0,0.5,0.875,97.2,0.0,0.55,0.0,0.0,0.0,0.0,0.0,0.0,0.35,0.0,0.0,0.0,0.0,0.0,0.0,0.0,0.0,,,"Normalized, Machined To 25 mm (1 In.) Rounds, Pseudocarburized, 775C (1430F) Reheat, 150C (300F) Temper",0
898,2498,AISI 8822 Steel,"Normalized, Machined To 25 mm (1 In.) Rounds, Pseudocarburized, 775C (1430F) Reheat, 150C (300F) Temper",1176.0,654.0,12.0,0,Carburized – quenched (oil) – wear-resistant surface steel,,,,1,Steel database with labelled clusters,,,Ultimate tensile strength,MPa,Yield strength,MPa,Ductility,%,0.0,0.0,0.225,0.0,0.0,0.0,0.0,0.0,0.0,0.2249999999999999,0.035,0.04,0.0,0.0,0.0,0.0,0.5,0.875,97.2,0.0,0.55,0.0,0.0,0.0,0.0,0.0,0.0,0.35,0.0,0.0,0.0,0.0,0.0,0.0,0.0,0.0,,,"Normalized, Machined To 25 mm (1 In.) Rounds, Pseudocarburized, 775C (1430F) Reheat, 150C (300F) Temper",0
899,900,AISI 8740 Steel,"Oil Quenched 830C (1525F), 595C (1100F) Temper, 25 mm (1 In.) Round",1025.0,924.0,18.0,6,Quenched (oil) & tempered – high-strength structural steel,,,,1,Steel database with labelled clusters,,,Ultimate tensile strength,MPa,Yield strength,MPa,Ductility,%,0.0,0.0,0.405,0.0,0.0,0.0,0.0,0.0,0.0,0.2249999999999999,0.035,0.04,0.0,0.0,0.0,0.0,0.5,0.875,97.12,0.0,0.55,0.0,0.0,0.0,0.0,0.0,0.0,0.25,0.0,0.0,0.0,0.0,0.0,0.0,0.0,0.0,,,"Oil Quenched 830C (1525F), 595C (1100F) Temper, 25 mm (1 In.) Round",6
899,3223,AISI 8740 Steel,"Oil Quenched 830C (1525F), 595C (1100F) Temper, 25 mm (1 In.) Round",1025.0,924.0,18.0,6,Quenched (oil) & tempered – high-strength structural steel,,,,1,Steel database with labelled clusters,,,Ultimate tensile strength,MPa,Yield strength,MPa,Ductility,%,0.0,0.0,0.405,0.0,0.0,0.0,0.0,0.0,0.0,0.2249999999999999,0.035,0.04,0.0,0.0,0.0,0.0,0.5,0.875,97.12,0.0,0.55,0.0,0.0,0.0,0.0,0.0,0.0,0.25,0.0,0.0,0.0,0.0,0.0,0.0,0.0,0.0,,,"Oil Quenched 830C (1525F), 595C (1100F) Temper, 25 mm (1 In.) Round",6
900,901,AISI 86B30H Steel,"Oil Quenched 845C (1550F), 455C (850F) Temper",979.0,841.0,16.0,6,Quenched (oil) & tempered – high-strength structural steel,,,,1,Steel database with labelled clusters,,,Ultimate tensile strength,MPa,Yield strength,MPa,Ductility,%,0.0,0.00175,0.3,0.0,0.0,0.0,0.0,0.0,0.0,0.2249999999999999,0.035,0.04,0.0,0.0,0.0,0.0,0.5,0.8,97.34825,0.0,0.55,0.0,0.0,0.0,0.0,0.0,0.0,0.2,0.0,0.0,0.0,0.0,0.0,0.0,0.0,0.0,,,"Oil Quenched 845C (1550F), 455C (850F) Temper",6
900,3043,AISI 86B30H Steel,"Oil Quenched 845C (1550F), 455C (850F) Temper",979.0,841.0,16.0,6,Quenched (oil) & tempered – high-strength structural steel,,,,1,Steel database with labelled clusters,,,Ultimate tensile strength,MPa,Yield strength,MPa,Ductility,%,0.0,0.00175,0.3,0.0,0.0,0.0,0.0,0.0,0.0,0.2249999999999999,0.035,0.04,0.0,0.0,0.0,0.0,0.5,0.8,97.34825,0.0,0.55,0.0,0.0,0.0,0.0,0.0,0.0,0.2,0.0,0.0,0.0,0.0,0.0,0.0,0.0,0.0,,,"Oil Quenched 845C (1550F), 455C (850F) Temper",6
901,902,AISI 8740H Steel,"Oil Quenched 830C (1525F), 595C (1100F) Temper, 13 mm (0.5 In.) Round",1060.0,965.0,17.0,6,Quenched (oil) & tempered – high-strength structural steel,,,,1,Steel database with labelled clusters,,,Ultimate tensile strength,MPa,Yield strength,MPa,Ductility,%,0.0,0.0,0.405,0.0,0.0,0.0,0.0,0.0,0.0,0.2249999999999999,0.035,0.04,0.0,0.0,0.0,0.0,0.5,0.875,97.12,0.0,0.55,0.0,0.0,0.0,0.0,0.0,0.0,0.25,0.0,0.0,0.0,0.0,0.0,0.0,0.0,0.0,,,"Oil Quenched 830C (1525F), 595C (1100F) Temper, 13 mm (0.5 In.) Round",6
901,3127,AISI 8740H Steel,"Oil Quenched 830C (1525F), 595C (1100F) Temper, 13 mm (0.5 In.) Round",1060.0,965.0,17.0,6,Quenched (oil) & tempered – high-strength structural steel,,,,1,Steel database with labelled clusters,,,Ultimate tensile strength,MPa,Yield strength,MPa,Ductility,%,0.0,0.0,0.405,0.0,0.0,0.0,0.0,0.0,0.0,0.2249999999999999,0.035,0.04,0.0,0.0,0.0,0.0,0.5,0.875,97.12,0.0,0.55,0.0,0.0,0.0,0.0,0.0,0.0,0.25,0.0,0.0,0.0,0.0,0.0,0.0,0.0,0.0,,,"Oil Quenched 830C (1525F), 595C (1100F) Temper, 13 mm (0.5 In.) Round",6
902,903,AISI 8740 Steel,"Normalized 870C (1600F), 100 mm (4 In.) Round",910.0,600.0,15.0,4,Normalized (air cooled) – general-purpose steel,,,,1,Steel database with labelled clusters,,,Ultimate tensile strength,MPa,Yield strength,MPa,Ductility,%,0.0,0.0,0.405,0.0,0.0,0.0,0.0,0.0,0.0,0.2249999999999999,0.035,0.04,0.0,0.0,0.0,0.0,0.5,0.875,97.12,0.0,0.55,0.0,0.0,0.0,0.0,0.0,0.0,0.25,0.0,0.0,0.0,0.0,0.0,0.0,0.0,0.0,,,"Normalized 870C (1600F), 100 mm (4 In.) Round",4
902,3120,AISI 8740 Steel,"Normalized 870C (1600F), 100 mm (4 In.) Round",910.0,600.0,15.0,4,Normalized (air cooled) – general-purpose steel,,,,1,Steel database with labelled clusters,,,Ultimate tensile strength,MPa,Yield strength,MPa,Ductility,%,0.0,0.0,0.405,0.0,0.0,0.0,0.0,0.0,0.0,0.2249999999999999,0.035,0.04,0.0,0.0,0.0,0.0,0.5,0.875,97.12,0.0,0.55,0.0,0.0,0.0,0.0,0.0,0.0,0.25,0.0,0.0,0.0,0.0,0.0,0.0,0.0,0.0,,,"Normalized 870C (1600F), 100 mm (4 In.) Round",4
903,904,AISI 8740H Steel,"Oil Quenched 830C (1525F), 595C (1100F) Temper, 100 mm (4 In.) Round",855.0,670.0,20.0,6,Quenched (oil) & tempered – high-strength structural steel,,,,1,Steel database with labelled clusters,,,Ultimate tensile strength,MPa,Yield strength,MPa,Ductility,%,0.0,0.0,0.405,0.0,0.0,0.0,0.0,0.0,0.0,0.2249999999999999,0.035,0.04,0.0,0.0,0.0,0.0,0.5,0.875,97.12,0.0,0.55,0.0,0.0,0.0,0.0,0.0,0.0,0.25,0.0,0.0,0.0,0.0,0.0,0.0,0.0,0.0,,,"Oil Quenched 830C (1525F), 595C (1100F) Temper, 100 mm (4 In.) Round",6
903,3181,AISI 8740H Steel,"Oil Quenched 830C (1525F), 595C (1100F) Temper, 100 mm (4 In.) Round",855.0,670.0,20.0,6,Quenched (oil) & tempered – high-strength structural steel,,,,1,Steel database with labelled clusters,,,Ultimate tensile strength,MPa,Yield strength,MPa,Ductility,%,0.0,0.0,0.405,0.0,0.0,0.0,0.0,0.0,0.0,0.2249999999999999,0.035,0.04,0.0,0.0,0.0,0.0,0.5,0.875,97.12,0.0,0.55,0.0,0.0,0.0,0.0,0.0,0.0,0.25,0.0,0.0,0.0,0.0,0.0,0.0,0.0,0.0,,,"Oil Quenched 830C (1525F), 595C (1100F) Temper, 100 mm (4 In.) Round",6
904,905,AISI 8650 Steel,"Oil Quenched 800C (1470F), 650C (1200F) Temper, 13 mm (0.5 In.) Round",1020.0,945.0,18.0,6,Quenched (oil) & tempered – high-strength structural steel,,,,1,Steel database with labelled clusters,,,Ultimate tensile strength,MPa,Yield strength,MPa,Ductility,%,0.0,0.0,0.505,0.0,0.0,0.0,0.0,0.0,0.0,0.2249999999999999,0.035,0.045,0.0,0.0,0.0,0.0,0.5,0.875,97.065,0.0,0.55,0.0,0.0,0.0,0.0,0.0,0.0,0.2,0.0,0.0,0.0,0.0,0.0,0.0,0.0,0.0,,,"Oil Quenched 800C (1470F), 650C (1200F) Temper, 13 mm (0.5 In.) Round",6
904,3094,AISI 8650 Steel,"Oil Quenched 800C (1470F), 650C (1200F) Temper, 13 mm (0.5 In.) Round",1020.0,945.0,18.0,6,Quenched (oil) & tempered – high-strength structural steel,,,,1,Steel database with labelled clusters,,,Ultimate tensile strength,MPa,Yield strength,MPa,Ductility,%,0.0,0.0,0.505,0.0,0.0,0.0,0.0,0.0,0.0,0.2249999999999999,0.035,0.045,0.0,0.0,0.0,0.0,0.5,0.875,97.065,0.0,0.55,0.0,0.0,0.0,0.0,0.0,0.0,0.2,0.0,0.0,0.0,0.0,0.0,0.0,0.0,0.0,,,"Oil Quenched 800C (1470F), 650C (1200F) Temper, 13 mm (0.5 In.) Round",6
905,906,AISI 8630H Steel,"Water Quenched 845C (1550F), 540C (1000F) Temper, 50 mm (2 In.) Round",827.0,689.0,21.0,10,Quenched (water) & tempered – high-strength structural steel,,,,1,Steel database with labelled clusters,,,Ultimate tensile strength,MPa,Yield strength,MPa,Ductility,%,0.0,0.0,0.3,0.0,0.0,0.0,0.0,0.0,0.0,0.2249999999999999,0.035,0.04,0.0,0.0,0.0,0.0,0.5,0.8,97.35,0.0,0.55,0.0,0.0,0.0,0.0,0.0,0.0,0.2,0.0,0.0,0.0,0.0,0.0,0.0,0.0,0.0,,,"Water Quenched 845C (1550F), 540C (1000F) Temper, 50 mm (2 In.) Round",10
905,3030,AISI 8630H Steel,"Water Quenched 845C (1550F), 540C (1000F) Temper, 50 mm (2 In.) Round",827.0,689.0,21.0,10,Quenched (water) & tempered – high-strength structural steel,,,,1,Steel database with labelled clusters,,,Ultimate tensile strength,MPa,Yield strength,MPa,Ductility,%,0.0,0.0,0.3,0.0,0.0,0.0,0.0,0.0,0.0,0.2249999999999999,0.035,0.04,0.0,0.0,0.0,0.0,0.5,0.8,97.35,0.0,0.55,0.0,0.0,0.0,0.0,0.0,0.0,0.2,0.0,0.0,0.0,0.0,0.0,0.0,0.0,0.0,,,"Water Quenched 845C (1550F), 540C (1000F) Temper, 50 mm (2 In.) Round",10
906,907,AISI 8615 Steel,"Heat Treated, 150C (300F) Temper, 25 mm Bar",690.0,500.0,20.0,0,Carburized – quenched (oil) – wear-resistant surface steel,,,,1,Steel database with labelled clusters,,,Ultimate tensile strength,MPa,Yield strength,MPa,Ductility,%,0.0,0.0,0.155,0.0,0.0,0.0,0.0,0.0,0.0,0.2249999999999999,0.035,0.04,0.0,0.0,0.0,0.0,0.5,0.8,97.495,0.0,0.55,0.0,0.0,0.0,0.0,0.0,0.0,0.2,0.0,0.0,0.0,0.0,0.0,0.0,0.0,0.0,,,"Heat Treated, 150C (300F) Temper, 25 mm Bar",0
906,2383,AISI 8615 Steel,"Heat Treated, 150C (300F) Temper, 25 mm Bar",690.0,500.0,20.0,0,Carburized – quenched (oil) – wear-resistant surface steel,,,,1,Steel database with labelled clusters,,,Ultimate tensile strength,MPa,Yield strength,MPa,Ductility,%,0.0,0.0,0.155,0.0,0.0,0.0,0.0,0.0,0.0,0.2249999999999999,0.035,0.04,0.0,0.0,0.0,0.0,0.5,0.8,97.495,0.0,0.55,0.0,0.0,0.0,0.0,0.0,0.0,0.2,0.0,0.0,0.0,0.0,0.0,0.0,0.0,0.0,,,"Heat Treated, 150C (300F) Temper, 25 mm Bar",0
907,908,AISI 8640 Steel,"Oil Quenched 845C (1550F), 650C (1200F) Temper, 75 mm Round",793.0,655.0,21.0,6,Quenched (oil) & tempered – high-strength structural steel,,,,1,Steel database with labelled clusters,,,Ultimate tensile strength,MPa,Yield strength,MPa,Ductility,%,0.0,0.0,0.405,0.0,0.0,0.0,0.0,0.0,0.0,0.2249999999999999,0.035,0.04,0.0,0.0,0.0,0.0,0.5,0.875,97.17,0.0,0.55,0.0,0.0,0.0,0.0,0.0,0.0,0.2,0.0,0.0,0.0,0.0,0.0,0.0,0.0,0.0,,,"Oil Quenched 845C (1550F), 650C (1200F) Temper, 75 mm Round",6
907,3063,AISI 8640 Steel,"Oil Quenched 845C (1550F), 650C (1200F) Temper, 75 mm Round",793.0,655.0,21.0,6,Quenched (oil) & tempered – high-strength structural steel,,,,1,Steel database with labelled clusters,,,Ultimate tensile strength,MPa,Yield strength,MPa,Ductility,%,0.0,0.0,0.405,0.0,0.0,0.0,0.0,0.0,0.0,0.2249999999999999,0.035,0.04,0.0,0.0,0.0,0.0,0.5,0.875,97.17,0.0,0.55,0.0,0.0,0.0,0.0,0.0,0.0,0.2,0.0,0.0,0.0,0.0,0.0,0.0,0.0,0.0,,,"Oil Quenched 845C (1550F), 650C (1200F) Temper, 75 mm Round",6
908,909,AISI 8822H Steel,"Normalized, Machined To 25 mm (1 In.) Rounds, Pseudocarburized, 820C (1510F) Reheat, 150C (300F) Temper",1204.0,805.0,14.0,0,Carburized – quenched (oil) – wear-resistant surface steel,,,,1,Steel database with labelled clusters,,,Ultimate tensile strength,MPa,Yield strength,MPa,Ductility,%,0.0,0.0,0.22,0.0,0.0,0.0,0.0,0.0,0.0,0.2249999999999999,0.035,0.04,0.0,0.0,0.0,0.0,0.5,0.875,97.205,0.0,0.55,0.0,0.0,0.0,0.0,0.0,0.0,0.35,0.0,0.0,0.0,0.0,0.0,0.0,0.0,0.0,,,"Normalized, Machined To 25 mm (1 In.) Rounds, Pseudocarburized, 820C (1510F) Reheat, 150C (300F) Temper",0
