Repository: Azhi-ss/SteelScientist

# Steel Labelled Clusters Dataset

This directory contains the cleaned steel labelled-clusters dataset used by
`regression/steel_labelled_clusters_regression.py`.

## Files

| File | Rows | Description |
|------|------|-------------|
| `raw/Steel database with labelled clusters.xlsx` | 3234 | Original spreadsheet. |
| `full_with_duplicates.csv` | 3234 | Raw spreadsheet mapped to the project regression schema. |
| `clean.csv` | 1943 | Strictly deduplicated regression mother table. |
| `train.csv` | 1554 | Fixed 8:2 training split generated from `clean.csv`. |
| `val.csv` | 389 | Fixed 8:2 validation split generated from `clean.csv`. |

File: datasets/steel_labelled_clusters/full_with_duplicates.csv (part 24 of 40)
DOIs,Files,problem,status,Table_topic,title,abstract,Material,Tensile_name,Tensile_value,Tensile_unit,Yield_name,Yield_value,Yield_unit,Elongation_name,Elongation_value,Elongation_unit,H,B,C,N,O,F,Na,Mg,Al,Si,P,S,Cl,Ca,Ti,V,Cr,Mn,Fe,Co,Ni,Cu,Zn,As,Y,Zr,Nb,Mo,Sn,Sb,La,Ce,Ta,W,Pb,Bi,Other_ele,Text_addition,Text,actions,source_entry,cluster_number,cluster_label,cluster_number_0_to_11
,,,1,Steel database with labelled clusters,,,AISI 12L14 Steel,Ultimate tensile strength,540.0,MPa,Yield strength,415.0,MPa,Ductility,10.0,%,0.0,0.0,0.15,0.0,0.0,0.0,0.0,0.0,0.0,0.0,0.065,0.305,0.0,0.0,0.0,0.0,0.0,1.0,98.48,0.0,0.0,0.0,0.0,0.0,0.0,0.0,0.0,0.0,0.0,0.0,0.0,0.0,0.0,0.0,0.0,0.0,,,"Cold Drawn, 19-38 mm Round","Cold Drawn, 19-38 mm Round",1877,3,Normalized – easy-to-machine stock (cold drawn),3
,,,1,Steel database with labelled clusters,,,AISI 1144 Steel,Ultimate tensile strength,786.0,MPa,Yield strength,670.0,MPa,Ductility,14.0,%,0.0,0.0,0.44,0.0,0.0,0.0,0.0,0.0,0.0,0.0,0.04,0.285,0.0,0.0,0.0,0.0,0.0,1.5,97.735,0.0,0.0,0.0,0.0,0.0,0.0,0.0,0.0,0.0,0.0,0.0,0.0,0.0,0.0,0.0,0.0,0.0,,,"Cold Finished, 19-38 mm Round","Cold Finished, 19-38 mm Round",1878,3,Normalized – easy-to-machine stock (cold drawn),3
,,,1,Steel database with labelled clusters,,,AISI 1340H Steel,Ultimate tensile strength,827.0,MPa,Yield strength,496.0,MPa,Ductility,21.0,%,0.0,0.0,0.405,0.0,0.0,0.0,0.0,0.0,0.0,0.25,0.035,0.04,0.0,0.0,0.0,0.0,0.0,1.75,97.52,0.0,0.0,0.0,0.0,0.0,0.0,0.0,0.0,0.0,0.0,0.0,0.0,0.0,0.0,0.0,0.0,0.0,,,"Normalized At 870C (1600F), Air Cooled, 100 mm (4 In.) Round","Normalized At 870C (1600F), Air Cooled, 100 mm (4 In.) Round",1879,4,Normalized (air cooled) – general-purpose steel,4
,,,1,Steel database with labelled clusters,,,AISI 1340H Steel,Ultimate tensile strength,703.0,MPa,Yield strength,434.0,MPa,Ductility,25.0,%,0.0,0.0,0.405,0.0,0.0,0.0,0.0,0.0,0.0,0.25,0.035,0.04,0.0,0.0,0.0,0.0,0.0,1.75,97.52,0.0,0.0,0.0,0.0,0.0,0.0,0.0,0.0,0.0,0.0,0.0,0.0,0.0,0.0,0.0,0.0,0.0,,,"Annealed At 800C, Furnace Cooled 11C/Hour To 600C, Air Cooled, 25 mm (1 In.) Round","Annealed At 800C, Furnace Cooled 11C/Hour To 600C, Air Cooled, 25 mm (1 In.) Round",1880,7,Annealed – easy-to-machine – round annealed stock,7
,,,1,Steel database with labelled clusters,,,AISI 1137 Steel,Ultimate tensile strength,655.0,MPa,Yield strength,585.0,MPa,Ductility,11.0,%,0.0,0.0,0.355,0.0,0.0,0.0,0.0,0.0,0.0,0.0,0.04,0.105,0.0,0.0,0.0,0.0,0.0,1.5,98.0,0.0,0.0,0.0,0.0,0.0,0.0,0.0,0.0,0.0,0.0,0.0,0.0,0.0,0.0,0.0,0.0,0.0,,,"As Cold Drawn, 22-32 mm (0.875-1.25 In) Round","As Cold Drawn, 22-32 mm (0.875-1.25 In) Round",1881,3,Normalized – easy-to-machine stock (cold drawn),3
,,,1,Steel database with labelled clusters,,,AISI 12L13 Steel,Ultimate tensile strength,540.0,MPa,Yield strength,415.0,MPa,Ductility,10.0,%,0.0,0.0,0.13,0.0,0.0,0.0,0.0,0.0,0.0,0.0,0.095,0.285,0.0,0.0,0.0,0.0,0.0,0.85,98.64,0.0,0.0,0.0,0.0,0.0,0.0,0.0,0.0,0.0,0.0,0.0,0.0,0.0,0.0,0.0,0.0,0.0,,,"Cold Drawn, 19-38 mm Round","Cold Drawn, 19-38 mm Round",1882,3,Normalized – easy-to-machine stock (cold drawn),3
,,,1,Steel database with labelled clusters,,,AISI 1144 Steel,Ultimate tensile strength,670.0,MPa,Yield strength,365.0,MPa,Ductility,15.0,%,0.0,0.0,0.44,0.0,0.0,0.0,0.0,0.0,0.0,0.0,0.04,0.285,0.0,0.0,0.0,0.0,0.0,1.5,97.735,0.0,0.0,0.0,0.0,0.0,0.0,0.0,0.0,0.0,0.0,0.0,0.0,0.0,0.0,0.0,0.0,0.0,,,"Hot Rolled, 19-32 mm (0.75-1.25 In) Round","Hot Rolled, 19-32 mm (0.75-1.25 In) Round",1883,3,Normalized – easy-to-machine stock (cold drawn),3
,,,1,Steel database with labelled clusters,,,AISI 1340H Steel,Ultimate tensile strength,876.0,MPa,Yield strength,814.0,MPa,Ductility,21.0,%,0.0,0.0,0.405,0.0,0.0,0.0,0.0,0.0,0.0,0.25,0.035,0.04,0.0,0.0,0.0,0.0,0.0,1.75,97.52,0.0,0.0,0.0,0.0,0.0,0.0,0.0,0.0,0.0,0.0,0.0,0.0,0.0,0.0,0.0,0.0,0.0,,,"Oil Quenched From 830C (1525F), 595C (1100F) Temper, 13 mm (0.5 In.) Round","Oil Quenched From 830C (1525F), 595C (1100F) Temper, 13 mm (0.5 In.) Round",1884,6,Quenched (oil) & tempered – high-strength structural steel,6
,,,1,Steel database with labelled clusters,,,AISI 1340H Steel,Ultimate tensile strength,814.0,MPa,Yield strength,745.0,MPa,Ductility,22.0,%,0.0,0.0,0.405,0.0,0.0,0.0,0.0,0.0,0.0,0.25,0.035,0.04,0.0,0.0,0.0,0.0,0.0,1.75,97.52,0.0,0.0,0.0,0.0,0.0,0.0,0.0,0.0,0.0,0.0,0.0,0.0,0.0,0.0,0.0,0.0,0.0,,,"Oil Quenched From 830C (1525F), 650C (1200F) Temper, 13 mm (0.5 In.) Round","Oil Quenched From 830C (1525F), 650C (1200F) Temper, 13 mm (0.5 In.) Round",1885,6,Quenched (oil) & tempered – high-strength structural steel,6
,,,1,Steel database with labelled clusters,,,AISI 1212 Steel,Ultimate tensile strength,385.0,MPa,Yield strength,240.0,MPa,Ductility,25.0,%,0.0,0.0,0.13,0.0,0.0,0.0,0.0,0.0,0.0,0.0,0.095,0.195,0.0,0.0,0.0,0.0,0.0,0.85,98.73,0.0,0.0,0.0,0.0,0.0,0.0,0.0,0.0,0.0,0.0,0.0,0.0,0.0,0.0,0.0,0.0,0.0,,,"Hot Rolled, 19-38 mm Round","Hot Rolled, 19-38 mm Round",1886,3,Normalized – easy-to-machine stock (cold drawn),3
,,,1,Steel database with labelled clusters,,,AISI 1144 Steel,Ultimate tensile strength,705.0,MPa,Yield strength,420.0,MPa,Ductility,21.0,%,0.0,0.0,0.44,0.0,0.0,0.0,0.0,0.0,0.0,0.0,0.04,0.285,0.0,0.0,0.0,0.0,0.0,1.5,97.735,0.0,0.0,0.0,0.0,0.0,0.0,0.0,0.0,0.0,0.0,0.0,0.0,0.0,0.0,0.0,0.0,0.0,,,As Rolled,As Rolled,1887,2,Quenched (oil) – general-purpose steel (tested),2
,,,1,Steel database with labelled clusters,,,AISI 1144 Steel,Ultimate tensile strength,655.0,MPa,Yield strength,550.0,MPa,Ductility,15.0,%,0.0,0.0,0.44,0.0,0.0,0.0,0.0,0.0,0.0,0.0,0.04,0.285,0.0,0.0,0.0,0.0,0.0,1.5,97.735,0.0,0.0,0.0,0.0,0.0,0.0,0.0,0.0,0.0,0.0,0.0,0.0,0.0,0.0,0.0,0.0,0.0,,,"Cold Drawn, High Temperature, Stress Relieved, 32-50 mm (1.25-2 In) Round","Cold Drawn, High Temperature, Stress Relieved, 32-50 mm (1.25-2 In) Round",1888,0,Carburized – quenched (oil) – wear-resistant surface steel,0
,,,1,Steel database with labelled clusters,,,AISI 1340H Steel,Ultimate tensile strength,710.0,MPa,Yield strength,490.0,MPa,Ductility,25.0,%,0.0,0.0,0.405,0.0,0.0,0.0,0.0,0.0,0.0,0.25,0.035,0.04,0.0,0.0,0.0,0.0,0.0,1.75,97.52,0.0,0.0,0.0,0.0,0.0,0.0,0.0,0.0,0.0,0.0,0.0,0.0,0.0,0.0,0.0,0.0,0.0,,,"Oil Quenched From 830C (1525F), 595C (1100F) Temper, 100 mm (4 In.) Round","Oil Quenched From 830C (1525F), 595C (1100F) Temper, 100 mm (4 In.) Round",1889,6,Quenched (oil) & tempered – high-strength structural steel,6
,,,1,Steel database with labelled clusters,,,AISI 1340H Steel,Ultimate tensile strength,910.0,MPa,Yield strength,565.0,MPa,Ductility,20.0,%,0.0,0.0,0.405,0.0,0.0,0.0,0.0,0.0,0.0,0.25,0.035,0.04,0.0,0.0,0.0,0.0,0.0,1.75,97.52,0.0,0.0,0.0,0.0,0.0,0.0,0.0,0.0,0.0,0.0,0.0,0.0,0.0,0.0,0.0,0.0,0.0,,,"Normalized At 870C (1600F), Air Cooled, 13 mm (0.5 In.) Round","Normalized At 870C (1600F), Air Cooled, 13 mm (0.5 In.) Round",1890,4,Normalized (air cooled) – general-purpose steel,4
,,,1,Steel database with labelled clusters,,,AISI 1340 Steel,Ultimate tensile strength,800.0,MPa,Yield strength,572.0,MPa,Ductility,21.0,%,0.0,0.0,0.405,0.0,0.0,0.0,0.0,0.0,0.0,0.25,0.035,0.04,0.0,0.0,0.0,0.0,0.0,1.75,97.52,0.0,0.0,0.0,0.0,0.0,0.0,0.0,0.0,0.0,0.0,0.0,0.0,0.0,0.0,0.0,0.0,0.0,,,"Oil Quenched From 830C (1525F), 540C (1000F) Temper, 100 mm (4 In.) Round","Oil Quenched From 830C (1525F), 540C (1000F) Temper, 100 mm (4 In.) Round",1891,6,Quenched (oil) & tempered – high-strength structural steel,6
,,,1,Steel database with labelled clusters,,,AISI 1141 Steel,Ultimate tensile strength,738.0,MPa,Yield strength,460.0,MPa,Ductility,20.0,%,0.0,0.0,0.41,0.0,0.0,0.0,0.0,0.0,0.0,0.0,0.04,0.105,0.0,0.0,0.0,0.0,0.0,1.5,97.945,0.0,0.0,0.0,0.0,0.0,0.0,0.0,0.0,0.0,0.0,0.0,0.0,0.0,0.0,0.0,0.0,0.0,,,"Oil Quenched From 815C, 540C (1000F) Temper, 100 mm (4 In.) Round","Oil Quenched From 815C, 540C (1000F) Temper, 100 mm (4 In.) Round",1892,6,Quenched (oil) & tempered – high-strength structural steel,6
,,,1,Steel database with labelled clusters,,,AISI 1049 Steel,Ultimate tensile strength,634.0,MPa,Yield strength,531.0,MPa,Ductility,10.0,%,0.0,0.0,0.495,0.0,0.0,0.0,0.0,0.0,0.0,0.0,0.04,0.05,0.0,0.0,0.0,0.0,0.0,0.75,98.665,0.0,0.0,0.0,0.0,0.0,0.0,0.0,0.0,0.0,0.0,0.0,0.0,0.0,0.0,0.0,0.0,0.0,,,Annealed Cold Drawn Bar (Uns G10490),Annealed Cold Drawn Bar (Uns G10490),1893,2,Quenched (oil) – general-purpose steel (tested),2
,,,1,Steel database with labelled clusters,,,AISI 1141 Steel,Ultimate tensile strength,689.0,MPa,Yield strength,420.0,MPa,Ductility,23.0,%,0.0,0.0,0.41,0.0,0.0,0.0,0.0,0.0,0.0,0.0,0.04,0.105,0.0,0.0,0.0,0.0,0.0,1.5,97.945,0.0,0.0,0.0,0.0,0.0,0.0,0.0,0.0,0.0,0.0,0.0,0.0,0.0,0.0,0.0,0.0,0.0,,,"Oil Quenched From 815C, 595C (1100F) Temper, 100 mm (4 In.) Round","Oil Quenched From 815C, 595C (1100F) Temper, 100 mm (4 In.) Round",1894,6,Quenched (oil) & tempered – high-strength structural steel,6
,,,1,Steel database with labelled clusters,,,AISI 1340 Steel,Ultimate tensile strength,827.0,MPa,Yield strength,496.0,MPa,Ductility,21.0,%,0.0,0.0,0.405,0.0,0.0,0.0,0.0,0.0,0.0,0.25,0.035,0.04,0.0,0.0,0.0,0.0,0.0,1.75,97.52,0.0,0.0,0.0,0.0,0.0,0.0,0.0,0.0,0.0,0.0,0.0,0.0,0.0,0.0,0.0,0.0,0.0,,,"Normalized At 870C (1600F), Air Cooled, 100 mm (4 In.) Round","Normalized At 870C (1600F), Air Cooled, 100 mm (4 In.) Round",1895,4,Normalized (air cooled) – general-purpose steel,4
,,,1,Steel database with labelled clusters,,,AISI 1137 Steel,Ultimate tensile strength,625.0,MPa,Yield strength,380.0,MPa,Ductility,28.0,%,0.0,0.0,0.355,0.0,0.0,0.0,0.0,0.0,0.0,0.0,0.04,0.105,0.0,0.0,0.0,0.0,0.0,1.5,98.0,0.0,0.0,0.0,0.0,0.0,0.0,0.0,0.0,0.0,0.0,0.0,0.0,0.0,0.0,0.0,0.0,0.0,,,As Rolled,As Rolled,1896,2,Quenched (oil) – general-purpose steel (tested),2
,,,1,Steel database with labelled clusters,,,AISI 1340 Steel,Ultimate tensile strength,752.0,MPa,Yield strength,565.0,MPa,Ductility,24.0,%,0.0,0.0,0.405,0.0,0.0,0.0,0.0,0.0,0.0,0.25,0.035,0.04,0.0,0.0,0.0,0.0,0.0,1.75,97.52,0.0,0.0,0.0,0.0,0.0,0.0,0.0,0.0,0.0,0.0,0.0,0.0,0.0,0.0,0.0,0.0,0.0,,,"Oil Quenched From 830C (1525F), 595C (1100F) Temper, 50 mm (2 In.) Round","Oil Quenched From 830C (1525F), 595C (1100F) Temper, 50 mm (2 In.) Round",1897,6,Quenched (oil) & tempered – high-strength structural steel,6
,,,1,Steel database with labelled clusters,,,AISI 1050 Steel,Ultimate tensile strength,808.0,MPa,Yield strength,543.0,MPa,Ductility,23.0,%,0.0,0.0,0.51,0.0,0.0,0.0,0.0,0.0,0.0,0.0,0.04,0.05,0.0,0.0,0.0,0.0,0.0,0.75,98.65,0.0,0.0,0.0,0.0,0.0,0.0,0.0,0.0,0.0,0.0,0.0,0.0,0.0,0.0,0.0,0.0,0.0,,,"Water Quenched From 830C (1525F), 595C (1100F) Temper, 50 mm (2 In.) Round","Water Quenched From 830C (1525F), 595C (1100F) Temper, 50 mm (2 In.) Round",1898,10,Quenched (water) & tempered – high-strength structural steel,10
,,,1,Steel database with labelled clusters,,,AISI 1118 Steel,Ultimate tensile strength,400.0,MPa,Yield strength,220.0,MPa,Ductility,25.0,%,0.0,0.0,0.17,0.0,0.0,0.0,0.0,0.0,0.0,0.0,0.04,0.105,0.0,0.0,0.0,0.0,0.0,1.45,98.235,0.0,0.0,0.0,0.0,0.0,0.0,0.0,0.0,0.0,0.0,0.0,0.0,0.0,0.0,0.0,0.0,0.0,,,"Hot Rolled, 19-32 mm (0.75-1.25 In) Round","Hot Rolled, 19-32 mm (0.75-1.25 In) Round",1899,3,Normalized – easy-to-machine stock (cold drawn),3
,,,1,Steel database with labelled clusters,,,AISI 1212 Steel,Ultimate tensile strength,540.0,MPa,Yield strength,415.0,MPa,Ductility,10.0,%,0.0,0.0,0.13,0.0,0.0,0.0,0.0,0.0,0.0,0.0,0.095,0.195,0.0,0.0,0.0,0.0,0.0,0.85,98.73,0.0,0.0,0.0,0.0,0.0,0.0,0.0,0.0,0.0,0.0,0.0,0.0,0.0,0.0,0.0,0.0,0.0,,,"Cold Drawn, 19-38 mm Round","Cold Drawn, 19-38 mm Round",1900,3,Normalized – easy-to-machine stock (cold drawn),3
,,,1,Steel database with labelled clusters,,,AISI 1144 Steel,Ultimate tensile strength,795.0,MPa,Yield strength,725.0,MPa,Ductility,10.0,%,0.0,0.0,0.44,0.0,0.0,0.0,0.0,0.0,0.0,0.0,0.04,0.285,0.0,0.0,0.0,0.0,0.0,1.5,97.735,0.0,0.0,0.0,0.0,0.0,0.0,0.0,0.0,0.0,0.0,0.0,0.0,0.0,0.0,0.0,0.0,0.0,,,"Cold Drawn, Low Temperature, Stress Relieved, 16-22 mm (0.625-0.875 In) Round","Cold Drawn, Low Temperature, Stress Relieved, 16-22 mm (0.625-0.875 In) Round",1901,0,Carburized – quenched (oil) – wear-resistant surface steel,0
,,,1,Steel database with labelled clusters,,,AISI 1215 Steel,Ultimate tensile strength,385.0,MPa,Yield strength,230.0,MPa,Ductility,25.0,%,0.0,0.0,0.09,0.0,0.0,0.0,0.0,0.0,0.0,0.0,0.065,0.305,0.0,0.0,0.0,0.0,0.0,0.9,98.64,0.0,0.0,0.0,0.0,0.0,0.0,0.0,0.0,0.0,0.0,0.0,0.0,0.0,0.0,0.0,0.0,0.0,,,"Turned And Polished, 19-38 mm Round","Turned And Polished, 19-38 mm Round",1902,3,Normalized – easy-to-machine stock (cold drawn),3
,,,1,Steel database with labelled clusters,,,AISI 1108 Steel,Ultimate tensile strength,345.0,MPa,Yield strength,195.0,MPa,Ductility,30.0,%,0.0,0.0,0.105,0.0,0.0,0.0,0.0,0.0,0.0,0.0,0.04,0.105,0.0,0.0,0.0,0.0,0.0,0.65,99.1,0.0,0.0,0.0,0.0,0.0,0.0,0.0,0.0,0.0,0.0,0.0,0.0,0.0,0.0,0.0,0.0,0.0,,,"Hot Rolled, 19-32 mm (0.75-1.25 In) Round","Hot Rolled, 19-32 mm (0.75-1.25 In) Round",1903,3,Normalized – easy-to-machine stock (cold drawn),3
,,,1,Steel database with labelled clusters,,,AISI 1340 Steel,Ultimate tensile strength,703.0,MPa,Yield strength,496.0,MPa,Ductility,26.0,%,0.0,0.0,0.405,0.0,0.0,0.0,0.0,0.0,0.0,0.25,0.035,0.04,0.0,0.0,0.0,0.0,0.0,1.75,97.52,0.0,0.0,0.0,0.0,0.0,0.0,0.0,0.0,0.0,0.0,0.0,0.0,0.0,0.0,0.0,0.0,0.0,,,"Oil Quenched From 830C (1525F), 650C (1200F) Temper, 100 mm (4 In.) Round","Oil Quenched From 830C (1525F), 650C (1200F) Temper, 100 mm (4 In.) Round",1904,6,Quenched (oil) & tempered – high-strength structural steel,6
,,,1,Steel database with labelled clusters,,,AISI 1084 Steel,Ultimate tensile strength,820.0,MPa,Yield strength,452.0,MPa,Ductility,10.0,%,0.0,0.0,0.865,0.0,0.0,0.0,0.0,0.0,0.0,0.0,0.04,0.05,0.0,0.0,0.0,0.0,0.0,0.75,98.295,0.0,0.0,0.0,0.0,0.0,0.0,0.0,0.0,0.0,0.0,0.0,0.0,0.0,0.0,0.0,0.0,0.0,,,Hot Rolled Bar (Uns G10840),Hot Rolled Bar (Uns G10840),1905,2,Quenched (oil) – general-purpose steel (tested),2
,,,1,Steel database with labelled clusters,,,AISI 1340 Steel,Ultimate tensile strength,876.0,MPa,Yield strength,814.0,MPa,Ductility,21.0,%,0.0,0.0,0.405,0.0,0.0,0.0,0.0,0.0,0.0,0.25,0.035,0.04,0.0,0.0,0.0,0.0,0.0,1.75,97.52,0.0,0.0,0.0,0.0,0.0,0.0,0.0,0.0,0.0,0.0,0.0,0.0,0.0,0.0,0.0,0.0,0.0,,,"Oil Quenched From 830C (1525F), 595C (1100F) Temper, 13 mm (0.5 In.) Round","Oil Quenched From 830C (1525F), 595C (1100F) Temper, 13 mm (0.5 In.) Round",1906,6,Quenched (oil) & tempered – high-strength structural steel,6
,,,1,Steel database with labelled clusters,,,AISI 1547 Steel,Ultimate tensile strength,650.0,MPa,Yield strength,360.0,MPa,Ductility,15.0,%,0.0,0.0,0.47,0.0,0.0,0.0,0.0,0.0,0.0,0.0,0.04,0.05,0.0,0.0,0.0,0.0,0.0,1.5,97.94,0.0,0.0,0.0,0.0,0.0,0.0,0.0,0.0,0.0,0.0,0.0,0.0,0.0,0.0,0.0,0.0,0.0,,,"Hot Rolled, 19-32 mm (0.75-1.25 In) Round","Hot Rolled, 19-32 mm (0.75-1.25 In) Round",1907,3,Normalized – easy-to-machine stock (cold drawn),3
,,,1,Steel database with labelled clusters,,,AISI 1085 Carbon Steel,Ultimate tensile strength,692.0,MPa,Yield strength,538.0,MPa,Ductility,10.0,%,0.0,0.0,0.875,0.0,0.0,0.0,0.0,0.0,0.0,0.0,0.04,0.05,0.0,0.0,0.0,0.0,0.0,0.85,98.185,0.0,0.0,0.0,0.0,0.0,0.0,0.0,0.0,0.0,0.0,0.0,0.0,0.0,0.0,0.0,0.0,0.0,,,Spheroidized Annealed And Cold Drawn Bar,Spheroidized Annealed And Cold Drawn Bar,1908,2,Quenched (oil) – general-purpose steel (tested),2
,,,1,Steel database with labelled clusters,,,AISI 12L13 Steel,Ultimate tensile strength,395.0,MPa,Yield strength,235.0,MPa,Ductility,22.0,%,0.0,0.0,0.13,0.0,0.0,0.0,0.0,0.0,0.0,0.0,0.095,0.285,0.0,0.0,0.0,0.0,0.0,0.85,98.64,0.0,0.0,0.0,0.0,0.0,0.0,0.0,0.0,0.0,0.0,0.0,0.0,0.0,0.0,0.0,0.0,0.0,,,"Hot Rolled, 19-38 mm Round","Hot Rolled, 19-38 mm Round",1909,3,Normalized – easy-to-machine stock (cold drawn),3
,,,1,Steel database with labelled clusters,,,AISI 1340 Steel,Ultimate tensile strength,979.0,MPa,Yield strength,910.0,MPa,Ductility,18.0,%,0.0,0.0,0.405,0.0,0.0,0.0,0.0,0.0,0.0,0.25,0.035,0.04,0.0,0.0,0.0,0.0,0.0,1.75,97.52,0.0,0.0,0.0,0.0,0.0,0.0,0.0,0.0,0.0,0.0,0.0,0.0,0.0,0.0,0.0,0.0,0.0,,,"Oil Quenched From 830C (1525F), 540C (1000F) Temper, 13 mm (0.5 In.) Round","Oil Quenched From 830C (1525F), 540C (1000F) Temper, 13 mm (0.5 In.) Round",1910,6,Quenched (oil) & tempered – high-strength structural steel,6
,,,1,Steel database with labelled clusters,,,AISI 1137 Steel,Ultimate tensile strength,670.0,MPa,Yield strength,400.0,MPa,Ductility,22.0,%,0.0,0.0,0.355,0.0,0.0,0.0,0.0,0.0,0.0,0.0,0.04,0.105,0.0,0.0,0.0,0.0,0.0,1.5,98.0,0.0,0.0,0.0,0.0,0.0,0.0,0.0,0.0,0.0,0.0,0.0,0.0,0.0,0.0,0.0,0.0,0.0,,,Normalized At 900C (1650F),Normalized At 900C (1650F),1911,4,Normalized (air cooled) – general-purpose steel,4
,,,1,Steel database with labelled clusters,,,AISI 1144 Steel,Ultimate tensile strength,745.0,MPa,Yield strength,505.0,MPa,Ductility,19.0,%,0.0,0.0,0.44,0.0,0.0,0.0,0.0,0.0,0.0,0.0,0.04,0.285,0.0,0.0,0.0,0.0,0.0,1.5,97.735,0.0,0.0,0.0,0.0,0.0,0.0,0.0,0.0,0.0,0.0,0.0,0.0,0.0,0.0,0.0,0.0,0.0,,,"Oil Quenched 845C (1550F), 540C (1000F) Temper, 25 mm (1 In.) Round","Oil Quenched 845C (1550F), 540C (1000F) Temper, 25 mm (1 In.) Round",1912,6,Quenched (oil) & tempered – high-strength structural steel,6
,,,1,Steel database with labelled clusters,,,AISI 1117 Steel,Ultimate tensile strength,400.0,MPa,Yield strength,220.0,MPa,Ductility,25.0,%,0.0,0.0,0.17,0.0,0.0,0.0,0.0,0.0,0.0,0.0,0.04,0.105,0.0,0.0,0.0,0.0,0.0,1.15,98.535,0.0,0.0,0.0,0.0,0.0,0.0,0.0,0.0,0.0,0.0,0.0,0.0,0.0,0.0,0.0,0.0,0.0,,,"Hot Rolled, 19-32 mm (0.75-1.25 In) Round","Hot Rolled, 19-32 mm (0.75-1.25 In) Round",1913,3,Normalized – easy-to-machine stock (cold drawn),3
,,,1,Steel database with labelled clusters,,,AISI 1151 Steel,Ultimate tensile strength,634.0,MPa,Yield strength,348.0,MPa,Ductility,15.0,%,0.0,0.0,0.515,0.0,0.0,0.0,0.0,0.0,0.0,0.0,0.04,0.105,0.0,0.0,0.0,0.0,0.0,0.85,98.49,0.0,0.0,0.0,0.0,0.0,0.0,0.0,0.0,0.0,0.0,0.0,0.0,0.0,0.0,0.0,0.0,0.0,,,Hot Rolled Bar (Uns G11510),Hot Rolled Bar (Uns G11510),1914,2,Quenched (oil) – general-purpose steel (tested),2
,,,1,Steel database with labelled clusters,,,AISI 1137 Steel,Ultimate tensile strength,675.0,MPa,Yield strength,565.0,MPa,Ductility,10.0,%,0.0,0.0,0.355,0.0,0.0,0.0,0.0,0.0,0.0,0.0,0.04,0.105,0.0,0.0,0.0,0.0,0.0,1.5,98.0,0.0,0.0,0.0,0.0,0.0,0.0,0.0,0.0,0.0,0.0,0.0,0.0,0.0,0.0,0.0,0.0,0.0,,,"Cold Drawn, 19-32 mm (0.75-1.25 In) Round","Cold Drawn, 19-32 mm (0.75-1.25 In) Round",1915,3,Normalized – easy-to-machine stock (cold drawn),3
,,,1,Steel database with labelled clusters,,,AISI 1213 Steel,Ultimate tensile strength,540.0,MPa,Yield strength,415.0,MPa,Ductility,10.0,%,0.0,0.0,0.13,0.0,0.0,0.0,0.0,0.0,0.0,0.0,0.095,0.285,0.0,0.0,0.0,0.0,0.0,0.85,98.64,0.0,0.0,0.0,0.0,0.0,0.0,0.0,0.0,0.0,0.0,0.0,0.0,0.0,0.0,0.0,0.0,0.0,,,"Cold Drawn, 19-38 mm Round","Cold Drawn, 19-38 mm Round",1916,3,Normalized – easy-to-machine stock (cold drawn),3
,,,1,Steel database with labelled clusters,,,AISI 1141 Steel,Ultimate tensile strength,760.0,MPa,Yield strength,690.0,MPa,Ductility,11.0,%,0.0,0.0,0.41,0.0,0.0,0.0,0.0,0.0,0.0,0.0,0.04,0.105,0.0,0.0,0.0,0.0,0.0,1.5,97.945,0.0,0.0,0.0,0.0,0.0,0.0,0.0,0.0,0.0,0.0,0.0,0.0,0.0,0.0,0.0,0.0,0.0,,,"Cold Drawn, Low Temperature Stress Relieved, 16-22 mm (0.625-0.875 In) Round","Cold Drawn, Low Temperature Stress Relieved, 16-22 mm (0.625-0.875 In) Round",1917,0,Carburized – quenched (oil) – wear-resistant surface steel,0
,,,1,Steel database with labelled clusters,,,AISI 1548 Steel,Ultimate tensile strength,650.0,MPa,Yield strength,540.0,MPa,Ductility,10.0,%,0.0,0.0,0.48,0.0,0.0,0.0,0.0,0.0,0.0,0.0,0.04,0.05,0.0,0.0,0.0,0.0,0.0,1.225,98.205,0.0,0.0,0.0,0.0,0.0,0.0,0.0,0.0,0.0,0.0,0.0,0.0,0.0,0.0,0.0,0.0,0.0,,,"Annealed, Cold Drawn, 19-32 mm (0.75-1.25 In) Round","Annealed, Cold Drawn, 19-32 mm (0.75-1.25 In) Round",1918,3,Normalized – easy-to-machine stock (cold drawn),3
,,,1,Steel database with labelled clusters,,,AISI 1548 Steel,Ultimate tensile strength,660.0,MPa,Yield strength,365.0,MPa,Ductility,14.0,%,0.0,0.0,0.48,0.0,0.0,0.0,0.0,0.0,0.0,0.0,0.04,0.05,0.0,0.0,0.0,0.0,0.0,1.225,98.205,0.0,0.0,0.0,0.0,0.0,0.0,0.0,0.0,0.0,0.0,0.0,0.0,0.0,0.0,0.0,0.0,0.0,,,"Hot Rolled, 19-32 mm (0.75-1.25 In) Round","Hot Rolled, 19-32 mm (0.75-1.25 In) Round",1919,3,Normalized – easy-to-machine stock (cold drawn),3
,,,1,Steel database with labelled clusters,,,AISI 1095 Steel,Ultimate tensile strength,965.0,MPa,Yield strength,570.0,MPa,Ductility,9.0,%,0.0,0.0,0.965,0.0,0.0,0.0,0.0,0.0,0.0,0.0,0.04,0.05,0.0,0.0,0.0,0.0,0.0,0.4,98.545,0.0,0.0,0.0,0.0,0.0,0.0,0.0,0.0,0.0,0.0,0.0,0.0,0.0,0.0,0.0,0.0,0.0,,,As Rolled,As Rolled,1920,2,Quenched (oil) – general-purpose steel (tested),2
,,,1,Steel database with labelled clusters,,,AISI 1541 Steel,Ultimate tensile strength,634.0,MPa,Yield strength,352.0,MPa,Ductility,15.0,%,0.0,0.0,0.4,0.0,0.0,0.0,0.0,0.0,0.0,0.0,0.04,0.05,0.0,0.0,0.0,0.0,0.0,1.5,98.01,0.0,0.0,0.0,0.0,0.0,0.0,0.0,0.0,0.0,0.0,0.0,0.0,0.0,0.0,0.0,0.0,0.0,,,Hot Rolled Bar (Uns G15410),Hot Rolled Bar (Uns G15410),1921,2,Quenched (oil) – general-purpose steel (tested),2
,,,1,Steel database with labelled clusters,,,AISI 1215 Steel,Ultimate tensile strength,540.0,MPa,Yield strength,415.0,MPa,Ductility,10.0,%,0.0,0.0,0.09,0.0,0.0,0.0,0.0,0.0,0.0,0.0,0.065,0.305,0.0,0.0,0.0,0.0,0.0,0.9,98.64,0.0,0.0,0.0,0.0,0.0,0.0,0.0,0.0,0.0,0.0,0.0,0.0,0.0,0.0,0.0,0.0,0.0,,,"Cold Drawn, 19-38 mm Round","Cold Drawn, 19-38 mm Round",1922,3,Normalized – easy-to-machine stock (cold drawn),3
,,,1,Steel database with labelled clusters,,,AISI 1340 Steel,Ultimate tensile strength,827.0,MPa,Yield strength,579.0,MPa,Ductility,21.0,%,0.0,0.0,0.405,0.0,0.0,0.0,0.0,0.0,0.0,0.25,0.035,0.04,0.0,0.0,0.0,0.0,0.0,1.75,97.52,0.0,0.0,0.0,0.0,0.0,0.0,0.0,0.0,0.0,0.0,0.0,0.0,0.0,0.0,0.0,0.0,0.0,,,"Oil Quenched From 830C (1525F), 540C (1000F) Temper, 50 mm (2 In.) Round","Oil Quenched From 830C (1525F), 540C (1000F) Temper, 50 mm (2 In.) Round",1923,6,Quenched (oil) & tempered – high-strength structural steel,6
,,,1,Steel database with labelled clusters,,,AISI 1340 Steel,Ultimate tensile strength,951.0,MPa,Yield strength,834.0,MPa,Ductility,19.0,%,0.0,0.0,0.405,0.0,0.0,0.0,0.0,0.0,0.0,0.25,0.035,0.04,0.0,0.0,0.0,0.0,0.0,1.75,97.52,0.0,0.0,0.0,0.0,0.0,0.0,0.0,0.0,0.0,0.0,0.0,0.0,0.0,0.0,0.0,0.0,0.0,,,"Oil Quenched From 830C (1525F), 540C (1000F) Temper, 25 mm (1 In.) Round","Oil Quenched From 830C (1525F), 540C (1000F) Temper, 25 mm (1 In.) Round",1924,6,Quenched (oil) & tempered – high-strength structural steel,6
,,,1,Steel database with labelled clusters,,,AISI 1141 Steel,Ultimate tensile strength,725.0,MPa,Yield strength,655.0,MPa,Ductility,11.0,%,0.0,0.0,0.41,0.0,0.0,0.0,0.0,0.0,0.0,0.0,0.04,0.105,0.0,0.0,0.0,0.0,0.0,1.5,97.945,0.0,0.0,0.0,0.0,0.0,0.0,0.0,0.0,0.0,0.0,0.0,0.0,0.0,0.0,0.0,0.0,0.0,,,"As Cold Drawn, 16-22 mm (0.625-0.875 In) Round","As Cold Drawn, 16-22 mm (0.625-0.875 In) Round",1925,3,Normalized – easy-to-machine stock (cold drawn),3
,,,1,Steel database with labelled clusters,,,AISI 1527 Steel,Ultimate tensile strength,517.0,MPa,Yield strength,283.0,MPa,Ductility,18.0,%,0.0,0.0,0.255,0.0,0.0,0.0,0.0,0.0,0.0,0.0,0.04,0.05,0.0,0.0,0.0,0.0,0.0,1.35,98.305,0.0,0.0,0.0,0.0,0.0,0.0,0.0,0.0,0.0,0.0,0.0,0.0,0.0,0.0,0.0,0.0,0.0,,,Hot Rolled Bar (Uns G15270),Hot Rolled Bar (Uns G15270),1926,2,Quenched (oil) – general-purpose steel (tested),2
,,,1,Steel database with labelled clusters,,,AISI 1118 Steel,Ultimate tensile strength,475.0,MPa,Yield strength,315.0,MPa,Ductility,34.0,%,0.0,0.0,0.17,0.0,0.0,0.0,0.0,0.0,0.0,0.0,0.04,0.105,0.0,0.0,0.0,0.0,0.0,1.45,98.235,0.0,0.0,0.0,0.0,0.0,0.0,0.0,0.0,0.0,0.0,0.0,0.0,0.0,0.0,0.0,0.0,0.0,,,Normalized 925C (1700F),Normalized 925C (1700F),1927,4,Normalized (air cooled) – general-purpose steel,4
,,,1,Steel database with labelled clusters,,,AISI 1340H Steel,Ultimate tensile strength,800.0,MPa,Yield strength,572.0,MPa,Ductility,21.0,%,0.0,0.0,0.405,0.0,0.0,0.0,0.0,0.0,0.0,0.25,0.035,0.04,0.0,0.0,0.0,0.0,0.0,1.75,97.52,0.0,0.0,0.0,0.0,0.0,0.0,0.0,0.0,0.0,0.0,0.0,0.0,0.0,0.0,0.0,0.0,0.0,,,"Oil Quenched From 830C (1525F), 540C (1000F) Temper, 100 mm (4 In.) Round","Oil Quenched From 830C (1525F), 540C (1000F) Temper, 100 mm (4 In.) Round",1928,6,Quenched (oil) & tempered – high-strength structural steel,6
,,,1,Steel database with labelled clusters,,,AISI 1025 Steel,Ultimate tensile strength,460.0,MPa,Yield strength,310.0,MPa,Ductility,36.0,%,0.0,0.0,0.25,0.0,0.0,0.0,0.0,0.0,0.0,0.0,0.04,0.05,0.0,0.0,0.0,0.0,0.0,0.4499999999999999,99.21,0.0,0.0,0.0,0.0,0.0,0.0,0.0,0.0,0.0,0.0,0.0,0.0,0.0,0.0,0.0,0.0,0.0,,,"Turned, Ground, And Polished, 19-32 mm (0.75-1.25 In) Round","Turned, Ground, And Polished, 19-32 mm (0.75-1.25 In) Round",1929,3,Normalized – easy-to-machine stock (cold drawn),3
,,,1,Steel database with labelled clusters,,,AISI 1060 Steel,Ultimate tensile strength,758.0,MPa,Yield strength,396.0,MPa,Ductility,17.0,%,0.0,0.0,0.605,0.0,0.0,0.0,0.0,0.0,0.0,0.0,0.04,0.05,0.0,0.0,0.0,0.0,0.0,0.75,98.555,0.0,0.0,0.0,0.0,0.0,0.0,0.0,0.0,0.0,0.0,0.0,0.0,0.0,0.0,0.0,0.0,0.0,,,"Normalized At 900C (1650F), Air Cooled, 50 mm (2 In.) Round","Normalized At 900C (1650F), Air Cooled, 50 mm (2 In.) Round",1930,4,Normalized (air cooled) – general-purpose steel,4
,,,1,Steel database with labelled clusters,,,AISI 1095 Steel,Ultimate tensile strength,1015.0,MPa,Yield strength,505.0,MPa,Ductility,10.0,%,0.0,0.0,0.965,0.0,0.0,0.0,0.0,0.0,0.0,0.0,0.04,0.05,0.0,0.0,0.0,0.0,0.0,0.4,98.545,0.0,0.0,0.0,0.0,0.0,0.0,0.0,0.0,0.0,0.0,0.0,0.0,0.0,0.0,0.0,0.0,0.0,,,Normalized At 900C (1650F),Normalized At 900C (1650F),1931,4,Normalized (air cooled) – general-purpose steel,4
,,,1,Steel database with labelled clusters,,,AISI 1340 Steel,Ultimate tensile strength,710.0,MPa,Yield strength,490.0,MPa,Ductility,25.0,%,0.0,0.0,0.405,0.0,0.0,0.0,0.0,0.0,0.0,0.25,0.035,0.04,0.0,0.0,0.0,0.0,0.0,1.75,97.52,0.0,0.0,0.0,0.0,0.0,0.0,0.0,0.0,0.0,0.0,0.0,0.0,0.0,0.0,0.0,0.0,0.0,,,"Oil Quenched From 830C (1525F), 595C (1100F) Temper, 100 mm (4 In.) Round","Oil Quenched From 830C (1525F), 595C (1100F) Temper, 100 mm (4 In.) Round",1932,6,Quenched (oil) & tempered – high-strength structural steel,6
,,,1,Steel database with labelled clusters,,,BS 970/3(91) 070M55 Nonresulfurized Carbon Steel,Ultimate tensile strength,700.0,MPa,Yield strength,415.0,MPa,Ductility,14.0,%,0.0,0.0,0.55,0.0,0.0,0.0,0.0,0.0,0.0,0.25,0.0,0.05,0.0,0.0,0.0,0.0,0.0,0.7,98.3,0.0,0.0,0.0,0.0,0.0,0.0,0.0,0.0,0.15,0.0,0.0,0.0,0.0,0.0,0.0,0.0,0.0,,,29-100 mm (1.125 - 4.0 In) Hot Rolled Cold Drawn,29-100 mm (1.125 - 4.0 In) Hot Rolled Cold Drawn,1933,3,Normalized – easy-to-machine stock (cold drawn),3
,,,1,Steel database with labelled clusters,,,AISI 1144 Steel,Ultimate tensile strength,620.0,MPa,Yield strength,515.0,MPa,Ductility,12.0,%,0.0,0.0,0.44,0.0,0.0,0.0,0.0,0.0,0.0,0.0,0.04,0.285,0.0,0.0,0.0,0.0,0.0,1.5,97.735,0.0,0.0,0.0,0.0,0.0,0.0,0.0,0.0,0.0,0.0,0.0,0.0,0.0,0.0,0.0,0.0,0.0,,,"Cold Drawn, High Temperature, Stress Relieved, 50-75 mm (2-3 In) Round","Cold Drawn, High Temperature, Stress Relieved, 50-75 mm (2-3 In) Round",1934,0,Carburized – quenched (oil) – wear-resistant surface steel,0
,,,1,Steel database with labelled clusters,,,JIS S45C Steel,Ultimate tensile strength,686.0,MPa,Yield strength,490.0,MPa,Ductility,17.0,%,0.0,0.0,0.4499999999999999,0.0,0.0,0.0,0.0,0.0,0.0,0.25,0.03,0.035,0.0,0.0,0.0,0.0,0.2,0.75,97.785,0.0,0.2,0.3,0.0,0.0,0.0,0.0,0.0,0.0,0.0,0.0,0.0,0.0,0.0,0.0,0.0,0.0,,,Tempered,Tempered,1935,2,Quenched (oil) – general-purpose steel (tested),2
,,,1,Steel database with labelled clusters,,,AISI 1524 Steel,Ultimate tensile strength,510.0,MPa,Yield strength,283.0,MPa,Ductility,12.0,%,0.0,0.0,0.22,0.0,0.0,0.0,0.0,0.0,0.0,0.0,0.04,0.05,0.0,0.0,0.0,0.0,0.0,1.5,98.19,0.0,0.0,0.0,0.0,0.0,0.0,0.0,0.0,0.0,0.0,0.0,0.0,0.0,0.0,0.0,0.0,0.0,,,Hot Rolled Bar (Uns G15240),Hot Rolled Bar (Uns G15240),1936,2,Quenched (oil) – general-purpose steel (tested),2
,,,1,Steel database with labelled clusters,,,AISI 1141 Steel,Ultimate tensile strength,896.0,MPa,Yield strength,758.0,MPa,Ductility,18.0,%,0.0,0.0,0.41,0.0,0.0,0.0,0.0,0.0,0.0,0.0,0.04,0.105,0.0,0.0,0.0,0.0,0.0,1.5,97.945,0.0,0.0,0.0,0.0,0.0,0.0,0.0,0.0,0.0,0.0,0.0,0.0,0.0,0.0,0.0,0.0,0.0,,,"Oil Quenched From 815C, 540C (1000F) Temper, 13 mm (0.5 In.) Round","Oil Quenched From 815C, 540C (1000F) Temper, 13 mm (0.5 In.) Round",1937,6,Quenched (oil) & tempered – high-strength structural steel,6
,,,1,Steel database with labelled clusters,,,AISI 1340H Steel,Ultimate tensile strength,827.0,MPa,Yield strength,524.0,MPa,Ductility,23.0,%,0.0,0.0,0.405,0.0,0.0,0.0,0.0,0.0,0.0,0.25,0.035,0.04,0.0,0.0,0.0,0.0,0.0,1.75,97.52,0.0,0.0,0.0,0.0,0.0,0.0,0.0,0.0,0.0,0.0,0.0,0.0,0.0,0.0,0.0,0.0,0.0,,,"Normalized At 870C (1600F), Air Cooled, 50 mm (2 In.) Round","Normalized At 870C (1600F), Air Cooled, 50 mm (2 In.) Round",1938,4,Normalized (air cooled) – general-purpose steel,4
,,,1,Steel database with labelled clusters,,,AISI 1552 Steel,Ultimate tensile strength,676.0,MPa,Yield strength,572.0,MPa,Ductility,10.0,%,0.0,0.0,0.51,0.0,0.0,0.0,0.0,0.0,0.0,0.0,0.04,0.05,0.0,0.0,0.0,0.0,0.0,1.35,98.05,0.0,0.0,0.0,0.0,0.0,0.0,0.0,0.0,0.0,0.0,0.0,0.0,0.0,0.0,0.0,0.0,0.0,,,Annealed And Cold Drawn Bar (Uns G15520),Annealed And Cold Drawn Bar (Uns G15520),1939,2,Quenched (oil) – general-purpose steel (tested),2
,,,1,Steel database with labelled clusters,,,AISI 1144 Steel,Ultimate tensile strength,670.0,MPa,Yield strength,470.0,MPa,Ductility,23.0,%,0.0,0.0,0.44,0.0,0.0,0.0,0.0,0.0,0.0,0.0,0.04,0.285,0.0,0.0,0.0,0.0,0.0,1.5,97.735,0.0,0.0,0.0,0.0,0.0,0.0,0.0,0.0,0.0,0.0,0.0,0.0,0.0,0.0,0.0,0.0,0.0,,,"Oil Quenched 845C (1550F), 650C (1200F) Temper, 25 mm (1 In.) Round","Oil Quenched 845C (1550F), 650C (1200F) Temper, 25 mm (1 In.) Round",1940,6,Quenched (oil) & tempered – high-strength structural steel,6
,,,1,Steel database with labelled clusters,,,AISI 1340H Steel,Ultimate tensile strength,834.0,MPa,Yield strength,558.0,MPa,Ductility,22.0,%,0.0,0.0,0.405,0.0,0.0,0.0,0.0,0.0,0.0,0.25,0.035,0.04,0.0,0.0,0.0,0.0,0.0,1.75,97.52,0.0,0.0,0.0,0.0,0.0,0.0,0.0,0.0,0.0,0.0,0.0,0.0,0.0,0.0,0.0,0.0,0.0,,,"Normalized At 870C (1600F), Air Cooled, 25 mm (1 In.) Round","Normalized At 870C (1600F), Air Cooled, 25 mm (1 In.) Round",1941,4,Normalized (air cooled) – general-purpose steel,4
,,,1,Steel database with labelled clusters,,,AISI 1060 Steel,Ultimate tensile strength,855.0,MPa,Yield strength,456.0,MPa,Ductility,20.0,%,0.0,0.0,0.605,0.0,0.0,0.0,0.0,0.0,0.0,0.0,0.04,0.05,0.0,0.0,0.0,0.0,0.0,0.75,98.555,0.0,0.0,0.0,0.0,0.0,0.0,0.0,0.0,0.0,0.0,0.0,0.0,0.0,0.0,0.0,0.0,0.0,,,"Oil Quenched 845C (1550F), 540C (1000F) Temper, 100 mm (4 In.) Round","Oil Quenched 845C (1550F), 540C (1000F) Temper, 100 mm (4 In.) Round",1942,6,Quenched (oil) & tempered – high-strength structural steel,6
,,,1,Steel database with labelled clusters,,,JIS S55C Steel,Ultimate tensile strength,647.0,MPa,Yield strength,392.0,MPa,Ductility,15.0,%,0.0,0.0,0.55,0.0,0.0,0.0,0.0,0.0,0.0,0.25,0.03,0.035,0.0,0.0,0.0,0.0,0.2,0.75,97.685,0.0,0.2,0.3,0.0,0.0,0.0,0.0,0.0,0.0,0.0,0.0,0.0,0.0,0.0,0.0,0.0,0.0,,,Normalized,Normalized,1943,2,Quenched (oil) – general-purpose steel (tested),2
,,,1,Steel database with labelled clusters,,,AISI 1095 Steel,Ultimate tensile strength,896.0,MPa,Yield strength,455.0,MPa,Ductility,17.0,%,0.0,0.0,0.965,0.0,0.0,0.0,0.0,0.0,0.0,0.0,0.04,0.05,0.0,0.0,0.0,0.0,0.0,0.4,98.545,0.0,0.0,0.0,0.0,0.0,0.0,0.0,0.0,0.0,0.0,0.0,0.0,0.0,0.0,0.0,0.0,0.0,,,"Oil Quenched 800C (1470F), 595C (1100F) Temper, 100 mm (4 In.) Round","Oil Quenched 800C (1470F), 595C (1100F) Temper, 100 mm (4 In.) Round",1944,6,Quenched (oil) & tempered – high-strength structural steel,6
,,,1,Steel database with labelled clusters,,,AISI 12L15 Steel,Ultimate tensile strength,540.0,MPa,Yield strength,415.0,MPa,Ductility,10.0,%,0.0,0.0,0.09,0.0,0.0,0.0,0.0,0.0,0.0,0.0,0.065,0.305,0.0,0.0,0.0,0.0,0.0,0.9,98.64,0.0,0.0,0.0,0.0,0.0,0.0,0.0,0.0,0.0,0.0,0.0,0.0,0.0,0.0,0.0,0.0,0.0,,,"Cold Drawn, 19-38 mm Round","Cold Drawn, 19-38 mm Round",1945,3,Normalized – easy-to-machine stock (cold drawn),3
,,,1,Steel database with labelled clusters,,,AISI 1213 Steel,Ultimate tensile strength,385.0,MPa,Yield strength,240.0,MPa,Ductility,25.0,%,0.0,0.0,0.13,0.0,0.0,0.0,0.0,0.0,0.0,0.0,0.095,0.285,0.0,0.0,0.0,0.0,0.0,0.85,98.64,0.0,0.0,0.0,0.0,0.0,0.0,0.0,0.0,0.0,0.0,0.0,0.0,0.0,0.0,0.0,0.0,0.0,,,"Hot Rolled, 19-38 mm Round","Hot Rolled, 19-38 mm Round",1946,3,Normalized – easy-to-machine stock (cold drawn),3
,,,1,Steel database with labelled clusters,,,AISI 1527 Steel,Ultimate tensile strength,572.0,MPa,Yield strength,483.0,MPa,Ductility,12.0,%,0.0,0.0,0.255,0.0,0.0,0.0,0.0,0.0,0.0,0.0,0.04,0.05,0.0,0.0,0.0,0.0,0.0,1.35,98.305,0.0,0.0,0.0,0.0,0.0,0.0,0.0,0.0,0.0,0.0,0.0,0.0,0.0,0.0,0.0,0.0,0.0,,,Cold Drawn Bar (Uns G15270),Cold Drawn Bar (Uns G15270),1947,2,Quenched (oil) – general-purpose steel (tested),2
,,,1,Steel database with labelled clusters,,,AISI 1144 Steel,Ultimate tensile strength,660.0,MPa,Yield strength,370.0,MPa,Ductility,21.0,%,0.0,0.0,0.44,0.0,0.0,0.0,0.0,0.0,0.0,0.0,0.04,0.285,0.0,0.0,0.0,0.0,0.0,1.5,97.735,0.0,0.0,0.0,0.0,0.0,0.0,0.0,0.0,0.0,0.0,0.0,0.0,0.0,0.0,0.0,0.0,0.0,,,"Normalized At 900C (1650F), Air Cooled, 50 mm (2 In.) Round","Normalized At 900C (1650F), Air Cooled, 50 mm (2 In.) Round",1948,4,Normalized (air cooled) – general-purpose steel,4
,,,1,Steel database with labelled clusters,,,AISI 1340H Steel,Ultimate tensile strength,979.0,MPa,Yield strength,910.0,MPa,Ductility,18.0,%,0.0,0.0,0.405,0.0,0.0,0.0,0.0,0.0,0.0,0.25,0.035,0.04,0.0,0.0,0.0,0.0,0.0,1.75,97.52,0.0,0.0,0.0,0.0,0.0,0.0,0.0,0.0,0.0,0.0,0.0,0.0,0.0,0.0,0.0,0.0,0.0,,,"Oil Quenched From 830C (1525F), 540C (1000F) Temper, 13 mm (0.5 In.) Round","Oil Quenched From 830C (1525F), 540C (1000F) Temper, 13 mm (0.5 In.) Round",1949,6,Quenched (oil) & tempered – high-strength structural steel,6
,,,1,Steel database with labelled clusters,,,AISI 1541 Steel,Ultimate tensile strength,648.0,MPa,Yield strength,552.0,MPa,Ductility,10.0,%,0.0,0.0,0.4,0.0,0.0,0.0,0.0,0.0,0.0,0.0,0.04,0.05,0.0,0.0,0.0,0.0,0.0,1.5,98.01,0.0,0.0,0.0,0.0,0.0,0.0,0.0,0.0,0.0,0.0,0.0,0.0,0.0,0.0,0.0,0.0,0.0,,,Annealed And Cold Drawn Bar (Uns G15410),Annealed And Cold Drawn Bar (Uns G15410),1950,2,Quenched (oil) – general-purpose steel (tested),2
,,,1,Steel database with labelled clusters,,,AISI 1141 Steel,Ultimate tensile strength,660.0,MPa,Yield strength,450.0,MPa,Ductility,25.0,%,0.0,0.0,0.41,0.0,0.0,0.0,0.0,0.0,0.0,0.0,0.04,0.105,0.0,0.0,0.0,0.0,0.0,1.5,97.945,0.0,0.0,0.0,0.0,0.0,0.0,0.0,0.0,0.0,0.0,0.0,0.0,0.0,0.0,0.0,0.0,0.0,,,"Oil Quenched From 815C, 650C (1200F) Temper, 50 mm (2 In.) Round","Oil Quenched From 815C, 650C (1200F) Temper, 50 mm (2 In.) Round",1951,6,Quenched (oil) & tempered – high-strength structural steel,6
,,,1,Steel database with labelled clusters,,,AISI 1340 Steel,Ultimate tensile strength,814.0,MPa,Yield strength,676.0,MPa,Ductility,21.0,%,0.0,0.0,0.405,0.0,0.0,0.0,0.0,0.0,0.0,0.25,0.035,0.04,0.0,0.0,0.0,0.0,0.0,1.75,97.52,0.0,0.0,0.0,0.0,0.0,0.0,0.0,0.0,0.0,0.0,0.0,0.0,0.0,0.0,0.0,0.0,0.0,,,"Oil Quenched From 830C (1525F), 595C (1100F) Temper, 25 mm (1 In.) Round","Oil Quenched From 830C (1525F), 595C (1100F) Temper, 25 mm (1 In.) Round",1952,6,Quenched (oil) & tempered – high-strength structural steel,6
,,,1,Steel database with labelled clusters,,,AISI 1541 Steel,Ultimate tensile strength,706.0,MPa,Yield strength,600.0,MPa,Ductility,10.0,%,0.0,0.0,0.4,0.0,0.0,0.0,0.0,0.0,0.0,0.0,0.04,0.05,0.0,0.0,0.0,0.0,0.0,1.5,98.01,0.0,0.0,0.0,0.0,0.0,0.0,0.0,0.0,0.0,0.0,0.0,0.0,0.0,0.0,0.0,0.0,0.0,,,Cold Drawn Bar (Uns G15410),Cold Drawn Bar (Uns G15410),1953,2,Quenched (oil) – general-purpose steel (tested),2
,,,1,Steel database with labelled clusters,,,AISI 1141 Steel,Ultimate tensile strength,710.0,MPa,Yield strength,485.0,MPa,Ductility,23.0,%,0.0,0.0,0.41,0.0,0.0,0.0,0.0,0.0,0.0,0.0,0.04,0.105,0.0,0.0,0.0,0.0,0.0,1.5,97.945,0.0,0.0,0.0,0.0,0.0,0.0,0.0,0.0,0.0,0.0,0.0,0.0,0.0,0.0,0.0,0.0,0.0,,,"Oil Quenched From 815C, 595C (1100F) Temper, 25 mm (1 In.) Round","Oil Quenched From 815C, 595C (1100F) Temper, 25 mm (1 In.) Round",1954,6,Quenched (oil) & tempered – high-strength structural steel,6
,,,1,Steel database with labelled clusters,,,AISI 1141 Steel,Ultimate tensile strength,696.0,MPa,Yield strength,475.0,MPa,Ductility,24.0,%,0.0,0.0,0.41,0.0,0.0,0.0,0.0,0.0,0.0,0.0,0.04,0.105,0.0,0.0,0.0,0.0,0.0,1.5,97.945,0.0,0.0,0.0,0.0,0.0,0.0,0.0,0.0,0.0,0.0,0.0,0.0,0.0,0.0,0.0,0.0,0.0,,,"Oil Quenched From 815C, 595C (1100F) Temper, 50 mm (2 In.) Round","Oil Quenched From 815C, 595C (1100F) Temper, 50 mm (2 In.) Round",1955,6,Quenched (oil) & tempered – high-strength structural steel,6
,,,1,Steel database with labelled clusters,,,AISI 1536 High Manganese Carbon Steel,Ultimate tensile strength,634.0,MPa,Yield strength,534.0,MPa,Ductility,12.0,%,0.0,0.0,0.3349999999999999,0.0,0.0,0.0,0.0,0.0,0.0,0.0,0.04,0.05,0.0,0.0,0.0,0.0,0.0,1.35,98.225,0.0,0.0,0.0,0.0,0.0,0.0,0.0,0.0,0.0,0.0,0.0,0.0,0.0,0.0,0.0,0.0,0.0,,,Cold Drawn Bar,Cold Drawn Bar,1956,2,Quenched (oil) – general-purpose steel (tested),2
,,,1,Steel database with labelled clusters,,,AISI 12L15 Steel,Ultimate tensile strength,395.0,MPa,Yield strength,235.0,MPa,Ductility,22.0,%,0.0,0.0,0.09,0.0,0.0,0.0,0.0,0.0,0.0,0.0,0.065,0.305,0.0,0.0,0.0,0.0,0.0,0.9,98.64,0.0,0.0,0.0,0.0,0.0,0.0,0.0,0.0,0.0,0.0,0.0,0.0,0.0,0.0,0.0,0.0,0.0,,,"Hot Rolled, 19-38 mm Round","Hot Rolled, 19-38 mm Round",1957,3,Normalized – easy-to-machine stock (cold drawn),3
,,,1,Steel database with labelled clusters,,,JIS S45C Steel,Ultimate tensile strength,569.0,MPa,Yield strength,343.0,MPa,Ductility,20.0,%,0.0,0.0,0.4499999999999999,0.0,0.0,0.0,0.0,0.0,0.0,0.25,0.03,0.035,0.0,0.0,0.0,0.0,0.2,0.75,97.785,0.0,0.2,0.3,0.0,0.0,0.0,0.0,0.0,0.0,0.0,0.0,0.0,0.0,0.0,0.0,0.0,0.0,,,Normalized,Normalized,1958,2,Quenched (oil) – general-purpose steel (tested),2
,,,1,Steel database with labelled clusters,,,AISI 1060 Steel,Ultimate tensile strength,986.0,MPa,Yield strength,617.0,MPa,Ductility,16.0,%,0.0,0.0,0.605,0.0,0.0,0.0,0.0,0.0,0.0,0.0,0.04,0.05,0.0,0.0,0.0,0.0,0.0,0.75,98.555,0.0,0.0,0.0,0.0,0.0,0.0,0.0,0.0,0.0,0.0,0.0,0.0,0.0,0.0,0.0,0.0,0.0,,,"Oil Quenched 845C (1550F), 480C (900F) Temper, 50 mm (2 In.) Round","Oil Quenched 845C (1550F), 480C (900F) Temper, 50 mm (2 In.) Round",1959,6,Quenched (oil) & tempered – high-strength structural steel,6
,,,1,Steel database with labelled clusters,,,AISI 1040 Steel,Ultimate tensile strength,689.0,MPa,Yield strength,479.0,MPa,Ductility,26.0,%,0.0,0.0,0.405,0.0,0.0,0.0,0.0,0.0,0.0,0.0,0.04,0.05,0.0,0.0,0.0,0.0,0.0,0.75,98.755,0.0,0.0,0.0,0.0,0.0,0.0,0.0,0.0,0.0,0.0,0.0,0.0,0.0,0.0,0.0,0.0,0.0,,,"Water Quenched From 845C (1550F), 595C (1100F) Temper, 25 mm (1 In.) Round","Water Quenched From 845C (1550F), 595C (1100F) Temper, 25 mm (1 In.) Round",1960,10,Quenched (water) & tempered – high-strength structural steel,10
,,,1,Steel database with labelled clusters,,,AISI 1340H Steel,Ultimate tensile strength,827.0,MPa,Yield strength,579.0,MPa,Ductility,21.0,%,0.0,0.0,0.405,0.0,0.0,0.0,0.0,0.0,0.0,0.25,0.035,0.04,0.0,0.0,0.0,0.0,0.0,1.75,97.52,0.0,0.0,0.0,0.0,0.0,0.0,0.0,0.0,0.0,0.0,0.0,0.0,0.0,0.0,0.0,0.0,0.0,,,"Oil Quenched From 830C (1525F), 540C (1000F) Temper, 50 mm (2 In.) Round","Oil Quenched From 830C (1525F), 540C (1000F) Temper, 50 mm (2 In.) Round",1961,6,Quenched (oil) & tempered – high-strength structural steel,6
,,,1,Steel database with labelled clusters,,,AISI 1118 Steel,Ultimate tensile strength,450.0,MPa,Yield strength,285.0,MPa,Ductility,34.0,%,0.0,0.0,0.17,0.0,0.0,0.0,0.0,0.0,0.0,0.0,0.04,0.105,0.0,0.0,0.0,0.0,0.0,1.45,98.235,0.0,0.0,0.0,0.0,0.0,0.0,0.0,0.0,0.0,0.0,0.0,0.0,0.0,0.0,0.0,0.0,0.0,,,"Annealed At 790C (1450F), Furnace Cooled 17C (31F) Per Hour To 605C, Air Cooled, 25 mm (1 In.) Round","Annealed At 790C (1450F), Furnace Cooled 17C (31F) Per Hour To 605C, Air Cooled, 25 mm (1 In.) Round",1962,7,Annealed – easy-to-machine – round annealed stock,7
,,,1,Steel database with labelled clusters,,,AISI 1141 Steel,Ultimate tensile strength,690.0,MPa,Yield strength,620.0,MPa,Ductility,10.0,%,0.0,0.0,0.41,0.0,0.0,0.0,0.0,0.0,0.0,0.0,0.04,0.105,0.0,0.0,0.0,0.0,0.0,1.5,97.945,0.0,0.0,0.0,0.0,0.0,0.0,0.0,0.0,0.0,0.0,0.0,0.0,0.0,0.0,0.0,0.0,0.0,,,"As Cold Drawn, 22-32 mm (0.875-1.25 In) Round","As Cold Drawn, 22-32 mm (0.875-1.25 In) Round",1963,3,Normalized – easy-to-machine stock (cold drawn),3
