Repository: Azhi-ss/SteelScientist

# Steel Labelled Clusters Dataset

This directory contains the cleaned steel labelled-clusters dataset used by
`regression/steel_labelled_clusters_regression.py`.

## Files

| File | Rows | Description |
|------|------|-------------|
| `raw/Steel database with labelled clusters.xlsx` | 3234 | Original spreadsheet. |
| `full_with_duplicates.csv` | 3234 | Raw spreadsheet mapped to the project regression schema. |
| `clean.csv` | 1943 | Strictly deduplicated regression mother table. |
| `train.csv` | 1554 | Fixed 8:2 training split generated from `clean.csv`. |
| `val.csv` | 389 | Fixed 8:2 validation split generated from `clean.csv`. |

File: datasets/steel_labelled_clusters/duplicate_rows.csv (part 25 of 33)
duplicate_group_id,source_entry,Material,Text,Tensile_value,Yield_value,Elongation_value,cluster_number,cluster_label,DOIs,Files,problem,status,Table_topic,title,abstract,Tensile_name,Tensile_unit,Yield_name,Yield_unit,Elongation_name,Elongation_unit,H,B,C,N,O,F,Na,Mg,Al,Si,P,S,Cl,Ca,Ti,V,Cr,Mn,Fe,Co,Ni,Cu,Zn,As,Y,Zr,Nb,Mo,Sn,Sb,La,Ce,Ta,W,Pb,Bi,Other_ele,Text_addition,actions,cluster_number_0_to_11
908,2511,AISI 8822H Steel,"Normalized, Machined To 25 mm (1 In.) Rounds, Pseudocarburized, 820C (1510F) Reheat, 150C (300F) Temper",1204.0,805.0,14.0,0,Carburized – quenched (oil) – wear-resistant surface steel,,,,1,Steel database with labelled clusters,,,Ultimate tensile strength,MPa,Yield strength,MPa,Ductility,%,0.0,0.0,0.22,0.0,0.0,0.0,0.0,0.0,0.0,0.2249999999999999,0.035,0.04,0.0,0.0,0.0,0.0,0.5,0.875,97.205,0.0,0.55,0.0,0.0,0.0,0.0,0.0,0.0,0.35,0.0,0.0,0.0,0.0,0.0,0.0,0.0,0.0,,,"Normalized, Machined To 25 mm (1 In.) Rounds, Pseudocarburized, 820C (1510F) Reheat, 150C (300F) Temper",0
909,910,AISI 8650 Steel,"Oil Quenched 800C (1470F), 595C (1100F) Temper, 25 mm (1 In.) Round",1060.0,986.0,17.0,6,Quenched (oil) & tempered – high-strength structural steel,,,,1,Steel database with labelled clusters,,,Ultimate tensile strength,MPa,Yield strength,MPa,Ductility,%,0.0,0.0,0.505,0.0,0.0,0.0,0.0,0.0,0.0,0.2249999999999999,0.035,0.045,0.0,0.0,0.0,0.0,0.5,0.875,97.065,0.0,0.55,0.0,0.0,0.0,0.0,0.0,0.0,0.2,0.0,0.0,0.0,0.0,0.0,0.0,0.0,0.0,,,"Oil Quenched 800C (1470F), 595C (1100F) Temper, 25 mm (1 In.) Round",6
909,3105,AISI 8650 Steel,"Oil Quenched 800C (1470F), 595C (1100F) Temper, 25 mm (1 In.) Round",1060.0,986.0,17.0,6,Quenched (oil) & tempered – high-strength structural steel,,,,1,Steel database with labelled clusters,,,Ultimate tensile strength,MPa,Yield strength,MPa,Ductility,%,0.0,0.0,0.505,0.0,0.0,0.0,0.0,0.0,0.0,0.2249999999999999,0.035,0.045,0.0,0.0,0.0,0.0,0.5,0.875,97.065,0.0,0.55,0.0,0.0,0.0,0.0,0.0,0.0,0.2,0.0,0.0,0.0,0.0,0.0,0.0,0.0,0.0,,,"Oil Quenched 800C (1470F), 595C (1100F) Temper, 25 mm (1 In.) Round",6
910,911,AISI 8740 Steel,Normalized 870C (1600F),930.0,550.0,16.0,4,Normalized (air cooled) – general-purpose steel,,,,1,Steel database with labelled clusters,,,Ultimate tensile strength,MPa,Yield strength,MPa,Ductility,%,0.0,0.0,0.405,0.0,0.0,0.0,0.0,0.0,0.0,0.2249999999999999,0.035,0.04,0.0,0.0,0.0,0.0,0.5,0.875,97.12,0.0,0.55,0.0,0.0,0.0,0.0,0.0,0.0,0.25,0.0,0.0,0.0,0.0,0.0,0.0,0.0,0.0,,,Normalized 870C (1600F),4
910,3113,AISI 8740 Steel,Normalized 870C (1600F),930.0,550.0,16.0,4,Normalized (air cooled) – general-purpose steel,,,,1,Steel database with labelled clusters,,,Ultimate tensile strength,MPa,Yield strength,MPa,Ductility,%,0.0,0.0,0.405,0.0,0.0,0.0,0.0,0.0,0.0,0.2249999999999999,0.035,0.04,0.0,0.0,0.0,0.0,0.5,0.875,97.12,0.0,0.55,0.0,0.0,0.0,0.0,0.0,0.0,0.25,0.0,0.0,0.0,0.0,0.0,0.0,0.0,0.0,,,Normalized 870C (1600F),4
911,912,AISI 8650 Steel,"Oil Quenched 800C (1470F), 540C (1000F) Temper, 25 mm (1 In.) Round",1185.0,1105.0,14.0,6,Quenched (oil) & tempered – high-strength structural steel,,,,1,Steel database with labelled clusters,,,Ultimate tensile strength,MPa,Yield strength,MPa,Ductility,%,0.0,0.0,0.505,0.0,0.0,0.0,0.0,0.0,0.0,0.2249999999999999,0.035,0.045,0.0,0.0,0.0,0.0,0.5,0.875,97.065,0.0,0.55,0.0,0.0,0.0,0.0,0.0,0.0,0.2,0.0,0.0,0.0,0.0,0.0,0.0,0.0,0.0,,,"Oil Quenched 800C (1470F), 540C (1000F) Temper, 25 mm (1 In.) Round",6
911,3214,AISI 8650 Steel,"Oil Quenched 800C (1470F), 540C (1000F) Temper, 25 mm (1 In.) Round",1185.0,1105.0,14.0,6,Quenched (oil) & tempered – high-strength structural steel,,,,1,Steel database with labelled clusters,,,Ultimate tensile strength,MPa,Yield strength,MPa,Ductility,%,0.0,0.0,0.505,0.0,0.0,0.0,0.0,0.0,0.0,0.2249999999999999,0.035,0.045,0.0,0.0,0.0,0.0,0.5,0.875,97.065,0.0,0.55,0.0,0.0,0.0,0.0,0.0,0.0,0.2,0.0,0.0,0.0,0.0,0.0,0.0,0.0,0.0,,,"Oil Quenched 800C (1470F), 540C (1000F) Temper, 25 mm (1 In.) Round",6
912,913,AISI 8740H Steel,"Annealed 815C (1500F), 25 mm (1 In.) Round",696.0,415.0,22.0,7,Annealed – easy-to-machine – round annealed stock,,,,1,Steel database with labelled clusters,,,Ultimate tensile strength,MPa,Yield strength,MPa,Ductility,%,0.0,0.0,0.405,0.0,0.0,0.0,0.0,0.0,0.0,0.2249999999999999,0.035,0.04,0.0,0.0,0.0,0.0,0.5,0.875,97.12,0.0,0.55,0.0,0.0,0.0,0.0,0.0,0.0,0.25,0.0,0.0,0.0,0.0,0.0,0.0,0.0,0.0,,,"Annealed 815C (1500F), 25 mm (1 In.) Round",7
912,3145,AISI 8740H Steel,"Annealed 815C (1500F), 25 mm (1 In.) Round",696.0,415.0,22.0,7,Annealed – easy-to-machine – round annealed stock,,,,1,Steel database with labelled clusters,,,Ultimate tensile strength,MPa,Yield strength,MPa,Ductility,%,0.0,0.0,0.405,0.0,0.0,0.0,0.0,0.0,0.0,0.2249999999999999,0.035,0.04,0.0,0.0,0.0,0.0,0.5,0.875,97.12,0.0,0.55,0.0,0.0,0.0,0.0,0.0,0.0,0.25,0.0,0.0,0.0,0.0,0.0,0.0,0.0,0.0,,,"Annealed 815C (1500F), 25 mm (1 In.) Round",7
913,914,AISI 8740 Steel,"Oil Quenched 830C (1525F), 540C (1000F) Temper, 13 mm (0.5 In.) Round",1235.0,1140.0,13.0,6,Quenched (oil) & tempered – high-strength structural steel,,,,1,Steel database with labelled clusters,,,Ultimate tensile strength,MPa,Yield strength,MPa,Ductility,%,0.0,0.0,0.405,0.0,0.0,0.0,0.0,0.0,0.0,0.2249999999999999,0.035,0.04,0.0,0.0,0.0,0.0,0.5,0.875,97.12,0.0,0.55,0.0,0.0,0.0,0.0,0.0,0.0,0.25,0.0,0.0,0.0,0.0,0.0,0.0,0.0,0.0,,,"Oil Quenched 830C (1525F), 540C (1000F) Temper, 13 mm (0.5 In.) Round",6
913,3155,AISI 8740 Steel,"Oil Quenched 830C (1525F), 540C (1000F) Temper, 13 mm (0.5 In.) Round",1235.0,1140.0,13.0,6,Quenched (oil) & tempered – high-strength structural steel,,,,1,Steel database with labelled clusters,,,Ultimate tensile strength,MPa,Yield strength,MPa,Ductility,%,0.0,0.0,0.405,0.0,0.0,0.0,0.0,0.0,0.0,0.2249999999999999,0.035,0.04,0.0,0.0,0.0,0.0,0.5,0.875,97.12,0.0,0.55,0.0,0.0,0.0,0.0,0.0,0.0,0.25,0.0,0.0,0.0,0.0,0.0,0.0,0.0,0.0,,,"Oil Quenched 830C (1525F), 540C (1000F) Temper, 13 mm (0.5 In.) Round",6
914,915,AISI 8740H Steel,"Oil Quenched 830C (1525F), 540C (1000F) Temper, 100 mm (4 In.) Round",958.0,745.0,18.0,6,Quenched (oil) & tempered – high-strength structural steel,,,,1,Steel database with labelled clusters,,,Ultimate tensile strength,MPa,Yield strength,MPa,Ductility,%,0.0,0.0,0.405,0.0,0.0,0.0,0.0,0.0,0.0,0.2249999999999999,0.035,0.04,0.0,0.0,0.0,0.0,0.5,0.875,97.12,0.0,0.55,0.0,0.0,0.0,0.0,0.0,0.0,0.25,0.0,0.0,0.0,0.0,0.0,0.0,0.0,0.0,,,"Oil Quenched 830C (1525F), 540C (1000F) Temper, 100 mm (4 In.) Round",6
914,3130,AISI 8740H Steel,"Oil Quenched 830C (1525F), 540C (1000F) Temper, 100 mm (4 In.) Round",958.0,745.0,18.0,6,Quenched (oil) & tempered – high-strength structural steel,,,,1,Steel database with labelled clusters,,,Ultimate tensile strength,MPa,Yield strength,MPa,Ductility,%,0.0,0.0,0.405,0.0,0.0,0.0,0.0,0.0,0.0,0.2249999999999999,0.035,0.04,0.0,0.0,0.0,0.0,0.5,0.875,97.12,0.0,0.55,0.0,0.0,0.0,0.0,0.0,0.0,0.25,0.0,0.0,0.0,0.0,0.0,0.0,0.0,0.0,,,"Oil Quenched 830C (1525F), 540C (1000F) Temper, 100 mm (4 In.) Round",6
915,916,AISI 8740 Steel,"Oil Quenched 830C (1525F), 650C (1200F) Temper, 50 mm (2 In.) Round",876.0,731.0,21.0,6,Quenched (oil) & tempered – high-strength structural steel,,,,1,Steel database with labelled clusters,,,Ultimate tensile strength,MPa,Yield strength,MPa,Ductility,%,0.0,0.0,0.405,0.0,0.0,0.0,0.0,0.0,0.0,0.2249999999999999,0.035,0.04,0.0,0.0,0.0,0.0,0.5,0.875,97.12,0.0,0.55,0.0,0.0,0.0,0.0,0.0,0.0,0.25,0.0,0.0,0.0,0.0,0.0,0.0,0.0,0.0,,,"Oil Quenched 830C (1525F), 650C (1200F) Temper, 50 mm (2 In.) Round",6
915,3146,AISI 8740 Steel,"Oil Quenched 830C (1525F), 650C (1200F) Temper, 50 mm (2 In.) Round",876.0,731.0,21.0,6,Quenched (oil) & tempered – high-strength structural steel,,,,1,Steel database with labelled clusters,,,Ultimate tensile strength,MPa,Yield strength,MPa,Ductility,%,0.0,0.0,0.405,0.0,0.0,0.0,0.0,0.0,0.0,0.2249999999999999,0.035,0.04,0.0,0.0,0.0,0.0,0.5,0.875,97.12,0.0,0.55,0.0,0.0,0.0,0.0,0.0,0.0,0.25,0.0,0.0,0.0,0.0,0.0,0.0,0.0,0.0,,,"Oil Quenched 830C (1525F), 650C (1200F) Temper, 50 mm (2 In.) Round",6
916,917,AISI 8620H Steel,"Double Quenched And Tempered (230C (450F)), Carburized",898.0,533.0,22.0,5,Carburized – quenched (oil) – wear-resistant surface steel (variant),,,,1,Steel database with labelled clusters,,,Ultimate tensile strength,MPa,Yield strength,MPa,Ductility,%,0.0,0.0,0.205,0.0,0.0,0.0,0.0,0.0,0.0,0.25,0.035,0.04,0.0,0.0,0.0,0.0,0.5,0.7749999999999999,97.445,0.0,0.55,0.0,0.0,0.0,0.0,0.0,0.0,0.2,0.0,0.0,0.0,0.0,0.0,0.0,0.0,0.0,,,"Double Quenched And Tempered (230C (450F)), Carburized",5
916,2470,AISI 8620H Steel,"Double Quenched And Tempered (230C (450F)), Carburized",898.0,533.0,22.0,5,Carburized – quenched (oil) – wear-resistant surface steel (variant),,,,1,Steel database with labelled clusters,,,Ultimate tensile strength,MPa,Yield strength,MPa,Ductility,%,0.0,0.0,0.205,0.0,0.0,0.0,0.0,0.0,0.0,0.25,0.035,0.04,0.0,0.0,0.0,0.0,0.5,0.7749999999999999,97.445,0.0,0.55,0.0,0.0,0.0,0.0,0.0,0.0,0.2,0.0,0.0,0.0,0.0,0.0,0.0,0.0,0.0,,,"Double Quenched And Tempered (230C (450F)), Carburized",5
917,918,AISI 8822 Steel,"Normalized, Machined To 13.7 mm Rounds, Pseudocarburized, 865C (1590F) Reheat, 150C (300F) Temper",1510.0,1093.0,13.0,0,Carburized – quenched (oil) – wear-resistant surface steel,,,,1,Steel database with labelled clusters,,,Ultimate tensile strength,MPa,Yield strength,MPa,Ductility,%,0.0,0.0,0.225,0.0,0.0,0.0,0.0,0.0,0.0,0.2249999999999999,0.035,0.04,0.0,0.0,0.0,0.0,0.5,0.875,97.2,0.0,0.55,0.0,0.0,0.0,0.0,0.0,0.0,0.35,0.0,0.0,0.0,0.0,0.0,0.0,0.0,0.0,,,"Normalized, Machined To 13.7 mm Rounds, Pseudocarburized, 865C (1590F) Reheat, 150C (300F) Temper",0
917,2746,AISI 8822 Steel,"Normalized, Machined To 13.7 mm Rounds, Pseudocarburized, 865C (1590F) Reheat, 150C (300F) Temper",1510.0,1093.0,13.0,0,Carburized – quenched (oil) – wear-resistant surface steel,,,,1,Steel database with labelled clusters,,,Ultimate tensile strength,MPa,Yield strength,MPa,Ductility,%,0.0,0.0,0.225,0.0,0.0,0.0,0.0,0.0,0.0,0.2249999999999999,0.035,0.04,0.0,0.0,0.0,0.0,0.5,0.875,97.2,0.0,0.55,0.0,0.0,0.0,0.0,0.0,0.0,0.35,0.0,0.0,0.0,0.0,0.0,0.0,0.0,0.0,,,"Normalized, Machined To 13.7 mm Rounds, Pseudocarburized, 865C (1590F) Reheat, 150C (300F) Temper",0
918,919,AISI 8822 Steel,"Normalized, Machined To 25 mm (1 In.) Rounds, Pseudocarburized, 150C (300F) Temper",1314.0,928.0,12.0,0,Carburized – quenched (oil) – wear-resistant surface steel,,,,1,Steel database with labelled clusters,,,Ultimate tensile strength,MPa,Yield strength,MPa,Ductility,%,0.0,0.0,0.225,0.0,0.0,0.0,0.0,0.0,0.0,0.2249999999999999,0.035,0.04,0.0,0.0,0.0,0.0,0.5,0.875,97.2,0.0,0.55,0.0,0.0,0.0,0.0,0.0,0.0,0.35,0.0,0.0,0.0,0.0,0.0,0.0,0.0,0.0,,,"Normalized, Machined To 25 mm (1 In.) Rounds, Pseudocarburized, 150C (300F) Temper",0
918,2486,AISI 8822 Steel,"Normalized, Machined To 25 mm (1 In.) Rounds, Pseudocarburized, 150C (300F) Temper",1314.0,928.0,12.0,0,Carburized – quenched (oil) – wear-resistant surface steel,,,,1,Steel database with labelled clusters,,,Ultimate tensile strength,MPa,Yield strength,MPa,Ductility,%,0.0,0.0,0.225,0.0,0.0,0.0,0.0,0.0,0.0,0.2249999999999999,0.035,0.04,0.0,0.0,0.0,0.0,0.5,0.875,97.2,0.0,0.55,0.0,0.0,0.0,0.0,0.0,0.0,0.35,0.0,0.0,0.0,0.0,0.0,0.0,0.0,0.0,,,"Normalized, Machined To 25 mm (1 In.) Rounds, Pseudocarburized, 150C (300F) Temper",0
919,920,AISI 9255 Steel,"Oil Quenched From 885C (1625F), 595C (1100F) Temper, 13 mm (0.5 In.) Round",1070.0,910.0,18.0,6,Quenched (oil) & tempered – high-strength structural steel,,,,1,Steel database with labelled clusters,,,Ultimate tensile strength,MPa,Yield strength,MPa,Ductility,%,0.0,0.0,0.55,0.0,0.0,0.0,0.0,0.0,0.0,2.0,0.035,0.04,0.0,0.0,0.0,0.0,0.0,0.825,96.55,0.0,0.0,0.0,0.0,0.0,0.0,0.0,0.0,0.0,0.0,0.0,0.0,0.0,0.0,0.0,0.0,0.0,,,"Oil Quenched From 885C (1625F), 595C (1100F) Temper, 13 mm (0.5 In.) Round",6
919,3187,AISI 9255 Steel,"Oil Quenched From 885C (1625F), 595C (1100F) Temper, 13 mm (0.5 In.) Round",1070.0,910.0,18.0,6,Quenched (oil) & tempered – high-strength structural steel,,,,1,Steel database with labelled clusters,,,Ultimate tensile strength,MPa,Yield strength,MPa,Ductility,%,0.0,0.0,0.55,0.0,0.0,0.0,0.0,0.0,0.0,2.0,0.035,0.04,0.0,0.0,0.0,0.0,0.0,0.825,96.55,0.0,0.0,0.0,0.0,0.0,0.0,0.0,0.0,0.0,0.0,0.0,0.0,0.0,0.0,0.0,0.0,0.0,,,"Oil Quenched From 885C (1625F), 595C (1100F) Temper, 13 mm (0.5 In.) Round",6
920,921,AISI 8740 Steel,"Oil Quenched 830C (1525F), 595C (1100F) Temper, 100 mm (4 In.) Round",855.0,670.0,20.0,6,Quenched (oil) & tempered – high-strength structural steel,,,,1,Steel database with labelled clusters,,,Ultimate tensile strength,MPa,Yield strength,MPa,Ductility,%,0.0,0.0,0.405,0.0,0.0,0.0,0.0,0.0,0.0,0.2249999999999999,0.035,0.04,0.0,0.0,0.0,0.0,0.5,0.875,97.12,0.0,0.55,0.0,0.0,0.0,0.0,0.0,0.0,0.25,0.0,0.0,0.0,0.0,0.0,0.0,0.0,0.0,,,"Oil Quenched 830C (1525F), 595C (1100F) Temper, 100 mm (4 In.) Round",6
920,3148,AISI 8740 Steel,"Oil Quenched 830C (1525F), 595C (1100F) Temper, 100 mm (4 In.) Round",855.0,670.0,20.0,6,Quenched (oil) & tempered – high-strength structural steel,,,,1,Steel database with labelled clusters,,,Ultimate tensile strength,MPa,Yield strength,MPa,Ductility,%,0.0,0.0,0.405,0.0,0.0,0.0,0.0,0.0,0.0,0.2249999999999999,0.035,0.04,0.0,0.0,0.0,0.0,0.5,0.875,97.12,0.0,0.55,0.0,0.0,0.0,0.0,0.0,0.0,0.25,0.0,0.0,0.0,0.0,0.0,0.0,0.0,0.0,,,"Oil Quenched 830C (1525F), 595C (1100F) Temper, 100 mm (4 In.) Round",6
921,922,AISI 8740 Steel,"Oil Quenched 830C (1525F), 540C (1000F) Temper, 100 mm (4 In.) Round",958.0,745.0,18.0,6,Quenched (oil) & tempered – high-strength structural steel,,,,1,Steel database with labelled clusters,,,Ultimate tensile strength,MPa,Yield strength,MPa,Ductility,%,0.0,0.0,0.405,0.0,0.0,0.0,0.0,0.0,0.0,0.2249999999999999,0.035,0.04,0.0,0.0,0.0,0.0,0.5,0.875,97.12,0.0,0.55,0.0,0.0,0.0,0.0,0.0,0.0,0.25,0.0,0.0,0.0,0.0,0.0,0.0,0.0,0.0,,,"Oil Quenched 830C (1525F), 540C (1000F) Temper, 100 mm (4 In.) Round",6
921,3206,AISI 8740 Steel,"Oil Quenched 830C (1525F), 540C (1000F) Temper, 100 mm (4 In.) Round",958.0,745.0,18.0,6,Quenched (oil) & tempered – high-strength structural steel,,,,1,Steel database with labelled clusters,,,Ultimate tensile strength,MPa,Yield strength,MPa,Ductility,%,0.0,0.0,0.405,0.0,0.0,0.0,0.0,0.0,0.0,0.2249999999999999,0.035,0.04,0.0,0.0,0.0,0.0,0.5,0.875,97.12,0.0,0.55,0.0,0.0,0.0,0.0,0.0,0.0,0.25,0.0,0.0,0.0,0.0,0.0,0.0,0.0,0.0,,,"Oil Quenched 830C (1525F), 540C (1000F) Temper, 100 mm (4 In.) Round",6
922,923,AISI 51B60 Steel,"Annealed, 25 mm (1 In.) Round",724.0,275.0,17.0,3,Normalized – easy-to-machine stock (cold drawn),,,,1,Steel database with labelled clusters,,,Ultimate tensile strength,MPa,Yield strength,MPa,Ductility,%,0.0,0.00175,0.6000000000000001,0.0,0.0,0.0,0.0,0.0,0.0,0.2249999999999999,0.035,0.04,0.0,0.0,0.0,0.0,0.8,0.875,97.42325,0.0,0.0,0.0,0.0,0.0,0.0,0.0,0.0,0.0,0.0,0.0,0.0,0.0,0.0,0.0,0.0,0.0,,,"Annealed, 25 mm (1 In.) Round",3
922,1993,AISI 51B60 Steel,"Annealed, 25 mm (1 In.) Round",724.0,275.0,17.0,3,Normalized – easy-to-machine stock (cold drawn),,,,1,Steel database with labelled clusters,,,Ultimate tensile strength,MPa,Yield strength,MPa,Ductility,%,0.0,0.00175,0.6000000000000001,0.0,0.0,0.0,0.0,0.0,0.0,0.2249999999999999,0.035,0.04,0.0,0.0,0.0,0.0,0.8,0.875,97.42325,0.0,0.0,0.0,0.0,0.0,0.0,0.0,0.0,0.0,0.0,0.0,0.0,0.0,0.0,0.0,0.0,0.0,,,"Annealed, 25 mm (1 In.) Round",3
923,924,AISI 9255 Steel,"Normalized At 900C (1650F), 13 mm (0.5 In.) Round",951.0,585.0,20.0,4,Normalized (air cooled) – general-purpose steel,,,,1,Steel database with labelled clusters,,,Ultimate tensile strength,MPa,Yield strength,MPa,Ductility,%,0.0,0.0,0.55,0.0,0.0,0.0,0.0,0.0,0.0,2.0,0.035,0.04,0.0,0.0,0.0,0.0,0.0,0.825,96.55,0.0,0.0,0.0,0.0,0.0,0.0,0.0,0.0,0.0,0.0,0.0,0.0,0.0,0.0,0.0,0.0,0.0,,,"Normalized At 900C (1650F), 13 mm (0.5 In.) Round",4
923,3142,AISI 9255 Steel,"Normalized At 900C (1650F), 13 mm (0.5 In.) Round",951.0,585.0,20.0,4,Normalized (air cooled) – general-purpose steel,,,,1,Steel database with labelled clusters,,,Ultimate tensile strength,MPa,Yield strength,MPa,Ductility,%,0.0,0.0,0.55,0.0,0.0,0.0,0.0,0.0,0.0,2.0,0.035,0.04,0.0,0.0,0.0,0.0,0.0,0.825,96.55,0.0,0.0,0.0,0.0,0.0,0.0,0.0,0.0,0.0,0.0,0.0,0.0,0.0,0.0,0.0,0.0,0.0,,,"Normalized At 900C (1650F), 13 mm (0.5 In.) Round",4
924,925,AISI 9255 Steel,"Normalized At 900C (1650F), 50 mm (2 In.) Round",931.0,565.0,19.0,4,Normalized (air cooled) – general-purpose steel,,,,1,Steel database with labelled clusters,,,Ultimate tensile strength,MPa,Yield strength,MPa,Ductility,%,0.0,0.0,0.55,0.0,0.0,0.0,0.0,0.0,0.0,2.0,0.035,0.04,0.0,0.0,0.0,0.0,0.0,0.825,96.55,0.0,0.0,0.0,0.0,0.0,0.0,0.0,0.0,0.0,0.0,0.0,0.0,0.0,0.0,0.0,0.0,0.0,,,"Normalized At 900C (1650F), 50 mm (2 In.) Round",4
924,3172,AISI 9255 Steel,"Normalized At 900C (1650F), 50 mm (2 In.) Round",931.0,565.0,19.0,4,Normalized (air cooled) – general-purpose steel,,,,1,Steel database with labelled clusters,,,Ultimate tensile strength,MPa,Yield strength,MPa,Ductility,%,0.0,0.0,0.55,0.0,0.0,0.0,0.0,0.0,0.0,2.0,0.035,0.04,0.0,0.0,0.0,0.0,0.0,0.825,96.55,0.0,0.0,0.0,0.0,0.0,0.0,0.0,0.0,0.0,0.0,0.0,0.0,0.0,0.0,0.0,0.0,0.0,,,"Normalized At 900C (1650F), 50 mm (2 In.) Round",4
925,926,AISI 8640H Steel,"Oil Quenched 845C (1550F), 540C (1000F) Temper, 100 mm (4 In.) Round",889.0,752.0,23.0,6,Quenched (oil) & tempered – high-strength structural steel,,,,1,Steel database with labelled clusters,,,Ultimate tensile strength,MPa,Yield strength,MPa,Ductility,%,0.0,0.0,0.405,0.0,0.0,0.0,0.0,0.0,0.0,0.2249999999999999,0.035,0.04,0.0,0.0,0.0,0.0,0.5,0.875,97.17,0.0,0.55,0.0,0.0,0.0,0.0,0.0,0.0,0.2,0.0,0.0,0.0,0.0,0.0,0.0,0.0,0.0,,,"Oil Quenched 845C (1550F), 540C (1000F) Temper, 100 mm (4 In.) Round",6
925,3089,AISI 8640H Steel,"Oil Quenched 845C (1550F), 540C (1000F) Temper, 100 mm (4 In.) Round",889.0,752.0,23.0,6,Quenched (oil) & tempered – high-strength structural steel,,,,1,Steel database with labelled clusters,,,Ultimate tensile strength,MPa,Yield strength,MPa,Ductility,%,0.0,0.0,0.405,0.0,0.0,0.0,0.0,0.0,0.0,0.2249999999999999,0.035,0.04,0.0,0.0,0.0,0.0,0.5,0.875,97.17,0.0,0.55,0.0,0.0,0.0,0.0,0.0,0.0,0.2,0.0,0.0,0.0,0.0,0.0,0.0,0.0,0.0,,,"Oil Quenched 845C (1550F), 540C (1000F) Temper, 100 mm (4 In.) Round",6
926,927,AISI 8822H Steel,"Normalized, Machined To 13.7 mm Rounds, Pseudocarburized, 150C (300F) Temper",1524.0,1149.0,13.0,0,Carburized – quenched (oil) – wear-resistant surface steel,,,,1,Steel database with labelled clusters,,,Ultimate tensile strength,MPa,Yield strength,MPa,Ductility,%,0.0,0.0,0.22,0.0,0.0,0.0,0.0,0.0,0.0,0.2249999999999999,0.035,0.04,0.0,0.0,0.0,0.0,0.5,0.875,97.205,0.0,0.55,0.0,0.0,0.0,0.0,0.0,0.0,0.35,0.0,0.0,0.0,0.0,0.0,0.0,0.0,0.0,,,"Normalized, Machined To 13.7 mm Rounds, Pseudocarburized, 150C (300F) Temper",0
926,2539,AISI 8822H Steel,"Normalized, Machined To 13.7 mm Rounds, Pseudocarburized, 150C (300F) Temper",1524.0,1149.0,13.0,0,Carburized – quenched (oil) – wear-resistant surface steel,,,,1,Steel database with labelled clusters,,,Ultimate tensile strength,MPa,Yield strength,MPa,Ductility,%,0.0,0.0,0.22,0.0,0.0,0.0,0.0,0.0,0.0,0.2249999999999999,0.035,0.04,0.0,0.0,0.0,0.0,0.5,0.875,97.205,0.0,0.55,0.0,0.0,0.0,0.0,0.0,0.0,0.35,0.0,0.0,0.0,0.0,0.0,0.0,0.0,0.0,,,"Normalized, Machined To 13.7 mm Rounds, Pseudocarburized, 150C (300F) Temper",0
927,928,AISI 8740H Steel,"Oil Quenched 830C (1525F), 595C (1100F) Temper, 25 mm (1 In.) Round",1025.0,924.0,18.0,6,Quenched (oil) & tempered – high-strength structural steel,,,,1,Steel database with labelled clusters,,,Ultimate tensile strength,MPa,Yield strength,MPa,Ductility,%,0.0,0.0,0.405,0.0,0.0,0.0,0.0,0.0,0.0,0.2249999999999999,0.035,0.04,0.0,0.0,0.0,0.0,0.5,0.875,97.12,0.0,0.55,0.0,0.0,0.0,0.0,0.0,0.0,0.25,0.0,0.0,0.0,0.0,0.0,0.0,0.0,0.0,,,"Oil Quenched 830C (1525F), 595C (1100F) Temper, 25 mm (1 In.) Round",6
927,3213,AISI 8740H Steel,"Oil Quenched 830C (1525F), 595C (1100F) Temper, 25 mm (1 In.) Round",1025.0,924.0,18.0,6,Quenched (oil) & tempered – high-strength structural steel,,,,1,Steel database with labelled clusters,,,Ultimate tensile strength,MPa,Yield strength,MPa,Ductility,%,0.0,0.0,0.405,0.0,0.0,0.0,0.0,0.0,0.0,0.2249999999999999,0.035,0.04,0.0,0.0,0.0,0.0,0.5,0.875,97.12,0.0,0.55,0.0,0.0,0.0,0.0,0.0,0.0,0.25,0.0,0.0,0.0,0.0,0.0,0.0,0.0,0.0,,,"Oil Quenched 830C (1525F), 595C (1100F) Temper, 25 mm (1 In.) Round",6
928,929,AISI 9255 Steel,"Oil Quenched From 885C (1625F), 650C (1200F) Temper, 13 mm (0.5 In.) Round",1000.0,848.0,21.0,6,Quenched (oil) & tempered – high-strength structural steel,,,,1,Steel database with labelled clusters,,,Ultimate tensile strength,MPa,Yield strength,MPa,Ductility,%,0.0,0.0,0.55,0.0,0.0,0.0,0.0,0.0,0.0,2.0,0.035,0.04,0.0,0.0,0.0,0.0,0.0,0.825,96.55,0.0,0.0,0.0,0.0,0.0,0.0,0.0,0.0,0.0,0.0,0.0,0.0,0.0,0.0,0.0,0.0,0.0,,,"Oil Quenched From 885C (1625F), 650C (1200F) Temper, 13 mm (0.5 In.) Round",6
928,3222,AISI 9255 Steel,"Oil Quenched From 885C (1625F), 650C (1200F) Temper, 13 mm (0.5 In.) Round",1000.0,848.0,21.0,6,Quenched (oil) & tempered – high-strength structural steel,,,,1,Steel database with labelled clusters,,,Ultimate tensile strength,MPa,Yield strength,MPa,Ductility,%,0.0,0.0,0.55,0.0,0.0,0.0,0.0,0.0,0.0,2.0,0.035,0.04,0.0,0.0,0.0,0.0,0.0,0.825,96.55,0.0,0.0,0.0,0.0,0.0,0.0,0.0,0.0,0.0,0.0,0.0,0.0,0.0,0.0,0.0,0.0,0.0,,,"Oil Quenched From 885C (1625F), 650C (1200F) Temper, 13 mm (0.5 In.) Round",6
929,930,AISI 8740 Steel,"Normalized 870C (1600F), 50 mm (2 In.) Round",910.0,605.0,16.0,4,Normalized (air cooled) – general-purpose steel,,,,1,Steel database with labelled clusters,,,Ultimate tensile strength,MPa,Yield strength,MPa,Ductility,%,0.0,0.0,0.405,0.0,0.0,0.0,0.0,0.0,0.0,0.2249999999999999,0.035,0.04,0.0,0.0,0.0,0.0,0.5,0.875,97.12,0.0,0.55,0.0,0.0,0.0,0.0,0.0,0.0,0.25,0.0,0.0,0.0,0.0,0.0,0.0,0.0,0.0,,,"Normalized 870C (1600F), 50 mm (2 In.) Round",4
929,3194,AISI 8740 Steel,"Normalized 870C (1600F), 50 mm (2 In.) Round",910.0,605.0,16.0,4,Normalized (air cooled) – general-purpose steel,,,,1,Steel database with labelled clusters,,,Ultimate tensile strength,MPa,Yield strength,MPa,Ductility,%,0.0,0.0,0.405,0.0,0.0,0.0,0.0,0.0,0.0,0.2249999999999999,0.035,0.04,0.0,0.0,0.0,0.0,0.5,0.875,97.12,0.0,0.55,0.0,0.0,0.0,0.0,0.0,0.0,0.25,0.0,0.0,0.0,0.0,0.0,0.0,0.0,0.0,,,"Normalized 870C (1600F), 50 mm (2 In.) Round",4
930,931,AISI 5160 Steel,"Oil Quenched From 830C (1525F), 650C (1200F) Temper, 50 mm (2 In.) Round",779.0,580.0,21.0,6,Quenched (oil) & tempered – high-strength structural steel,,,,1,Steel database with labelled clusters,,,Ultimate tensile strength,MPa,Yield strength,MPa,Ductility,%,0.0,0.0,0.6000000000000001,0.0,0.0,0.0,0.0,0.0,0.0,0.2249999999999999,0.035,0.04,0.0,0.0,0.0,0.0,0.8,0.875,97.425,0.0,0.0,0.0,0.0,0.0,0.0,0.0,0.0,0.0,0.0,0.0,0.0,0.0,0.0,0.0,0.0,0.0,,,"Oil Quenched From 830C (1525F), 650C (1200F) Temper, 50 mm (2 In.) Round",6
930,2047,AISI 5160 Steel,"Oil Quenched From 830C (1525F), 650C (1200F) Temper, 50 mm (2 In.) Round",779.0,580.0,21.0,6,Quenched (oil) & tempered – high-strength structural steel,,,,1,Steel database with labelled clusters,,,Ultimate tensile strength,MPa,Yield strength,MPa,Ductility,%,0.0,0.0,0.6000000000000001,0.0,0.0,0.0,0.0,0.0,0.0,0.2249999999999999,0.035,0.04,0.0,0.0,0.0,0.0,0.8,0.875,97.425,0.0,0.0,0.0,0.0,0.0,0.0,0.0,0.0,0.0,0.0,0.0,0.0,0.0,0.0,0.0,0.0,0.0,,,"Oil Quenched From 830C (1525F), 650C (1200F) Temper, 50 mm (2 In.) Round",6
931,932,AISI 8740H Steel,"Normalized 870C (1600F), 100 mm (4 In.) Round",910.0,600.0,15.0,4,Normalized (air cooled) – general-purpose steel,,,,1,Steel database with labelled clusters,,,Ultimate tensile strength,MPa,Yield strength,MPa,Ductility,%,0.0,0.0,0.405,0.0,0.0,0.0,0.0,0.0,0.0,0.2249999999999999,0.035,0.04,0.0,0.0,0.0,0.0,0.5,0.875,97.12,0.0,0.55,0.0,0.0,0.0,0.0,0.0,0.0,0.25,0.0,0.0,0.0,0.0,0.0,0.0,0.0,0.0,,,"Normalized 870C (1600F), 100 mm (4 In.) Round",4
931,3158,AISI 8740H Steel,"Normalized 870C (1600F), 100 mm (4 In.) Round",910.0,600.0,15.0,4,Normalized (air cooled) – general-purpose steel,,,,1,Steel database with labelled clusters,,,Ultimate tensile strength,MPa,Yield strength,MPa,Ductility,%,0.0,0.0,0.405,0.0,0.0,0.0,0.0,0.0,0.0,0.2249999999999999,0.035,0.04,0.0,0.0,0.0,0.0,0.5,0.875,97.12,0.0,0.55,0.0,0.0,0.0,0.0,0.0,0.0,0.25,0.0,0.0,0.0,0.0,0.0,0.0,0.0,0.0,,,"Normalized 870C (1600F), 100 mm (4 In.) Round",4
932,933,AISI 9255 Steel,"Oil Quenched From 885C (1625F), 540C (1000F) Temper, 25 mm (1 In.) Round",1130.0,924.0,16.0,6,Quenched (oil) & tempered – high-strength structural steel,,,,1,Steel database with labelled clusters,,,Ultimate tensile strength,MPa,Yield strength,MPa,Ductility,%,0.0,0.0,0.55,0.0,0.0,0.0,0.0,0.0,0.0,2.0,0.035,0.04,0.0,0.0,0.0,0.0,0.0,0.825,96.55,0.0,0.0,0.0,0.0,0.0,0.0,0.0,0.0,0.0,0.0,0.0,0.0,0.0,0.0,0.0,0.0,0.0,,,"Oil Quenched From 885C (1625F), 540C (1000F) Temper, 25 mm (1 In.) Round",6
932,3203,AISI 9255 Steel,"Oil Quenched From 885C (1625F), 540C (1000F) Temper, 25 mm (1 In.) Round",1130.0,924.0,16.0,6,Quenched (oil) & tempered – high-strength structural steel,,,,1,Steel database with labelled clusters,,,Ultimate tensile strength,MPa,Yield strength,MPa,Ductility,%,0.0,0.0,0.55,0.0,0.0,0.0,0.0,0.0,0.0,2.0,0.035,0.04,0.0,0.0,0.0,0.0,0.0,0.825,96.55,0.0,0.0,0.0,0.0,0.0,0.0,0.0,0.0,0.0,0.0,0.0,0.0,0.0,0.0,0.0,0.0,0.0,,,"Oil Quenched From 885C (1625F), 540C (1000F) Temper, 25 mm (1 In.) Round",6
933,934,AISI E9310 Steel,"Direct Quenched From Pot, Tempered At 150C (300F), 0.99 mm Case Depth",1238.0,993.0,15.0,5,Carburized – quenched (oil) – wear-resistant surface steel (variant),,,,1,Steel database with labelled clusters,,,Ultimate tensile strength,MPa,Yield strength,MPa,Ductility,%,0.0,0.0,0.105,0.0,0.0,0.0,0.0,0.0,0.0,0.275,0.025,0.025,0.0,0.0,0.0,0.0,1.2,0.55,94.455,0.0,3.25,0.0,0.0,0.0,0.0,0.0,0.0,0.1149999999999999,0.0,0.0,0.0,0.0,0.0,0.0,0.0,0.0,,,"Direct Quenched From Pot, Tempered At 150C (300F), 0.99 mm Case Depth",5
933,2489,AISI E9310 Steel,"Direct Quenched From Pot, Tempered At 150C (300F), 0.99 mm Case Depth",1238.0,993.0,15.0,5,Carburized – quenched (oil) – wear-resistant surface steel (variant),,,,1,Steel database with labelled clusters,,,Ultimate tensile strength,MPa,Yield strength,MPa,Ductility,%,0.0,0.0,0.105,0.0,0.0,0.0,0.0,0.0,0.0,0.275,0.025,0.025,0.0,0.0,0.0,0.0,1.2,0.55,94.455,0.0,3.25,0.0,0.0,0.0,0.0,0.0,0.0,0.1149999999999999,0.0,0.0,0.0,0.0,0.0,0.0,0.0,0.0,,,"Direct Quenched From Pot, Tempered At 150C (300F), 0.99 mm Case Depth",5
934,935,AISI 8822 Steel,"Normalized, Machined To 13.7 mm Rounds, Pseudocarburized, 150C (300F) Temper",1524.0,1149.0,13.0,0,Carburized – quenched (oil) – wear-resistant surface steel,,,,1,Steel database with labelled clusters,,,Ultimate tensile strength,MPa,Yield strength,MPa,Ductility,%,0.0,0.0,0.225,0.0,0.0,0.0,0.0,0.0,0.0,0.2249999999999999,0.035,0.04,0.0,0.0,0.0,0.0,0.5,0.875,97.2,0.0,0.55,0.0,0.0,0.0,0.0,0.0,0.0,0.35,0.0,0.0,0.0,0.0,0.0,0.0,0.0,0.0,,,"Normalized, Machined To 13.7 mm Rounds, Pseudocarburized, 150C (300F) Temper",0
934,2570,AISI 8822 Steel,"Normalized, Machined To 13.7 mm Rounds, Pseudocarburized, 150C (300F) Temper",1524.0,1149.0,13.0,0,Carburized – quenched (oil) – wear-resistant surface steel,,,,1,Steel database with labelled clusters,,,Ultimate tensile strength,MPa,Yield strength,MPa,Ductility,%,0.0,0.0,0.225,0.0,0.0,0.0,0.0,0.0,0.0,0.2249999999999999,0.035,0.04,0.0,0.0,0.0,0.0,0.5,0.875,97.2,0.0,0.55,0.0,0.0,0.0,0.0,0.0,0.0,0.35,0.0,0.0,0.0,0.0,0.0,0.0,0.0,0.0,,,"Normalized, Machined To 13.7 mm Rounds, Pseudocarburized, 150C (300F) Temper",0
935,936,AISI 8740H Steel,"Oil Quenched 830C (1525F), 650C (1200F) Temper, 100 mm (4 In.) Round",800.0,605.0,22.0,6,Quenched (oil) & tempered – high-strength structural steel,,,,1,Steel database with labelled clusters,,,Ultimate tensile strength,MPa,Yield strength,MPa,Ductility,%,0.0,0.0,0.405,0.0,0.0,0.0,0.0,0.0,0.0,0.2249999999999999,0.035,0.04,0.0,0.0,0.0,0.0,0.5,0.875,97.12,0.0,0.55,0.0,0.0,0.0,0.0,0.0,0.0,0.25,0.0,0.0,0.0,0.0,0.0,0.0,0.0,0.0,,,"Oil Quenched 830C (1525F), 650C (1200F) Temper, 100 mm (4 In.) Round",6
935,3179,AISI 8740H Steel,"Oil Quenched 830C (1525F), 650C (1200F) Temper, 100 mm (4 In.) Round",800.0,605.0,22.0,6,Quenched (oil) & tempered – high-strength structural steel,,,,1,Steel database with labelled clusters,,,Ultimate tensile strength,MPa,Yield strength,MPa,Ductility,%,0.0,0.0,0.405,0.0,0.0,0.0,0.0,0.0,0.0,0.2249999999999999,0.035,0.04,0.0,0.0,0.0,0.0,0.5,0.875,97.12,0.0,0.55,0.0,0.0,0.0,0.0,0.0,0.0,0.25,0.0,0.0,0.0,0.0,0.0,0.0,0.0,0.0,,,"Oil Quenched 830C (1525F), 650C (1200F) Temper, 100 mm (4 In.) Round",6
936,937,AISI 9255 Steel,"Oil Quenched From 885C (1625F), 540C (1000F) Temper, 50 mm (2 In.) Round",1070.0,703.0,18.0,6,Quenched (oil) & tempered – high-strength structural steel,,,,1,Steel database with labelled clusters,,,Ultimate tensile strength,MPa,Yield strength,MPa,Ductility,%,0.0,0.0,0.55,0.0,0.0,0.0,0.0,0.0,0.0,2.0,0.035,0.04,0.0,0.0,0.0,0.0,0.0,0.825,96.55,0.0,0.0,0.0,0.0,0.0,0.0,0.0,0.0,0.0,0.0,0.0,0.0,0.0,0.0,0.0,0.0,0.0,,,"Oil Quenched From 885C (1625F), 540C (1000F) Temper, 50 mm (2 In.) Round",6
936,3211,AISI 9255 Steel,"Oil Quenched From 885C (1625F), 540C (1000F) Temper, 50 mm (2 In.) Round",1070.0,703.0,18.0,6,Quenched (oil) & tempered – high-strength structural steel,,,,1,Steel database with labelled clusters,,,Ultimate tensile strength,MPa,Yield strength,MPa,Ductility,%,0.0,0.0,0.55,0.0,0.0,0.0,0.0,0.0,0.0,2.0,0.035,0.04,0.0,0.0,0.0,0.0,0.0,0.825,96.55,0.0,0.0,0.0,0.0,0.0,0.0,0.0,0.0,0.0,0.0,0.0,0.0,0.0,0.0,0.0,0.0,0.0,,,"Oil Quenched From 885C (1625F), 540C (1000F) Temper, 50 mm (2 In.) Round",6
937,938,AISI 8740 Steel,Annealed 815C (1500F),695.0,415.0,22.0,7,Annealed – easy-to-machine – round annealed stock,,,,1,Steel database with labelled clusters,,,Ultimate tensile strength,MPa,Yield strength,MPa,Ductility,%,0.0,0.0,0.405,0.0,0.0,0.0,0.0,0.0,0.0,0.2249999999999999,0.035,0.04,0.0,0.0,0.0,0.0,0.5,0.875,97.12,0.0,0.55,0.0,0.0,0.0,0.0,0.0,0.0,0.25,0.0,0.0,0.0,0.0,0.0,0.0,0.0,0.0,,,Annealed 815C (1500F),7
937,3234,AISI 8740 Steel,Annealed 815C (1500F),695.0,415.0,22.0,7,Annealed – easy-to-machine – round annealed stock,,,,1,Steel database with labelled clusters,,,Ultimate tensile strength,MPa,Yield strength,MPa,Ductility,%,0.0,0.0,0.405,0.0,0.0,0.0,0.0,0.0,0.0,0.2249999999999999,0.035,0.04,0.0,0.0,0.0,0.0,0.5,0.875,97.12,0.0,0.55,0.0,0.0,0.0,0.0,0.0,0.0,0.25,0.0,0.0,0.0,0.0,0.0,0.0,0.0,0.0,,,Annealed 815C (1500F),7
938,939,AISI 6150H Steel,"Oil Quenched 845C (1550F), 595C (1100F) Temper, 50 mm (2 In.) Round",1020.0,910.0,17.0,6,Quenched (oil) & tempered – high-strength structural steel,,,,1,Steel database with labelled clusters,,,Ultimate tensile strength,MPa,Yield strength,MPa,Ductility,%,0.0,0.0,0.505,0.0,0.0,0.0,0.0,0.0,0.0,0.2249999999999999,0.035,0.04,0.0,0.0,0.0,0.15,0.975,0.8,97.27,0.0,0.0,0.0,0.0,0.0,0.0,0.0,0.0,0.0,0.0,0.0,0.0,0.0,0.0,0.0,0.0,0.0,,,"Oil Quenched 845C (1550F), 595C (1100F) Temper, 50 mm (2 In.) Round",6
938,3097,AISI 6150H Steel,"Oil Quenched 845C (1550F), 595C (1100F) Temper, 50 mm (2 In.) Round",1020.0,910.0,17.0,6,Quenched (oil) & tempered – high-strength structural steel,,,,1,Steel database with labelled clusters,,,Ultimate tensile strength,MPa,Yield strength,MPa,Ductility,%,0.0,0.0,0.505,0.0,0.0,0.0,0.0,0.0,0.0,0.2249999999999999,0.035,0.04,0.0,0.0,0.0,0.15,0.975,0.8,97.27,0.0,0.0,0.0,0.0,0.0,0.0,0.0,0.0,0.0,0.0,0.0,0.0,0.0,0.0,0.0,0.0,0.0,,,"Oil Quenched 845C (1550F), 595C (1100F) Temper, 50 mm (2 In.) Round",6
939,940,AISI 8740H Steel,"Oil Quenched 830C (1525F), 595C (1100F) Temper, 50 mm (2 In.) Round",979.0,841.0,18.0,6,Quenched (oil) & tempered – high-strength structural steel,,,,1,Steel database with labelled clusters,,,Ultimate tensile strength,MPa,Yield strength,MPa,Ductility,%,0.0,0.0,0.405,0.0,0.0,0.0,0.0,0.0,0.0,0.2249999999999999,0.035,0.04,0.0,0.0,0.0,0.0,0.5,0.875,97.12,0.0,0.55,0.0,0.0,0.0,0.0,0.0,0.0,0.25,0.0,0.0,0.0,0.0,0.0,0.0,0.0,0.0,,,"Oil Quenched 830C (1525F), 595C (1100F) Temper, 50 mm (2 In.) Round",6
939,3202,AISI 8740H Steel,"Oil Quenched 830C (1525F), 595C (1100F) Temper, 50 mm (2 In.) Round",979.0,841.0,18.0,6,Quenched (oil) & tempered – high-strength structural steel,,,,1,Steel database with labelled clusters,,,Ultimate tensile strength,MPa,Yield strength,MPa,Ductility,%,0.0,0.0,0.405,0.0,0.0,0.0,0.0,0.0,0.0,0.2249999999999999,0.035,0.04,0.0,0.0,0.0,0.0,0.5,0.875,97.12,0.0,0.55,0.0,0.0,0.0,0.0,0.0,0.0,0.25,0.0,0.0,0.0,0.0,0.0,0.0,0.0,0.0,,,"Oil Quenched 830C (1525F), 595C (1100F) Temper, 50 mm (2 In.) Round",6
940,941,AISI E9310 Steel,"Double Quenched And Tempered At 230C (450F), 1.4 mm Case Depth",1169.0,951.0,14.0,5,Carburized – quenched (oil) – wear-resistant surface steel (variant),,,,1,Steel database with labelled clusters,,,Ultimate tensile strength,MPa,Yield strength,MPa,Ductility,%,0.0,0.0,0.105,0.0,0.0,0.0,0.0,0.0,0.0,0.275,0.025,0.025,0.0,0.0,0.0,0.0,1.2,0.55,94.455,0.0,3.25,0.0,0.0,0.0,0.0,0.0,0.0,0.1149999999999999,0.0,0.0,0.0,0.0,0.0,0.0,0.0,0.0,,,"Double Quenched And Tempered At 230C (450F), 1.4 mm Case Depth",5
940,2587,AISI E9310 Steel,"Double Quenched And Tempered At 230C (450F), 1.4 mm Case Depth",1169.0,951.0,14.0,5,Carburized – quenched (oil) – wear-resistant surface steel (variant),,,,1,Steel database with labelled clusters,,,Ultimate tensile strength,MPa,Yield strength,MPa,Ductility,%,0.0,0.0,0.105,0.0,0.0,0.0,0.0,0.0,0.0,0.275,0.025,0.025,0.0,0.0,0.0,0.0,1.2,0.55,94.455,0.0,3.25,0.0,0.0,0.0,0.0,0.0,0.0,0.1149999999999999,0.0,0.0,0.0,0.0,0.0,0.0,0.0,0.0,,,"Double Quenched And Tempered At 230C (450F), 1.4 mm Case Depth",5
941,942,AISI 8740H Steel,"Normalized 870C (1600F), 50 mm (2 In.) Round",910.0,605.0,16.0,4,Normalized (air cooled) – general-purpose steel,,,,1,Steel database with labelled clusters,,,Ultimate tensile strength,MPa,Yield strength,MPa,Ductility,%,0.0,0.0,0.405,0.0,0.0,0.0,0.0,0.0,0.0,0.2249999999999999,0.035,0.04,0.0,0.0,0.0,0.0,0.5,0.875,97.12,0.0,0.55,0.0,0.0,0.0,0.0,0.0,0.0,0.25,0.0,0.0,0.0,0.0,0.0,0.0,0.0,0.0,,,"Normalized 870C (1600F), 50 mm (2 In.) Round",4
941,3192,AISI 8740H Steel,"Normalized 870C (1600F), 50 mm (2 In.) Round",910.0,605.0,16.0,4,Normalized (air cooled) – general-purpose steel,,,,1,Steel database with labelled clusters,,,Ultimate tensile strength,MPa,Yield strength,MPa,Ductility,%,0.0,0.0,0.405,0.0,0.0,0.0,0.0,0.0,0.0,0.2249999999999999,0.035,0.04,0.0,0.0,0.0,0.0,0.5,0.875,97.12,0.0,0.55,0.0,0.0,0.0,0.0,0.0,0.0,0.25,0.0,0.0,0.0,0.0,0.0,0.0,0.0,0.0,,,"Normalized 870C (1600F), 50 mm (2 In.) Round",4
942,943,AISI E9310 Steel,"Direct Quenched From Pot, Tempered At 230C (450F), 0.99 mm Case Depth",1227.0,1010.0,15.0,5,Carburized – quenched (oil) – wear-resistant surface steel (variant),,,,1,Steel database with labelled clusters,,,Ultimate tensile strength,MPa,Yield strength,MPa,Ductility,%,0.0,0.0,0.105,0.0,0.0,0.0,0.0,0.0,0.0,0.275,0.025,0.025,0.0,0.0,0.0,0.0,1.2,0.55,94.455,0.0,3.25,0.0,0.0,0.0,0.0,0.0,0.0,0.1149999999999999,0.0,0.0,0.0,0.0,0.0,0.0,0.0,0.0,,,"Direct Quenched From Pot, Tempered At 230C (450F), 0.99 mm Case Depth",5
942,2522,AISI E9310 Steel,"Direct Quenched From Pot, Tempered At 230C (450F), 0.99 mm Case Depth",1227.0,1010.0,15.0,5,Carburized – quenched (oil) – wear-resistant surface steel (variant),,,,1,Steel database with labelled clusters,,,Ultimate tensile strength,MPa,Yield strength,MPa,Ductility,%,0.0,0.0,0.105,0.0,0.0,0.0,0.0,0.0,0.0,0.275,0.025,0.025,0.0,0.0,0.0,0.0,1.2,0.55,94.455,0.0,3.25,0.0,0.0,0.0,0.0,0.0,0.0,0.1149999999999999,0.0,0.0,0.0,0.0,0.0,0.0,0.0,0.0,,,"Direct Quenched From Pot, Tempered At 230C (450F), 0.99 mm Case Depth",5
943,944,AISI 8822 Steel,"Normalized, Machined To 13.7 mm Rounds, Pseudocarburized, 775C (1430F) Reheat, 150C (300F) Temper",1198.0,693.0,11.0,0,Carburized – quenched (oil) – wear-resistant surface steel,,,,1,Steel database with labelled clusters,,,Ultimate tensile strength,MPa,Yield strength,MPa,Ductility,%,0.0,0.0,0.225,0.0,0.0,0.0,0.0,0.0,0.0,0.2249999999999999,0.035,0.04,0.0,0.0,0.0,0.0,0.5,0.875,97.2,0.0,0.55,0.0,0.0,0.0,0.0,0.0,0.0,0.35,0.0,0.0,0.0,0.0,0.0,0.0,0.0,0.0,,,"Normalized, Machined To 13.7 mm Rounds, Pseudocarburized, 775C (1430F) Reheat, 150C (300F) Temper",0
943,2568,AISI 8822 Steel,"Normalized, Machined To 13.7 mm Rounds, Pseudocarburized, 775C (1430F) Reheat, 150C (300F) Temper",1198.0,693.0,11.0,0,Carburized – quenched (oil) – wear-resistant surface steel,,,,1,Steel database with labelled clusters,,,Ultimate tensile strength,MPa,Yield strength,MPa,Ductility,%,0.0,0.0,0.225,0.0,0.0,0.0,0.0,0.0,0.0,0.2249999999999999,0.035,0.04,0.0,0.0,0.0,0.0,0.5,0.875,97.2,0.0,0.55,0.0,0.0,0.0,0.0,0.0,0.0,0.35,0.0,0.0,0.0,0.0,0.0,0.0,0.0,0.0,,,"Normalized, Machined To 13.7 mm Rounds, Pseudocarburized, 775C (1430F) Reheat, 150C (300F) Temper",0
944,945,AISI E9310 Steel,"Mock Carburized, 790C (1450F) Reheat, 230C (450F) Temper, 50 mm (2 In.) Round",993.0,731.0,17.0,8,Carburized – quenched (oil) – wear-resistant surface steel (variant),,,,1,Steel database with labelled clusters,,,Ultimate tensile strength,MPa,Yield strength,MPa,Ductility,%,0.0,0.0,0.105,0.0,0.0,0.0,0.0,0.0,0.0,0.275,0.025,0.025,0.0,0.0,0.0,0.0,1.2,0.55,94.455,0.0,3.25,0.0,0.0,0.0,0.0,0.0,0.0,0.1149999999999999,0.0,0.0,0.0,0.0,0.0,0.0,0.0,0.0,,,"Mock Carburized, 790C (1450F) Reheat, 230C (450F) Temper, 50 mm (2 In.) Round",8
944,2567,AISI E9310 Steel,"Mock Carburized, 790C (1450F) Reheat, 230C (450F) Temper, 50 mm (2 In.) Round",993.0,731.0,17.0,8,Carburized – quenched (oil) – wear-resistant surface steel (variant),,,,1,Steel database with labelled clusters,,,Ultimate tensile strength,MPa,Yield strength,MPa,Ductility,%,0.0,0.0,0.105,0.0,0.0,0.0,0.0,0.0,0.0,0.275,0.025,0.025,0.0,0.0,0.0,0.0,1.2,0.55,94.455,0.0,3.25,0.0,0.0,0.0,0.0,0.0,0.0,0.1149999999999999,0.0,0.0,0.0,0.0,0.0,0.0,0.0,0.0,,,"Mock Carburized, 790C (1450F) Reheat, 230C (450F) Temper, 50 mm (2 In.) Round",8
945,946,AISI 9255 Steel,"Normalized At 900C (1650F), 100 mm (4 In.) Round",917.0,550.0,18.0,4,Normalized (air cooled) – general-purpose steel,,,,1,Steel database with labelled clusters,,,Ultimate tensile strength,MPa,Yield strength,MPa,Ductility,%,0.0,0.0,0.55,0.0,0.0,0.0,0.0,0.0,0.0,2.0,0.035,0.04,0.0,0.0,0.0,0.0,0.0,0.825,96.55,0.0,0.0,0.0,0.0,0.0,0.0,0.0,0.0,0.0,0.0,0.0,0.0,0.0,0.0,0.0,0.0,0.0,,,"Normalized At 900C (1650F), 100 mm (4 In.) Round",4
945,3217,AISI 9255 Steel,"Normalized At 900C (1650F), 100 mm (4 In.) Round",917.0,550.0,18.0,4,Normalized (air cooled) – general-purpose steel,,,,1,Steel database with labelled clusters,,,Ultimate tensile strength,MPa,Yield strength,MPa,Ductility,%,0.0,0.0,0.55,0.0,0.0,0.0,0.0,0.0,0.0,2.0,0.035,0.04,0.0,0.0,0.0,0.0,0.0,0.825,96.55,0.0,0.0,0.0,0.0,0.0,0.0,0.0,0.0,0.0,0.0,0.0,0.0,0.0,0.0,0.0,0.0,0.0,,,"Normalized At 900C (1650F), 100 mm (4 In.) Round",4
946,947,AISI 8740 Steel,"Normalized 870C (1600F), 13 mm (0.5 In.) Round",938.0,620.0,16.0,4,Normalized (air cooled) – general-purpose steel,,,,1,Steel database with labelled clusters,,,Ultimate tensile strength,MPa,Yield strength,MPa,Ductility,%,0.0,0.0,0.405,0.0,0.0,0.0,0.0,0.0,0.0,0.2249999999999999,0.035,0.04,0.0,0.0,0.0,0.0,0.5,0.875,97.12,0.0,0.55,0.0,0.0,0.0,0.0,0.0,0.0,0.25,0.0,0.0,0.0,0.0,0.0,0.0,0.0,0.0,,,"Normalized 870C (1600F), 13 mm (0.5 In.) Round",4
946,3180,AISI 8740 Steel,"Normalized 870C (1600F), 13 mm (0.5 In.) Round",938.0,620.0,16.0,4,Normalized (air cooled) – general-purpose steel,,,,1,Steel database with labelled clusters,,,Ultimate tensile strength,MPa,Yield strength,MPa,Ductility,%,0.0,0.0,0.405,0.0,0.0,0.0,0.0,0.0,0.0,0.2249999999999999,0.035,0.04,0.0,0.0,0.0,0.0,0.5,0.875,97.12,0.0,0.55,0.0,0.0,0.0,0.0,0.0,0.0,0.25,0.0,0.0,0.0,0.0,0.0,0.0,0.0,0.0,,,"Normalized 870C (1600F), 13 mm (0.5 In.) Round",4
947,948,AISI 8822H Steel,"Normalized, Machined To 25 mm (1 In.) Rounds, Pseudocarburized, 150C (300F) Temper",1314.0,928.0,12.0,0,Carburized – quenched (oil) – wear-resistant surface steel,,,,1,Steel database with labelled clusters,,,Ultimate tensile strength,MPa,Yield strength,MPa,Ductility,%,0.0,0.0,0.22,0.0,0.0,0.0,0.0,0.0,0.0,0.2249999999999999,0.035,0.04,0.0,0.0,0.0,0.0,0.5,0.875,97.205,0.0,0.55,0.0,0.0,0.0,0.0,0.0,0.0,0.35,0.0,0.0,0.0,0.0,0.0,0.0,0.0,0.0,,,"Normalized, Machined To 25 mm (1 In.) Rounds, Pseudocarburized, 150C (300F) Temper",0
