Repository: Azhi-ss/SteelScientist

# Steel Labelled Clusters Dataset

This directory contains the cleaned steel labelled-clusters dataset used by
`regression/steel_labelled_clusters_regression.py`.

## Files

| File | Rows | Description |
|------|------|-------------|
| `raw/Steel database with labelled clusters.xlsx` | 3234 | Original spreadsheet. |
| `full_with_duplicates.csv` | 3234 | Raw spreadsheet mapped to the project regression schema. |
| `clean.csv` | 1943 | Strictly deduplicated regression mother table. |
| `train.csv` | 1554 | Fixed 8:2 training split generated from `clean.csv`. |
| `val.csv` | 389 | Fixed 8:2 validation split generated from `clean.csv`. |

File: datasets/steel_labelled_clusters/full_with_duplicates.csv (part 25 of 40)
DOIs,Files,problem,status,Table_topic,title,abstract,Material,Tensile_name,Tensile_value,Tensile_unit,Yield_name,Yield_value,Yield_unit,Elongation_name,Elongation_value,Elongation_unit,H,B,C,N,O,F,Na,Mg,Al,Si,P,S,Cl,Ca,Ti,V,Cr,Mn,Fe,Co,Ni,Cu,Zn,As,Y,Zr,Nb,Mo,Sn,Sb,La,Ce,Ta,W,Pb,Bi,Other_ele,Text_addition,Text,actions,source_entry,cluster_number,cluster_label,cluster_number_0_to_11
,,,1,Steel database with labelled clusters,,,AISI 1141 Steel,Ultimate tensile strength,745.0,MPa,Yield strength,515.0,MPa,Ductility,21.0,%,0.0,0.0,0.41,0.0,0.0,0.0,0.0,0.0,0.0,0.0,0.04,0.105,0.0,0.0,0.0,0.0,0.0,1.5,97.945,0.0,0.0,0.0,0.0,0.0,0.0,0.0,0.0,0.0,0.0,0.0,0.0,0.0,0.0,0.0,0.0,0.0,,,"Oil Quenched From 815C, 540C (1000F) Temper, 50 mm (2 In.) Round","Oil Quenched From 815C, 540C (1000F) Temper, 50 mm (2 In.) Round",1964,6,Quenched (oil) & tempered – high-strength structural steel,6
,,,1,Steel database with labelled clusters,,,AISI 1144 Steel,Ultimate tensile strength,724.0,MPa,Yield strength,470.0,MPa,Ductility,20.0,%,0.0,0.0,0.44,0.0,0.0,0.0,0.0,0.0,0.0,0.0,0.04,0.285,0.0,0.0,0.0,0.0,0.0,1.5,97.735,0.0,0.0,0.0,0.0,0.0,0.0,0.0,0.0,0.0,0.0,0.0,0.0,0.0,0.0,0.0,0.0,0.0,,,"Oil Quenched 845C (1550F), 540C (1000F) Temper, 50 mm (2 In.) Round","Oil Quenched 845C (1550F), 540C (1000F) Temper, 50 mm (2 In.) Round",1965,6,Quenched (oil) & tempered – high-strength structural steel,6
,,,1,Steel database with labelled clusters,,,AISI 1340H Steel,Ultimate tensile strength,772.0,MPa,Yield strength,662.0,MPa,Ductility,23.0,%,0.0,0.0,0.405,0.0,0.0,0.0,0.0,0.0,0.0,0.25,0.035,0.04,0.0,0.0,0.0,0.0,0.0,1.75,97.52,0.0,0.0,0.0,0.0,0.0,0.0,0.0,0.0,0.0,0.0,0.0,0.0,0.0,0.0,0.0,0.0,0.0,,,"Oil Quenched From 830C (1525F), 650C (1200F) Temper, 25 mm (1 In.) Round","Oil Quenched From 830C (1525F), 650C (1200F) Temper, 25 mm (1 In.) Round",1966,6,Quenched (oil) & tempered – high-strength structural steel,6
,,,1,Steel database with labelled clusters,,,AISI 1144 Steel,Ultimate tensile strength,703.0,MPa,Yield strength,435.0,MPa,Ductility,21.0,%,0.0,0.0,0.44,0.0,0.0,0.0,0.0,0.0,0.0,0.0,0.04,0.285,0.0,0.0,0.0,0.0,0.0,1.5,97.735,0.0,0.0,0.0,0.0,0.0,0.0,0.0,0.0,0.0,0.0,0.0,0.0,0.0,0.0,0.0,0.0,0.0,,,"Oil Quenched 845C (1550F), 540C (1000F) Temper, 100 mm (4 In.) Round","Oil Quenched 845C (1550F), 540C (1000F) Temper, 100 mm (4 In.) Round",1967,6,Quenched (oil) & tempered – high-strength structural steel,6
,,,1,Steel database with labelled clusters,,,AISI 1552 Steel,Ultimate tensile strength,745.0,MPa,Yield strength,410.0,MPa,Ductility,12.0,%,0.0,0.0,0.51,0.0,0.0,0.0,0.0,0.0,0.0,0.0,0.04,0.05,0.0,0.0,0.0,0.0,0.0,1.35,98.05,0.0,0.0,0.0,0.0,0.0,0.0,0.0,0.0,0.0,0.0,0.0,0.0,0.0,0.0,0.0,0.0,0.0,,,Hot Rolled Bar (Uns G15520),Hot Rolled Bar (Uns G15520),1968,2,Quenched (oil) – general-purpose steel (tested),2
,,,1,Steel database with labelled clusters,,,AISI 1144 Steel,Ultimate tensile strength,650.0,MPa,Yield strength,425.0,MPa,Ductility,24.0,%,0.0,0.0,0.44,0.0,0.0,0.0,0.0,0.0,0.0,0.0,0.04,0.285,0.0,0.0,0.0,0.0,0.0,1.5,97.735,0.0,0.0,0.0,0.0,0.0,0.0,0.0,0.0,0.0,0.0,0.0,0.0,0.0,0.0,0.0,0.0,0.0,,,"Oil Quenched 845C (1550F), 650C (1200F) Temper, 50 mm (2 In.) Round","Oil Quenched 845C (1550F), 650C (1200F) Temper, 50 mm (2 In.) Round",1969,6,Quenched (oil) & tempered – high-strength structural steel,6
,,,1,Steel database with labelled clusters,,,BS 970/1(83) 070M55 Nonresulfurized Carbon Steel,Ultimate tensile strength,700.0,MPa,Yield strength,355.0,MPa,Ductility,12.0,%,0.0,0.0,0.55,0.0,0.0,0.0,0.0,0.0,0.0,0.0,0.05,0.05,0.0,0.0,0.0,0.0,0.0,0.7,98.65,0.0,0.0,0.0,0.0,0.0,0.0,0.0,0.0,0.0,0.0,0.0,0.0,0.0,0.0,0.0,0.0,0.0,,,6-63 mm (0.25-2.5 In),6-63 mm (0.25-2.5 In),1970,3,Normalized – easy-to-machine stock (cold drawn),3
,,,1,Steel database with labelled clusters,,,AISI 1340 Steel,Ultimate tensile strength,772.0,MPa,Yield strength,662.0,MPa,Ductility,23.0,%,0.0,0.0,0.405,0.0,0.0,0.0,0.0,0.0,0.0,0.25,0.035,0.04,0.0,0.0,0.0,0.0,0.0,1.75,97.52,0.0,0.0,0.0,0.0,0.0,0.0,0.0,0.0,0.0,0.0,0.0,0.0,0.0,0.0,0.0,0.0,0.0,,,"Oil Quenched From 830C (1525F), 650C (1200F) Temper, 25 mm (1 In.) Round","Oil Quenched From 830C (1525F), 650C (1200F) Temper, 25 mm (1 In.) Round",1971,6,Quenched (oil) & tempered – high-strength structural steel,6
,,,1,Steel database with labelled clusters,,,AISI 5160 Steel,Ultimate tensile strength,924.0,MPa,Yield strength,485.0,MPa,Ductility,14.0,%,0.0,0.0,0.6000000000000001,0.0,0.0,0.0,0.0,0.0,0.0,0.2249999999999999,0.035,0.04,0.0,0.0,0.0,0.0,0.8,0.875,97.425,0.0,0.0,0.0,0.0,0.0,0.0,0.0,0.0,0.0,0.0,0.0,0.0,0.0,0.0,0.0,0.0,0.0,,,"Normalized, 100 mm (4 In.) Round","Normalized, 100 mm (4 In.) Round",1972,9,Normalized – general-purpose steel (round normalized stock),9
,,,1,Steel database with labelled clusters,,,AISI 1547 Steel,Ultimate tensile strength,710.0,MPa,Yield strength,605.0,MPa,Ductility,10.0,%,0.0,0.0,0.47,0.0,0.0,0.0,0.0,0.0,0.0,0.0,0.04,0.05,0.0,0.0,0.0,0.0,0.0,1.5,97.94,0.0,0.0,0.0,0.0,0.0,0.0,0.0,0.0,0.0,0.0,0.0,0.0,0.0,0.0,0.0,0.0,0.0,,,"Cold Drawn, 19-32 mm (0.75-1.25 In) Round","Cold Drawn, 19-32 mm (0.75-1.25 In) Round",1973,3,Normalized – easy-to-machine stock (cold drawn),3
,,,1,Steel database with labelled clusters,,,AISI 1536 High Manganese Carbon Steel,Ultimate tensile strength,572.0,MPa,Yield strength,314.0,MPa,Ductility,16.0,%,0.0,0.0,0.3349999999999999,0.0,0.0,0.0,0.0,0.0,0.0,0.0,0.04,0.05,0.0,0.0,0.0,0.0,0.0,1.35,98.225,0.0,0.0,0.0,0.0,0.0,0.0,0.0,0.0,0.0,0.0,0.0,0.0,0.0,0.0,0.0,0.0,0.0,,,Hot Rolled Bar,Hot Rolled Bar,1974,2,Quenched (oil) – general-purpose steel (tested),2
,,,1,Steel database with labelled clusters,,,AISI 5160 Steel,Ultimate tensile strength,1000.0,MPa,Yield strength,869.0,MPa,Ductility,18.0,%,0.0,0.0,0.6000000000000001,0.0,0.0,0.0,0.0,0.0,0.0,0.2249999999999999,0.035,0.04,0.0,0.0,0.0,0.0,0.8,0.875,97.425,0.0,0.0,0.0,0.0,0.0,0.0,0.0,0.0,0.0,0.0,0.0,0.0,0.0,0.0,0.0,0.0,0.0,,,"Oil Quenched From 830C (1525F), 595C (1100F) Temper, 25 mm (1 In.) Round","Oil Quenched From 830C (1525F), 595C (1100F) Temper, 25 mm (1 In.) Round",1975,6,Quenched (oil) & tempered – high-strength structural steel,6
,,,1,Steel database with labelled clusters,,,AISI 5160H Steel,Ultimate tensile strength,958.0,MPa,Yield strength,530.0,MPa,Ductility,17.0,%,0.0,0.0,0.6000000000000001,0.0,0.0,0.0,0.0,0.0,0.0,0.2249999999999999,0.035,0.04,0.0,0.0,0.0,0.0,0.8,0.875,97.425,0.0,0.0,0.0,0.0,0.0,0.0,0.0,0.0,0.0,0.0,0.0,0.0,0.0,0.0,0.0,0.0,0.0,,,"Normalized, 25 mm (1 In.) Round","Normalized, 25 mm (1 In.) Round",1976,9,Normalized – general-purpose steel (round normalized stock),9
,,,1,Steel database with labelled clusters,,,AISI 1547 Steel,Ultimate tensile strength,655.0,MPa,Yield strength,585.0,MPa,Ductility,10.0,%,0.0,0.0,0.47,0.0,0.0,0.0,0.0,0.0,0.0,0.0,0.04,0.05,0.0,0.0,0.0,0.0,0.0,1.5,97.94,0.0,0.0,0.0,0.0,0.0,0.0,0.0,0.0,0.0,0.0,0.0,0.0,0.0,0.0,0.0,0.0,0.0,,,"Annealed, Cold Drawn, 19-32 mm (0.75-1.25 In) Round","Annealed, Cold Drawn, 19-32 mm (0.75-1.25 In) Round",1977,3,Normalized – easy-to-machine stock (cold drawn),3
,,,1,Steel database with labelled clusters,,,AISI 5160 Steel,Ultimate tensile strength,724.0,MPa,Yield strength,275.0,MPa,Ductility,17.0,%,0.0,0.0,0.6000000000000001,0.0,0.0,0.0,0.0,0.0,0.0,0.2249999999999999,0.035,0.04,0.0,0.0,0.0,0.0,0.8,0.875,97.425,0.0,0.0,0.0,0.0,0.0,0.0,0.0,0.0,0.0,0.0,0.0,0.0,0.0,0.0,0.0,0.0,0.0,,,"Annealed, 25 mm (1 In.) Round","Annealed, 25 mm (1 In.) Round",1978,3,Normalized – easy-to-machine stock (cold drawn),3
,,,1,Steel database with labelled clusters,,,AISI 5160 Steel,Ultimate tensile strength,1170.0,MPa,Yield strength,1070.0,MPa,Ductility,14.0,%,0.0,0.0,0.6000000000000001,0.0,0.0,0.0,0.0,0.0,0.0,0.2249999999999999,0.035,0.04,0.0,0.0,0.0,0.0,0.8,0.875,97.425,0.0,0.0,0.0,0.0,0.0,0.0,0.0,0.0,0.0,0.0,0.0,0.0,0.0,0.0,0.0,0.0,0.0,,,"Oil Quenched From 830C (1525F), 540C (1000F) Temper, 13 mm (0.5 In.) Round","Oil Quenched From 830C (1525F), 540C (1000F) Temper, 13 mm (0.5 In.) Round",1979,6,Quenched (oil) & tempered – high-strength structural steel,6
,,,1,Steel database with labelled clusters,,,AISI 1144 Steel,Ultimate tensile strength,696.0,MPa,Yield strength,450.0,MPa,Ductility,23.0,%,0.0,0.0,0.44,0.0,0.0,0.0,0.0,0.0,0.0,0.0,0.04,0.285,0.0,0.0,0.0,0.0,0.0,1.5,97.735,0.0,0.0,0.0,0.0,0.0,0.0,0.0,0.0,0.0,0.0,0.0,0.0,0.0,0.0,0.0,0.0,0.0,,,"Oil Quenched 845C (1550F), 595C (1100F) Temper, 50 mm (2 In.) Round","Oil Quenched 845C (1550F), 595C (1100F) Temper, 50 mm (2 In.) Round",1980,6,Quenched (oil) & tempered – high-strength structural steel,6
,,,1,Steel database with labelled clusters,,,AISI 5160 Steel,Ultimate tensile strength,931.0,MPa,Yield strength,635.0,MPa,Ductility,20.0,%,0.0,0.0,0.6000000000000001,0.0,0.0,0.0,0.0,0.0,0.0,0.2249999999999999,0.035,0.04,0.0,0.0,0.0,0.0,0.8,0.875,97.425,0.0,0.0,0.0,0.0,0.0,0.0,0.0,0.0,0.0,0.0,0.0,0.0,0.0,0.0,0.0,0.0,0.0,,,"Oil Quenched From 830C (1525F), 595C (1100F) Temper, 50 mm (2 In.) Round","Oil Quenched From 830C (1525F), 595C (1100F) Temper, 50 mm (2 In.) Round",1981,6,Quenched (oil) & tempered – high-strength structural steel,6
,,,1,Steel database with labelled clusters,,,JIS S55C Steel,Ultimate tensile strength,785.0,MPa,Yield strength,588.0,MPa,Ductility,14.0,%,0.0,0.0,0.55,0.0,0.0,0.0,0.0,0.0,0.0,0.25,0.03,0.035,0.0,0.0,0.0,0.0,0.2,0.75,97.685,0.0,0.2,0.3,0.0,0.0,0.0,0.0,0.0,0.0,0.0,0.0,0.0,0.0,0.0,0.0,0.0,0.0,,,Tempered,Tempered,1982,2,Quenched (oil) – general-purpose steel (tested),2
,,,1,Steel database with labelled clusters,,,AISI 1340 Steel,Ultimate tensile strength,703.0,MPa,Yield strength,434.0,MPa,Ductility,25.0,%,0.0,0.0,0.405,0.0,0.0,0.0,0.0,0.0,0.0,0.25,0.035,0.04,0.0,0.0,0.0,0.0,0.0,1.75,97.52,0.0,0.0,0.0,0.0,0.0,0.0,0.0,0.0,0.0,0.0,0.0,0.0,0.0,0.0,0.0,0.0,0.0,,,"Annealed At 800C, Furnace Cooled 11C/Hour To 600C, Air Cooled, 25 mm (1 In.) Round","Annealed At 800C, Furnace Cooled 11C/Hour To 600C, Air Cooled, 25 mm (1 In.) Round",1983,7,Annealed – easy-to-machine – round annealed stock,7
,,,1,Steel database with labelled clusters,,,AISI 1132 Steel,Ultimate tensile strength,635.0,MPa,Yield strength,530.0,MPa,Ductility,12.0,%,0.0,0.0,0.305,0.0,0.0,0.0,0.0,0.0,0.0,0.0,0.04,0.105,0.0,0.0,0.0,0.0,0.0,1.5,98.05,0.0,0.0,0.0,0.0,0.0,0.0,0.0,0.0,0.0,0.0,0.0,0.0,0.0,0.0,0.0,0.0,0.0,,,"Cold Drawn, 19-32 mm (0.75-1.25 In) Round","Cold Drawn, 19-32 mm (0.75-1.25 In) Round",1984,3,Normalized – easy-to-machine stock (cold drawn),3
,,,1,Steel database with labelled clusters,,,AISI 5160H Steel,Ultimate tensile strength,889.0,MPa,Yield strength,615.0,MPa,Ductility,21.0,%,0.0,0.0,0.6000000000000001,0.0,0.0,0.0,0.0,0.0,0.0,0.2249999999999999,0.035,0.04,0.0,0.0,0.0,0.0,0.8,0.875,97.425,0.0,0.0,0.0,0.0,0.0,0.0,0.0,0.0,0.0,0.0,0.0,0.0,0.0,0.0,0.0,0.0,0.0,,,"Oil Quenched From 830C (1525F), 595C (1100F) Temper, 100 mm (4 In.) Round","Oil Quenched From 830C (1525F), 595C (1100F) Temper, 100 mm (4 In.) Round",1985,6,Quenched (oil) & tempered – high-strength structural steel,6
,,,1,Steel database with labelled clusters,,,AISI 5160 Steel,Ultimate tensile strength,917.0,MPa,Yield strength,793.0,MPa,Ductility,19.0,%,0.0,0.0,0.6000000000000001,0.0,0.0,0.0,0.0,0.0,0.0,0.2249999999999999,0.035,0.04,0.0,0.0,0.0,0.0,0.8,0.875,97.425,0.0,0.0,0.0,0.0,0.0,0.0,0.0,0.0,0.0,0.0,0.0,0.0,0.0,0.0,0.0,0.0,0.0,,,"Oil Quenched From 830C (1525F), 650C (1200F) Temper, 13 mm (0.5 In.) Round","Oil Quenched From 830C (1525F), 650C (1200F) Temper, 13 mm (0.5 In.) Round",1986,6,Quenched (oil) & tempered – high-strength structural steel,6
,,,1,Steel database with labelled clusters,,,AISI 5160 Steel,Ultimate tensile strength,827.0,MPa,Yield strength,540.0,MPa,Ductility,22.0,%,0.0,0.0,0.6000000000000001,0.0,0.0,0.0,0.0,0.0,0.0,0.2249999999999999,0.035,0.04,0.0,0.0,0.0,0.0,0.8,0.875,97.425,0.0,0.0,0.0,0.0,0.0,0.0,0.0,0.0,0.0,0.0,0.0,0.0,0.0,0.0,0.0,0.0,0.0,,,"Oil Quenched From 830C (1525F), 650C (1200F) Temper, 100 mm (4 In.) Round","Oil Quenched From 830C (1525F), 650C (1200F) Temper, 100 mm (4 In.) Round",1987,6,Quenched (oil) & tempered – high-strength structural steel,6
,,,1,Steel database with labelled clusters,,,AISI 1141 Steel,Ultimate tensile strength,772.0,MPa,Yield strength,655.0,MPa,Ductility,16.0,%,0.0,0.0,0.41,0.0,0.0,0.0,0.0,0.0,0.0,0.0,0.04,0.105,0.0,0.0,0.0,0.0,0.0,1.5,97.945,0.0,0.0,0.0,0.0,0.0,0.0,0.0,0.0,0.0,0.0,0.0,0.0,0.0,0.0,0.0,0.0,0.0,,,Cold Finished Round (19-38 mm),Cold Finished Round (19-38 mm),1988,3,Normalized – easy-to-machine stock (cold drawn),3
,,,1,Steel database with labelled clusters,,,AISI 1144 Steel,Ultimate tensile strength,585.0,MPa,Yield strength,345.0,MPa,Ductility,25.0,%,0.0,0.0,0.44,0.0,0.0,0.0,0.0,0.0,0.0,0.0,0.04,0.285,0.0,0.0,0.0,0.0,0.0,1.5,97.735,0.0,0.0,0.0,0.0,0.0,0.0,0.0,0.0,0.0,0.0,0.0,0.0,0.0,0.0,0.0,0.0,0.0,,,Annealed At 790C (1450F),Annealed At 790C (1450F),1989,7,Annealed – easy-to-machine – round annealed stock,7
,,,1,Steel database with labelled clusters,,,BS 970/3(91) 070M55 Nonresulfurized Carbon Steel,Ultimate tensile strength,670.0,MPa,Yield strength,530.0,MPa,Ductility,9.0,%,0.0,0.0,0.55,0.0,0.0,0.0,0.0,0.0,0.0,0.25,0.0,0.05,0.0,0.0,0.0,0.0,0.0,0.7,98.3,0.0,0.0,0.0,0.0,0.0,0.0,0.0,0.0,0.15,0.0,0.0,0.0,0.0,0.0,0.0,0.0,0.0,,,63-76 mm (2.5 - 3.0 In) Normalized Cold Drawn,63-76 mm (2.5 - 3.0 In) Normalized Cold Drawn,1990,3,Normalized – easy-to-machine stock (cold drawn),3
,,,1,Steel database with labelled clusters,,,AISI 5160H Steel,Ultimate tensile strength,1145.0,MPa,Yield strength,1005.0,MPa,Ductility,14.0,%,0.0,0.0,0.6000000000000001,0.0,0.0,0.0,0.0,0.0,0.0,0.2249999999999999,0.035,0.04,0.0,0.0,0.0,0.0,0.8,0.875,97.425,0.0,0.0,0.0,0.0,0.0,0.0,0.0,0.0,0.0,0.0,0.0,0.0,0.0,0.0,0.0,0.0,0.0,,,"Oil Quenched From 830C (1525F), 540C (1000F) Temper, 25 mm (1 In.) Round","Oil Quenched From 830C (1525F), 540C (1000F) Temper, 25 mm (1 In.) Round",1991,6,Quenched (oil) & tempered – high-strength structural steel,6
,,,1,Steel database with labelled clusters,,,AISI 5160H Steel,Ultimate tensile strength,1050.0,MPa,Yield strength,924.0,MPa,Ductility,16.0,%,0.0,0.0,0.6000000000000001,0.0,0.0,0.0,0.0,0.0,0.0,0.2249999999999999,0.035,0.04,0.0,0.0,0.0,0.0,0.8,0.875,97.425,0.0,0.0,0.0,0.0,0.0,0.0,0.0,0.0,0.0,0.0,0.0,0.0,0.0,0.0,0.0,0.0,0.0,,,"Oil Quenched From 830C (1525F), 595C (1100F) Temper, 13 mm (0.5 In.) Round","Oil Quenched From 830C (1525F), 595C (1100F) Temper, 13 mm (0.5 In.) Round",1992,6,Quenched (oil) & tempered – high-strength structural steel,6
,,,1,Steel database with labelled clusters,,,AISI 51B60 Steel,Ultimate tensile strength,724.0,MPa,Yield strength,275.0,MPa,Ductility,17.0,%,0.0,0.00175,0.6000000000000001,0.0,0.0,0.0,0.0,0.0,0.0,0.2249999999999999,0.035,0.04,0.0,0.0,0.0,0.0,0.8,0.875,97.42325,0.0,0.0,0.0,0.0,0.0,0.0,0.0,0.0,0.0,0.0,0.0,0.0,0.0,0.0,0.0,0.0,0.0,,,"Annealed, 25 mm (1 In.) Round","Annealed, 25 mm (1 In.) Round",1993,3,Normalized – easy-to-machine stock (cold drawn),3
,,,1,Steel database with labelled clusters,,,AISI 5160H Steel,Ultimate tensile strength,958.0,MPa,Yield strength,530.0,MPa,Ductility,17.0,%,0.0,0.0,0.6000000000000001,0.0,0.0,0.0,0.0,0.0,0.0,0.2249999999999999,0.035,0.04,0.0,0.0,0.0,0.0,0.8,0.875,97.425,0.0,0.0,0.0,0.0,0.0,0.0,0.0,0.0,0.0,0.0,0.0,0.0,0.0,0.0,0.0,0.0,0.0,,,Normalized 855C (1570F),Normalized 855C (1570F),1994,4,Normalized (air cooled) – general-purpose steel,4
,,,1,Steel database with labelled clusters,,,AISI 5160H Steel,Ultimate tensile strength,1025.0,MPa,Yield strength,650.0,MPa,Ductility,18.0,%,0.0,0.0,0.6000000000000001,0.0,0.0,0.0,0.0,0.0,0.0,0.2249999999999999,0.035,0.04,0.0,0.0,0.0,0.0,0.8,0.875,97.425,0.0,0.0,0.0,0.0,0.0,0.0,0.0,0.0,0.0,0.0,0.0,0.0,0.0,0.0,0.0,0.0,0.0,,,"Normalized, 13 mm (0.5 In.) Round","Normalized, 13 mm (0.5 In.) Round",1995,9,Normalized – general-purpose steel (round normalized stock),9
,,,1,Steel database with labelled clusters,,,AISI 5160 Steel,Ultimate tensile strength,724.0,MPa,Yield strength,275.0,MPa,Ductility,17.0,%,0.0,0.0,0.6000000000000001,0.0,0.0,0.0,0.0,0.0,0.0,0.2249999999999999,0.035,0.04,0.0,0.0,0.0,0.0,0.8,0.875,97.425,0.0,0.0,0.0,0.0,0.0,0.0,0.0,0.0,0.0,0.0,0.0,0.0,0.0,0.0,0.0,0.0,0.0,,,Annealed 815C (1500F),Annealed 815C (1500F),1996,7,Annealed – easy-to-machine – round annealed stock,7
,,,1,Steel database with labelled clusters,,,AISI 1144 Steel,Ultimate tensile strength,670.0,MPa,Yield strength,400.0,MPa,Ductility,21.0,%,0.0,0.0,0.44,0.0,0.0,0.0,0.0,0.0,0.0,0.0,0.04,0.285,0.0,0.0,0.0,0.0,0.0,1.5,97.735,0.0,0.0,0.0,0.0,0.0,0.0,0.0,0.0,0.0,0.0,0.0,0.0,0.0,0.0,0.0,0.0,0.0,,,Normalized At 900C (1650F),Normalized At 900C (1650F),1997,4,Normalized (air cooled) – general-purpose steel,4
,,,1,Steel database with labelled clusters,,,AISI 51B60H Steel,Ultimate tensile strength,1025.0,MPa,Yield strength,650.0,MPa,Ductility,18.0,%,0.0,0.00175,0.6000000000000001,0.0,0.0,0.0,0.0,0.0,0.0,0.2249999999999999,0.035,0.04,0.0,0.0,0.0,0.0,0.8,0.875,97.42325,0.0,0.0,0.0,0.0,0.0,0.0,0.0,0.0,0.0,0.0,0.0,0.0,0.0,0.0,0.0,0.0,0.0,,,"Normalized, 13 mm (0.5 In.) Round","Normalized, 13 mm (0.5 In.) Round",1998,9,Normalized – general-purpose steel (round normalized stock),9
,,,1,Steel database with labelled clusters,,,AISI 51B60 Steel,Ultimate tensile strength,958.0,MPa,Yield strength,530.0,MPa,Ductility,17.0,%,0.0,0.00175,0.6000000000000001,0.0,0.0,0.0,0.0,0.0,0.0,0.2249999999999999,0.035,0.04,0.0,0.0,0.0,0.0,0.8,0.875,97.42325,0.0,0.0,0.0,0.0,0.0,0.0,0.0,0.0,0.0,0.0,0.0,0.0,0.0,0.0,0.0,0.0,0.0,,,Normalized 855C (1570F),Normalized 855C (1570F),1999,4,Normalized (air cooled) – general-purpose steel,4
,,,1,Steel database with labelled clusters,,,AISI 1340H Steel,Ultimate tensile strength,951.0,MPa,Yield strength,834.0,MPa,Ductility,19.0,%,0.0,0.0,0.405,0.0,0.0,0.0,0.0,0.0,0.0,0.25,0.035,0.04,0.0,0.0,0.0,0.0,0.0,1.75,97.52,0.0,0.0,0.0,0.0,0.0,0.0,0.0,0.0,0.0,0.0,0.0,0.0,0.0,0.0,0.0,0.0,0.0,,,"Oil Quenched From 830C (1525F), 540C (1000F) Temper, 25 mm (1 In.) Round","Oil Quenched From 830C (1525F), 540C (1000F) Temper, 25 mm (1 In.) Round",2000,6,Quenched (oil) & tempered – high-strength structural steel,6
,,,1,Steel database with labelled clusters,,,AISI 51B60H Steel,Ultimate tensile strength,1170.0,MPa,Yield strength,1070.0,MPa,Ductility,14.0,%,0.0,0.00175,0.6000000000000001,0.0,0.0,0.0,0.0,0.0,0.0,0.2249999999999999,0.035,0.04,0.0,0.0,0.0,0.0,0.8,0.875,97.42325,0.0,0.0,0.0,0.0,0.0,0.0,0.0,0.0,0.0,0.0,0.0,0.0,0.0,0.0,0.0,0.0,0.0,,,"Oil Quenched From 830C (1525F), 540C (1000F) Temper, 13 mm (0.5 In.) Round","Oil Quenched From 830C (1525F), 540C (1000F) Temper, 13 mm (0.5 In.) Round",2001,6,Quenched (oil) & tempered – high-strength structural steel,6
,,,1,Steel database with labelled clusters,,,AISI 51B60H Steel,Ultimate tensile strength,958.0,MPa,Yield strength,530.0,MPa,Ductility,17.0,%,0.0,0.00175,0.6000000000000001,0.0,0.0,0.0,0.0,0.0,0.0,0.2249999999999999,0.035,0.04,0.0,0.0,0.0,0.0,0.8,0.875,97.42325,0.0,0.0,0.0,0.0,0.0,0.0,0.0,0.0,0.0,0.0,0.0,0.0,0.0,0.0,0.0,0.0,0.0,,,"Normalized, 25 mm (1 In.) Round","Normalized, 25 mm (1 In.) Round",2002,9,Normalized – general-purpose steel (round normalized stock),9
,,,1,Steel database with labelled clusters,,,AISI 1340H Steel,Ultimate tensile strength,814.0,MPa,Yield strength,676.0,MPa,Ductility,21.0,%,0.0,0.0,0.405,0.0,0.0,0.0,0.0,0.0,0.0,0.25,0.035,0.04,0.0,0.0,0.0,0.0,0.0,1.75,97.52,0.0,0.0,0.0,0.0,0.0,0.0,0.0,0.0,0.0,0.0,0.0,0.0,0.0,0.0,0.0,0.0,0.0,,,"Oil Quenched From 830C (1525F), 595C (1100F) Temper, 25 mm (1 In.) Round","Oil Quenched From 830C (1525F), 595C (1100F) Temper, 25 mm (1 In.) Round",2003,6,Quenched (oil) & tempered – high-strength structural steel,6
,,,1,Steel database with labelled clusters,,,AISI 51B60H Steel,Ultimate tensile strength,827.0,MPa,Yield strength,540.0,MPa,Ductility,22.0,%,0.0,0.00175,0.6000000000000001,0.0,0.0,0.0,0.0,0.0,0.0,0.2249999999999999,0.035,0.04,0.0,0.0,0.0,0.0,0.8,0.875,97.42325,0.0,0.0,0.0,0.0,0.0,0.0,0.0,0.0,0.0,0.0,0.0,0.0,0.0,0.0,0.0,0.0,0.0,,,"Oil Quenched From 830C (1525F), 650C (1200F) Temper, 100 mm (4 In.) Round","Oil Quenched From 830C (1525F), 650C (1200F) Temper, 100 mm (4 In.) Round",2004,6,Quenched (oil) & tempered – high-strength structural steel,6
,,,1,Steel database with labelled clusters,,,AISI 51B60H Steel,Ultimate tensile strength,1060.0,MPa,Yield strength,703.0,MPa,Ductility,17.0,%,0.0,0.00175,0.6000000000000001,0.0,0.0,0.0,0.0,0.0,0.0,0.2249999999999999,0.035,0.04,0.0,0.0,0.0,0.0,0.8,0.875,97.42325,0.0,0.0,0.0,0.0,0.0,0.0,0.0,0.0,0.0,0.0,0.0,0.0,0.0,0.0,0.0,0.0,0.0,,,"Oil Quenched From 830C (1525F), 540C (1000F) Temper, 50 mm (2 In.) Round","Oil Quenched From 830C (1525F), 540C (1000F) Temper, 50 mm (2 In.) Round",2005,6,Quenched (oil) & tempered – high-strength structural steel,6
,,,1,Steel database with labelled clusters,,,AISI 5160 Steel,Ultimate tensile strength,1050.0,MPa,Yield strength,924.0,MPa,Ductility,16.0,%,0.0,0.0,0.6000000000000001,0.0,0.0,0.0,0.0,0.0,0.0,0.2249999999999999,0.035,0.04,0.0,0.0,0.0,0.0,0.8,0.875,97.425,0.0,0.0,0.0,0.0,0.0,0.0,0.0,0.0,0.0,0.0,0.0,0.0,0.0,0.0,0.0,0.0,0.0,,,"Oil Quenched From 830C (1525F), 595C (1100F) Temper, 13 mm (0.5 In.) Round","Oil Quenched From 830C (1525F), 595C (1100F) Temper, 13 mm (0.5 In.) Round",2006,6,Quenched (oil) & tempered – high-strength structural steel,6
,,,1,Steel database with labelled clusters,,,AISI 5160 Steel,Ultimate tensile strength,958.0,MPa,Yield strength,530.0,MPa,Ductility,17.0,%,0.0,0.0,0.6000000000000001,0.0,0.0,0.0,0.0,0.0,0.0,0.2249999999999999,0.035,0.04,0.0,0.0,0.0,0.0,0.8,0.875,97.425,0.0,0.0,0.0,0.0,0.0,0.0,0.0,0.0,0.0,0.0,0.0,0.0,0.0,0.0,0.0,0.0,0.0,,,Normalized 855C (1570F),Normalized 855C (1570F),2007,4,Normalized (air cooled) – general-purpose steel,4
,,,1,Steel database with labelled clusters,,,AISI 5160H Steel,Ultimate tensile strength,917.0,MPa,Yield strength,793.0,MPa,Ductility,19.0,%,0.0,0.0,0.6000000000000001,0.0,0.0,0.0,0.0,0.0,0.0,0.2249999999999999,0.035,0.04,0.0,0.0,0.0,0.0,0.8,0.875,97.425,0.0,0.0,0.0,0.0,0.0,0.0,0.0,0.0,0.0,0.0,0.0,0.0,0.0,0.0,0.0,0.0,0.0,,,"Oil Quenched From 830C (1525F), 650C (1200F) Temper, 13 mm (0.5 In.) Round","Oil Quenched From 830C (1525F), 650C (1200F) Temper, 13 mm (0.5 In.) Round",2008,6,Quenched (oil) & tempered – high-strength structural steel,6
,,,1,Steel database with labelled clusters,,,AISI 1340 Steel,Ultimate tensile strength,731.0,MPa,Yield strength,552.0,MPa,Ductility,25.0,%,0.0,0.0,0.405,0.0,0.0,0.0,0.0,0.0,0.0,0.25,0.035,0.04,0.0,0.0,0.0,0.0,0.0,1.75,97.52,0.0,0.0,0.0,0.0,0.0,0.0,0.0,0.0,0.0,0.0,0.0,0.0,0.0,0.0,0.0,0.0,0.0,,,"Oil Quenched From 830C (1525F), 650C (1200F) Temper, 50 mm (2 In.) Round","Oil Quenched From 830C (1525F), 650C (1200F) Temper, 50 mm (2 In.) Round",2009,6,Quenched (oil) & tempered – high-strength structural steel,6
,,,1,Steel database with labelled clusters,,,AISI 51B60 Steel,Ultimate tensile strength,917.0,MPa,Yield strength,793.0,MPa,Ductility,19.0,%,0.0,0.00175,0.6000000000000001,0.0,0.0,0.0,0.0,0.0,0.0,0.2249999999999999,0.035,0.04,0.0,0.0,0.0,0.0,0.8,0.875,97.42325,0.0,0.0,0.0,0.0,0.0,0.0,0.0,0.0,0.0,0.0,0.0,0.0,0.0,0.0,0.0,0.0,0.0,,,"Oil Quenched From 830C (1525F), 650C (1200F) Temper, 13 mm (0.5 In.) Round","Oil Quenched From 830C (1525F), 650C (1200F) Temper, 13 mm (0.5 In.) Round",2010,6,Quenched (oil) & tempered – high-strength structural steel,6
,,,1,Steel database with labelled clusters,,,AISI 5160H Steel,Ultimate tensile strength,924.0,MPa,Yield strength,485.0,MPa,Ductility,14.0,%,0.0,0.0,0.6000000000000001,0.0,0.0,0.0,0.0,0.0,0.0,0.2249999999999999,0.035,0.04,0.0,0.0,0.0,0.0,0.8,0.875,97.425,0.0,0.0,0.0,0.0,0.0,0.0,0.0,0.0,0.0,0.0,0.0,0.0,0.0,0.0,0.0,0.0,0.0,,,"Normalized, 100 mm (4 In.) Round","Normalized, 100 mm (4 In.) Round",2011,9,Normalized – general-purpose steel (round normalized stock),9
,,,1,Steel database with labelled clusters,,,AISI 1095 Steel,Ultimate tensile strength,965.0,MPa,Yield strength,545.0,MPa,Ductility,17.0,%,0.0,0.0,0.965,0.0,0.0,0.0,0.0,0.0,0.0,0.0,0.04,0.05,0.0,0.0,0.0,0.0,0.0,0.4,98.545,0.0,0.0,0.0,0.0,0.0,0.0,0.0,0.0,0.0,0.0,0.0,0.0,0.0,0.0,0.0,0.0,0.0,,,"Oil Quenched 800C (1470F), 595C (1100F) Temper, 25 mm (1 In.) Round","Oil Quenched 800C (1470F), 595C (1100F) Temper, 25 mm (1 In.) Round",2012,6,Quenched (oil) & tempered – high-strength structural steel,6
,,,1,Steel database with labelled clusters,,,AISI 51B60 Steel,Ultimate tensile strength,958.0,MPa,Yield strength,530.0,MPa,Ductility,17.0,%,0.0,0.00175,0.6000000000000001,0.0,0.0,0.0,0.0,0.0,0.0,0.2249999999999999,0.035,0.04,0.0,0.0,0.0,0.0,0.8,0.875,97.42325,0.0,0.0,0.0,0.0,0.0,0.0,0.0,0.0,0.0,0.0,0.0,0.0,0.0,0.0,0.0,0.0,0.0,,,"Normalized, 25 mm (1 In.) Round","Normalized, 25 mm (1 In.) Round",2013,9,Normalized – general-purpose steel (round normalized stock),9
,,,1,Steel database with labelled clusters,,,AISI 51B60 Steel,Ultimate tensile strength,1170.0,MPa,Yield strength,1070.0,MPa,Ductility,14.0,%,0.0,0.00175,0.6000000000000001,0.0,0.0,0.0,0.0,0.0,0.0,0.2249999999999999,0.035,0.04,0.0,0.0,0.0,0.0,0.8,0.875,97.42325,0.0,0.0,0.0,0.0,0.0,0.0,0.0,0.0,0.0,0.0,0.0,0.0,0.0,0.0,0.0,0.0,0.0,,,"Oil Quenched From 830C (1525F), 540C (1000F) Temper, 13 mm (0.5 In.) Round","Oil Quenched From 830C (1525F), 540C (1000F) Temper, 13 mm (0.5 In.) Round",2014,6,Quenched (oil) & tempered – high-strength structural steel,6
,,,1,Steel database with labelled clusters,,,AISI 5160 Steel,Ultimate tensile strength,1145.0,MPa,Yield strength,1005.0,MPa,Ductility,14.0,%,0.0,0.0,0.6000000000000001,0.0,0.0,0.0,0.0,0.0,0.0,0.2249999999999999,0.035,0.04,0.0,0.0,0.0,0.0,0.8,0.875,97.425,0.0,0.0,0.0,0.0,0.0,0.0,0.0,0.0,0.0,0.0,0.0,0.0,0.0,0.0,0.0,0.0,0.0,,,"Oil Quenched From 830C (1525F), 540C (1000F) Temper, 25 mm (1 In.) Round","Oil Quenched From 830C (1525F), 540C (1000F) Temper, 25 mm (1 In.) Round",2015,6,Quenched (oil) & tempered – high-strength structural steel,6
,,,1,Steel database with labelled clusters,,,AISI 5160 Steel,Ultimate tensile strength,924.0,MPa,Yield strength,510.0,MPa,Ductility,16.0,%,0.0,0.0,0.6000000000000001,0.0,0.0,0.0,0.0,0.0,0.0,0.2249999999999999,0.035,0.04,0.0,0.0,0.0,0.0,0.8,0.875,97.425,0.0,0.0,0.0,0.0,0.0,0.0,0.0,0.0,0.0,0.0,0.0,0.0,0.0,0.0,0.0,0.0,0.0,,,"Normalized, 50 mm (2 In.) Round","Normalized, 50 mm (2 In.) Round",2016,9,Normalized – general-purpose steel (round normalized stock),9
,,,1,Steel database with labelled clusters,,,AISI 51B60H Steel,Ultimate tensile strength,889.0,MPa,Yield strength,765.0,MPa,Ductility,20.0,%,0.0,0.00175,0.6000000000000001,0.0,0.0,0.0,0.0,0.0,0.0,0.2249999999999999,0.035,0.04,0.0,0.0,0.0,0.0,0.8,0.875,97.42325,0.0,0.0,0.0,0.0,0.0,0.0,0.0,0.0,0.0,0.0,0.0,0.0,0.0,0.0,0.0,0.0,0.0,,,"Oil Quenched From 830C (1525F), 650C (1200F) Temper, 25 mm (1 In.) Round","Oil Quenched From 830C (1525F), 650C (1200F) Temper, 25 mm (1 In.) Round",2017,6,Quenched (oil) & tempered – high-strength structural steel,6
,,,1,Steel database with labelled clusters,,,AISI 51B60 Steel,Ultimate tensile strength,1050.0,MPa,Yield strength,924.0,MPa,Ductility,16.0,%,0.0,0.00175,0.6000000000000001,0.0,0.0,0.0,0.0,0.0,0.0,0.2249999999999999,0.035,0.04,0.0,0.0,0.0,0.0,0.8,0.875,97.42325,0.0,0.0,0.0,0.0,0.0,0.0,0.0,0.0,0.0,0.0,0.0,0.0,0.0,0.0,0.0,0.0,0.0,,,"Oil Quenched From 830C (1525F), 595C (1100F) Temper, 13 mm (0.5 In.) Round","Oil Quenched From 830C (1525F), 595C (1100F) Temper, 13 mm (0.5 In.) Round",2018,6,Quenched (oil) & tempered – high-strength structural steel,6
,,,1,Steel database with labelled clusters,,,AISI 5160H Steel,Ultimate tensile strength,779.0,MPa,Yield strength,580.0,MPa,Ductility,21.0,%,0.0,0.0,0.6000000000000001,0.0,0.0,0.0,0.0,0.0,0.0,0.2249999999999999,0.035,0.04,0.0,0.0,0.0,0.0,0.8,0.875,97.425,0.0,0.0,0.0,0.0,0.0,0.0,0.0,0.0,0.0,0.0,0.0,0.0,0.0,0.0,0.0,0.0,0.0,,,"Oil Quenched From 830C (1525F), 650C (1200F) Temper, 50 mm (2 In.) Round","Oil Quenched From 830C (1525F), 650C (1200F) Temper, 50 mm (2 In.) Round",2019,6,Quenched (oil) & tempered – high-strength structural steel,6
,,,1,Steel database with labelled clusters,,,AISI 5160H Steel,Ultimate tensile strength,889.0,MPa,Yield strength,765.0,MPa,Ductility,20.0,%,0.0,0.0,0.6000000000000001,0.0,0.0,0.0,0.0,0.0,0.0,0.2249999999999999,0.035,0.04,0.0,0.0,0.0,0.0,0.8,0.875,97.425,0.0,0.0,0.0,0.0,0.0,0.0,0.0,0.0,0.0,0.0,0.0,0.0,0.0,0.0,0.0,0.0,0.0,,,"Oil Quenched From 830C (1525F), 650C (1200F) Temper, 25 mm (1 In.) Round","Oil Quenched From 830C (1525F), 650C (1200F) Temper, 25 mm (1 In.) Round",2020,6,Quenched (oil) & tempered – high-strength structural steel,6
,,,1,Steel database with labelled clusters,,,AISI 5160 Steel,Ultimate tensile strength,1025.0,MPa,Yield strength,650.0,MPa,Ductility,18.0,%,0.0,0.0,0.6000000000000001,0.0,0.0,0.0,0.0,0.0,0.0,0.2249999999999999,0.035,0.04,0.0,0.0,0.0,0.0,0.8,0.875,97.425,0.0,0.0,0.0,0.0,0.0,0.0,0.0,0.0,0.0,0.0,0.0,0.0,0.0,0.0,0.0,0.0,0.0,,,"Normalized, 13 mm (0.5 In.) Round","Normalized, 13 mm (0.5 In.) Round",2021,9,Normalized – general-purpose steel (round normalized stock),9
,,,1,Steel database with labelled clusters,,,AISI 5160H Steel,Ultimate tensile strength,1170.0,MPa,Yield strength,1070.0,MPa,Ductility,14.0,%,0.0,0.0,0.6000000000000001,0.0,0.0,0.0,0.0,0.0,0.0,0.2249999999999999,0.035,0.04,0.0,0.0,0.0,0.0,0.8,0.875,97.425,0.0,0.0,0.0,0.0,0.0,0.0,0.0,0.0,0.0,0.0,0.0,0.0,0.0,0.0,0.0,0.0,0.0,,,"Oil Quenched From 830C (1525F), 540C (1000F) Temper, 13 mm (0.5 In.) Round","Oil Quenched From 830C (1525F), 540C (1000F) Temper, 13 mm (0.5 In.) Round",2022,6,Quenched (oil) & tempered – high-strength structural steel,6
,,,1,Steel database with labelled clusters,,,AISI 51B60 Steel,Ultimate tensile strength,931.0,MPa,Yield strength,635.0,MPa,Ductility,20.0,%,0.0,0.00175,0.6000000000000001,0.0,0.0,0.0,0.0,0.0,0.0,0.2249999999999999,0.035,0.04,0.0,0.0,0.0,0.0,0.8,0.875,97.42325,0.0,0.0,0.0,0.0,0.0,0.0,0.0,0.0,0.0,0.0,0.0,0.0,0.0,0.0,0.0,0.0,0.0,,,"Oil Quenched From 830C (1525F), 595C (1100F) Temper, 50 mm (2 In.) Round","Oil Quenched From 830C (1525F), 595C (1100F) Temper, 50 mm (2 In.) Round",2023,6,Quenched (oil) & tempered – high-strength structural steel,6
,,,1,Steel database with labelled clusters,,,AISI 51B60 Steel,Ultimate tensile strength,779.0,MPa,Yield strength,580.0,MPa,Ductility,21.0,%,0.0,0.00175,0.6000000000000001,0.0,0.0,0.0,0.0,0.0,0.0,0.2249999999999999,0.035,0.04,0.0,0.0,0.0,0.0,0.8,0.875,97.42325,0.0,0.0,0.0,0.0,0.0,0.0,0.0,0.0,0.0,0.0,0.0,0.0,0.0,0.0,0.0,0.0,0.0,,,"Oil Quenched From 830C (1525F), 650C (1200F) Temper, 50 mm (2 In.) Round","Oil Quenched From 830C (1525F), 650C (1200F) Temper, 50 mm (2 In.) Round",2024,6,Quenched (oil) & tempered – high-strength structural steel,6
,,,1,Steel database with labelled clusters,,,AISI 51B60H Steel,Ultimate tensile strength,917.0,MPa,Yield strength,793.0,MPa,Ductility,19.0,%,0.0,0.00175,0.6000000000000001,0.0,0.0,0.0,0.0,0.0,0.0,0.2249999999999999,0.035,0.04,0.0,0.0,0.0,0.0,0.8,0.875,97.42325,0.0,0.0,0.0,0.0,0.0,0.0,0.0,0.0,0.0,0.0,0.0,0.0,0.0,0.0,0.0,0.0,0.0,,,"Oil Quenched From 830C (1525F), 650C (1200F) Temper, 13 mm (0.5 In.) Round","Oil Quenched From 830C (1525F), 650C (1200F) Temper, 13 mm (0.5 In.) Round",2025,6,Quenched (oil) & tempered – high-strength structural steel,6
,,,1,Steel database with labelled clusters,,,AISI 5160 Steel,Ultimate tensile strength,958.0,MPa,Yield strength,530.0,MPa,Ductility,17.0,%,0.0,0.0,0.6000000000000001,0.0,0.0,0.0,0.0,0.0,0.0,0.2249999999999999,0.035,0.04,0.0,0.0,0.0,0.0,0.8,0.875,97.425,0.0,0.0,0.0,0.0,0.0,0.0,0.0,0.0,0.0,0.0,0.0,0.0,0.0,0.0,0.0,0.0,0.0,,,"Normalized, 25 mm (1 In.) Round","Normalized, 25 mm (1 In.) Round",2026,9,Normalized – general-purpose steel (round normalized stock),9
,,,1,Steel database with labelled clusters,,,AISI 51B60H Steel,Ultimate tensile strength,724.0,MPa,Yield strength,275.0,MPa,Ductility,17.0,%,0.0,0.00175,0.6000000000000001,0.0,0.0,0.0,0.0,0.0,0.0,0.2249999999999999,0.035,0.04,0.0,0.0,0.0,0.0,0.8,0.875,97.42325,0.0,0.0,0.0,0.0,0.0,0.0,0.0,0.0,0.0,0.0,0.0,0.0,0.0,0.0,0.0,0.0,0.0,,,Annealed 815C (1500F),Annealed 815C (1500F),2027,7,Annealed – easy-to-machine – round annealed stock,7
,,,1,Steel database with labelled clusters,,,AISI 51B60H Steel,Ultimate tensile strength,779.0,MPa,Yield strength,580.0,MPa,Ductility,21.0,%,0.0,0.00175,0.6000000000000001,0.0,0.0,0.0,0.0,0.0,0.0,0.2249999999999999,0.035,0.04,0.0,0.0,0.0,0.0,0.8,0.875,97.42325,0.0,0.0,0.0,0.0,0.0,0.0,0.0,0.0,0.0,0.0,0.0,0.0,0.0,0.0,0.0,0.0,0.0,,,"Oil Quenched From 830C (1525F), 650C (1200F) Temper, 50 mm (2 In.) Round","Oil Quenched From 830C (1525F), 650C (1200F) Temper, 50 mm (2 In.) Round",2028,6,Quenched (oil) & tempered – high-strength structural steel,6
,,,1,Steel database with labelled clusters,,,AISI 5160H Steel,Ultimate tensile strength,1060.0,MPa,Yield strength,703.0,MPa,Ductility,17.0,%,0.0,0.0,0.6000000000000001,0.0,0.0,0.0,0.0,0.0,0.0,0.2249999999999999,0.035,0.04,0.0,0.0,0.0,0.0,0.8,0.875,97.425,0.0,0.0,0.0,0.0,0.0,0.0,0.0,0.0,0.0,0.0,0.0,0.0,0.0,0.0,0.0,0.0,0.0,,,"Oil Quenched From 830C (1525F), 540C (1000F) Temper, 50 mm (2 In.) Round","Oil Quenched From 830C (1525F), 540C (1000F) Temper, 50 mm (2 In.) Round",2029,6,Quenched (oil) & tempered – high-strength structural steel,6
,,,1,Steel database with labelled clusters,,,AISI 5160 Steel,Ultimate tensile strength,889.0,MPa,Yield strength,765.0,MPa,Ductility,20.0,%,0.0,0.0,0.6000000000000001,0.0,0.0,0.0,0.0,0.0,0.0,0.2249999999999999,0.035,0.04,0.0,0.0,0.0,0.0,0.8,0.875,97.425,0.0,0.0,0.0,0.0,0.0,0.0,0.0,0.0,0.0,0.0,0.0,0.0,0.0,0.0,0.0,0.0,0.0,,,"Oil Quenched From 830C (1525F), 650C (1200F) Temper, 25 mm (1 In.) Round","Oil Quenched From 830C (1525F), 650C (1200F) Temper, 25 mm (1 In.) Round",2030,6,Quenched (oil) & tempered – high-strength structural steel,6
,,,1,Steel database with labelled clusters,,,AISI 51B60 Steel,Ultimate tensile strength,1025.0,MPa,Yield strength,650.0,MPa,Ductility,18.0,%,0.0,0.00175,0.6000000000000001,0.0,0.0,0.0,0.0,0.0,0.0,0.2249999999999999,0.035,0.04,0.0,0.0,0.0,0.0,0.8,0.875,97.42325,0.0,0.0,0.0,0.0,0.0,0.0,0.0,0.0,0.0,0.0,0.0,0.0,0.0,0.0,0.0,0.0,0.0,,,"Normalized, 13 mm (0.5 In.) Round","Normalized, 13 mm (0.5 In.) Round",2031,9,Normalized – general-purpose steel (round normalized stock),9
,,,1,Steel database with labelled clusters,,,AISI 1144 Steel,Ultimate tensile strength,690.0,MPa,Yield strength,585.0,MPa,Ductility,15.0,%,0.0,0.0,0.44,0.0,0.0,0.0,0.0,0.0,0.0,0.0,0.04,0.285,0.0,0.0,0.0,0.0,0.0,1.5,97.735,0.0,0.0,0.0,0.0,0.0,0.0,0.0,0.0,0.0,0.0,0.0,0.0,0.0,0.0,0.0,0.0,0.0,,,"Cold Drawn, High Temperature, Stress Relieved, 22-32 mm (0.875-1.25 In) Round","Cold Drawn, High Temperature, Stress Relieved, 22-32 mm (0.875-1.25 In) Round",2032,0,Carburized – quenched (oil) – wear-resistant surface steel,0
,,,1,Steel database with labelled clusters,,,AISI 51B60H Steel,Ultimate tensile strength,924.0,MPa,Yield strength,485.0,MPa,Ductility,14.0,%,0.0,0.00175,0.6000000000000001,0.0,0.0,0.0,0.0,0.0,0.0,0.2249999999999999,0.035,0.04,0.0,0.0,0.0,0.0,0.8,0.875,97.42325,0.0,0.0,0.0,0.0,0.0,0.0,0.0,0.0,0.0,0.0,0.0,0.0,0.0,0.0,0.0,0.0,0.0,,,"Normalized, 100 mm (4 In.) Round","Normalized, 100 mm (4 In.) Round",2033,9,Normalized – general-purpose steel (round normalized stock),9
,,,1,Steel database with labelled clusters,,,AISI 51B60H Steel,Ultimate tensile strength,1000.0,MPa,Yield strength,869.0,MPa,Ductility,18.0,%,0.0,0.00175,0.6000000000000001,0.0,0.0,0.0,0.0,0.0,0.0,0.2249999999999999,0.035,0.04,0.0,0.0,0.0,0.0,0.8,0.875,97.42325,0.0,0.0,0.0,0.0,0.0,0.0,0.0,0.0,0.0,0.0,0.0,0.0,0.0,0.0,0.0,0.0,0.0,,,"Oil Quenched From 830C (1525F), 595C (1100F) Temper, 25 mm (1 In.) Round","Oil Quenched From 830C (1525F), 595C (1100F) Temper, 25 mm (1 In.) Round",2034,6,Quenched (oil) & tempered – high-strength structural steel,6
,,,1,Steel database with labelled clusters,,,AISI 5160H Steel,Ultimate tensile strength,827.0,MPa,Yield strength,540.0,MPa,Ductility,22.0,%,0.0,0.0,0.6000000000000001,0.0,0.0,0.0,0.0,0.0,0.0,0.2249999999999999,0.035,0.04,0.0,0.0,0.0,0.0,0.8,0.875,97.425,0.0,0.0,0.0,0.0,0.0,0.0,0.0,0.0,0.0,0.0,0.0,0.0,0.0,0.0,0.0,0.0,0.0,,,"Oil Quenched From 830C (1525F), 650C (1200F) Temper, 100 mm (4 In.) Round","Oil Quenched From 830C (1525F), 650C (1200F) Temper, 100 mm (4 In.) Round",2035,6,Quenched (oil) & tempered – high-strength structural steel,6
,,,1,Steel database with labelled clusters,,,AISI 51B60 Steel,Ultimate tensile strength,889.0,MPa,Yield strength,615.0,MPa,Ductility,21.0,%,0.0,0.00175,0.6000000000000001,0.0,0.0,0.0,0.0,0.0,0.0,0.2249999999999999,0.035,0.04,0.0,0.0,0.0,0.0,0.8,0.875,97.42325,0.0,0.0,0.0,0.0,0.0,0.0,0.0,0.0,0.0,0.0,0.0,0.0,0.0,0.0,0.0,0.0,0.0,,,"Oil Quenched From 830C (1525F), 595C (1100F) Temper, 100 mm (4 In.) Round","Oil Quenched From 830C (1525F), 595C (1100F) Temper, 100 mm (4 In.) Round",2036,6,Quenched (oil) & tempered – high-strength structural steel,6
,,,1,Steel database with labelled clusters,,,AISI 51B60H Steel,Ultimate tensile strength,924.0,MPa,Yield strength,510.0,MPa,Ductility,16.0,%,0.0,0.00175,0.6000000000000001,0.0,0.0,0.0,0.0,0.0,0.0,0.2249999999999999,0.035,0.04,0.0,0.0,0.0,0.0,0.8,0.875,97.42325,0.0,0.0,0.0,0.0,0.0,0.0,0.0,0.0,0.0,0.0,0.0,0.0,0.0,0.0,0.0,0.0,0.0,,,"Normalized, 50 mm (2 In.) Round","Normalized, 50 mm (2 In.) Round",2037,9,Normalized – general-purpose steel (round normalized stock),9
,,,1,Steel database with labelled clusters,,,AISI 5160 Steel,Ultimate tensile strength,1060.0,MPa,Yield strength,703.0,MPa,Ductility,17.0,%,0.0,0.0,0.6000000000000001,0.0,0.0,0.0,0.0,0.0,0.0,0.2249999999999999,0.035,0.04,0.0,0.0,0.0,0.0,0.8,0.875,97.425,0.0,0.0,0.0,0.0,0.0,0.0,0.0,0.0,0.0,0.0,0.0,0.0,0.0,0.0,0.0,0.0,0.0,,,"Oil Quenched From 830C (1525F), 540C (1000F) Temper, 50 mm (2 In.) Round","Oil Quenched From 830C (1525F), 540C (1000F) Temper, 50 mm (2 In.) Round",2038,6,Quenched (oil) & tempered – high-strength structural steel,6
,,,1,Steel database with labelled clusters,,,AISI 1340 Steel,Ultimate tensile strength,834.0,MPa,Yield strength,558.0,MPa,Ductility,22.0,%,0.0,0.0,0.405,0.0,0.0,0.0,0.0,0.0,0.0,0.25,0.035,0.04,0.0,0.0,0.0,0.0,0.0,1.75,97.52,0.0,0.0,0.0,0.0,0.0,0.0,0.0,0.0,0.0,0.0,0.0,0.0,0.0,0.0,0.0,0.0,0.0,,,"Normalized At 870C (1600F), Air Cooled, 25 mm (1 In.) Round","Normalized At 870C (1600F), Air Cooled, 25 mm (1 In.) Round",2039,4,Normalized (air cooled) – general-purpose steel,4
,,,1,Steel database with labelled clusters,,,AISI Type W2 Tool Steel,Ultimate tensile strength,1800.0,MPa,Yield strength,1625.0,MPa,Ductility,7.0,%,0.0,0.0,1.0,0.0,0.0,0.0,0.0,0.0,0.0,0.25,0.03,0.03,0.0,0.0,0.0,0.25,0.15,0.25,98.04,0.0,0.0,0.0,0.0,0.0,0.0,0.0,0.0,0.0,0.0,0.0,0.0,0.0,0.0,0.0,0.0,0.0,,,"Water Quenched At 775C (1425F), And Tempered","Water Quenched At 775C (1425F), And Tempered",2040,10,Quenched (water) & tempered – high-strength structural steel,10
,,,1,Steel database with labelled clusters,,,AISI 1141 Steel,Ultimate tensile strength,600.0,MPa,Yield strength,350.0,MPa,Ductility,26.0,%,0.0,0.0,0.41,0.0,0.0,0.0,0.0,0.0,0.0,0.0,0.04,0.105,0.0,0.0,0.0,0.0,0.0,1.5,97.945,0.0,0.0,0.0,0.0,0.0,0.0,0.0,0.0,0.0,0.0,0.0,0.0,0.0,0.0,0.0,0.0,0.0,,,Annealed At 815C (1500F),Annealed At 815C (1500F),2041,7,Annealed – easy-to-machine – round annealed stock,7
,,,1,Steel database with labelled clusters,,,AISI 51B60H Steel,Ultimate tensile strength,1050.0,MPa,Yield strength,924.0,MPa,Ductility,16.0,%,0.0,0.00175,0.6000000000000001,0.0,0.0,0.0,0.0,0.0,0.0,0.2249999999999999,0.035,0.04,0.0,0.0,0.0,0.0,0.8,0.875,97.42325,0.0,0.0,0.0,0.0,0.0,0.0,0.0,0.0,0.0,0.0,0.0,0.0,0.0,0.0,0.0,0.0,0.0,,,"Oil Quenched From 830C (1525F), 595C (1100F) Temper, 13 mm (0.5 In.) Round","Oil Quenched From 830C (1525F), 595C (1100F) Temper, 13 mm (0.5 In.) Round",2042,6,Quenched (oil) & tempered – high-strength structural steel,6
,,,1,Steel database with labelled clusters,,,AISI 51B60 Steel,Ultimate tensile strength,1145.0,MPa,Yield strength,1005.0,MPa,Ductility,14.0,%,0.0,0.00175,0.6000000000000001,0.0,0.0,0.0,0.0,0.0,0.0,0.2249999999999999,0.035,0.04,0.0,0.0,0.0,0.0,0.8,0.875,97.42325,0.0,0.0,0.0,0.0,0.0,0.0,0.0,0.0,0.0,0.0,0.0,0.0,0.0,0.0,0.0,0.0,0.0,,,"Oil Quenched From 830C (1525F), 540C (1000F) Temper, 25 mm (1 In.) Round","Oil Quenched From 830C (1525F), 540C (1000F) Temper, 25 mm (1 In.) Round",2043,6,Quenched (oil) & tempered – high-strength structural steel,6
