Repository: Azhi-ss/SteelScientist

# Steel Labelled Clusters Dataset

This directory contains the cleaned steel labelled-clusters dataset used by
`regression/steel_labelled_clusters_regression.py`.

## Files

| File | Rows | Description |
|------|------|-------------|
| `raw/Steel database with labelled clusters.xlsx` | 3234 | Original spreadsheet. |
| `full_with_duplicates.csv` | 3234 | Raw spreadsheet mapped to the project regression schema. |
| `clean.csv` | 1943 | Strictly deduplicated regression mother table. |
| `train.csv` | 1554 | Fixed 8:2 training split generated from `clean.csv`. |
| `val.csv` | 389 | Fixed 8:2 validation split generated from `clean.csv`. |

File: datasets/steel_labelled_clusters/duplicate_rows.csv (part 26 of 33)
duplicate_group_id,source_entry,Material,Text,Tensile_value,Yield_value,Elongation_value,cluster_number,cluster_label,DOIs,Files,problem,status,Table_topic,title,abstract,Tensile_name,Tensile_unit,Yield_name,Yield_unit,Elongation_name,Elongation_unit,H,B,C,N,O,F,Na,Mg,Al,Si,P,S,Cl,Ca,Ti,V,Cr,Mn,Fe,Co,Ni,Cu,Zn,As,Y,Zr,Nb,Mo,Sn,Sb,La,Ce,Ta,W,Pb,Bi,Other_ele,Text_addition,actions,cluster_number_0_to_11
947,2530,AISI 8822H Steel,"Normalized, Machined To 25 mm (1 In.) Rounds, Pseudocarburized, 150C (300F) Temper",1314.0,928.0,12.0,0,Carburized – quenched (oil) – wear-resistant surface steel,,,,1,Steel database with labelled clusters,,,Ultimate tensile strength,MPa,Yield strength,MPa,Ductility,%,0.0,0.0,0.22,0.0,0.0,0.0,0.0,0.0,0.0,0.2249999999999999,0.035,0.04,0.0,0.0,0.0,0.0,0.5,0.875,97.205,0.0,0.55,0.0,0.0,0.0,0.0,0.0,0.0,0.35,0.0,0.0,0.0,0.0,0.0,0.0,0.0,0.0,,,"Normalized, Machined To 25 mm (1 In.) Rounds, Pseudocarburized, 150C (300F) Temper",0
948,949,AISI 8630 Steel,"Normalized, 50 mm (2 In.) Round",640.0,425.0,26.0,9,Normalized – general-purpose steel (round normalized stock),,,,1,Steel database with labelled clusters,,,Ultimate tensile strength,MPa,Yield strength,MPa,Ductility,%,0.0,0.0,0.305,0.0,0.0,0.0,0.0,0.0,0.0,0.2249999999999999,0.035,0.04,0.0,0.0,0.0,0.0,0.5,0.8,97.345,0.0,0.55,0.0,0.0,0.0,0.0,0.0,0.0,0.2,0.0,0.0,0.0,0.0,0.0,0.0,0.0,0.0,,,"Normalized, 50 mm (2 In.) Round",9
948,3125,AISI 8630 Steel,"Normalized, 50 mm (2 In.) Round",640.0,425.0,26.0,9,Normalized – general-purpose steel (round normalized stock),,,,1,Steel database with labelled clusters,,,Ultimate tensile strength,MPa,Yield strength,MPa,Ductility,%,0.0,0.0,0.305,0.0,0.0,0.0,0.0,0.0,0.0,0.2249999999999999,0.035,0.04,0.0,0.0,0.0,0.0,0.5,0.8,97.345,0.0,0.55,0.0,0.0,0.0,0.0,0.0,0.0,0.2,0.0,0.0,0.0,0.0,0.0,0.0,0.0,0.0,,,"Normalized, 50 mm (2 In.) Round",9
949,950,AISI 86B30H Steel,"Water Quenched 845C (1550F), 595C (1100F) Temper, 50 mm (2 In.) Round",765.0,615.0,22.0,10,Quenched (water) & tempered – high-strength structural steel,,,,1,Steel database with labelled clusters,,,Ultimate tensile strength,MPa,Yield strength,MPa,Ductility,%,0.0,0.00175,0.3,0.0,0.0,0.0,0.0,0.0,0.0,0.2249999999999999,0.035,0.04,0.0,0.0,0.0,0.0,0.5,0.8,97.34825,0.0,0.55,0.0,0.0,0.0,0.0,0.0,0.0,0.2,0.0,0.0,0.0,0.0,0.0,0.0,0.0,0.0,,,"Water Quenched 845C (1550F), 595C (1100F) Temper, 50 mm (2 In.) Round",10
949,3173,AISI 86B30H Steel,"Water Quenched 845C (1550F), 595C (1100F) Temper, 50 mm (2 In.) Round",765.0,615.0,22.0,10,Quenched (water) & tempered – high-strength structural steel,,,,1,Steel database with labelled clusters,,,Ultimate tensile strength,MPa,Yield strength,MPa,Ductility,%,0.0,0.00175,0.3,0.0,0.0,0.0,0.0,0.0,0.0,0.2249999999999999,0.035,0.04,0.0,0.0,0.0,0.0,0.5,0.8,97.34825,0.0,0.55,0.0,0.0,0.0,0.0,0.0,0.0,0.2,0.0,0.0,0.0,0.0,0.0,0.0,0.0,0.0,,,"Water Quenched 845C (1550F), 595C (1100F) Temper, 50 mm (2 In.) Round",10
950,951,AISI 8620 Steel,"Carburized, Box Cooled, Reheated And Quenched, 150C (300F) Temper, 50 mm (2 In.) Round",675.0,490.0,21.0,8,Carburized – quenched (oil) – wear-resistant surface steel (variant),,,,1,Steel database with labelled clusters,,,Ultimate tensile strength,MPa,Yield strength,MPa,Ductility,%,0.0,0.0,0.205,0.0,0.0,0.0,0.0,0.0,0.0,0.25,0.035,0.04,0.0,0.0,0.0,0.0,0.5,0.8,97.42,0.0,0.55,0.0,0.0,0.0,0.0,0.0,0.0,0.2,0.0,0.0,0.0,0.0,0.0,0.0,0.0,0.0,,,"Carburized, Box Cooled, Reheated And Quenched, 150C (300F) Temper, 50 mm (2 In.) Round",8
950,2431,AISI 8620 Steel,"Carburized, Box Cooled, Reheated And Quenched, 150C (300F) Temper, 50 mm (2 In.) Round",675.0,490.0,21.0,8,Carburized – quenched (oil) – wear-resistant surface steel (variant),,,,1,Steel database with labelled clusters,,,Ultimate tensile strength,MPa,Yield strength,MPa,Ductility,%,0.0,0.0,0.205,0.0,0.0,0.0,0.0,0.0,0.0,0.25,0.035,0.04,0.0,0.0,0.0,0.0,0.5,0.8,97.42,0.0,0.55,0.0,0.0,0.0,0.0,0.0,0.0,0.2,0.0,0.0,0.0,0.0,0.0,0.0,0.0,0.0,,,"Carburized, Box Cooled, Reheated And Quenched, 150C (300F) Temper, 50 mm (2 In.) Round",8
951,952,AISI E9310 Steel,"Normalized, Machined To 25 mm (1 In.) Rounds, Pseudocarburized, 830C (1525F) Reheat, 150C (300F) Temper",1200.0,1034.0,15.0,0,Carburized – quenched (oil) – wear-resistant surface steel,,,,1,Steel database with labelled clusters,,,Ultimate tensile strength,MPa,Yield strength,MPa,Ductility,%,0.0,0.0,0.105,0.0,0.0,0.0,0.0,0.0,0.0,0.275,0.025,0.025,0.0,0.0,0.0,0.0,1.2,0.55,94.455,0.0,3.25,0.0,0.0,0.0,0.0,0.0,0.0,0.1149999999999999,0.0,0.0,0.0,0.0,0.0,0.0,0.0,0.0,,,"Normalized, Machined To 25 mm (1 In.) Rounds, Pseudocarburized, 830C (1525F) Reheat, 150C (300F) Temper",0
951,2502,AISI E9310 Steel,"Normalized, Machined To 25 mm (1 In.) Rounds, Pseudocarburized, 830C (1525F) Reheat, 150C (300F) Temper",1200.0,1034.0,15.0,0,Carburized – quenched (oil) – wear-resistant surface steel,,,,1,Steel database with labelled clusters,,,Ultimate tensile strength,MPa,Yield strength,MPa,Ductility,%,0.0,0.0,0.105,0.0,0.0,0.0,0.0,0.0,0.0,0.275,0.025,0.025,0.0,0.0,0.0,0.0,1.2,0.55,94.455,0.0,3.25,0.0,0.0,0.0,0.0,0.0,0.0,0.1149999999999999,0.0,0.0,0.0,0.0,0.0,0.0,0.0,0.0,,,"Normalized, Machined To 25 mm (1 In.) Rounds, Pseudocarburized, 830C (1525F) Reheat, 150C (300F) Temper",0
952,953,AISI E9310H Steel,"Double Quenched And Tempered At 150C (300F), 1.4 mm Case Depth",1203.0,958.0,15.0,5,Carburized – quenched (oil) – wear-resistant surface steel (variant),,,,1,Steel database with labelled clusters,,,Ultimate tensile strength,MPa,Yield strength,MPa,Ductility,%,0.0,0.0,0.1,0.0,0.0,0.0,0.0,0.0,0.0,0.2249999999999999,0.0,0.05,0.0,0.0,0.0,0.0,1.225,0.55,94.485,0.0,3.25,0.0,0.0,0.0,0.0,0.0,0.0,0.1149999999999999,0.0,0.0,0.0,0.0,0.0,0.0,0.0,0.0,,,"Double Quenched And Tempered At 150C (300F), 1.4 mm Case Depth",5
952,2515,AISI E9310H Steel,"Double Quenched And Tempered At 150C (300F), 1.4 mm Case Depth",1203.0,958.0,15.0,5,Carburized – quenched (oil) – wear-resistant surface steel (variant),,,,1,Steel database with labelled clusters,,,Ultimate tensile strength,MPa,Yield strength,MPa,Ductility,%,0.0,0.0,0.1,0.0,0.0,0.0,0.0,0.0,0.0,0.2249999999999999,0.0,0.05,0.0,0.0,0.0,0.0,1.225,0.55,94.485,0.0,3.25,0.0,0.0,0.0,0.0,0.0,0.0,0.1149999999999999,0.0,0.0,0.0,0.0,0.0,0.0,0.0,0.0,,,"Double Quenched And Tempered At 150C (300F), 1.4 mm Case Depth",5
953,954,AISI E9310 Steel,"Mock Carburized, 790C (1450F) Reheat, 150C (300F) Temper, 25 mm (1 In.) Round",1096.0,848.0,15.0,8,Carburized – quenched (oil) – wear-resistant surface steel (variant),,,,1,Steel database with labelled clusters,,,Ultimate tensile strength,MPa,Yield strength,MPa,Ductility,%,0.0,0.0,0.105,0.0,0.0,0.0,0.0,0.0,0.0,0.275,0.025,0.025,0.0,0.0,0.0,0.0,1.2,0.55,94.455,0.0,3.25,0.0,0.0,0.0,0.0,0.0,0.0,0.1149999999999999,0.0,0.0,0.0,0.0,0.0,0.0,0.0,0.0,,,"Mock Carburized, 790C (1450F) Reheat, 150C (300F) Temper, 25 mm (1 In.) Round",8
953,2606,AISI E9310 Steel,"Mock Carburized, 790C (1450F) Reheat, 150C (300F) Temper, 25 mm (1 In.) Round",1096.0,848.0,15.0,8,Carburized – quenched (oil) – wear-resistant surface steel (variant),,,,1,Steel database with labelled clusters,,,Ultimate tensile strength,MPa,Yield strength,MPa,Ductility,%,0.0,0.0,0.105,0.0,0.0,0.0,0.0,0.0,0.0,0.275,0.025,0.025,0.0,0.0,0.0,0.0,1.2,0.55,94.455,0.0,3.25,0.0,0.0,0.0,0.0,0.0,0.0,0.1149999999999999,0.0,0.0,0.0,0.0,0.0,0.0,0.0,0.0,,,"Mock Carburized, 790C (1450F) Reheat, 150C (300F) Temper, 25 mm (1 In.) Round",8
954,955,AISI E9310 Steel,"Mock Carburized, 790C (1450F) Reheat, 150C (300F) Temper, 50 mm (2 In.) Round",1000.0,745.0,18.0,8,Carburized – quenched (oil) – wear-resistant surface steel (variant),,,,1,Steel database with labelled clusters,,,Ultimate tensile strength,MPa,Yield strength,MPa,Ductility,%,0.0,0.0,0.105,0.0,0.0,0.0,0.0,0.0,0.0,0.275,0.025,0.025,0.0,0.0,0.0,0.0,1.2,0.55,94.455,0.0,3.25,0.0,0.0,0.0,0.0,0.0,0.0,0.1149999999999999,0.0,0.0,0.0,0.0,0.0,0.0,0.0,0.0,,,"Mock Carburized, 790C (1450F) Reheat, 150C (300F) Temper, 50 mm (2 In.) Round",8
954,2546,AISI E9310 Steel,"Mock Carburized, 790C (1450F) Reheat, 150C (300F) Temper, 50 mm (2 In.) Round",1000.0,745.0,18.0,8,Carburized – quenched (oil) – wear-resistant surface steel (variant),,,,1,Steel database with labelled clusters,,,Ultimate tensile strength,MPa,Yield strength,MPa,Ductility,%,0.0,0.0,0.105,0.0,0.0,0.0,0.0,0.0,0.0,0.275,0.025,0.025,0.0,0.0,0.0,0.0,1.2,0.55,94.455,0.0,3.25,0.0,0.0,0.0,0.0,0.0,0.0,0.1149999999999999,0.0,0.0,0.0,0.0,0.0,0.0,0.0,0.0,,,"Mock Carburized, 790C (1450F) Reheat, 150C (300F) Temper, 50 mm (2 In.) Round",8
955,956,AISI 8620 Steel,"Normalized, Machined To 13.7 mm, Pseudocarburized, Reheated To 840C, 150C Temper",1095.0,910.0,16.0,0,Carburized – quenched (oil) – wear-resistant surface steel,,,,1,Steel database with labelled clusters,,,Ultimate tensile strength,MPa,Yield strength,MPa,Ductility,%,0.0,0.0,0.205,0.0,0.0,0.0,0.0,0.0,0.0,0.25,0.035,0.04,0.0,0.0,0.0,0.0,0.5,0.8,97.42,0.0,0.55,0.0,0.0,0.0,0.0,0.0,0.0,0.2,0.0,0.0,0.0,0.0,0.0,0.0,0.0,0.0,,,"Normalized, Machined To 13.7 mm, Pseudocarburized, Reheated To 840C, 150C Temper",0
955,2416,AISI 8620 Steel,"Normalized, Machined To 13.7 mm, Pseudocarburized, Reheated To 840C, 150C Temper",1095.0,910.0,16.0,0,Carburized – quenched (oil) – wear-resistant surface steel,,,,1,Steel database with labelled clusters,,,Ultimate tensile strength,MPa,Yield strength,MPa,Ductility,%,0.0,0.0,0.205,0.0,0.0,0.0,0.0,0.0,0.0,0.25,0.035,0.04,0.0,0.0,0.0,0.0,0.5,0.8,97.42,0.0,0.55,0.0,0.0,0.0,0.0,0.0,0.0,0.2,0.0,0.0,0.0,0.0,0.0,0.0,0.0,0.0,,,"Normalized, Machined To 13.7 mm, Pseudocarburized, Reheated To 840C, 150C Temper",0
956,957,AISI 9255 Steel,"Oil Quenched From 885C (1625F), 595C (1100F) Temper, 100 mm (4 In.) Round",945.0,570.0,21.0,6,Quenched (oil) & tempered – high-strength structural steel,,,,1,Steel database with labelled clusters,,,Ultimate tensile strength,MPa,Yield strength,MPa,Ductility,%,0.0,0.0,0.55,0.0,0.0,0.0,0.0,0.0,0.0,2.0,0.035,0.04,0.0,0.0,0.0,0.0,0.0,0.825,96.55,0.0,0.0,0.0,0.0,0.0,0.0,0.0,0.0,0.0,0.0,0.0,0.0,0.0,0.0,0.0,0.0,0.0,,,"Oil Quenched From 885C (1625F), 595C (1100F) Temper, 100 mm (4 In.) Round",6
956,3197,AISI 9255 Steel,"Oil Quenched From 885C (1625F), 595C (1100F) Temper, 100 mm (4 In.) Round",945.0,570.0,21.0,6,Quenched (oil) & tempered – high-strength structural steel,,,,1,Steel database with labelled clusters,,,Ultimate tensile strength,MPa,Yield strength,MPa,Ductility,%,0.0,0.0,0.55,0.0,0.0,0.0,0.0,0.0,0.0,2.0,0.035,0.04,0.0,0.0,0.0,0.0,0.0,0.825,96.55,0.0,0.0,0.0,0.0,0.0,0.0,0.0,0.0,0.0,0.0,0.0,0.0,0.0,0.0,0.0,0.0,0.0,,,"Oil Quenched From 885C (1625F), 595C (1100F) Temper, 100 mm (4 In.) Round",6
957,958,AISI 8740 Steel,"Oil Quenched 830C (1525F), 595C (1100F) Temper, 13 mm (0.5 In.) Round",1060.0,965.0,17.0,6,Quenched (oil) & tempered – high-strength structural steel,,,,1,Steel database with labelled clusters,,,Ultimate tensile strength,MPa,Yield strength,MPa,Ductility,%,0.0,0.0,0.405,0.0,0.0,0.0,0.0,0.0,0.0,0.2249999999999999,0.035,0.04,0.0,0.0,0.0,0.0,0.5,0.875,97.12,0.0,0.55,0.0,0.0,0.0,0.0,0.0,0.0,0.25,0.0,0.0,0.0,0.0,0.0,0.0,0.0,0.0,,,"Oil Quenched 830C (1525F), 595C (1100F) Temper, 13 mm (0.5 In.) Round",6
957,3219,AISI 8740 Steel,"Oil Quenched 830C (1525F), 595C (1100F) Temper, 13 mm (0.5 In.) Round",1060.0,965.0,17.0,6,Quenched (oil) & tempered – high-strength structural steel,,,,1,Steel database with labelled clusters,,,Ultimate tensile strength,MPa,Yield strength,MPa,Ductility,%,0.0,0.0,0.405,0.0,0.0,0.0,0.0,0.0,0.0,0.2249999999999999,0.035,0.04,0.0,0.0,0.0,0.0,0.5,0.875,97.12,0.0,0.55,0.0,0.0,0.0,0.0,0.0,0.0,0.25,0.0,0.0,0.0,0.0,0.0,0.0,0.0,0.0,,,"Oil Quenched 830C (1525F), 595C (1100F) Temper, 13 mm (0.5 In.) Round",6
958,959,AISI E9310 Steel,"Normalized, Machined To 25 mm (1 In.) Rounds, Pseudocarburized, 775C (1430F) Reheat, 150C (300F) Temper",1000.0,814.0,15.0,0,Carburized – quenched (oil) – wear-resistant surface steel,,,,1,Steel database with labelled clusters,,,Ultimate tensile strength,MPa,Yield strength,MPa,Ductility,%,0.0,0.0,0.105,0.0,0.0,0.0,0.0,0.0,0.0,0.275,0.025,0.025,0.0,0.0,0.0,0.0,1.2,0.55,94.455,0.0,3.25,0.0,0.0,0.0,0.0,0.0,0.0,0.1149999999999999,0.0,0.0,0.0,0.0,0.0,0.0,0.0,0.0,,,"Normalized, Machined To 25 mm (1 In.) Rounds, Pseudocarburized, 775C (1430F) Reheat, 150C (300F) Temper",0
958,2608,AISI E9310 Steel,"Normalized, Machined To 25 mm (1 In.) Rounds, Pseudocarburized, 775C (1430F) Reheat, 150C (300F) Temper",1000.0,814.0,15.0,0,Carburized – quenched (oil) – wear-resistant surface steel,,,,1,Steel database with labelled clusters,,,Ultimate tensile strength,MPa,Yield strength,MPa,Ductility,%,0.0,0.0,0.105,0.0,0.0,0.0,0.0,0.0,0.0,0.275,0.025,0.025,0.0,0.0,0.0,0.0,1.2,0.55,94.455,0.0,3.25,0.0,0.0,0.0,0.0,0.0,0.0,0.1149999999999999,0.0,0.0,0.0,0.0,0.0,0.0,0.0,0.0,,,"Normalized, Machined To 25 mm (1 In.) Rounds, Pseudocarburized, 775C (1430F) Reheat, 150C (300F) Temper",0
959,960,AISI 8822H Steel,"Normalized, Machined To 25 mm (1 In.) Rounds, Pseudocarburized, 865C (1590F) Reheat, 150C (300F) Temper",1250.0,900.0,13.0,0,Carburized – quenched (oil) – wear-resistant surface steel,,,,1,Steel database with labelled clusters,,,Ultimate tensile strength,MPa,Yield strength,MPa,Ductility,%,0.0,0.0,0.22,0.0,0.0,0.0,0.0,0.0,0.0,0.2249999999999999,0.035,0.04,0.0,0.0,0.0,0.0,0.5,0.875,97.205,0.0,0.55,0.0,0.0,0.0,0.0,0.0,0.0,0.35,0.0,0.0,0.0,0.0,0.0,0.0,0.0,0.0,,,"Normalized, Machined To 25 mm (1 In.) Rounds, Pseudocarburized, 865C (1590F) Reheat, 150C (300F) Temper",0
959,2492,AISI 8822H Steel,"Normalized, Machined To 25 mm (1 In.) Rounds, Pseudocarburized, 865C (1590F) Reheat, 150C (300F) Temper",1250.0,900.0,13.0,0,Carburized – quenched (oil) – wear-resistant surface steel,,,,1,Steel database with labelled clusters,,,Ultimate tensile strength,MPa,Yield strength,MPa,Ductility,%,0.0,0.0,0.22,0.0,0.0,0.0,0.0,0.0,0.0,0.2249999999999999,0.035,0.04,0.0,0.0,0.0,0.0,0.5,0.875,97.205,0.0,0.55,0.0,0.0,0.0,0.0,0.0,0.0,0.35,0.0,0.0,0.0,0.0,0.0,0.0,0.0,0.0,,,"Normalized, Machined To 25 mm (1 In.) Rounds, Pseudocarburized, 865C (1590F) Reheat, 150C (300F) Temper",0
960,961,AISI 9255 Steel,"Oil Quenched From 885C (1625F), 650C (1200F) Temper, 50 mm (2 In.) Round",951.0,600.0,21.0,6,Quenched (oil) & tempered – high-strength structural steel,,,,1,Steel database with labelled clusters,,,Ultimate tensile strength,MPa,Yield strength,MPa,Ductility,%,0.0,0.0,0.55,0.0,0.0,0.0,0.0,0.0,0.0,2.0,0.035,0.04,0.0,0.0,0.0,0.0,0.0,0.825,96.55,0.0,0.0,0.0,0.0,0.0,0.0,0.0,0.0,0.0,0.0,0.0,0.0,0.0,0.0,0.0,0.0,0.0,,,"Oil Quenched From 885C (1625F), 650C (1200F) Temper, 50 mm (2 In.) Round",6
960,3168,AISI 9255 Steel,"Oil Quenched From 885C (1625F), 650C (1200F) Temper, 50 mm (2 In.) Round",951.0,600.0,21.0,6,Quenched (oil) & tempered – high-strength structural steel,,,,1,Steel database with labelled clusters,,,Ultimate tensile strength,MPa,Yield strength,MPa,Ductility,%,0.0,0.0,0.55,0.0,0.0,0.0,0.0,0.0,0.0,2.0,0.035,0.04,0.0,0.0,0.0,0.0,0.0,0.825,96.55,0.0,0.0,0.0,0.0,0.0,0.0,0.0,0.0,0.0,0.0,0.0,0.0,0.0,0.0,0.0,0.0,0.0,,,"Oil Quenched From 885C (1625F), 650C (1200F) Temper, 50 mm (2 In.) Round",6
961,962,AISI 51B60H Steel,Annealed 815C (1500F),724.0,275.0,17.0,7,Annealed – easy-to-machine – round annealed stock,,,,1,Steel database with labelled clusters,,,Ultimate tensile strength,MPa,Yield strength,MPa,Ductility,%,0.0,0.00175,0.6000000000000001,0.0,0.0,0.0,0.0,0.0,0.0,0.2249999999999999,0.035,0.04,0.0,0.0,0.0,0.0,0.8,0.875,97.42325,0.0,0.0,0.0,0.0,0.0,0.0,0.0,0.0,0.0,0.0,0.0,0.0,0.0,0.0,0.0,0.0,0.0,,,Annealed 815C (1500F),7
961,2027,AISI 51B60H Steel,Annealed 815C (1500F),724.0,275.0,17.0,7,Annealed – easy-to-machine – round annealed stock,,,,1,Steel database with labelled clusters,,,Ultimate tensile strength,MPa,Yield strength,MPa,Ductility,%,0.0,0.00175,0.6000000000000001,0.0,0.0,0.0,0.0,0.0,0.0,0.2249999999999999,0.035,0.04,0.0,0.0,0.0,0.0,0.8,0.875,97.42325,0.0,0.0,0.0,0.0,0.0,0.0,0.0,0.0,0.0,0.0,0.0,0.0,0.0,0.0,0.0,0.0,0.0,,,Annealed 815C (1500F),7
962,963,AISI E9310 Steel,"Annealed At 845C (1550F), 25 mm (1 In.) Round",820.0,450.0,17.0,7,Annealed – easy-to-machine – round annealed stock,,,,1,Steel database with labelled clusters,,,Ultimate tensile strength,MPa,Yield strength,MPa,Ductility,%,0.0,0.0,0.105,0.0,0.0,0.0,0.0,0.0,0.0,0.275,0.025,0.025,0.0,0.0,0.0,0.0,1.2,0.55,94.455,0.0,3.25,0.0,0.0,0.0,0.0,0.0,0.0,0.1149999999999999,0.0,0.0,0.0,0.0,0.0,0.0,0.0,0.0,,,"Annealed At 845C (1550F), 25 mm (1 In.) Round",7
962,2500,AISI E9310 Steel,"Annealed At 845C (1550F), 25 mm (1 In.) Round",820.0,450.0,17.0,7,Annealed – easy-to-machine – round annealed stock,,,,1,Steel database with labelled clusters,,,Ultimate tensile strength,MPa,Yield strength,MPa,Ductility,%,0.0,0.0,0.105,0.0,0.0,0.0,0.0,0.0,0.0,0.275,0.025,0.025,0.0,0.0,0.0,0.0,1.2,0.55,94.455,0.0,3.25,0.0,0.0,0.0,0.0,0.0,0.0,0.1149999999999999,0.0,0.0,0.0,0.0,0.0,0.0,0.0,0.0,,,"Annealed At 845C (1550F), 25 mm (1 In.) Round",7
963,964,AISI E9310 Steel,"Normalized, Machined To 13.7 mm Rounds, Pseudocarburized, 775C (1430F) Reheat, 150C (300F) Temper",1069.0,896.0,15.0,0,Carburized – quenched (oil) – wear-resistant surface steel,,,,1,Steel database with labelled clusters,,,Ultimate tensile strength,MPa,Yield strength,MPa,Ductility,%,0.0,0.0,0.105,0.0,0.0,0.0,0.0,0.0,0.0,0.275,0.025,0.025,0.0,0.0,0.0,0.0,1.2,0.55,94.455,0.0,3.25,0.0,0.0,0.0,0.0,0.0,0.0,0.1149999999999999,0.0,0.0,0.0,0.0,0.0,0.0,0.0,0.0,,,"Normalized, Machined To 13.7 mm Rounds, Pseudocarburized, 775C (1430F) Reheat, 150C (300F) Temper",0
963,2504,AISI E9310 Steel,"Normalized, Machined To 13.7 mm Rounds, Pseudocarburized, 775C (1430F) Reheat, 150C (300F) Temper",1069.0,896.0,15.0,0,Carburized – quenched (oil) – wear-resistant surface steel,,,,1,Steel database with labelled clusters,,,Ultimate tensile strength,MPa,Yield strength,MPa,Ductility,%,0.0,0.0,0.105,0.0,0.0,0.0,0.0,0.0,0.0,0.275,0.025,0.025,0.0,0.0,0.0,0.0,1.2,0.55,94.455,0.0,3.25,0.0,0.0,0.0,0.0,0.0,0.0,0.1149999999999999,0.0,0.0,0.0,0.0,0.0,0.0,0.0,0.0,,,"Normalized, Machined To 13.7 mm Rounds, Pseudocarburized, 775C (1430F) Reheat, 150C (300F) Temper",0
964,965,AISI 8622 Steel,"Heat Treated, Machined To 25 mm (1 In.) Rounds, Pseudocarburized, 150C (300F) Temper",1314.0,928.0,12.0,0,Carburized – quenched (oil) – wear-resistant surface steel,,,,1,Steel database with labelled clusters,,,Ultimate tensile strength,MPa,Yield strength,MPa,Ductility,%,0.0,0.0,0.225,0.0,0.0,0.0,0.0,0.0,0.0,0.2249999999999999,0.035,0.04,0.0,0.0,0.0,0.0,0.5,0.8,97.425,0.0,0.55,0.0,0.0,0.0,0.0,0.0,0.0,0.2,0.0,0.0,0.0,0.0,0.0,0.0,0.0,0.0,,,"Heat Treated, Machined To 25 mm (1 In.) Rounds, Pseudocarburized, 150C (300F) Temper",0
964,2471,AISI 8622 Steel,"Heat Treated, Machined To 25 mm (1 In.) Rounds, Pseudocarburized, 150C (300F) Temper",1314.0,928.0,12.0,0,Carburized – quenched (oil) – wear-resistant surface steel,,,,1,Steel database with labelled clusters,,,Ultimate tensile strength,MPa,Yield strength,MPa,Ductility,%,0.0,0.0,0.225,0.0,0.0,0.0,0.0,0.0,0.0,0.2249999999999999,0.035,0.04,0.0,0.0,0.0,0.0,0.5,0.8,97.425,0.0,0.55,0.0,0.0,0.0,0.0,0.0,0.0,0.2,0.0,0.0,0.0,0.0,0.0,0.0,0.0,0.0,,,"Heat Treated, Machined To 25 mm (1 In.) Rounds, Pseudocarburized, 150C (300F) Temper",0
965,966,AISI 8740 Steel,"Oil Quenched 830C (1525F), 540C (1000F) Temper, 50 mm (2 In.) Round",1180.0,1060.0,15.0,6,Quenched (oil) & tempered – high-strength structural steel,,,,1,Steel database with labelled clusters,,,Ultimate tensile strength,MPa,Yield strength,MPa,Ductility,%,0.0,0.0,0.405,0.0,0.0,0.0,0.0,0.0,0.0,0.2249999999999999,0.035,0.04,0.0,0.0,0.0,0.0,0.5,0.875,97.12,0.0,0.55,0.0,0.0,0.0,0.0,0.0,0.0,0.25,0.0,0.0,0.0,0.0,0.0,0.0,0.0,0.0,,,"Oil Quenched 830C (1525F), 540C (1000F) Temper, 50 mm (2 In.) Round",6
965,3122,AISI 8740 Steel,"Oil Quenched 830C (1525F), 540C (1000F) Temper, 50 mm (2 In.) Round",1180.0,1060.0,15.0,6,Quenched (oil) & tempered – high-strength structural steel,,,,1,Steel database with labelled clusters,,,Ultimate tensile strength,MPa,Yield strength,MPa,Ductility,%,0.0,0.0,0.405,0.0,0.0,0.0,0.0,0.0,0.0,0.2249999999999999,0.035,0.04,0.0,0.0,0.0,0.0,0.5,0.875,97.12,0.0,0.55,0.0,0.0,0.0,0.0,0.0,0.0,0.25,0.0,0.0,0.0,0.0,0.0,0.0,0.0,0.0,,,"Oil Quenched 830C (1525F), 540C (1000F) Temper, 50 mm (2 In.) Round",6
966,967,AISI 8622 Steel,"Heat Treated, Machined To 25 mm (1 In.) Rounds, Pseudocarburized, 775C (1430F) Reheat, 150C (300F) Temper",1176.0,654.0,12.0,0,Carburized – quenched (oil) – wear-resistant surface steel,,,,1,Steel database with labelled clusters,,,Ultimate tensile strength,MPa,Yield strength,MPa,Ductility,%,0.0,0.0,0.225,0.0,0.0,0.0,0.0,0.0,0.0,0.2249999999999999,0.035,0.04,0.0,0.0,0.0,0.0,0.5,0.8,97.425,0.0,0.55,0.0,0.0,0.0,0.0,0.0,0.0,0.2,0.0,0.0,0.0,0.0,0.0,0.0,0.0,0.0,,,"Heat Treated, Machined To 25 mm (1 In.) Rounds, Pseudocarburized, 775C (1430F) Reheat, 150C (300F) Temper",0
966,2506,AISI 8622 Steel,"Heat Treated, Machined To 25 mm (1 In.) Rounds, Pseudocarburized, 775C (1430F) Reheat, 150C (300F) Temper",1176.0,654.0,12.0,0,Carburized – quenched (oil) – wear-resistant surface steel,,,,1,Steel database with labelled clusters,,,Ultimate tensile strength,MPa,Yield strength,MPa,Ductility,%,0.0,0.0,0.225,0.0,0.0,0.0,0.0,0.0,0.0,0.2249999999999999,0.035,0.04,0.0,0.0,0.0,0.0,0.5,0.8,97.425,0.0,0.55,0.0,0.0,0.0,0.0,0.0,0.0,0.2,0.0,0.0,0.0,0.0,0.0,0.0,0.0,0.0,,,"Heat Treated, Machined To 25 mm (1 In.) Rounds, Pseudocarburized, 775C (1430F) Reheat, 150C (300F) Temper",0
967,968,AISI E9310H Steel,"Mock Carburized, 790C (1450F) Reheat, 150C (300F) Temper, 25 mm (1 In.) Round",1096.0,848.0,15.0,8,Carburized – quenched (oil) – wear-resistant surface steel (variant),,,,1,Steel database with labelled clusters,,,Ultimate tensile strength,MPa,Yield strength,MPa,Ductility,%,0.0,0.0,0.1,0.0,0.0,0.0,0.0,0.0,0.0,0.2249999999999999,0.0,0.05,0.0,0.0,0.0,0.0,1.225,0.55,94.485,0.0,3.25,0.0,0.0,0.0,0.0,0.0,0.0,0.1149999999999999,0.0,0.0,0.0,0.0,0.0,0.0,0.0,0.0,,,"Mock Carburized, 790C (1450F) Reheat, 150C (300F) Temper, 25 mm (1 In.) Round",8
967,2604,AISI E9310H Steel,"Mock Carburized, 790C (1450F) Reheat, 150C (300F) Temper, 25 mm (1 In.) Round",1096.0,848.0,15.0,8,Carburized – quenched (oil) – wear-resistant surface steel (variant),,,,1,Steel database with labelled clusters,,,Ultimate tensile strength,MPa,Yield strength,MPa,Ductility,%,0.0,0.0,0.1,0.0,0.0,0.0,0.0,0.0,0.0,0.2249999999999999,0.0,0.05,0.0,0.0,0.0,0.0,1.225,0.55,94.485,0.0,3.25,0.0,0.0,0.0,0.0,0.0,0.0,0.1149999999999999,0.0,0.0,0.0,0.0,0.0,0.0,0.0,0.0,,,"Mock Carburized, 790C (1450F) Reheat, 150C (300F) Temper, 25 mm (1 In.) Round",8
968,969,AISI 8822H Steel,"Normalized, Machined To 25 mm (1 In.) Rounds, Pseudocarburized, 775C (1430F) Reheat, 150C (300F) Temper",1176.0,654.0,12.0,0,Carburized – quenched (oil) – wear-resistant surface steel,,,,1,Steel database with labelled clusters,,,Ultimate tensile strength,MPa,Yield strength,MPa,Ductility,%,0.0,0.0,0.22,0.0,0.0,0.0,0.0,0.0,0.0,0.2249999999999999,0.035,0.04,0.0,0.0,0.0,0.0,0.5,0.875,97.205,0.0,0.55,0.0,0.0,0.0,0.0,0.0,0.0,0.35,0.0,0.0,0.0,0.0,0.0,0.0,0.0,0.0,,,"Normalized, Machined To 25 mm (1 In.) Rounds, Pseudocarburized, 775C (1430F) Reheat, 150C (300F) Temper",0
968,2588,AISI 8822H Steel,"Normalized, Machined To 25 mm (1 In.) Rounds, Pseudocarburized, 775C (1430F) Reheat, 150C (300F) Temper",1176.0,654.0,12.0,0,Carburized – quenched (oil) – wear-resistant surface steel,,,,1,Steel database with labelled clusters,,,Ultimate tensile strength,MPa,Yield strength,MPa,Ductility,%,0.0,0.0,0.22,0.0,0.0,0.0,0.0,0.0,0.0,0.2249999999999999,0.035,0.04,0.0,0.0,0.0,0.0,0.5,0.875,97.205,0.0,0.55,0.0,0.0,0.0,0.0,0.0,0.0,0.35,0.0,0.0,0.0,0.0,0.0,0.0,0.0,0.0,,,"Normalized, Machined To 25 mm (1 In.) Rounds, Pseudocarburized, 775C (1430F) Reheat, 150C (300F) Temper",0
969,970,AISI 8640 Steel,"Oil Quenched 845C (1550F), 650C (1200F) Temper, 25 mm (1 In.) Round",972.0,827.0,16.0,6,Quenched (oil) & tempered – high-strength structural steel,,,,1,Steel database with labelled clusters,,,Ultimate tensile strength,MPa,Yield strength,MPa,Ductility,%,0.0,0.0,0.405,0.0,0.0,0.0,0.0,0.0,0.0,0.2249999999999999,0.035,0.04,0.0,0.0,0.0,0.0,0.5,0.875,97.17,0.0,0.55,0.0,0.0,0.0,0.0,0.0,0.0,0.2,0.0,0.0,0.0,0.0,0.0,0.0,0.0,0.0,,,"Oil Quenched 845C (1550F), 650C (1200F) Temper, 25 mm (1 In.) Round",6
969,3060,AISI 8640 Steel,"Oil Quenched 845C (1550F), 650C (1200F) Temper, 25 mm (1 In.) Round",972.0,827.0,16.0,6,Quenched (oil) & tempered – high-strength structural steel,,,,1,Steel database with labelled clusters,,,Ultimate tensile strength,MPa,Yield strength,MPa,Ductility,%,0.0,0.0,0.405,0.0,0.0,0.0,0.0,0.0,0.0,0.2249999999999999,0.035,0.04,0.0,0.0,0.0,0.0,0.5,0.875,97.17,0.0,0.55,0.0,0.0,0.0,0.0,0.0,0.0,0.2,0.0,0.0,0.0,0.0,0.0,0.0,0.0,0.0,,,"Oil Quenched 845C (1550F), 650C (1200F) Temper, 25 mm (1 In.) Round",6
970,971,AISI E9310 Steel,"Normalized, Machined To 25 mm (1 In.) Rounds, Pseudocarburized, 800C (1470F) Reheat, 150C (300F) Temper",1076.0,917.0,15.0,0,Carburized – quenched (oil) – wear-resistant surface steel,,,,1,Steel database with labelled clusters,,,Ultimate tensile strength,MPa,Yield strength,MPa,Ductility,%,0.0,0.0,0.105,0.0,0.0,0.0,0.0,0.0,0.0,0.275,0.025,0.025,0.0,0.0,0.0,0.0,1.2,0.55,94.455,0.0,3.25,0.0,0.0,0.0,0.0,0.0,0.0,0.1149999999999999,0.0,0.0,0.0,0.0,0.0,0.0,0.0,0.0,,,"Normalized, Machined To 25 mm (1 In.) Rounds, Pseudocarburized, 800C (1470F) Reheat, 150C (300F) Temper",0
970,2626,AISI E9310 Steel,"Normalized, Machined To 25 mm (1 In.) Rounds, Pseudocarburized, 800C (1470F) Reheat, 150C (300F) Temper",1076.0,917.0,15.0,0,Carburized – quenched (oil) – wear-resistant surface steel,,,,1,Steel database with labelled clusters,,,Ultimate tensile strength,MPa,Yield strength,MPa,Ductility,%,0.0,0.0,0.105,0.0,0.0,0.0,0.0,0.0,0.0,0.275,0.025,0.025,0.0,0.0,0.0,0.0,1.2,0.55,94.455,0.0,3.25,0.0,0.0,0.0,0.0,0.0,0.0,0.1149999999999999,0.0,0.0,0.0,0.0,0.0,0.0,0.0,0.0,,,"Normalized, Machined To 25 mm (1 In.) Rounds, Pseudocarburized, 800C (1470F) Reheat, 150C (300F) Temper",0
971,972,AISI E9310H Steel,"Normalized, Machined To 25 mm (1 In.) Rounds, Pseudocarburized, 775C (1430F) Reheat, 150C (300F) Temper",1000.0,814.0,15.0,0,Carburized – quenched (oil) – wear-resistant surface steel,,,,1,Steel database with labelled clusters,,,Ultimate tensile strength,MPa,Yield strength,MPa,Ductility,%,0.0,0.0,0.1,0.0,0.0,0.0,0.0,0.0,0.0,0.2249999999999999,0.0,0.05,0.0,0.0,0.0,0.0,1.225,0.55,94.485,0.0,3.25,0.0,0.0,0.0,0.0,0.0,0.0,0.1149999999999999,0.0,0.0,0.0,0.0,0.0,0.0,0.0,0.0,,,"Normalized, Machined To 25 mm (1 In.) Rounds, Pseudocarburized, 775C (1430F) Reheat, 150C (300F) Temper",0
971,2532,AISI E9310H Steel,"Normalized, Machined To 25 mm (1 In.) Rounds, Pseudocarburized, 775C (1430F) Reheat, 150C (300F) Temper",1000.0,814.0,15.0,0,Carburized – quenched (oil) – wear-resistant surface steel,,,,1,Steel database with labelled clusters,,,Ultimate tensile strength,MPa,Yield strength,MPa,Ductility,%,0.0,0.0,0.1,0.0,0.0,0.0,0.0,0.0,0.0,0.2249999999999999,0.0,0.05,0.0,0.0,0.0,0.0,1.225,0.55,94.485,0.0,3.25,0.0,0.0,0.0,0.0,0.0,0.0,0.1149999999999999,0.0,0.0,0.0,0.0,0.0,0.0,0.0,0.0,,,"Normalized, Machined To 25 mm (1 In.) Rounds, Pseudocarburized, 775C (1430F) Reheat, 150C (300F) Temper",0
972,973,AISI E9310H Steel,"Normalized At 890C (1635F), 25 mm (1 In.) Round",910.0,570.0,18.0,4,Normalized (air cooled) – general-purpose steel,,,,1,Steel database with labelled clusters,,,Ultimate tensile strength,MPa,Yield strength,MPa,Ductility,%,0.0,0.0,0.1,0.0,0.0,0.0,0.0,0.0,0.0,0.2249999999999999,0.0,0.05,0.0,0.0,0.0,0.0,1.225,0.55,94.485,0.0,3.25,0.0,0.0,0.0,0.0,0.0,0.0,0.1149999999999999,0.0,0.0,0.0,0.0,0.0,0.0,0.0,0.0,,,"Normalized At 890C (1635F), 25 mm (1 In.) Round",4
972,2545,AISI E9310H Steel,"Normalized At 890C (1635F), 25 mm (1 In.) Round",910.0,570.0,18.0,4,Normalized (air cooled) – general-purpose steel,,,,1,Steel database with labelled clusters,,,Ultimate tensile strength,MPa,Yield strength,MPa,Ductility,%,0.0,0.0,0.1,0.0,0.0,0.0,0.0,0.0,0.0,0.2249999999999999,0.0,0.05,0.0,0.0,0.0,0.0,1.225,0.55,94.485,0.0,3.25,0.0,0.0,0.0,0.0,0.0,0.0,0.1149999999999999,0.0,0.0,0.0,0.0,0.0,0.0,0.0,0.0,,,"Normalized At 890C (1635F), 25 mm (1 In.) Round",4
973,974,AISI E9310H Steel,"Single Quenched And Tempered At 150C (300F), 1.2 mm Case Depth",1193.0,931.0,15.0,5,Carburized – quenched (oil) – wear-resistant surface steel (variant),,,,1,Steel database with labelled clusters,,,Ultimate tensile strength,MPa,Yield strength,MPa,Ductility,%,0.0,0.0,0.1,0.0,0.0,0.0,0.0,0.0,0.0,0.2249999999999999,0.0,0.05,0.0,0.0,0.0,0.0,1.225,0.55,94.485,0.0,3.25,0.0,0.0,0.0,0.0,0.0,0.0,0.1149999999999999,0.0,0.0,0.0,0.0,0.0,0.0,0.0,0.0,,,"Single Quenched And Tempered At 150C (300F), 1.2 mm Case Depth",5
973,2534,AISI E9310H Steel,"Single Quenched And Tempered At 150C (300F), 1.2 mm Case Depth",1193.0,931.0,15.0,5,Carburized – quenched (oil) – wear-resistant surface steel (variant),,,,1,Steel database with labelled clusters,,,Ultimate tensile strength,MPa,Yield strength,MPa,Ductility,%,0.0,0.0,0.1,0.0,0.0,0.0,0.0,0.0,0.0,0.2249999999999999,0.0,0.05,0.0,0.0,0.0,0.0,1.225,0.55,94.485,0.0,3.25,0.0,0.0,0.0,0.0,0.0,0.0,0.1149999999999999,0.0,0.0,0.0,0.0,0.0,0.0,0.0,0.0,,,"Single Quenched And Tempered At 150C (300F), 1.2 mm Case Depth",5
974,975,AISI 86B50 Steel,"Annealed, 25 mm (1 In.) Round",1255.0,1076.0,22.0,3,Normalized – easy-to-machine stock (cold drawn),,,,1,Steel database with labelled clusters,,,Ultimate tensile strength,MPa,Yield strength,MPa,Ductility,%,0.0,0.00175,0.505,0.0,0.0,0.0,0.0,0.0,0.0,0.25,0.035,0.045,0.0,0.0,0.0,0.0,0.5,0.875,97.03825,0.0,0.55,0.0,0.0,0.0,0.0,0.0,0.0,0.2,0.0,0.0,0.0,0.0,0.0,0.0,0.0,0.0,,,"Annealed, 25 mm (1 In.) Round",3
974,3111,AISI 86B50 Steel,"Annealed, 25 mm (1 In.) Round",1255.0,1076.0,22.0,3,Normalized – easy-to-machine stock (cold drawn),,,,1,Steel database with labelled clusters,,,Ultimate tensile strength,MPa,Yield strength,MPa,Ductility,%,0.0,0.00175,0.505,0.0,0.0,0.0,0.0,0.0,0.0,0.25,0.035,0.045,0.0,0.0,0.0,0.0,0.5,0.875,97.03825,0.0,0.55,0.0,0.0,0.0,0.0,0.0,0.0,0.2,0.0,0.0,0.0,0.0,0.0,0.0,0.0,0.0,,,"Annealed, 25 mm (1 In.) Round",3
975,976,AISI E9310 Steel,"Normalized, Machined To 13.7 mm Rounds, Pseudocarburized, 800C (1470F) Reheat, 150C (300F) Temper",1131.0,965.0,16.0,0,Carburized – quenched (oil) – wear-resistant surface steel,,,,1,Steel database with labelled clusters,,,Ultimate tensile strength,MPa,Yield strength,MPa,Ductility,%,0.0,0.0,0.105,0.0,0.0,0.0,0.0,0.0,0.0,0.275,0.025,0.025,0.0,0.0,0.0,0.0,1.2,0.55,94.455,0.0,3.25,0.0,0.0,0.0,0.0,0.0,0.0,0.1149999999999999,0.0,0.0,0.0,0.0,0.0,0.0,0.0,0.0,,,"Normalized, Machined To 13.7 mm Rounds, Pseudocarburized, 800C (1470F) Reheat, 150C (300F) Temper",0
975,2514,AISI E9310 Steel,"Normalized, Machined To 13.7 mm Rounds, Pseudocarburized, 800C (1470F) Reheat, 150C (300F) Temper",1131.0,965.0,16.0,0,Carburized – quenched (oil) – wear-resistant surface steel,,,,1,Steel database with labelled clusters,,,Ultimate tensile strength,MPa,Yield strength,MPa,Ductility,%,0.0,0.0,0.105,0.0,0.0,0.0,0.0,0.0,0.0,0.275,0.025,0.025,0.0,0.0,0.0,0.0,1.2,0.55,94.455,0.0,3.25,0.0,0.0,0.0,0.0,0.0,0.0,0.1149999999999999,0.0,0.0,0.0,0.0,0.0,0.0,0.0,0.0,,,"Normalized, Machined To 13.7 mm Rounds, Pseudocarburized, 800C (1470F) Reheat, 150C (300F) Temper",0
976,977,AISI 9255 Steel,"Oil Quenched From 885C (1625F), 595C (1100F) Temper, 50 mm (2 In.) Round",1005.0,635.0,20.0,6,Quenched (oil) & tempered – high-strength structural steel,,,,1,Steel database with labelled clusters,,,Ultimate tensile strength,MPa,Yield strength,MPa,Ductility,%,0.0,0.0,0.55,0.0,0.0,0.0,0.0,0.0,0.0,2.0,0.035,0.04,0.0,0.0,0.0,0.0,0.0,0.825,96.55,0.0,0.0,0.0,0.0,0.0,0.0,0.0,0.0,0.0,0.0,0.0,0.0,0.0,0.0,0.0,0.0,0.0,,,"Oil Quenched From 885C (1625F), 595C (1100F) Temper, 50 mm (2 In.) Round",6
976,3230,AISI 9255 Steel,"Oil Quenched From 885C (1625F), 595C (1100F) Temper, 50 mm (2 In.) Round",1005.0,635.0,20.0,6,Quenched (oil) & tempered – high-strength structural steel,,,,1,Steel database with labelled clusters,,,Ultimate tensile strength,MPa,Yield strength,MPa,Ductility,%,0.0,0.0,0.55,0.0,0.0,0.0,0.0,0.0,0.0,2.0,0.035,0.04,0.0,0.0,0.0,0.0,0.0,0.825,96.55,0.0,0.0,0.0,0.0,0.0,0.0,0.0,0.0,0.0,0.0,0.0,0.0,0.0,0.0,0.0,0.0,0.0,,,"Oil Quenched From 885C (1625F), 595C (1100F) Temper, 50 mm (2 In.) Round",6
977,978,AISI E9310 Steel,"Mock Carburized, 790C (1450F) Reheat, 230C (450F) Temper, 25 mm (1 In.) Round",1089.0,848.0,16.0,8,Carburized – quenched (oil) – wear-resistant surface steel (variant),,,,1,Steel database with labelled clusters,,,Ultimate tensile strength,MPa,Yield strength,MPa,Ductility,%,0.0,0.0,0.105,0.0,0.0,0.0,0.0,0.0,0.0,0.275,0.025,0.025,0.0,0.0,0.0,0.0,1.2,0.55,94.455,0.0,3.25,0.0,0.0,0.0,0.0,0.0,0.0,0.1149999999999999,0.0,0.0,0.0,0.0,0.0,0.0,0.0,0.0,,,"Mock Carburized, 790C (1450F) Reheat, 230C (450F) Temper, 25 mm (1 In.) Round",8
977,2581,AISI E9310 Steel,"Mock Carburized, 790C (1450F) Reheat, 230C (450F) Temper, 25 mm (1 In.) Round",1089.0,848.0,16.0,8,Carburized – quenched (oil) – wear-resistant surface steel (variant),,,,1,Steel database with labelled clusters,,,Ultimate tensile strength,MPa,Yield strength,MPa,Ductility,%,0.0,0.0,0.105,0.0,0.0,0.0,0.0,0.0,0.0,0.275,0.025,0.025,0.0,0.0,0.0,0.0,1.2,0.55,94.455,0.0,3.25,0.0,0.0,0.0,0.0,0.0,0.0,0.1149999999999999,0.0,0.0,0.0,0.0,0.0,0.0,0.0,0.0,,,"Mock Carburized, 790C (1450F) Reheat, 230C (450F) Temper, 25 mm (1 In.) Round",8
978,979,AISI 86B50 Steel,"Normalized, 100 mm (4 In.) Round",958.0,640.0,15.0,9,Normalized – general-purpose steel (round normalized stock),,,,1,Steel database with labelled clusters,,,Ultimate tensile strength,MPa,Yield strength,MPa,Ductility,%,0.0,0.00175,0.505,0.0,0.0,0.0,0.0,0.0,0.0,0.25,0.035,0.045,0.0,0.0,0.0,0.0,0.5,0.875,97.03825,0.0,0.55,0.0,0.0,0.0,0.0,0.0,0.0,0.2,0.0,0.0,0.0,0.0,0.0,0.0,0.0,0.0,,,"Normalized, 100 mm (4 In.) Round",9
978,3106,AISI 86B50 Steel,"Normalized, 100 mm (4 In.) Round",958.0,640.0,15.0,9,Normalized – general-purpose steel (round normalized stock),,,,1,Steel database with labelled clusters,,,Ultimate tensile strength,MPa,Yield strength,MPa,Ductility,%,0.0,0.00175,0.505,0.0,0.0,0.0,0.0,0.0,0.0,0.25,0.035,0.045,0.0,0.0,0.0,0.0,0.5,0.875,97.03825,0.0,0.55,0.0,0.0,0.0,0.0,0.0,0.0,0.2,0.0,0.0,0.0,0.0,0.0,0.0,0.0,0.0,,,"Normalized, 100 mm (4 In.) Round",9
979,980,AISI E9310 Steel,"Normalized, Machined To 25 mm (1 In.) Rounds, Pseudocarburized, 150C (300F) Temper",1200.0,1034.0,15.0,0,Carburized – quenched (oil) – wear-resistant surface steel,,,,1,Steel database with labelled clusters,,,Ultimate tensile strength,MPa,Yield strength,MPa,Ductility,%,0.0,0.0,0.105,0.0,0.0,0.0,0.0,0.0,0.0,0.275,0.025,0.025,0.0,0.0,0.0,0.0,1.2,0.55,94.455,0.0,3.25,0.0,0.0,0.0,0.0,0.0,0.0,0.1149999999999999,0.0,0.0,0.0,0.0,0.0,0.0,0.0,0.0,,,"Normalized, Machined To 25 mm (1 In.) Rounds, Pseudocarburized, 150C (300F) Temper",0
979,2572,AISI E9310 Steel,"Normalized, Machined To 25 mm (1 In.) Rounds, Pseudocarburized, 150C (300F) Temper",1200.0,1034.0,15.0,0,Carburized – quenched (oil) – wear-resistant surface steel,,,,1,Steel database with labelled clusters,,,Ultimate tensile strength,MPa,Yield strength,MPa,Ductility,%,0.0,0.0,0.105,0.0,0.0,0.0,0.0,0.0,0.0,0.275,0.025,0.025,0.0,0.0,0.0,0.0,1.2,0.55,94.455,0.0,3.25,0.0,0.0,0.0,0.0,0.0,0.0,0.1149999999999999,0.0,0.0,0.0,0.0,0.0,0.0,0.0,0.0,,,"Normalized, Machined To 25 mm (1 In.) Rounds, Pseudocarburized, 150C (300F) Temper",0
980,981,AISI E9310 Steel,"Single Quenched And Tempered At 230C (450F), 1.2 mm Case Depth",1158.0,948.0,15.0,5,Carburized – quenched (oil) – wear-resistant surface steel (variant),,,,1,Steel database with labelled clusters,,,Ultimate tensile strength,MPa,Yield strength,MPa,Ductility,%,0.0,0.0,0.105,0.0,0.0,0.0,0.0,0.0,0.0,0.275,0.025,0.025,0.0,0.0,0.0,0.0,1.2,0.55,94.455,0.0,3.25,0.0,0.0,0.0,0.0,0.0,0.0,0.1149999999999999,0.0,0.0,0.0,0.0,0.0,0.0,0.0,0.0,,,"Single Quenched And Tempered At 230C (450F), 1.2 mm Case Depth",5
980,2485,AISI E9310 Steel,"Single Quenched And Tempered At 230C (450F), 1.2 mm Case Depth",1158.0,948.0,15.0,5,Carburized – quenched (oil) – wear-resistant surface steel (variant),,,,1,Steel database with labelled clusters,,,Ultimate tensile strength,MPa,Yield strength,MPa,Ductility,%,0.0,0.0,0.105,0.0,0.0,0.0,0.0,0.0,0.0,0.275,0.025,0.025,0.0,0.0,0.0,0.0,1.2,0.55,94.455,0.0,3.25,0.0,0.0,0.0,0.0,0.0,0.0,0.1149999999999999,0.0,0.0,0.0,0.0,0.0,0.0,0.0,0.0,,,"Single Quenched And Tempered At 230C (450F), 1.2 mm Case Depth",5
981,982,AISI E9310H Steel,"Direct Quenched From Pot, Tempered At 150C (300F), 0.99 mm Case Depth",1238.0,993.0,15.0,5,Carburized – quenched (oil) – wear-resistant surface steel (variant),,,,1,Steel database with labelled clusters,,,Ultimate tensile strength,MPa,Yield strength,MPa,Ductility,%,0.0,0.0,0.1,0.0,0.0,0.0,0.0,0.0,0.0,0.2249999999999999,0.0,0.05,0.0,0.0,0.0,0.0,1.225,0.55,94.485,0.0,3.25,0.0,0.0,0.0,0.0,0.0,0.0,0.1149999999999999,0.0,0.0,0.0,0.0,0.0,0.0,0.0,0.0,,,"Direct Quenched From Pot, Tempered At 150C (300F), 0.99 mm Case Depth",5
981,2557,AISI E9310H Steel,"Direct Quenched From Pot, Tempered At 150C (300F), 0.99 mm Case Depth",1238.0,993.0,15.0,5,Carburized – quenched (oil) – wear-resistant surface steel (variant),,,,1,Steel database with labelled clusters,,,Ultimate tensile strength,MPa,Yield strength,MPa,Ductility,%,0.0,0.0,0.1,0.0,0.0,0.0,0.0,0.0,0.0,0.2249999999999999,0.0,0.05,0.0,0.0,0.0,0.0,1.225,0.55,94.485,0.0,3.25,0.0,0.0,0.0,0.0,0.0,0.0,0.1149999999999999,0.0,0.0,0.0,0.0,0.0,0.0,0.0,0.0,,,"Direct Quenched From Pot, Tempered At 150C (300F), 0.99 mm Case Depth",5
982,983,AISI 51B60 Steel,"Oil Quenched From 830C (1525F), 595C (1100F) Temper, 25 mm (1 In.) Round",1000.0,869.0,18.0,6,Quenched (oil) & tempered – high-strength structural steel,,,,1,Steel database with labelled clusters,,,Ultimate tensile strength,MPa,Yield strength,MPa,Ductility,%,0.0,0.00175,0.6000000000000001,0.0,0.0,0.0,0.0,0.0,0.0,0.2249999999999999,0.035,0.04,0.0,0.0,0.0,0.0,0.8,0.875,97.42325,0.0,0.0,0.0,0.0,0.0,0.0,0.0,0.0,0.0,0.0,0.0,0.0,0.0,0.0,0.0,0.0,0.0,,,"Oil Quenched From 830C (1525F), 595C (1100F) Temper, 25 mm (1 In.) Round",6
982,2051,AISI 51B60 Steel,"Oil Quenched From 830C (1525F), 595C (1100F) Temper, 25 mm (1 In.) Round",1000.0,869.0,18.0,6,Quenched (oil) & tempered – high-strength structural steel,,,,1,Steel database with labelled clusters,,,Ultimate tensile strength,MPa,Yield strength,MPa,Ductility,%,0.0,0.00175,0.6000000000000001,0.0,0.0,0.0,0.0,0.0,0.0,0.2249999999999999,0.035,0.04,0.0,0.0,0.0,0.0,0.8,0.875,97.42325,0.0,0.0,0.0,0.0,0.0,0.0,0.0,0.0,0.0,0.0,0.0,0.0,0.0,0.0,0.0,0.0,0.0,,,"Oil Quenched From 830C (1525F), 595C (1100F) Temper, 25 mm (1 In.) Round",6
983,984,AISI E9310H Steel,"Normalized, Machined To 13.7 mm Rounds, Pseudocarburized, 150C (300F) Temper",1289.0,1117.0,15.0,0,Carburized – quenched (oil) – wear-resistant surface steel,,,,1,Steel database with labelled clusters,,,Ultimate tensile strength,MPa,Yield strength,MPa,Ductility,%,0.0,0.0,0.1,0.0,0.0,0.0,0.0,0.0,0.0,0.2249999999999999,0.0,0.05,0.0,0.0,0.0,0.0,1.225,0.55,94.485,0.0,3.25,0.0,0.0,0.0,0.0,0.0,0.0,0.1149999999999999,0.0,0.0,0.0,0.0,0.0,0.0,0.0,0.0,,,"Normalized, Machined To 13.7 mm Rounds, Pseudocarburized, 150C (300F) Temper",0
983,2611,AISI E9310H Steel,"Normalized, Machined To 13.7 mm Rounds, Pseudocarburized, 150C (300F) Temper",1289.0,1117.0,15.0,0,Carburized – quenched (oil) – wear-resistant surface steel,,,,1,Steel database with labelled clusters,,,Ultimate tensile strength,MPa,Yield strength,MPa,Ductility,%,0.0,0.0,0.1,0.0,0.0,0.0,0.0,0.0,0.0,0.2249999999999999,0.0,0.05,0.0,0.0,0.0,0.0,1.225,0.55,94.485,0.0,3.25,0.0,0.0,0.0,0.0,0.0,0.0,0.1149999999999999,0.0,0.0,0.0,0.0,0.0,0.0,0.0,0.0,,,"Normalized, Machined To 13.7 mm Rounds, Pseudocarburized, 150C (300F) Temper",0
984,985,AISI E9310 Steel,"Normalized, Machined To 13.7 mm Rounds, Pseudocarburized, 150C (300F) Temper",1289.0,1117.0,15.0,0,Carburized – quenched (oil) – wear-resistant surface steel,,,,1,Steel database with labelled clusters,,,Ultimate tensile strength,MPa,Yield strength,MPa,Ductility,%,0.0,0.0,0.105,0.0,0.0,0.0,0.0,0.0,0.0,0.275,0.025,0.025,0.0,0.0,0.0,0.0,1.2,0.55,94.455,0.0,3.25,0.0,0.0,0.0,0.0,0.0,0.0,0.1149999999999999,0.0,0.0,0.0,0.0,0.0,0.0,0.0,0.0,,,"Normalized, Machined To 13.7 mm Rounds, Pseudocarburized, 150C (300F) Temper",0
