Repository: Azhi-ss/SteelScientist

# Steel Labelled Clusters Dataset

This directory contains the cleaned steel labelled-clusters dataset used by
`regression/steel_labelled_clusters_regression.py`.

## Files

| File | Rows | Description |
|------|------|-------------|
| `raw/Steel database with labelled clusters.xlsx` | 3234 | Original spreadsheet. |
| `full_with_duplicates.csv` | 3234 | Raw spreadsheet mapped to the project regression schema. |
| `clean.csv` | 1943 | Strictly deduplicated regression mother table. |
| `train.csv` | 1554 | Fixed 8:2 training split generated from `clean.csv`. |
| `val.csv` | 389 | Fixed 8:2 validation split generated from `clean.csv`. |

File: datasets/steel_labelled_clusters/full_with_duplicates.csv (part 26 of 40)
DOIs,Files,problem,status,Table_topic,title,abstract,Material,Tensile_name,Tensile_value,Tensile_unit,Yield_name,Yield_value,Yield_unit,Elongation_name,Elongation_value,Elongation_unit,H,B,C,N,O,F,Na,Mg,Al,Si,P,S,Cl,Ca,Ti,V,Cr,Mn,Fe,Co,Ni,Cu,Zn,As,Y,Zr,Nb,Mo,Sn,Sb,La,Ce,Ta,W,Pb,Bi,Other_ele,Text_addition,Text,actions,source_entry,cluster_number,cluster_label,cluster_number_0_to_11
,,,1,Steel database with labelled clusters,,,AISI 5160H Steel,Ultimate tensile strength,924.0,MPa,Yield strength,510.0,MPa,Ductility,16.0,%,0.0,0.0,0.6000000000000001,0.0,0.0,0.0,0.0,0.0,0.0,0.2249999999999999,0.035,0.04,0.0,0.0,0.0,0.0,0.8,0.875,97.425,0.0,0.0,0.0,0.0,0.0,0.0,0.0,0.0,0.0,0.0,0.0,0.0,0.0,0.0,0.0,0.0,0.0,,,"Normalized, 50 mm (2 In.) Round","Normalized, 50 mm (2 In.) Round",2044,9,Normalized – general-purpose steel (round normalized stock),9
,,,1,Steel database with labelled clusters,,,AISI 5160 Steel,Ultimate tensile strength,889.0,MPa,Yield strength,615.0,MPa,Ductility,21.0,%,0.0,0.0,0.6000000000000001,0.0,0.0,0.0,0.0,0.0,0.0,0.2249999999999999,0.035,0.04,0.0,0.0,0.0,0.0,0.8,0.875,97.425,0.0,0.0,0.0,0.0,0.0,0.0,0.0,0.0,0.0,0.0,0.0,0.0,0.0,0.0,0.0,0.0,0.0,,,"Oil Quenched From 830C (1525F), 595C (1100F) Temper, 100 mm (4 In.) Round","Oil Quenched From 830C (1525F), 595C (1100F) Temper, 100 mm (4 In.) Round",2045,6,Quenched (oil) & tempered – high-strength structural steel,6
,,,1,Steel database with labelled clusters,,,AISI 1340H Steel,Ultimate tensile strength,752.0,MPa,Yield strength,565.0,MPa,Ductility,24.0,%,0.0,0.0,0.405,0.0,0.0,0.0,0.0,0.0,0.0,0.25,0.035,0.04,0.0,0.0,0.0,0.0,0.0,1.75,97.52,0.0,0.0,0.0,0.0,0.0,0.0,0.0,0.0,0.0,0.0,0.0,0.0,0.0,0.0,0.0,0.0,0.0,,,"Oil Quenched From 830C (1525F), 595C (1100F) Temper, 50 mm (2 In.) Round","Oil Quenched From 830C (1525F), 595C (1100F) Temper, 50 mm (2 In.) Round",2046,6,Quenched (oil) & tempered – high-strength structural steel,6
,,,1,Steel database with labelled clusters,,,AISI 5160 Steel,Ultimate tensile strength,779.0,MPa,Yield strength,580.0,MPa,Ductility,21.0,%,0.0,0.0,0.6000000000000001,0.0,0.0,0.0,0.0,0.0,0.0,0.2249999999999999,0.035,0.04,0.0,0.0,0.0,0.0,0.8,0.875,97.425,0.0,0.0,0.0,0.0,0.0,0.0,0.0,0.0,0.0,0.0,0.0,0.0,0.0,0.0,0.0,0.0,0.0,,,"Oil Quenched From 830C (1525F), 650C (1200F) Temper, 50 mm (2 In.) Round","Oil Quenched From 830C (1525F), 650C (1200F) Temper, 50 mm (2 In.) Round",2047,6,Quenched (oil) & tempered – high-strength structural steel,6
,,,1,Steel database with labelled clusters,,,AISI 51B60 Steel,Ultimate tensile strength,889.0,MPa,Yield strength,765.0,MPa,Ductility,20.0,%,0.0,0.00175,0.6000000000000001,0.0,0.0,0.0,0.0,0.0,0.0,0.2249999999999999,0.035,0.04,0.0,0.0,0.0,0.0,0.8,0.875,97.42325,0.0,0.0,0.0,0.0,0.0,0.0,0.0,0.0,0.0,0.0,0.0,0.0,0.0,0.0,0.0,0.0,0.0,,,"Oil Quenched From 830C (1525F), 650C (1200F) Temper, 25 mm (1 In.) Round","Oil Quenched From 830C (1525F), 650C (1200F) Temper, 25 mm (1 In.) Round",2048,6,Quenched (oil) & tempered – high-strength structural steel,6
,,,1,Steel database with labelled clusters,,,AISI 1340H Steel,Ultimate tensile strength,703.0,MPa,Yield strength,496.0,MPa,Ductility,26.0,%,0.0,0.0,0.405,0.0,0.0,0.0,0.0,0.0,0.0,0.25,0.035,0.04,0.0,0.0,0.0,0.0,0.0,1.75,97.52,0.0,0.0,0.0,0.0,0.0,0.0,0.0,0.0,0.0,0.0,0.0,0.0,0.0,0.0,0.0,0.0,0.0,,,"Oil Quenched From 830C (1525F), 650C (1200F) Temper, 100 mm (4 In.) Round","Oil Quenched From 830C (1525F), 650C (1200F) Temper, 100 mm (4 In.) Round",2049,6,Quenched (oil) & tempered – high-strength structural steel,6
,,,1,Steel database with labelled clusters,,,AISI 5160 Steel,Ultimate tensile strength,965.0,MPa,Yield strength,703.0,MPa,Ductility,18.0,%,0.0,0.0,0.6000000000000001,0.0,0.0,0.0,0.0,0.0,0.0,0.2249999999999999,0.035,0.04,0.0,0.0,0.0,0.0,0.8,0.875,97.425,0.0,0.0,0.0,0.0,0.0,0.0,0.0,0.0,0.0,0.0,0.0,0.0,0.0,0.0,0.0,0.0,0.0,,,"Oil Quenched From 830C (1525F), 540C (1000F) Temper, 100 mm (4 In.) Round","Oil Quenched From 830C (1525F), 540C (1000F) Temper, 100 mm (4 In.) Round",2050,6,Quenched (oil) & tempered – high-strength structural steel,6
,,,1,Steel database with labelled clusters,,,AISI 51B60 Steel,Ultimate tensile strength,1000.0,MPa,Yield strength,869.0,MPa,Ductility,18.0,%,0.0,0.00175,0.6000000000000001,0.0,0.0,0.0,0.0,0.0,0.0,0.2249999999999999,0.035,0.04,0.0,0.0,0.0,0.0,0.8,0.875,97.42325,0.0,0.0,0.0,0.0,0.0,0.0,0.0,0.0,0.0,0.0,0.0,0.0,0.0,0.0,0.0,0.0,0.0,,,"Oil Quenched From 830C (1525F), 595C (1100F) Temper, 25 mm (1 In.) Round","Oil Quenched From 830C (1525F), 595C (1100F) Temper, 25 mm (1 In.) Round",2051,6,Quenched (oil) & tempered – high-strength structural steel,6
,,,1,Steel database with labelled clusters,,,AISI 51B60 Steel,Ultimate tensile strength,1060.0,MPa,Yield strength,703.0,MPa,Ductility,17.0,%,0.0,0.00175,0.6000000000000001,0.0,0.0,0.0,0.0,0.0,0.0,0.2249999999999999,0.035,0.04,0.0,0.0,0.0,0.0,0.8,0.875,97.42325,0.0,0.0,0.0,0.0,0.0,0.0,0.0,0.0,0.0,0.0,0.0,0.0,0.0,0.0,0.0,0.0,0.0,,,"Oil Quenched From 830C (1525F), 540C (1000F) Temper, 50 mm (2 In.) Round","Oil Quenched From 830C (1525F), 540C (1000F) Temper, 50 mm (2 In.) Round",2052,6,Quenched (oil) & tempered – high-strength structural steel,6
,,,1,Steel database with labelled clusters,,,AISI 51B60 Steel,Ultimate tensile strength,924.0,MPa,Yield strength,510.0,MPa,Ductility,16.0,%,0.0,0.00175,0.6000000000000001,0.0,0.0,0.0,0.0,0.0,0.0,0.2249999999999999,0.035,0.04,0.0,0.0,0.0,0.0,0.8,0.875,97.42325,0.0,0.0,0.0,0.0,0.0,0.0,0.0,0.0,0.0,0.0,0.0,0.0,0.0,0.0,0.0,0.0,0.0,,,"Normalized, 50 mm (2 In.) Round","Normalized, 50 mm (2 In.) Round",2053,9,Normalized – general-purpose steel (round normalized stock),9
,,,1,Steel database with labelled clusters,,,AISI Type W1 Tool Steel,Ultimate tensile strength,1680.0,MPa,Yield strength,1500.0,MPa,Ductility,3.0,%,0.0,0.0,1.1,0.0,0.0,0.0,0.0,0.0,0.0,0.25,0.025,0.025,0.0,0.0,0.0,0.1,0.15,0.25,98.0,0.0,0.0,0.0,0.0,0.0,0.0,0.0,0.0,0.1,0.0,0.0,0.0,0.0,0.0,0.0,0.0,0.0,,,"Water Quenched At 775C (1425F), Tempered 350C (660F)","Water Quenched At 775C (1425F), Tempered 350C (660F)",2054,10,Quenched (water) & tempered – high-strength structural steel,10
,,,1,Steel database with labelled clusters,,,AISI Type W1 Tool Steel,Ultimate tensile strength,1475.0,MPa,Yield strength,1030.0,MPa,Ductility,12.0,%,0.0,0.0,1.1,0.0,0.0,0.0,0.0,0.0,0.0,0.25,0.025,0.025,0.0,0.0,0.0,0.1,0.15,0.25,98.0,0.0,0.0,0.0,0.0,0.0,0.0,0.0,0.0,0.1,0.0,0.0,0.0,0.0,0.0,0.0,0.0,0.0,,,Austenitized At 785-815C (1450-1500F),Austenitized At 785-815C (1450-1500F),2055,2,Quenched (oil) – general-purpose steel (tested),2
,,,1,Steel database with labelled clusters,,,AISI 51B60H Steel,Ultimate tensile strength,958.0,MPa,Yield strength,530.0,MPa,Ductility,17.0,%,0.0,0.00175,0.6000000000000001,0.0,0.0,0.0,0.0,0.0,0.0,0.2249999999999999,0.035,0.04,0.0,0.0,0.0,0.0,0.8,0.875,97.42325,0.0,0.0,0.0,0.0,0.0,0.0,0.0,0.0,0.0,0.0,0.0,0.0,0.0,0.0,0.0,0.0,0.0,,,Normalized 855C (1570F),Normalized 855C (1570F),2056,4,Normalized (air cooled) – general-purpose steel,4
,,,1,Steel database with labelled clusters,,,AISI 5160H Steel,Ultimate tensile strength,1000.0,MPa,Yield strength,869.0,MPa,Ductility,18.0,%,0.0,0.0,0.6000000000000001,0.0,0.0,0.0,0.0,0.0,0.0,0.2249999999999999,0.035,0.04,0.0,0.0,0.0,0.0,0.8,0.875,97.425,0.0,0.0,0.0,0.0,0.0,0.0,0.0,0.0,0.0,0.0,0.0,0.0,0.0,0.0,0.0,0.0,0.0,,,"Oil Quenched From 830C (1525F), 595C (1100F) Temper, 25 mm (1 In.) Round","Oil Quenched From 830C (1525F), 595C (1100F) Temper, 25 mm (1 In.) Round",2057,6,Quenched (oil) & tempered – high-strength structural steel,6
,,,1,Steel database with labelled clusters,,,Latrobe NitralloyÂ® 135 Modified VAC-ARC,Ultimate tensile strength,758.0,MPa,Yield strength,580.0,MPa,Ductility,15.0,%,0.0,0.0,0.4,0.0,0.0,0.0,0.0,0.0,1.2,0.3,0.0,0.0,0.0,0.0,0.0,0.0,1.6,0.6,95.55,0.0,0.0,0.0,0.0,0.0,0.0,0.0,0.0,0.35,0.0,0.0,0.0,0.0,0.0,0.0,0.0,0.0,,,3 To 5 In Premium Nitriding Steel,3 To 5 In Premium Nitriding Steel,2058,2,Quenched (oil) – general-purpose steel (tested),2
,,,1,Steel database with labelled clusters,,,AISI 51B60H Steel,Ultimate tensile strength,724.0,MPa,Yield strength,275.0,MPa,Ductility,17.0,%,0.0,0.00175,0.6000000000000001,0.0,0.0,0.0,0.0,0.0,0.0,0.2249999999999999,0.035,0.04,0.0,0.0,0.0,0.0,0.8,0.875,97.42325,0.0,0.0,0.0,0.0,0.0,0.0,0.0,0.0,0.0,0.0,0.0,0.0,0.0,0.0,0.0,0.0,0.0,,,"Annealed, 25 mm (1 In.) Round","Annealed, 25 mm (1 In.) Round",2059,3,Normalized – easy-to-machine stock (cold drawn),3
,,,1,Steel database with labelled clusters,,,AISI 51B60H Steel,Ultimate tensile strength,931.0,MPa,Yield strength,635.0,MPa,Ductility,20.0,%,0.0,0.00175,0.6000000000000001,0.0,0.0,0.0,0.0,0.0,0.0,0.2249999999999999,0.035,0.04,0.0,0.0,0.0,0.0,0.8,0.875,97.42325,0.0,0.0,0.0,0.0,0.0,0.0,0.0,0.0,0.0,0.0,0.0,0.0,0.0,0.0,0.0,0.0,0.0,,,"Oil Quenched From 830C (1525F), 595C (1100F) Temper, 50 mm (2 In.) Round","Oil Quenched From 830C (1525F), 595C (1100F) Temper, 50 mm (2 In.) Round",2060,6,Quenched (oil) & tempered – high-strength structural steel,6
,,,1,Steel database with labelled clusters,,,Latrobe NitralloyÂ® 135 Modified VAC-ARC,Ultimate tensile strength,931.0,MPa,Yield strength,690.0,MPa,Ductility,16.0,%,0.0,0.0,0.4,0.0,0.0,0.0,0.0,0.0,1.2,0.3,0.0,0.0,0.0,0.0,0.0,0.0,1.6,0.6,95.55,0.0,0.0,0.0,0.0,0.0,0.0,0.0,0.0,0.35,0.0,0.0,0.0,0.0,0.0,0.0,0.0,0.0,,,Up To 1.5 In Premium Nitriding Steel,Up To 1.5 In Premium Nitriding Steel,2061,2,Quenched (oil) – general-purpose steel (tested),2
,,,1,Steel database with labelled clusters,,,AISI 51B60H Steel,Ultimate tensile strength,965.0,MPa,Yield strength,703.0,MPa,Ductility,18.0,%,0.0,0.00175,0.6000000000000001,0.0,0.0,0.0,0.0,0.0,0.0,0.2249999999999999,0.035,0.04,0.0,0.0,0.0,0.0,0.8,0.875,97.42325,0.0,0.0,0.0,0.0,0.0,0.0,0.0,0.0,0.0,0.0,0.0,0.0,0.0,0.0,0.0,0.0,0.0,,,"Oil Quenched From 830C (1525F), 540C (1000F) Temper, 100 mm (4 In.) Round","Oil Quenched From 830C (1525F), 540C (1000F) Temper, 100 mm (4 In.) Round",2062,6,Quenched (oil) & tempered – high-strength structural steel,6
,,,1,Steel database with labelled clusters,,,Latrobe NitralloyÂ® 135 Modified VAC-ARC,Ultimate tensile strength,862.0,MPa,Yield strength,620.0,MPa,Ductility,15.0,%,0.0,0.0,0.4,0.0,0.0,0.0,0.0,0.0,1.2,0.3,0.0,0.0,0.0,0.0,0.0,0.0,1.6,0.6,95.55,0.0,0.0,0.0,0.0,0.0,0.0,0.0,0.0,0.35,0.0,0.0,0.0,0.0,0.0,0.0,0.0,0.0,,,1.5 To 3 In Premium Nitriding Steel,1.5 To 3 In Premium Nitriding Steel,2063,2,Quenched (oil) – general-purpose steel (tested),2
,,,1,Steel database with labelled clusters,,,AISI 51B60 Steel,Ultimate tensile strength,724.0,MPa,Yield strength,275.0,MPa,Ductility,17.0,%,0.0,0.00175,0.6000000000000001,0.0,0.0,0.0,0.0,0.0,0.0,0.2249999999999999,0.035,0.04,0.0,0.0,0.0,0.0,0.8,0.875,97.42325,0.0,0.0,0.0,0.0,0.0,0.0,0.0,0.0,0.0,0.0,0.0,0.0,0.0,0.0,0.0,0.0,0.0,,,Annealed 815C (1500F),Annealed 815C (1500F),2064,7,Annealed – easy-to-machine – round annealed stock,7
,,,1,Steel database with labelled clusters,,,AISI 5160H Steel,Ultimate tensile strength,931.0,MPa,Yield strength,635.0,MPa,Ductility,20.0,%,0.0,0.0,0.6000000000000001,0.0,0.0,0.0,0.0,0.0,0.0,0.2249999999999999,0.035,0.04,0.0,0.0,0.0,0.0,0.8,0.875,97.425,0.0,0.0,0.0,0.0,0.0,0.0,0.0,0.0,0.0,0.0,0.0,0.0,0.0,0.0,0.0,0.0,0.0,,,"Oil Quenched From 830C (1525F), 595C (1100F) Temper, 50 mm (2 In.) Round","Oil Quenched From 830C (1525F), 595C (1100F) Temper, 50 mm (2 In.) Round",2065,6,Quenched (oil) & tempered – high-strength structural steel,6
,,,1,Steel database with labelled clusters,,,AISI 51B60H Steel,Ultimate tensile strength,889.0,MPa,Yield strength,615.0,MPa,Ductility,21.0,%,0.0,0.00175,0.6000000000000001,0.0,0.0,0.0,0.0,0.0,0.0,0.2249999999999999,0.035,0.04,0.0,0.0,0.0,0.0,0.8,0.875,97.42325,0.0,0.0,0.0,0.0,0.0,0.0,0.0,0.0,0.0,0.0,0.0,0.0,0.0,0.0,0.0,0.0,0.0,,,"Oil Quenched From 830C (1525F), 595C (1100F) Temper, 100 mm (4 In.) Round","Oil Quenched From 830C (1525F), 595C (1100F) Temper, 100 mm (4 In.) Round",2066,6,Quenched (oil) & tempered – high-strength structural steel,6
,,,1,Steel database with labelled clusters,,,AISI 51B60 Steel,Ultimate tensile strength,827.0,MPa,Yield strength,540.0,MPa,Ductility,22.0,%,0.0,0.00175,0.6000000000000001,0.0,0.0,0.0,0.0,0.0,0.0,0.2249999999999999,0.035,0.04,0.0,0.0,0.0,0.0,0.8,0.875,97.42325,0.0,0.0,0.0,0.0,0.0,0.0,0.0,0.0,0.0,0.0,0.0,0.0,0.0,0.0,0.0,0.0,0.0,,,"Oil Quenched From 830C (1525F), 650C (1200F) Temper, 100 mm (4 In.) Round","Oil Quenched From 830C (1525F), 650C (1200F) Temper, 100 mm (4 In.) Round",2067,6,Quenched (oil) & tempered – high-strength structural steel,6
,,,1,Steel database with labelled clusters,,,AISI 51B60 Steel,Ultimate tensile strength,965.0,MPa,Yield strength,703.0,MPa,Ductility,18.0,%,0.0,0.00175,0.6000000000000001,0.0,0.0,0.0,0.0,0.0,0.0,0.2249999999999999,0.035,0.04,0.0,0.0,0.0,0.0,0.8,0.875,97.42325,0.0,0.0,0.0,0.0,0.0,0.0,0.0,0.0,0.0,0.0,0.0,0.0,0.0,0.0,0.0,0.0,0.0,,,"Oil Quenched From 830C (1525F), 540C (1000F) Temper, 100 mm (4 In.) Round","Oil Quenched From 830C (1525F), 540C (1000F) Temper, 100 mm (4 In.) Round",2068,6,Quenched (oil) & tempered – high-strength structural steel,6
,,,1,Steel database with labelled clusters,,,AISI 5160H Steel,Ultimate tensile strength,965.0,MPa,Yield strength,703.0,MPa,Ductility,18.0,%,0.0,0.0,0.6000000000000001,0.0,0.0,0.0,0.0,0.0,0.0,0.2249999999999999,0.035,0.04,0.0,0.0,0.0,0.0,0.8,0.875,97.425,0.0,0.0,0.0,0.0,0.0,0.0,0.0,0.0,0.0,0.0,0.0,0.0,0.0,0.0,0.0,0.0,0.0,,,"Oil Quenched From 830C (1525F), 540C (1000F) Temper, 100 mm (4 In.) Round","Oil Quenched From 830C (1525F), 540C (1000F) Temper, 100 mm (4 In.) Round",2069,6,Quenched (oil) & tempered – high-strength structural steel,6
,,,1,Steel database with labelled clusters,,,AISI 1340H Steel,Ultimate tensile strength,731.0,MPa,Yield strength,552.0,MPa,Ductility,25.0,%,0.0,0.0,0.405,0.0,0.0,0.0,0.0,0.0,0.0,0.25,0.035,0.04,0.0,0.0,0.0,0.0,0.0,1.75,97.52,0.0,0.0,0.0,0.0,0.0,0.0,0.0,0.0,0.0,0.0,0.0,0.0,0.0,0.0,0.0,0.0,0.0,,,"Oil Quenched From 830C (1525F), 650C (1200F) Temper, 50 mm (2 In.) Round","Oil Quenched From 830C (1525F), 650C (1200F) Temper, 50 mm (2 In.) Round",2070,6,Quenched (oil) & tempered – high-strength structural steel,6
,,,1,Steel database with labelled clusters,,,AISI 51B60 Steel,Ultimate tensile strength,924.0,MPa,Yield strength,485.0,MPa,Ductility,14.0,%,0.0,0.00175,0.6000000000000001,0.0,0.0,0.0,0.0,0.0,0.0,0.2249999999999999,0.035,0.04,0.0,0.0,0.0,0.0,0.8,0.875,97.42325,0.0,0.0,0.0,0.0,0.0,0.0,0.0,0.0,0.0,0.0,0.0,0.0,0.0,0.0,0.0,0.0,0.0,,,"Normalized, 100 mm (4 In.) Round","Normalized, 100 mm (4 In.) Round",2071,9,Normalized – general-purpose steel (round normalized stock),9
,,,1,Steel database with labelled clusters,,,AISI 5160H Steel,Ultimate tensile strength,724.0,MPa,Yield strength,275.0,MPa,Ductility,17.0,%,0.0,0.0,0.6000000000000001,0.0,0.0,0.0,0.0,0.0,0.0,0.2249999999999999,0.035,0.04,0.0,0.0,0.0,0.0,0.8,0.875,97.425,0.0,0.0,0.0,0.0,0.0,0.0,0.0,0.0,0.0,0.0,0.0,0.0,0.0,0.0,0.0,0.0,0.0,,,"Annealed, 25 mm (1 In.) Round","Annealed, 25 mm (1 In.) Round",2072,3,Normalized – easy-to-machine stock (cold drawn),3
,,,1,Steel database with labelled clusters,,,AISI 51B60H Steel,Ultimate tensile strength,1145.0,MPa,Yield strength,1005.0,MPa,Ductility,14.0,%,0.0,0.00175,0.6000000000000001,0.0,0.0,0.0,0.0,0.0,0.0,0.2249999999999999,0.035,0.04,0.0,0.0,0.0,0.0,0.8,0.875,97.42325,0.0,0.0,0.0,0.0,0.0,0.0,0.0,0.0,0.0,0.0,0.0,0.0,0.0,0.0,0.0,0.0,0.0,,,"Oil Quenched From 830C (1525F), 540C (1000F) Temper, 25 mm (1 In.) Round","Oil Quenched From 830C (1525F), 540C (1000F) Temper, 25 mm (1 In.) Round",2073,6,Quenched (oil) & tempered – high-strength structural steel,6
,,,1,Steel database with labelled clusters,,,AISI 1548 Steel,Ultimate tensile strength,731.0,MPa,Yield strength,620.0,MPa,Ductility,10.0,%,0.0,0.0,0.48,0.0,0.0,0.0,0.0,0.0,0.0,0.0,0.04,0.05,0.0,0.0,0.0,0.0,0.0,1.225,98.205,0.0,0.0,0.0,0.0,0.0,0.0,0.0,0.0,0.0,0.0,0.0,0.0,0.0,0.0,0.0,0.0,0.0,,,"Cold Drawn, 19-32 mm (0.75-1.25 In) Round","Cold Drawn, 19-32 mm (0.75-1.25 In) Round",2074,3,Normalized – easy-to-machine stock (cold drawn),3
,,,1,Steel database with labelled clusters,,,AISI Type W2 Tool Steel,Ultimate tensile strength,1185.0,MPa,Yield strength,1090.0,MPa,Ductility,11.0,%,0.0,0.0,1.0,0.0,0.0,0.0,0.0,0.0,0.0,0.25,0.03,0.03,0.0,0.0,0.0,0.25,0.15,0.25,98.04,0.0,0.0,0.0,0.0,0.0,0.0,0.0,0.0,0.0,0.0,0.0,0.0,0.0,0.0,0.0,0.0,0.0,,,"Water Quenched 775C (1425F), Tempered 500C (925F)","Water Quenched 775C (1425F), Tempered 500C (925F)",2075,10,Quenched (water) & tempered – high-strength structural steel,10
,,,1,Steel database with labelled clusters,,,AISI 11L17 Steel,Ultimate tensile strength,595.0,MPa,Yield strength,515.0,MPa,Ductility,22.0,%,0.0,0.0,0.17,0.0,0.0,0.0,0.0,0.0,0.0,0.0,0.04,0.105,0.0,0.0,0.0,0.0,0.0,1.15,98.535,0.0,0.0,0.0,0.0,0.0,0.0,0.0,0.0,0.0,0.0,0.0,0.0,0.0,0.0,0.0,0.0,0.0,,,"Cold Drawn, 19-32 mm (0.75-1.25 In) Round","Cold Drawn, 19-32 mm (0.75-1.25 In) Round",2076,3,Normalized – easy-to-machine stock (cold drawn),3
,,,1,Steel database with labelled clusters,,,AISI Grade 18Ni (250) Maraging Steel,Ultimate tensile strength,1731.0,MPa,Yield strength,1693.0,MPa,Ductility,10.0,%,0.0,0.0,0.03,0.0,0.0,0.0,0.0,0.0,0.1,0.1,0.01,0.01,0.0,0.0,0.4,0.0,0.0,0.1,68.44,7.5,18.5,0.0,0.0,0.0,0.0,0.01,0.0,4.8,0.0,0.0,0.0,0.0,0.0,0.0,0.0,0.0,,,"Aged, 150 mm Square Bar, Tested Longitudinal","Aged, 150 mm Square Bar, Tested Longitudinal",2077,2,Quenched (oil) – general-purpose steel (tested),2
,,,1,Steel database with labelled clusters,,,AISI Grade 18Ni (250) Maraging Steel,Ultimate tensile strength,1874.0,MPa,Yield strength,1832.0,MPa,Ductility,8.0,%,0.0,0.0,0.03,0.0,0.0,0.0,0.0,0.0,0.1,0.1,0.01,0.01,0.0,0.0,0.4,0.0,0.0,0.1,68.44,7.5,18.5,0.0,0.0,0.0,0.0,0.01,0.0,4.8,0.0,0.0,0.0,0.0,0.0,0.0,0.0,0.0,,,"Aged, 6 mm Sheet, Tested Transverse","Aged, 6 mm Sheet, Tested Transverse",2078,2,Quenched (oil) – general-purpose steel (tested),2
,,,1,Steel database with labelled clusters,,,AISI Grade 18Ni (250) Maraging Steel,Ultimate tensile strength,1931.0,MPa,Yield strength,1844.0,MPa,Ductility,4.0,%,0.0,0.0,0.03,0.0,0.0,0.0,0.0,0.0,0.1,0.1,0.01,0.01,0.0,0.0,0.4,0.0,0.0,0.1,68.44,7.5,18.5,0.0,0.0,0.0,0.0,0.01,0.0,4.8,0.0,0.0,0.0,0.0,0.0,0.0,0.0,0.0,,,"3.18 mm Thick Sheet, Solution Annealed At 815C (1500F) For 30 Minutes, Air Cooled, Aged At 480C (900F) For 6 Hours","3.18 mm Thick Sheet, Solution Annealed At 815C (1500F) For 30 Minutes, Air Cooled, Aged At 480C (900F) For 6 Hours",2079,0,Carburized – quenched (oil) – wear-resistant surface steel,0
,,,1,Steel database with labelled clusters,,,AISI Grade 18Ni (350) Maraging Steel,Ultimate tensile strength,2451.0,MPa,Yield strength,2395.0,MPa,Ductility,3.0,%,0.0,0.0,0.03,0.0,0.0,0.0,0.0,0.0,0.1,0.1,0.01,0.01,0.0,0.0,1.4,0.0,0.0,0.1,62.94,12.0,18.5,0.0,0.0,0.0,0.0,0.01,0.0,4.8,0.0,0.0,0.0,0.0,0.0,0.0,0.0,0.0,,,"Aged, At Rt, Tested Transverse, Sheet 6 mm Thick","Aged, At Rt, Tested Transverse, Sheet 6 mm Thick",2080,2,Quenched (oil) – general-purpose steel (tested),2
,,,1,Steel database with labelled clusters,,,AISI 4027 Steel,Ultimate tensile strength,650.0,MPa,Yield strength,425.0,MPa,Ductility,25.0,%,0.0,0.0,0.275,0.0,0.0,0.0,0.0,0.0,0.0,0.25,0.035,0.04,0.0,0.0,0.0,0.0,0.0,0.8,98.35,0.0,0.0,0.0,0.0,0.0,0.0,0.0,0.0,0.25,0.0,0.0,0.0,0.0,0.0,0.0,0.0,0.0,,,"Normalized, 14 mm (0.55 In.) Round","Normalized, 14 mm (0.55 In.) Round",2081,9,Normalized – general-purpose steel (round normalized stock),9
,,,1,Steel database with labelled clusters,,,AISI 4027 Steel,Ultimate tensile strength,1075.0,MPa,Yield strength,986.0,MPa,Ductility,15.0,%,0.0,0.0,0.275,0.0,0.0,0.0,0.0,0.0,0.0,0.25,0.035,0.04,0.0,0.0,0.0,0.0,0.0,0.8,98.35,0.0,0.0,0.0,0.0,0.0,0.0,0.0,0.0,0.25,0.0,0.0,0.0,0.0,0.0,0.0,0.0,0.0,,,"Water Quenched 865C (1590F), 480C (900F) Temper, 14 mm (0.55 In.) Round","Water Quenched 865C (1590F), 480C (900F) Temper, 14 mm (0.55 In.) Round",2082,10,Quenched (water) & tempered – high-strength structural steel,10
,,,1,Steel database with labelled clusters,,,AISI Grade 18Ni (250) Maraging Steel,Ultimate tensile strength,1750.0,MPa,Yield strength,1712.0,MPa,Ductility,11.0,%,0.0,0.0,0.03,0.0,0.0,0.0,0.0,0.0,0.1,0.1,0.01,0.01,0.0,0.0,0.4,0.0,0.0,0.1,68.44,7.5,18.5,0.0,0.0,0.0,0.0,0.01,0.0,4.8,0.0,0.0,0.0,0.0,0.0,0.0,0.0,0.0,,,"Aged, 75 mm Round Bar, Tested Longitudinal","Aged, 75 mm Round Bar, Tested Longitudinal",2083,2,Quenched (oil) – general-purpose steel (tested),2
,,,1,Steel database with labelled clusters,,,AISI 4023 Steel,Ultimate tensile strength,827.0,MPa,Yield strength,585.0,MPa,Ductility,20.0,%,0.0,0.0,0.225,0.0,0.0,0.0,0.0,0.0,0.0,0.25,0.035,0.04,0.0,0.0,0.0,0.0,0.0,0.8,98.4,0.0,0.0,0.0,0.0,0.0,0.0,0.0,0.0,0.25,0.0,0.0,0.0,0.0,0.0,0.0,0.0,0.0,,,"Normalized At 925C (1700F), Machined To 25 mm (1 In.) Rounds, Pseudocarburized At 925C (1700F) And Oil Quenched, 150C (300F) Temper","Normalized At 925C (1700F), Machined To 25 mm (1 In.) Rounds, Pseudocarburized At 925C (1700F) And Oil Quenched, 150C (300F) Temper",2084,0,Carburized – quenched (oil) – wear-resistant surface steel,0
,,,1,Steel database with labelled clusters,,,AISI Grade 18Ni (200) Maraging Steel,Ultimate tensile strength,1824.0,MPa,Yield strength,1760.0,MPa,Ductility,12.0,%,0.0,0.0,0.03,0.0,0.0,0.0,0.0,0.0,0.1,0.1,0.01,0.01,0.0,0.0,0.2,0.0,0.0,0.1,69.19,8.5,18.5,0.0,0.0,0.0,0.0,0.01,0.0,3.25,0.0,0.0,0.0,0.0,0.0,0.0,0.0,0.0,,,"Aged, 16 mm Round Bar, Tested In Longitudinal Direction","Aged, 16 mm Round Bar, Tested In Longitudinal Direction",2085,2,Quenched (oil) – general-purpose steel (tested),2
,,,1,Steel database with labelled clusters,,,AISI 4027 Steel,Ultimate tensile strength,565.0,MPa,Yield strength,350.0,MPa,Ductility,28.0,%,0.0,0.0,0.275,0.0,0.0,0.0,0.0,0.0,0.0,0.25,0.035,0.04,0.0,0.0,0.0,0.0,0.0,0.8,98.35,0.0,0.0,0.0,0.0,0.0,0.0,0.0,0.0,0.25,0.0,0.0,0.0,0.0,0.0,0.0,0.0,0.0,,,"Normalized, 100 mm (4 In.) Round","Normalized, 100 mm (4 In.) Round",2086,9,Normalized – general-purpose steel (round normalized stock),9
,,,1,Steel database with labelled clusters,,,AISI 4027 Steel,Ultimate tensile strength,640.0,MPa,Yield strength,420.0,MPa,Ductility,25.0,%,0.0,0.0,0.275,0.0,0.0,0.0,0.0,0.0,0.0,0.25,0.035,0.04,0.0,0.0,0.0,0.0,0.0,0.8,98.35,0.0,0.0,0.0,0.0,0.0,0.0,0.0,0.0,0.25,0.0,0.0,0.0,0.0,0.0,0.0,0.0,0.0,,,"Normalized, 25 mm (1 In.) Round","Normalized, 25 mm (1 In.) Round",2087,9,Normalized – general-purpose steel (round normalized stock),9
,,,1,Steel database with labelled clusters,,,AISI 4027 Steel,Ultimate tensile strength,515.0,MPa,Yield strength,325.0,MPa,Ductility,30.0,%,0.0,0.0,0.275,0.0,0.0,0.0,0.0,0.0,0.0,0.25,0.035,0.04,0.0,0.0,0.0,0.0,0.0,0.8,98.35,0.0,0.0,0.0,0.0,0.0,0.0,0.0,0.0,0.25,0.0,0.0,0.0,0.0,0.0,0.0,0.0,0.0,,,"Annealed, 25 mm (1 In.) Round","Annealed, 25 mm (1 In.) Round",2088,3,Normalized – easy-to-machine stock (cold drawn),3
,,,1,Steel database with labelled clusters,,,AISI Grade 18Ni (250) Maraging Steel,Ultimate tensile strength,1824.0,MPa,Yield strength,1769.0,MPa,Ductility,4.0,%,0.0,0.0,0.03,0.0,0.0,0.0,0.0,0.0,0.1,0.1,0.01,0.01,0.0,0.0,0.4,0.0,0.0,0.1,68.44,7.5,18.5,0.0,0.0,0.0,0.0,0.01,0.0,4.8,0.0,0.0,0.0,0.0,0.0,0.0,0.0,0.0,,,"3.18 mm Thick Sheet, Solution Annealed At 815C (1500F) For 30 Minutes, Air Cooled, Aged At 480C (900F) For 1 Hour","3.18 mm Thick Sheet, Solution Annealed At 815C (1500F) For 30 Minutes, Air Cooled, Aged At 480C (900F) For 1 Hour",2089,0,Carburized – quenched (oil) – wear-resistant surface steel,0
,,,1,Steel database with labelled clusters,,,AISI 4027 Steel,Ultimate tensile strength,696.0,MPa,Yield strength,540.0,MPa,Ductility,25.0,%,0.0,0.0,0.275,0.0,0.0,0.0,0.0,0.0,0.0,0.25,0.035,0.04,0.0,0.0,0.0,0.0,0.0,0.8,98.35,0.0,0.0,0.0,0.0,0.0,0.0,0.0,0.0,0.25,0.0,0.0,0.0,0.0,0.0,0.0,0.0,0.0,,,"Water Quenched 865C (1590F), 480C (900F) Temper, 100 mm (4 In.) Round","Water Quenched 865C (1590F), 480C (900F) Temper, 100 mm (4 In.) Round",2090,10,Quenched (water) & tempered – high-strength structural steel,10
,,,1,Steel database with labelled clusters,,,AISI 4027 Steel,Ultimate tensile strength,595.0,MPa,Yield strength,385.0,MPa,Ductility,27.0,%,0.0,0.0,0.275,0.0,0.0,0.0,0.0,0.0,0.0,0.25,0.035,0.04,0.0,0.0,0.0,0.0,0.0,0.8,98.35,0.0,0.0,0.0,0.0,0.0,0.0,0.0,0.0,0.25,0.0,0.0,0.0,0.0,0.0,0.0,0.0,0.0,,,"Normalized, 50 mm (2 In.) Round","Normalized, 50 mm (2 In.) Round",2091,9,Normalized – general-purpose steel (round normalized stock),9
,,,1,Steel database with labelled clusters,,,AISI Grade 18Ni (200) Maraging Steel,Ultimate tensile strength,1750.0,MPa,Yield strength,1710.0,MPa,Ductility,11.0,%,0.0,0.0,0.03,0.0,0.0,0.0,0.0,0.0,0.1,0.1,0.01,0.01,0.0,0.0,0.2,0.0,0.0,0.1,69.19,8.5,18.5,0.0,0.0,0.0,0.0,0.01,0.0,3.25,0.0,0.0,0.0,0.0,0.0,0.0,0.0,0.0,,,"Aged, 75 mm Round Bar, Tested In Longitudinal Direction","Aged, 75 mm Round Bar, Tested In Longitudinal Direction",2092,2,Quenched (oil) – general-purpose steel (tested),2
,,,1,Steel database with labelled clusters,,,AISI 4023 Steel,Ultimate tensile strength,745.0,MPa,Yield strength,440.0,MPa,Ductility,21.0,%,0.0,0.0,0.225,0.0,0.0,0.0,0.0,0.0,0.0,0.25,0.035,0.04,0.0,0.0,0.0,0.0,0.0,0.8,98.4,0.0,0.0,0.0,0.0,0.0,0.0,0.0,0.0,0.25,0.0,0.0,0.0,0.0,0.0,0.0,0.0,0.0,,,"Normalized At 925C (1700F), Machined To 25 mm (1 In.) Rounds, Pseudocarburized At 925C (1700F), Box Cooled To Rt, Reheated To 800C (1470F) And Oil Quenched, 150C (300F) Temper","Normalized At 925C (1700F), Machined To 25 mm (1 In.) Rounds, Pseudocarburized At 925C (1700F), Box Cooled To Rt, Reheated To 800C (1470F) And Oil Quenched, 150C (300F) Temper",2093,0,Carburized – quenched (oil) – wear-resistant surface steel,0
,,,1,Steel database with labelled clusters,,,AISI 4118 Steel,Ultimate tensile strength,583.0,MPa,Yield strength,386.0,MPa,Ductility,32.0,%,0.0,0.0,0.205,0.0,0.0,0.0,0.0,0.0,0.0,0.25,0.035,0.04,0.0,0.0,0.0,0.0,0.5,0.8,98.055,0.0,0.0,0.0,0.0,0.0,0.0,0.0,0.0,0.1149999999999999,0.0,0.0,0.0,0.0,0.0,0.0,0.0,0.0,,,"Normalized At 910C (1670F), Air Cooled, 25 mm (1 In.) Round","Normalized At 910C (1670F), Air Cooled, 25 mm (1 In.) Round",2094,4,Normalized (air cooled) – general-purpose steel,4
,,,1,Steel database with labelled clusters,,,AISI 4118 Steel,Ultimate tensile strength,793.0,MPa,Yield strength,441.0,MPa,Ductility,22.0,%,0.0,0.0,0.205,0.0,0.0,0.0,0.0,0.0,0.0,0.25,0.035,0.04,0.0,0.0,0.0,0.0,0.5,0.8,98.055,0.0,0.0,0.0,0.0,0.0,0.0,0.0,0.0,0.1149999999999999,0.0,0.0,0.0,0.0,0.0,0.0,0.0,0.0,,,"Mock Carburized At 925C (1700F) For 8 Hours, Reheated To 830C (1525F), Oil Quenched, 150C (300F) Temper, 230C (450F) Temper, 25 mm (1 In.) Round","Mock Carburized At 925C (1700F) For 8 Hours, Reheated To 830C (1525F), Oil Quenched, 150C (300F) Temper, 230C (450F) Temper, 25 mm (1 In.) Round",2095,8,Carburized – quenched (oil) – wear-resistant surface steel (variant),8
,,,1,Steel database with labelled clusters,,,AISI 4027 Steel,Ultimate tensile strength,689.0,MPa,Yield strength,510.0,MPa,Ductility,25.0,%,0.0,0.0,0.275,0.0,0.0,0.0,0.0,0.0,0.0,0.25,0.035,0.04,0.0,0.0,0.0,0.0,0.0,0.8,98.35,0.0,0.0,0.0,0.0,0.0,0.0,0.0,0.0,0.25,0.0,0.0,0.0,0.0,0.0,0.0,0.0,0.0,,,"Water Quenched 865C (1590F), 540C (1000F) Temper, 100 mm (4 In.) Round","Water Quenched 865C (1590F), 540C (1000F) Temper, 100 mm (4 In.) Round",2096,10,Quenched (water) & tempered – high-strength structural steel,10
,,,1,Steel database with labelled clusters,,,AISI Grade 18Ni (250) Maraging Steel,Ultimate tensile strength,1844.0,MPa,Yield strength,1784.0,MPa,Ductility,11.0,%,0.0,0.0,0.03,0.0,0.0,0.0,0.0,0.0,0.1,0.1,0.01,0.01,0.0,0.0,0.4,0.0,0.0,0.1,68.44,7.5,18.5,0.0,0.0,0.0,0.0,0.01,0.0,4.8,0.0,0.0,0.0,0.0,0.0,0.0,0.0,0.0,,,"Aged, 32 mm Round Bar, Tested Longitudinal","Aged, 32 mm Round Bar, Tested Longitudinal",2097,2,Quenched (oil) – general-purpose steel (tested),2
,,,1,Steel database with labelled clusters,,,AISI 4118 Steel,Ultimate tensile strength,521.0,MPa,Yield strength,341.0,MPa,Ductility,34.0,%,0.0,0.0,0.205,0.0,0.0,0.0,0.0,0.0,0.0,0.25,0.035,0.04,0.0,0.0,0.0,0.0,0.5,0.8,98.055,0.0,0.0,0.0,0.0,0.0,0.0,0.0,0.0,0.1149999999999999,0.0,0.0,0.0,0.0,0.0,0.0,0.0,0.0,,,"Normalized At 910C (1670F), Air Cooled, 100 mm (4 In.) Round","Normalized At 910C (1670F), Air Cooled, 100 mm (4 In.) Round",2098,4,Normalized (air cooled) – general-purpose steel,4
,,,1,Steel database with labelled clusters,,,AISI 4027 Steel,Ultimate tensile strength,786.0,MPa,Yield strength,615.0,MPa,Ductility,22.0,%,0.0,0.0,0.275,0.0,0.0,0.0,0.0,0.0,0.0,0.25,0.035,0.04,0.0,0.0,0.0,0.0,0.0,0.8,98.35,0.0,0.0,0.0,0.0,0.0,0.0,0.0,0.0,0.25,0.0,0.0,0.0,0.0,0.0,0.0,0.0,0.0,,,"Water Quenched 865C (1590F), 480C (900F) Temper, 50 mm (2 In.) Round","Water Quenched 865C (1590F), 480C (900F) Temper, 50 mm (2 In.) Round",2099,10,Quenched (water) & tempered – high-strength structural steel,10
,,,1,Steel database with labelled clusters,,,AISI 4118 Steel,Ultimate tensile strength,617.0,MPa,Yield strength,296.0,MPa,Ductility,28.0,%,0.0,0.0,0.205,0.0,0.0,0.0,0.0,0.0,0.0,0.25,0.035,0.04,0.0,0.0,0.0,0.0,0.5,0.8,98.055,0.0,0.0,0.0,0.0,0.0,0.0,0.0,0.0,0.1149999999999999,0.0,0.0,0.0,0.0,0.0,0.0,0.0,0.0,,,"Mock Carburized At 925C (1700F) For 8 Hours, Reheated To 830C (1525F), Oil Quenched, 150C (300F) Temper, 230C (450F) Temper, 100 mm (4 In.) Round","Mock Carburized At 925C (1700F) For 8 Hours, Reheated To 830C (1525F), Oil Quenched, 150C (300F) Temper, 230C (450F) Temper, 100 mm (4 In.) Round",2100,8,Carburized – quenched (oil) – wear-resistant surface steel (variant),8
,,,1,Steel database with labelled clusters,,,AISI Grade 18Ni (350) Maraging Steel,Ultimate tensile strength,2359.0,MPa,Yield strength,2320.0,MPa,Ductility,6.0,%,0.0,0.0,0.03,0.0,0.0,0.0,0.0,0.0,0.1,0.1,0.01,0.01,0.0,0.0,1.4,0.0,0.0,0.1,62.94,12.0,18.5,0.0,0.0,0.0,0.0,0.01,0.0,4.8,0.0,0.0,0.0,0.0,0.0,0.0,0.0,0.0,,,"Aged, At Rt, Tested Longitudinal, Round Bar 75 mm","Aged, At Rt, Tested Longitudinal, Round Bar 75 mm",2101,2,Quenched (oil) – general-purpose steel (tested),2
,,,1,Steel database with labelled clusters,,,AISI 4027 Steel,Ultimate tensile strength,958.0,MPa,Yield strength,841.0,MPa,Ductility,18.0,%,0.0,0.0,0.275,0.0,0.0,0.0,0.0,0.0,0.0,0.25,0.035,0.04,0.0,0.0,0.0,0.0,0.0,0.8,98.35,0.0,0.0,0.0,0.0,0.0,0.0,0.0,0.0,0.25,0.0,0.0,0.0,0.0,0.0,0.0,0.0,0.0,,,"Water Quenched 865C (1590F), 540C (1000F) Temper, 25 mm (1 In.) Round","Water Quenched 865C (1590F), 540C (1000F) Temper, 25 mm (1 In.) Round",2102,10,Quenched (water) & tempered – high-strength structural steel,10
,,,1,Steel database with labelled clusters,,,AISI 4023 Steel,Ultimate tensile strength,931.0,MPa,Yield strength,620.0,MPa,Ductility,14.0,%,0.0,0.0,0.225,0.0,0.0,0.0,0.0,0.0,0.0,0.25,0.035,0.04,0.0,0.0,0.0,0.0,0.0,0.8,98.4,0.0,0.0,0.0,0.0,0.0,0.0,0.0,0.0,0.25,0.0,0.0,0.0,0.0,0.0,0.0,0.0,0.0,,,"Normalized At 925C (1700F), Machined To 13.7 mm (0.540 In.) Rounds, Pseudocarburized At 925C (1700F), Box Cooled To Rt, Reheated To 775C (1430F) And Oil Quenched, 150C (300F) Temper","Normalized At 925C (1700F), Machined To 13.7 mm (0.540 In.) Rounds, Pseudocarburized At 925C (1700F), Box Cooled To Rt, Reheated To 775C (1430F) And Oil Quenched, 150C (300F) Temper",2103,0,Carburized – quenched (oil) – wear-resistant surface steel,0
,,,1,Steel database with labelled clusters,,,AISI 4023 Steel,Ultimate tensile strength,986.0,MPa,Yield strength,724.0,MPa,Ductility,16.0,%,0.0,0.0,0.225,0.0,0.0,0.0,0.0,0.0,0.0,0.25,0.035,0.04,0.0,0.0,0.0,0.0,0.0,0.8,98.4,0.0,0.0,0.0,0.0,0.0,0.0,0.0,0.0,0.25,0.0,0.0,0.0,0.0,0.0,0.0,0.0,0.0,,,"Normalized At 925C (1700F), Machined To 13.7 mm (0.540 In.) Rounds, Pseudocarburized At 925C (1700F), Box Cooled To Rt, Reheated To 855C (1570F) And Oil Quenched, 150C (300F) Temper","Normalized At 925C (1700F), Machined To 13.7 mm (0.540 In.) Rounds, Pseudocarburized At 925C (1700F), Box Cooled To Rt, Reheated To 855C (1570F) And Oil Quenched, 150C (300F) Temper",2104,0,Carburized – quenched (oil) – wear-resistant surface steel,0
,,,1,Steel database with labelled clusters,,,AISI 4118H Steel,Ultimate tensile strength,951.0,MPa,Yield strength,617.0,MPa,Ductility,17.0,%,0.0,0.0,0.2,0.0,0.0,0.0,0.0,0.0,0.0,0.2249999999999999,0.035,0.04,0.0,0.0,0.0,0.0,0.5,0.8,98.085,0.0,0.0,0.0,0.0,0.0,0.0,0.0,0.0,0.1149999999999999,0.0,0.0,0.0,0.0,0.0,0.0,0.0,0.0,,,"Mock Carburized At 925C (1700F) For 8 Hours, Reheated To 830C (1525F), Oil Quenched, 150C (300F) Temper, 230C (450F) Temper, 14 mm (0.55 In.) Round","Mock Carburized At 925C (1700F) For 8 Hours, Reheated To 830C (1525F), Oil Quenched, 150C (300F) Temper, 230C (450F) Temper, 14 mm (0.55 In.) Round",2105,8,Carburized – quenched (oil) – wear-resistant surface steel (variant),8
,,,1,Steel database with labelled clusters,,,AISI Grade 18Ni (200) Maraging Steel,Ultimate tensile strength,965.0,MPa,Yield strength,660.0,MPa,Ductility,17.0,%,0.0,0.0,0.03,0.0,0.0,0.0,0.0,0.0,0.1,0.1,0.01,0.01,0.0,0.0,0.2,0.0,0.0,0.1,69.19,8.5,18.5,0.0,0.0,0.0,0.0,0.01,0.0,3.25,0.0,0.0,0.0,0.0,0.0,0.0,0.0,0.0,,,Annealed,Annealed,2106,7,Annealed – easy-to-machine – round annealed stock,7
,,,1,Steel database with labelled clusters,,,AISI 4023 Steel,Ultimate tensile strength,724.0,MPa,Yield strength,415.0,MPa,Ductility,19.0,%,0.0,0.0,0.225,0.0,0.0,0.0,0.0,0.0,0.0,0.25,0.035,0.04,0.0,0.0,0.0,0.0,0.0,0.8,98.4,0.0,0.0,0.0,0.0,0.0,0.0,0.0,0.0,0.25,0.0,0.0,0.0,0.0,0.0,0.0,0.0,0.0,,,"Normalized At 925C (1700F), Machined To 25 mm (1 In.) Rounds, Pseudocarburized At 925C (1700F), Box Cooled To Rt, Reheated To 775C (1430F) And Oil Quenched, 150C (300F) Temper","Normalized At 925C (1700F), Machined To 25 mm (1 In.) Rounds, Pseudocarburized At 925C (1700F), Box Cooled To Rt, Reheated To 775C (1430F) And Oil Quenched, 150C (300F) Temper",2107,0,Carburized – quenched (oil) – wear-resistant surface steel,0
,,,1,Steel database with labelled clusters,,,AISI Grade 18Ni (200) Maraging Steel,Ultimate tensile strength,1844.0,MPa,Yield strength,1780.0,MPa,Ductility,11.0,%,0.0,0.0,0.03,0.0,0.0,0.0,0.0,0.0,0.1,0.1,0.01,0.01,0.0,0.0,0.2,0.0,0.0,0.1,69.19,8.5,18.5,0.0,0.0,0.0,0.0,0.01,0.0,3.25,0.0,0.0,0.0,0.0,0.0,0.0,0.0,0.0,,,"Aged, 32 mm Round Bar, Tested In Longitudinal Direction","Aged, 32 mm Round Bar, Tested In Longitudinal Direction",2108,2,Quenched (oil) – general-purpose steel (tested),2
,,,1,Steel database with labelled clusters,,,AISI 4118 Steel,Ultimate tensile strength,820.0,MPa,Yield strength,445.0,MPa,Ductility,21.0,%,0.0,0.0,0.205,0.0,0.0,0.0,0.0,0.0,0.0,0.25,0.035,0.04,0.0,0.0,0.0,0.0,0.5,0.8,98.055,0.0,0.0,0.0,0.0,0.0,0.0,0.0,0.0,0.1149999999999999,0.0,0.0,0.0,0.0,0.0,0.0,0.0,0.0,,,"Mock Carburized At 925C (1700F) For 8 Hours, Reheated To 830C (1525F), Oil Quenched, 150C (300F) Temper, 150C (300F) Temper, 25 mm (1 In.) Round","Mock Carburized At 925C (1700F) For 8 Hours, Reheated To 830C (1525F), Oil Quenched, 150C (300F) Temper, 150C (300F) Temper, 25 mm (1 In.) Round",2109,8,Carburized – quenched (oil) – wear-resistant surface steel (variant),8
,,,1,Steel database with labelled clusters,,,AISI 4118 Steel,Ultimate tensile strength,534.0,MPa,Yield strength,376.0,MPa,Ductility,34.0,%,0.0,0.0,0.205,0.0,0.0,0.0,0.0,0.0,0.0,0.25,0.035,0.04,0.0,0.0,0.0,0.0,0.5,0.8,98.055,0.0,0.0,0.0,0.0,0.0,0.0,0.0,0.0,0.1149999999999999,0.0,0.0,0.0,0.0,0.0,0.0,0.0,0.0,,,"Normalized At 910C (1670F), Air Cooled, 50 mm (2 In.) Round","Normalized At 910C (1670F), Air Cooled, 50 mm (2 In.) Round",2110,4,Normalized (air cooled) – general-purpose steel,4
,,,1,Steel database with labelled clusters,,,AISI 4118 Steel,Ultimate tensile strength,669.0,MPa,Yield strength,317.0,MPa,Ductility,26.0,%,0.0,0.0,0.205,0.0,0.0,0.0,0.0,0.0,0.0,0.25,0.035,0.04,0.0,0.0,0.0,0.0,0.5,0.8,98.055,0.0,0.0,0.0,0.0,0.0,0.0,0.0,0.0,0.1149999999999999,0.0,0.0,0.0,0.0,0.0,0.0,0.0,0.0,,,"Mock Carburized At 925C (1700F) For 8 Hours, Reheated To 830C (1525F), Oil Quenched, 150C (300F) Temper, 150C (300F) Temper, 50 mm (2 In.) Round","Mock Carburized At 925C (1700F) For 8 Hours, Reheated To 830C (1525F), Oil Quenched, 150C (300F) Temper, 150C (300F) Temper, 50 mm (2 In.) Round",2111,8,Carburized – quenched (oil) – wear-resistant surface steel (variant),8
,,,1,Steel database with labelled clusters,,,AISI 4118H Steel,Ultimate tensile strength,521.0,MPa,Yield strength,341.0,MPa,Ductility,34.0,%,0.0,0.0,0.2,0.0,0.0,0.0,0.0,0.0,0.0,0.2249999999999999,0.035,0.04,0.0,0.0,0.0,0.0,0.5,0.8,98.085,0.0,0.0,0.0,0.0,0.0,0.0,0.0,0.0,0.1149999999999999,0.0,0.0,0.0,0.0,0.0,0.0,0.0,0.0,,,"Normalized At 910C (1670F), Air Cooled, 100 mm (4 In.) Round","Normalized At 910C (1670F), Air Cooled, 100 mm (4 In.) Round",2112,4,Normalized (air cooled) – general-purpose steel,4
,,,1,Steel database with labelled clusters,,,AISI 4419 Steel,Ultimate tensile strength,450.0,MPa,Yield strength,330.0,MPa,Ductility,31.0,%,0.0,0.0,0.205,0.0,0.0,0.0,0.0,0.0,0.0,0.25,0.035,0.04,0.0,0.0,0.0,0.0,0.0,0.55,98.395,0.0,0.0,0.0,0.0,0.0,0.0,0.0,0.0,0.525,0.0,0.0,0.0,0.0,0.0,0.0,0.0,0.0,,,"Annealed At 915C (1675F), 25 mm (1 In.) Round","Annealed At 915C (1675F), 25 mm (1 In.) Round",2113,7,Annealed – easy-to-machine – round annealed stock,7
,,,1,Steel database with labelled clusters,,,AISI 4419 Steel,Ultimate tensile strength,670.0,MPa,Yield strength,435.0,MPa,Ductility,24.0,%,0.0,0.0,0.205,0.0,0.0,0.0,0.0,0.0,0.0,0.25,0.035,0.04,0.0,0.0,0.0,0.0,0.0,0.55,98.395,0.0,0.0,0.0,0.0,0.0,0.0,0.0,0.0,0.525,0.0,0.0,0.0,0.0,0.0,0.0,0.0,0.0,,,"Mock Carburized, 150C (300F) Temper, 25 mm (1 In.) Round","Mock Carburized, 150C (300F) Temper, 25 mm (1 In.) Round",2114,8,Carburized – quenched (oil) – wear-resistant surface steel (variant),8
,,,1,Steel database with labelled clusters,,,AISI 4419 Steel,Ultimate tensile strength,710.0,MPa,Yield strength,425.0,MPa,Ductility,24.0,%,0.0,0.0,0.205,0.0,0.0,0.0,0.0,0.0,0.0,0.25,0.035,0.04,0.0,0.0,0.0,0.0,0.0,0.55,98.395,0.0,0.0,0.0,0.0,0.0,0.0,0.0,0.0,0.525,0.0,0.0,0.0,0.0,0.0,0.0,0.0,0.0,,,"Mock Carburized, 230C (450F) Temper, 14 mm (0.55 In.) Round","Mock Carburized, 230C (450F) Temper, 14 mm (0.55 In.) Round",2115,8,Carburized – quenched (oil) – wear-resistant surface steel (variant),8
,,,1,Steel database with labelled clusters,,,AISI 4419 Steel,Ultimate tensile strength,515.0,MPa,Yield strength,350.0,MPa,Ductility,32.0,%,0.0,0.0,0.205,0.0,0.0,0.0,0.0,0.0,0.0,0.25,0.035,0.04,0.0,0.0,0.0,0.0,0.0,0.55,98.395,0.0,0.0,0.0,0.0,0.0,0.0,0.0,0.0,0.525,0.0,0.0,0.0,0.0,0.0,0.0,0.0,0.0,,,"Normalized At 955C (1750F), 25 mm (1 In.) Round","Normalized At 955C (1750F), 25 mm (1 In.) Round",2116,4,Normalized (air cooled) – general-purpose steel,4
,,,1,Steel database with labelled clusters,,,AISI Grade 18Ni (350) Maraging Steel,Ultimate tensile strength,2415.0,MPa,Yield strength,2363.0,MPa,Ductility,7.0,%,0.0,0.0,0.03,0.0,0.0,0.0,0.0,0.0,0.1,0.1,0.01,0.01,0.0,0.0,1.4,0.0,0.0,0.1,62.94,12.0,18.5,0.0,0.0,0.0,0.0,0.01,0.0,4.8,0.0,0.0,0.0,0.0,0.0,0.0,0.0,0.0,,,"Aged, At Rt, Tested Longitudinal, Round Bar 16 mm","Aged, At Rt, Tested Longitudinal, Round Bar 16 mm",2117,2,Quenched (oil) – general-purpose steel (tested),2
,,,1,Steel database with labelled clusters,,,AISI 4027 Steel,Ultimate tensile strength,655.0,MPa,Yield strength,490.0,MPa,Ductility,26.0,%,0.0,0.0,0.275,0.0,0.0,0.0,0.0,0.0,0.0,0.25,0.035,0.04,0.0,0.0,0.0,0.0,0.0,0.8,98.35,0.0,0.0,0.0,0.0,0.0,0.0,0.0,0.0,0.25,0.0,0.0,0.0,0.0,0.0,0.0,0.0,0.0,,,"Water Quenched 865C (1590F), 595C (1100F) Temper, 100 mm (4 In.) Round","Water Quenched 865C (1590F), 595C (1100F) Temper, 100 mm (4 In.) Round",2118,10,Quenched (water) & tempered – high-strength structural steel,10
,,,1,Steel database with labelled clusters,,,AISI 4118 Steel,Ultimate tensile strength,986.0,MPa,Yield strength,645.0,MPa,Ductility,17.0,%,0.0,0.0,0.205,0.0,0.0,0.0,0.0,0.0,0.0,0.25,0.035,0.04,0.0,0.0,0.0,0.0,0.5,0.8,98.055,0.0,0.0,0.0,0.0,0.0,0.0,0.0,0.0,0.1149999999999999,0.0,0.0,0.0,0.0,0.0,0.0,0.0,0.0,,,"Mock Carburized At 925C (1700F) For 8 Hours, Reheated To 830C (1525F), Oil Quenched, 150C (300F) Temper, 150C (300F) Temper, 14 mm (0.55 In.) Round","Mock Carburized At 925C (1700F) For 8 Hours, Reheated To 830C (1525F), Oil Quenched, 150C (300F) Temper, 150C (300F) Temper, 14 mm (0.55 In.) Round",2119,8,Carburized – quenched (oil) – wear-resistant surface steel (variant),8
