Repository: Azhi-ss/SteelScientist

# Steel Labelled Clusters Dataset

This directory contains the cleaned steel labelled-clusters dataset used by
`regression/steel_labelled_clusters_regression.py`.

## Files

| File | Rows | Description |
|------|------|-------------|
| `raw/Steel database with labelled clusters.xlsx` | 3234 | Original spreadsheet. |
| `full_with_duplicates.csv` | 3234 | Raw spreadsheet mapped to the project regression schema. |
| `clean.csv` | 1943 | Strictly deduplicated regression mother table. |
| `train.csv` | 1554 | Fixed 8:2 training split generated from `clean.csv`. |
| `val.csv` | 389 | Fixed 8:2 validation split generated from `clean.csv`. |

File: datasets/steel_labelled_clusters/duplicate_rows.csv (part 27 of 33)
duplicate_group_id,source_entry,Material,Text,Tensile_value,Yield_value,Elongation_value,cluster_number,cluster_label,DOIs,Files,problem,status,Table_topic,title,abstract,Tensile_name,Tensile_unit,Yield_name,Yield_unit,Elongation_name,Elongation_unit,H,B,C,N,O,F,Na,Mg,Al,Si,P,S,Cl,Ca,Ti,V,Cr,Mn,Fe,Co,Ni,Cu,Zn,As,Y,Zr,Nb,Mo,Sn,Sb,La,Ce,Ta,W,Pb,Bi,Other_ele,Text_addition,actions,cluster_number_0_to_11
984,2562,AISI E9310 Steel,"Normalized, Machined To 13.7 mm Rounds, Pseudocarburized, 150C (300F) Temper",1289.0,1117.0,15.0,0,Carburized – quenched (oil) – wear-resistant surface steel,,,,1,Steel database with labelled clusters,,,Ultimate tensile strength,MPa,Yield strength,MPa,Ductility,%,0.0,0.0,0.105,0.0,0.0,0.0,0.0,0.0,0.0,0.275,0.025,0.025,0.0,0.0,0.0,0.0,1.2,0.55,94.455,0.0,3.25,0.0,0.0,0.0,0.0,0.0,0.0,0.1149999999999999,0.0,0.0,0.0,0.0,0.0,0.0,0.0,0.0,,,"Normalized, Machined To 13.7 mm Rounds, Pseudocarburized, 150C (300F) Temper",0
985,986,AISI E9310H Steel,"Normalized At 890C (1635F), 13 mm (0.5 In.) Round",917.0,605.0,20.0,4,Normalized (air cooled) – general-purpose steel,,,,1,Steel database with labelled clusters,,,Ultimate tensile strength,MPa,Yield strength,MPa,Ductility,%,0.0,0.0,0.1,0.0,0.0,0.0,0.0,0.0,0.0,0.2249999999999999,0.0,0.05,0.0,0.0,0.0,0.0,1.225,0.55,94.485,0.0,3.25,0.0,0.0,0.0,0.0,0.0,0.0,0.1149999999999999,0.0,0.0,0.0,0.0,0.0,0.0,0.0,0.0,,,"Normalized At 890C (1635F), 13 mm (0.5 In.) Round",4
985,2512,AISI E9310H Steel,"Normalized At 890C (1635F), 13 mm (0.5 In.) Round",917.0,605.0,20.0,4,Normalized (air cooled) – general-purpose steel,,,,1,Steel database with labelled clusters,,,Ultimate tensile strength,MPa,Yield strength,MPa,Ductility,%,0.0,0.0,0.1,0.0,0.0,0.0,0.0,0.0,0.0,0.2249999999999999,0.0,0.05,0.0,0.0,0.0,0.0,1.225,0.55,94.485,0.0,3.25,0.0,0.0,0.0,0.0,0.0,0.0,0.1149999999999999,0.0,0.0,0.0,0.0,0.0,0.0,0.0,0.0,,,"Normalized At 890C (1635F), 13 mm (0.5 In.) Round",4
986,987,AISI E9310H Steel,"Mock Carburized, 790C (1450F) Reheat, 230C (450F) Temper, 100 mm (4 In.) Round",910.0,660.0,20.0,8,Carburized – quenched (oil) – wear-resistant surface steel (variant),,,,1,Steel database with labelled clusters,,,Ultimate tensile strength,MPa,Yield strength,MPa,Ductility,%,0.0,0.0,0.1,0.0,0.0,0.0,0.0,0.0,0.0,0.2249999999999999,0.0,0.05,0.0,0.0,0.0,0.0,1.225,0.55,94.485,0.0,3.25,0.0,0.0,0.0,0.0,0.0,0.0,0.1149999999999999,0.0,0.0,0.0,0.0,0.0,0.0,0.0,0.0,,,"Mock Carburized, 790C (1450F) Reheat, 230C (450F) Temper, 100 mm (4 In.) Round",8
986,2555,AISI E9310H Steel,"Mock Carburized, 790C (1450F) Reheat, 230C (450F) Temper, 100 mm (4 In.) Round",910.0,660.0,20.0,8,Carburized – quenched (oil) – wear-resistant surface steel (variant),,,,1,Steel database with labelled clusters,,,Ultimate tensile strength,MPa,Yield strength,MPa,Ductility,%,0.0,0.0,0.1,0.0,0.0,0.0,0.0,0.0,0.0,0.2249999999999999,0.0,0.05,0.0,0.0,0.0,0.0,1.225,0.55,94.485,0.0,3.25,0.0,0.0,0.0,0.0,0.0,0.0,0.1149999999999999,0.0,0.0,0.0,0.0,0.0,0.0,0.0,0.0,,,"Mock Carburized, 790C (1450F) Reheat, 230C (450F) Temper, 100 mm (4 In.) Round",8
987,988,AISI E9310H Steel,"Mock Carburized, 790C (1450F) Reheat, 230C (450F) Temper, 13 mm (0.5 In.) Round",1227.0,979.0,15.0,8,Carburized – quenched (oil) – wear-resistant surface steel (variant),,,,1,Steel database with labelled clusters,,,Ultimate tensile strength,MPa,Yield strength,MPa,Ductility,%,0.0,0.0,0.1,0.0,0.0,0.0,0.0,0.0,0.0,0.2249999999999999,0.0,0.05,0.0,0.0,0.0,0.0,1.225,0.55,94.485,0.0,3.25,0.0,0.0,0.0,0.0,0.0,0.0,0.1149999999999999,0.0,0.0,0.0,0.0,0.0,0.0,0.0,0.0,,,"Mock Carburized, 790C (1450F) Reheat, 230C (450F) Temper, 13 mm (0.5 In.) Round",8
987,2571,AISI E9310H Steel,"Mock Carburized, 790C (1450F) Reheat, 230C (450F) Temper, 13 mm (0.5 In.) Round",1227.0,979.0,15.0,8,Carburized – quenched (oil) – wear-resistant surface steel (variant),,,,1,Steel database with labelled clusters,,,Ultimate tensile strength,MPa,Yield strength,MPa,Ductility,%,0.0,0.0,0.1,0.0,0.0,0.0,0.0,0.0,0.0,0.2249999999999999,0.0,0.05,0.0,0.0,0.0,0.0,1.225,0.55,94.485,0.0,3.25,0.0,0.0,0.0,0.0,0.0,0.0,0.1149999999999999,0.0,0.0,0.0,0.0,0.0,0.0,0.0,0.0,,,"Mock Carburized, 790C (1450F) Reheat, 230C (450F) Temper, 13 mm (0.5 In.) Round",8
988,989,AISI 9255 Steel,"Normalized At 900C (1650F), 25 mm (1 In.) Round",931.0,580.0,19.0,4,Normalized (air cooled) – general-purpose steel,,,,1,Steel database with labelled clusters,,,Ultimate tensile strength,MPa,Yield strength,MPa,Ductility,%,0.0,0.0,0.55,0.0,0.0,0.0,0.0,0.0,0.0,2.0,0.035,0.04,0.0,0.0,0.0,0.0,0.0,0.825,96.55,0.0,0.0,0.0,0.0,0.0,0.0,0.0,0.0,0.0,0.0,0.0,0.0,0.0,0.0,0.0,0.0,0.0,,,"Normalized At 900C (1650F), 25 mm (1 In.) Round",4
988,3201,AISI 9255 Steel,"Normalized At 900C (1650F), 25 mm (1 In.) Round",931.0,580.0,19.0,4,Normalized (air cooled) – general-purpose steel,,,,1,Steel database with labelled clusters,,,Ultimate tensile strength,MPa,Yield strength,MPa,Ductility,%,0.0,0.0,0.55,0.0,0.0,0.0,0.0,0.0,0.0,2.0,0.035,0.04,0.0,0.0,0.0,0.0,0.0,0.825,96.55,0.0,0.0,0.0,0.0,0.0,0.0,0.0,0.0,0.0,0.0,0.0,0.0,0.0,0.0,0.0,0.0,0.0,,,"Normalized At 900C (1650F), 25 mm (1 In.) Round",4
989,990,AISI E9310H Steel,"Normalized, Machined To 13.7 mm Rounds, Pseudocarburized, 775C (1430F) Reheat, 150C (300F) Temper",1069.0,896.0,15.0,0,Carburized – quenched (oil) – wear-resistant surface steel,,,,1,Steel database with labelled clusters,,,Ultimate tensile strength,MPa,Yield strength,MPa,Ductility,%,0.0,0.0,0.1,0.0,0.0,0.0,0.0,0.0,0.0,0.2249999999999999,0.0,0.05,0.0,0.0,0.0,0.0,1.225,0.55,94.485,0.0,3.25,0.0,0.0,0.0,0.0,0.0,0.0,0.1149999999999999,0.0,0.0,0.0,0.0,0.0,0.0,0.0,0.0,,,"Normalized, Machined To 13.7 mm Rounds, Pseudocarburized, 775C (1430F) Reheat, 150C (300F) Temper",0
989,2558,AISI E9310H Steel,"Normalized, Machined To 13.7 mm Rounds, Pseudocarburized, 775C (1430F) Reheat, 150C (300F) Temper",1069.0,896.0,15.0,0,Carburized – quenched (oil) – wear-resistant surface steel,,,,1,Steel database with labelled clusters,,,Ultimate tensile strength,MPa,Yield strength,MPa,Ductility,%,0.0,0.0,0.1,0.0,0.0,0.0,0.0,0.0,0.0,0.2249999999999999,0.0,0.05,0.0,0.0,0.0,0.0,1.225,0.55,94.485,0.0,3.25,0.0,0.0,0.0,0.0,0.0,0.0,0.1149999999999999,0.0,0.0,0.0,0.0,0.0,0.0,0.0,0.0,,,"Normalized, Machined To 13.7 mm Rounds, Pseudocarburized, 775C (1430F) Reheat, 150C (300F) Temper",0
990,991,AISI E9310 Steel,"Normalized At 890C (1635F), 100 mm (4 In.) Round",862.0,565.0,19.0,4,Normalized (air cooled) – general-purpose steel,,,,1,Steel database with labelled clusters,,,Ultimate tensile strength,MPa,Yield strength,MPa,Ductility,%,0.0,0.0,0.105,0.0,0.0,0.0,0.0,0.0,0.0,0.275,0.025,0.025,0.0,0.0,0.0,0.0,1.2,0.55,94.455,0.0,3.25,0.0,0.0,0.0,0.0,0.0,0.0,0.1149999999999999,0.0,0.0,0.0,0.0,0.0,0.0,0.0,0.0,,,"Normalized At 890C (1635F), 100 mm (4 In.) Round",4
990,2519,AISI E9310 Steel,"Normalized At 890C (1635F), 100 mm (4 In.) Round",862.0,565.0,19.0,4,Normalized (air cooled) – general-purpose steel,,,,1,Steel database with labelled clusters,,,Ultimate tensile strength,MPa,Yield strength,MPa,Ductility,%,0.0,0.0,0.105,0.0,0.0,0.0,0.0,0.0,0.0,0.275,0.025,0.025,0.0,0.0,0.0,0.0,1.2,0.55,94.455,0.0,3.25,0.0,0.0,0.0,0.0,0.0,0.0,0.1149999999999999,0.0,0.0,0.0,0.0,0.0,0.0,0.0,0.0,,,"Normalized At 890C (1635F), 100 mm (4 In.) Round",4
991,992,AISI 6150H Steel,"Oil Quenched 845C (1550F), 595C (1100F) Temper, 13 mm (0.5 In.) Round",1105.0,1090.0,16.0,6,Quenched (oil) & tempered – high-strength structural steel,,,,1,Steel database with labelled clusters,,,Ultimate tensile strength,MPa,Yield strength,MPa,Ductility,%,0.0,0.0,0.505,0.0,0.0,0.0,0.0,0.0,0.0,0.2249999999999999,0.035,0.04,0.0,0.0,0.0,0.15,0.975,0.8,97.27,0.0,0.0,0.0,0.0,0.0,0.0,0.0,0.0,0.0,0.0,0.0,0.0,0.0,0.0,0.0,0.0,0.0,,,"Oil Quenched 845C (1550F), 595C (1100F) Temper, 13 mm (0.5 In.) Round",6
991,3020,AISI 6150H Steel,"Oil Quenched 845C (1550F), 595C (1100F) Temper, 13 mm (0.5 In.) Round",1105.0,1090.0,16.0,6,Quenched (oil) & tempered – high-strength structural steel,,,,1,Steel database with labelled clusters,,,Ultimate tensile strength,MPa,Yield strength,MPa,Ductility,%,0.0,0.0,0.505,0.0,0.0,0.0,0.0,0.0,0.0,0.2249999999999999,0.035,0.04,0.0,0.0,0.0,0.15,0.975,0.8,97.27,0.0,0.0,0.0,0.0,0.0,0.0,0.0,0.0,0.0,0.0,0.0,0.0,0.0,0.0,0.0,0.0,0.0,,,"Oil Quenched 845C (1550F), 595C (1100F) Temper, 13 mm (0.5 In.) Round",6
992,993,AISI E9310H Steel,"Normalized At 890C (1635F), 100 mm (4 In.) Round",862.0,565.0,19.0,4,Normalized (air cooled) – general-purpose steel,,,,1,Steel database with labelled clusters,,,Ultimate tensile strength,MPa,Yield strength,MPa,Ductility,%,0.0,0.0,0.1,0.0,0.0,0.0,0.0,0.0,0.0,0.2249999999999999,0.0,0.05,0.0,0.0,0.0,0.0,1.225,0.55,94.485,0.0,3.25,0.0,0.0,0.0,0.0,0.0,0.0,0.1149999999999999,0.0,0.0,0.0,0.0,0.0,0.0,0.0,0.0,,,"Normalized At 890C (1635F), 100 mm (4 In.) Round",4
992,2550,AISI E9310H Steel,"Normalized At 890C (1635F), 100 mm (4 In.) Round",862.0,565.0,19.0,4,Normalized (air cooled) – general-purpose steel,,,,1,Steel database with labelled clusters,,,Ultimate tensile strength,MPa,Yield strength,MPa,Ductility,%,0.0,0.0,0.1,0.0,0.0,0.0,0.0,0.0,0.0,0.2249999999999999,0.0,0.05,0.0,0.0,0.0,0.0,1.225,0.55,94.485,0.0,3.25,0.0,0.0,0.0,0.0,0.0,0.0,0.1149999999999999,0.0,0.0,0.0,0.0,0.0,0.0,0.0,0.0,,,"Normalized At 890C (1635F), 100 mm (4 In.) Round",4
993,994,AISI E9310H Steel,"Annealed At 845C (1550F), 25 mm (1 In.) Round",820.0,450.0,17.0,7,Annealed – easy-to-machine – round annealed stock,,,,1,Steel database with labelled clusters,,,Ultimate tensile strength,MPa,Yield strength,MPa,Ductility,%,0.0,0.0,0.1,0.0,0.0,0.0,0.0,0.0,0.0,0.2249999999999999,0.0,0.05,0.0,0.0,0.0,0.0,1.225,0.55,94.485,0.0,3.25,0.0,0.0,0.0,0.0,0.0,0.0,0.1149999999999999,0.0,0.0,0.0,0.0,0.0,0.0,0.0,0.0,,,"Annealed At 845C (1550F), 25 mm (1 In.) Round",7
993,2553,AISI E9310H Steel,"Annealed At 845C (1550F), 25 mm (1 In.) Round",820.0,450.0,17.0,7,Annealed – easy-to-machine – round annealed stock,,,,1,Steel database with labelled clusters,,,Ultimate tensile strength,MPa,Yield strength,MPa,Ductility,%,0.0,0.0,0.1,0.0,0.0,0.0,0.0,0.0,0.0,0.2249999999999999,0.0,0.05,0.0,0.0,0.0,0.0,1.225,0.55,94.485,0.0,3.25,0.0,0.0,0.0,0.0,0.0,0.0,0.1149999999999999,0.0,0.0,0.0,0.0,0.0,0.0,0.0,0.0,,,"Annealed At 845C (1550F), 25 mm (1 In.) Round",7
994,995,AISI 8822H Steel,"Normalized, Machined To 13.7 mm Rounds, Pseudocarburized, 775C (1430F) Reheat, 150C (300F) Temper",1198.0,693.0,11.0,0,Carburized – quenched (oil) – wear-resistant surface steel,,,,1,Steel database with labelled clusters,,,Ultimate tensile strength,MPa,Yield strength,MPa,Ductility,%,0.0,0.0,0.22,0.0,0.0,0.0,0.0,0.0,0.0,0.2249999999999999,0.035,0.04,0.0,0.0,0.0,0.0,0.5,0.875,97.205,0.0,0.55,0.0,0.0,0.0,0.0,0.0,0.0,0.35,0.0,0.0,0.0,0.0,0.0,0.0,0.0,0.0,,,"Normalized, Machined To 13.7 mm Rounds, Pseudocarburized, 775C (1430F) Reheat, 150C (300F) Temper",0
994,2624,AISI 8822H Steel,"Normalized, Machined To 13.7 mm Rounds, Pseudocarburized, 775C (1430F) Reheat, 150C (300F) Temper",1198.0,693.0,11.0,0,Carburized – quenched (oil) – wear-resistant surface steel,,,,1,Steel database with labelled clusters,,,Ultimate tensile strength,MPa,Yield strength,MPa,Ductility,%,0.0,0.0,0.22,0.0,0.0,0.0,0.0,0.0,0.0,0.2249999999999999,0.035,0.04,0.0,0.0,0.0,0.0,0.5,0.875,97.205,0.0,0.55,0.0,0.0,0.0,0.0,0.0,0.0,0.35,0.0,0.0,0.0,0.0,0.0,0.0,0.0,0.0,,,"Normalized, Machined To 13.7 mm Rounds, Pseudocarburized, 775C (1430F) Reheat, 150C (300F) Temper",0
995,996,AISI 8740 Steel,"Normalized 870C (1600F), 25 mm (1 In.) Round",931.0,605.0,16.0,4,Normalized (air cooled) – general-purpose steel,,,,1,Steel database with labelled clusters,,,Ultimate tensile strength,MPa,Yield strength,MPa,Ductility,%,0.0,0.0,0.405,0.0,0.0,0.0,0.0,0.0,0.0,0.2249999999999999,0.035,0.04,0.0,0.0,0.0,0.0,0.5,0.875,97.12,0.0,0.55,0.0,0.0,0.0,0.0,0.0,0.0,0.25,0.0,0.0,0.0,0.0,0.0,0.0,0.0,0.0,,,"Normalized 870C (1600F), 25 mm (1 In.) Round",4
995,3193,AISI 8740 Steel,"Normalized 870C (1600F), 25 mm (1 In.) Round",931.0,605.0,16.0,4,Normalized (air cooled) – general-purpose steel,,,,1,Steel database with labelled clusters,,,Ultimate tensile strength,MPa,Yield strength,MPa,Ductility,%,0.0,0.0,0.405,0.0,0.0,0.0,0.0,0.0,0.0,0.2249999999999999,0.035,0.04,0.0,0.0,0.0,0.0,0.5,0.875,97.12,0.0,0.55,0.0,0.0,0.0,0.0,0.0,0.0,0.25,0.0,0.0,0.0,0.0,0.0,0.0,0.0,0.0,,,"Normalized 870C (1600F), 25 mm (1 In.) Round",4
996,997,AISI 9840 Steel,"595C (1100F) Temper, 25 mm (1 In.) Round",1105.0,965.0,16.0,0,Carburized – quenched (oil) – wear-resistant surface steel,,,,1,Steel database with labelled clusters,,,Ultimate tensile strength,MPa,Yield strength,MPa,Ductility,%,0.0,0.0,0.405,0.0,0.0,0.0,0.0,0.0,0.0,0.2249999999999999,0.035,0.04,0.0,0.0,0.0,0.0,0.8,0.8,96.445,0.0,1.0,0.0,0.0,0.0,0.0,0.0,0.0,0.25,0.0,0.0,0.0,0.0,0.0,0.0,0.0,0.0,,,"595C (1100F) Temper, 25 mm (1 In.) Round",0
996,3221,AISI 9840 Steel,"595C (1100F) Temper, 25 mm (1 In.) Round",1105.0,965.0,16.0,0,Carburized – quenched (oil) – wear-resistant surface steel,,,,1,Steel database with labelled clusters,,,Ultimate tensile strength,MPa,Yield strength,MPa,Ductility,%,0.0,0.0,0.405,0.0,0.0,0.0,0.0,0.0,0.0,0.2249999999999999,0.035,0.04,0.0,0.0,0.0,0.0,0.8,0.8,96.445,0.0,1.0,0.0,0.0,0.0,0.0,0.0,0.0,0.25,0.0,0.0,0.0,0.0,0.0,0.0,0.0,0.0,,,"595C (1100F) Temper, 25 mm (1 In.) Round",0
997,998,AISI 8650H Steel,"Normalized, 13 mm (0.5 In.) Round",1255.0,903.0,10.0,9,Normalized – general-purpose steel (round normalized stock),,,,1,Steel database with labelled clusters,,,Ultimate tensile strength,MPa,Yield strength,MPa,Ductility,%,0.0,0.0,0.505,0.0,0.0,0.0,0.0,0.0,0.0,0.25,0.035,0.045,0.0,0.0,0.0,0.0,0.5,0.875,97.04,0.0,0.55,0.0,0.0,0.0,0.0,0.0,0.0,0.2,0.0,0.0,0.0,0.0,0.0,0.0,0.0,0.0,,,"Normalized, 13 mm (0.5 In.) Round",9
997,3166,AISI 8650H Steel,"Normalized, 13 mm (0.5 In.) Round",1255.0,903.0,10.0,9,Normalized – general-purpose steel (round normalized stock),,,,1,Steel database with labelled clusters,,,Ultimate tensile strength,MPa,Yield strength,MPa,Ductility,%,0.0,0.0,0.505,0.0,0.0,0.0,0.0,0.0,0.0,0.25,0.035,0.045,0.0,0.0,0.0,0.0,0.5,0.875,97.04,0.0,0.55,0.0,0.0,0.0,0.0,0.0,0.0,0.2,0.0,0.0,0.0,0.0,0.0,0.0,0.0,0.0,,,"Normalized, 13 mm (0.5 In.) Round",9
998,999,AISI E9310H Steel,"Normalized, Machined To 13.7 mm Rounds, Pseudocarburized, 830C (1525F) Reheat, 150C (300F) Temper",1200.0,1055.0,16.0,0,Carburized – quenched (oil) – wear-resistant surface steel,,,,1,Steel database with labelled clusters,,,Ultimate tensile strength,MPa,Yield strength,MPa,Ductility,%,0.0,0.0,0.1,0.0,0.0,0.0,0.0,0.0,0.0,0.2249999999999999,0.0,0.05,0.0,0.0,0.0,0.0,1.225,0.55,94.485,0.0,3.25,0.0,0.0,0.0,0.0,0.0,0.0,0.1149999999999999,0.0,0.0,0.0,0.0,0.0,0.0,0.0,0.0,,,"Normalized, Machined To 13.7 mm Rounds, Pseudocarburized, 830C (1525F) Reheat, 150C (300F) Temper",0
998,2538,AISI E9310H Steel,"Normalized, Machined To 13.7 mm Rounds, Pseudocarburized, 830C (1525F) Reheat, 150C (300F) Temper",1200.0,1055.0,16.0,0,Carburized – quenched (oil) – wear-resistant surface steel,,,,1,Steel database with labelled clusters,,,Ultimate tensile strength,MPa,Yield strength,MPa,Ductility,%,0.0,0.0,0.1,0.0,0.0,0.0,0.0,0.0,0.0,0.2249999999999999,0.0,0.05,0.0,0.0,0.0,0.0,1.225,0.55,94.485,0.0,3.25,0.0,0.0,0.0,0.0,0.0,0.0,0.1149999999999999,0.0,0.0,0.0,0.0,0.0,0.0,0.0,0.0,,,"Normalized, Machined To 13.7 mm Rounds, Pseudocarburized, 830C (1525F) Reheat, 150C (300F) Temper",0
999,1000,AISI E9310H Steel,"Single Quenched And Tempered At 230C (450F), 1.2 mm Case Depth",1158.0,948.0,15.0,5,Carburized – quenched (oil) – wear-resistant surface steel (variant),,,,1,Steel database with labelled clusters,,,Ultimate tensile strength,MPa,Yield strength,MPa,Ductility,%,0.0,0.0,0.1,0.0,0.0,0.0,0.0,0.0,0.0,0.2249999999999999,0.0,0.05,0.0,0.0,0.0,0.0,1.225,0.55,94.485,0.0,3.25,0.0,0.0,0.0,0.0,0.0,0.0,0.1149999999999999,0.0,0.0,0.0,0.0,0.0,0.0,0.0,0.0,,,"Single Quenched And Tempered At 230C (450F), 1.2 mm Case Depth",5
999,2548,AISI E9310H Steel,"Single Quenched And Tempered At 230C (450F), 1.2 mm Case Depth",1158.0,948.0,15.0,5,Carburized – quenched (oil) – wear-resistant surface steel (variant),,,,1,Steel database with labelled clusters,,,Ultimate tensile strength,MPa,Yield strength,MPa,Ductility,%,0.0,0.0,0.1,0.0,0.0,0.0,0.0,0.0,0.0,0.2249999999999999,0.0,0.05,0.0,0.0,0.0,0.0,1.225,0.55,94.485,0.0,3.25,0.0,0.0,0.0,0.0,0.0,0.0,0.1149999999999999,0.0,0.0,0.0,0.0,0.0,0.0,0.0,0.0,,,"Single Quenched And Tempered At 230C (450F), 1.2 mm Case Depth",5
1000,1001,AISI E9310 Steel,"Normalized At 890C (1635F), 50 mm (2 In.) Round",903.0,565.0,19.0,4,Normalized (air cooled) – general-purpose steel,,,,1,Steel database with labelled clusters,,,Ultimate tensile strength,MPa,Yield strength,MPa,Ductility,%,0.0,0.0,0.105,0.0,0.0,0.0,0.0,0.0,0.0,0.275,0.025,0.025,0.0,0.0,0.0,0.0,1.2,0.55,94.455,0.0,3.25,0.0,0.0,0.0,0.0,0.0,0.0,0.1149999999999999,0.0,0.0,0.0,0.0,0.0,0.0,0.0,0.0,,,"Normalized At 890C (1635F), 50 mm (2 In.) Round",4
1000,2549,AISI E9310 Steel,"Normalized At 890C (1635F), 50 mm (2 In.) Round",903.0,565.0,19.0,4,Normalized (air cooled) – general-purpose steel,,,,1,Steel database with labelled clusters,,,Ultimate tensile strength,MPa,Yield strength,MPa,Ductility,%,0.0,0.0,0.105,0.0,0.0,0.0,0.0,0.0,0.0,0.275,0.025,0.025,0.0,0.0,0.0,0.0,1.2,0.55,94.455,0.0,3.25,0.0,0.0,0.0,0.0,0.0,0.0,0.1149999999999999,0.0,0.0,0.0,0.0,0.0,0.0,0.0,0.0,,,"Normalized At 890C (1635F), 50 mm (2 In.) Round",4
1001,1002,AISI 8630 Steel,"Water Quenched 845C (1550F), 595C (1100F) Temper, 50 mm (2 In.) Round",765.0,615.0,22.0,10,Quenched (water) & tempered – high-strength structural steel,,,,1,Steel database with labelled clusters,,,Ultimate tensile strength,MPa,Yield strength,MPa,Ductility,%,0.0,0.0,0.305,0.0,0.0,0.0,0.0,0.0,0.0,0.2249999999999999,0.035,0.04,0.0,0.0,0.0,0.0,0.5,0.8,97.345,0.0,0.55,0.0,0.0,0.0,0.0,0.0,0.0,0.2,0.0,0.0,0.0,0.0,0.0,0.0,0.0,0.0,,,"Water Quenched 845C (1550F), 595C (1100F) Temper, 50 mm (2 In.) Round",10
1001,3068,AISI 8630 Steel,"Water Quenched 845C (1550F), 595C (1100F) Temper, 50 mm (2 In.) Round",765.0,615.0,22.0,10,Quenched (water) & tempered – high-strength structural steel,,,,1,Steel database with labelled clusters,,,Ultimate tensile strength,MPa,Yield strength,MPa,Ductility,%,0.0,0.0,0.305,0.0,0.0,0.0,0.0,0.0,0.0,0.2249999999999999,0.035,0.04,0.0,0.0,0.0,0.0,0.5,0.8,97.345,0.0,0.55,0.0,0.0,0.0,0.0,0.0,0.0,0.2,0.0,0.0,0.0,0.0,0.0,0.0,0.0,0.0,,,"Water Quenched 845C (1550F), 595C (1100F) Temper, 50 mm (2 In.) Round",10
1002,1003,AISI 9255 Steel,"Oil Quenched From 885C (1625F), 650C (1200F) Temper, 100 mm (4 In.) Round",910.0,565.0,21.0,6,Quenched (oil) & tempered – high-strength structural steel,,,,1,Steel database with labelled clusters,,,Ultimate tensile strength,MPa,Yield strength,MPa,Ductility,%,0.0,0.0,0.55,0.0,0.0,0.0,0.0,0.0,0.0,2.0,0.035,0.04,0.0,0.0,0.0,0.0,0.0,0.825,96.55,0.0,0.0,0.0,0.0,0.0,0.0,0.0,0.0,0.0,0.0,0.0,0.0,0.0,0.0,0.0,0.0,0.0,,,"Oil Quenched From 885C (1625F), 650C (1200F) Temper, 100 mm (4 In.) Round",6
1002,3153,AISI 9255 Steel,"Oil Quenched From 885C (1625F), 650C (1200F) Temper, 100 mm (4 In.) Round",910.0,565.0,21.0,6,Quenched (oil) & tempered – high-strength structural steel,,,,1,Steel database with labelled clusters,,,Ultimate tensile strength,MPa,Yield strength,MPa,Ductility,%,0.0,0.0,0.55,0.0,0.0,0.0,0.0,0.0,0.0,2.0,0.035,0.04,0.0,0.0,0.0,0.0,0.0,0.825,96.55,0.0,0.0,0.0,0.0,0.0,0.0,0.0,0.0,0.0,0.0,0.0,0.0,0.0,0.0,0.0,0.0,0.0,,,"Oil Quenched From 885C (1625F), 650C (1200F) Temper, 100 mm (4 In.) Round",6
1003,1004,AISI E9310 Steel,"Single Quenched And Tempered At 150C (300F), 1.2 mm Case Depth",1193.0,931.0,15.0,5,Carburized – quenched (oil) – wear-resistant surface steel (variant),,,,1,Steel database with labelled clusters,,,Ultimate tensile strength,MPa,Yield strength,MPa,Ductility,%,0.0,0.0,0.105,0.0,0.0,0.0,0.0,0.0,0.0,0.275,0.025,0.025,0.0,0.0,0.0,0.0,1.2,0.55,94.455,0.0,3.25,0.0,0.0,0.0,0.0,0.0,0.0,0.1149999999999999,0.0,0.0,0.0,0.0,0.0,0.0,0.0,0.0,,,"Single Quenched And Tempered At 150C (300F), 1.2 mm Case Depth",5
1003,2585,AISI E9310 Steel,"Single Quenched And Tempered At 150C (300F), 1.2 mm Case Depth",1193.0,931.0,15.0,5,Carburized – quenched (oil) – wear-resistant surface steel (variant),,,,1,Steel database with labelled clusters,,,Ultimate tensile strength,MPa,Yield strength,MPa,Ductility,%,0.0,0.0,0.105,0.0,0.0,0.0,0.0,0.0,0.0,0.275,0.025,0.025,0.0,0.0,0.0,0.0,1.2,0.55,94.455,0.0,3.25,0.0,0.0,0.0,0.0,0.0,0.0,0.1149999999999999,0.0,0.0,0.0,0.0,0.0,0.0,0.0,0.0,,,"Single Quenched And Tempered At 150C (300F), 1.2 mm Case Depth",5
1004,1005,AISI E9310H Steel,"Normalized At 890C (1635F), 50 mm (2 In.) Round",903.0,565.0,19.0,4,Normalized (air cooled) – general-purpose steel,,,,1,Steel database with labelled clusters,,,Ultimate tensile strength,MPa,Yield strength,MPa,Ductility,%,0.0,0.0,0.1,0.0,0.0,0.0,0.0,0.0,0.0,0.2249999999999999,0.0,0.05,0.0,0.0,0.0,0.0,1.225,0.55,94.485,0.0,3.25,0.0,0.0,0.0,0.0,0.0,0.0,0.1149999999999999,0.0,0.0,0.0,0.0,0.0,0.0,0.0,0.0,,,"Normalized At 890C (1635F), 50 mm (2 In.) Round",4
1004,2569,AISI E9310H Steel,"Normalized At 890C (1635F), 50 mm (2 In.) Round",903.0,565.0,19.0,4,Normalized (air cooled) – general-purpose steel,,,,1,Steel database with labelled clusters,,,Ultimate tensile strength,MPa,Yield strength,MPa,Ductility,%,0.0,0.0,0.1,0.0,0.0,0.0,0.0,0.0,0.0,0.2249999999999999,0.0,0.05,0.0,0.0,0.0,0.0,1.225,0.55,94.485,0.0,3.25,0.0,0.0,0.0,0.0,0.0,0.0,0.1149999999999999,0.0,0.0,0.0,0.0,0.0,0.0,0.0,0.0,,,"Normalized At 890C (1635F), 50 mm (2 In.) Round",4
1005,1006,AISI 8650 Steel,"Oil Quenched 800C (1470F), 595C (1100F) Temper, 50 mm (2 In.) Round",1000.0,903.0,20.0,6,Quenched (oil) & tempered – high-strength structural steel,,,,1,Steel database with labelled clusters,,,Ultimate tensile strength,MPa,Yield strength,MPa,Ductility,%,0.0,0.0,0.505,0.0,0.0,0.0,0.0,0.0,0.0,0.2249999999999999,0.035,0.045,0.0,0.0,0.0,0.0,0.5,0.875,97.065,0.0,0.55,0.0,0.0,0.0,0.0,0.0,0.0,0.2,0.0,0.0,0.0,0.0,0.0,0.0,0.0,0.0,,,"Oil Quenched 800C (1470F), 595C (1100F) Temper, 50 mm (2 In.) Round",6
1005,3090,AISI 8650 Steel,"Oil Quenched 800C (1470F), 595C (1100F) Temper, 50 mm (2 In.) Round",1000.0,903.0,20.0,6,Quenched (oil) & tempered – high-strength structural steel,,,,1,Steel database with labelled clusters,,,Ultimate tensile strength,MPa,Yield strength,MPa,Ductility,%,0.0,0.0,0.505,0.0,0.0,0.0,0.0,0.0,0.0,0.2249999999999999,0.035,0.045,0.0,0.0,0.0,0.0,0.5,0.875,97.065,0.0,0.55,0.0,0.0,0.0,0.0,0.0,0.0,0.2,0.0,0.0,0.0,0.0,0.0,0.0,0.0,0.0,,,"Oil Quenched 800C (1470F), 595C (1100F) Temper, 50 mm (2 In.) Round",6
1006,1007,AISI 9255 Steel,"Oil Quenched From 885C (1625F), 540C (1000F) Temper, 13 mm (0.5 In.) Round",1170.0,1007.0,14.0,6,Quenched (oil) & tempered – high-strength structural steel,,,,1,Steel database with labelled clusters,,,Ultimate tensile strength,MPa,Yield strength,MPa,Ductility,%,0.0,0.0,0.55,0.0,0.0,0.0,0.0,0.0,0.0,2.0,0.035,0.04,0.0,0.0,0.0,0.0,0.0,0.825,96.55,0.0,0.0,0.0,0.0,0.0,0.0,0.0,0.0,0.0,0.0,0.0,0.0,0.0,0.0,0.0,0.0,0.0,,,"Oil Quenched From 885C (1625F), 540C (1000F) Temper, 13 mm (0.5 In.) Round",6
1006,3147,AISI 9255 Steel,"Oil Quenched From 885C (1625F), 540C (1000F) Temper, 13 mm (0.5 In.) Round",1170.0,1007.0,14.0,6,Quenched (oil) & tempered – high-strength structural steel,,,,1,Steel database with labelled clusters,,,Ultimate tensile strength,MPa,Yield strength,MPa,Ductility,%,0.0,0.0,0.55,0.0,0.0,0.0,0.0,0.0,0.0,2.0,0.035,0.04,0.0,0.0,0.0,0.0,0.0,0.825,96.55,0.0,0.0,0.0,0.0,0.0,0.0,0.0,0.0,0.0,0.0,0.0,0.0,0.0,0.0,0.0,0.0,0.0,,,"Oil Quenched From 885C (1625F), 540C (1000F) Temper, 13 mm (0.5 In.) Round",6
1007,1008,AISI E9310 Steel,Annealed At 845C (1550F),820.0,440.0,17.0,7,Annealed – easy-to-machine – round annealed stock,,,,1,Steel database with labelled clusters,,,Ultimate tensile strength,MPa,Yield strength,MPa,Ductility,%,0.0,0.0,0.105,0.0,0.0,0.0,0.0,0.0,0.0,0.275,0.025,0.025,0.0,0.0,0.0,0.0,1.2,0.55,94.455,0.0,3.25,0.0,0.0,0.0,0.0,0.0,0.0,0.1149999999999999,0.0,0.0,0.0,0.0,0.0,0.0,0.0,0.0,,,Annealed At 845C (1550F),7
1007,2505,AISI E9310 Steel,Annealed At 845C (1550F),820.0,440.0,17.0,7,Annealed – easy-to-machine – round annealed stock,,,,1,Steel database with labelled clusters,,,Ultimate tensile strength,MPa,Yield strength,MPa,Ductility,%,0.0,0.0,0.105,0.0,0.0,0.0,0.0,0.0,0.0,0.275,0.025,0.025,0.0,0.0,0.0,0.0,1.2,0.55,94.455,0.0,3.25,0.0,0.0,0.0,0.0,0.0,0.0,0.1149999999999999,0.0,0.0,0.0,0.0,0.0,0.0,0.0,0.0,,,Annealed At 845C (1550F),7
1008,1009,AISI 9255 Steel,"Annealed At 845C (1550F), 25 mm (1 In.) Round",779.0,485.0,21.0,7,Annealed – easy-to-machine – round annealed stock,,,,1,Steel database with labelled clusters,,,Ultimate tensile strength,MPa,Yield strength,MPa,Ductility,%,0.0,0.0,0.55,0.0,0.0,0.0,0.0,0.0,0.0,2.0,0.035,0.04,0.0,0.0,0.0,0.0,0.0,0.825,96.55,0.0,0.0,0.0,0.0,0.0,0.0,0.0,0.0,0.0,0.0,0.0,0.0,0.0,0.0,0.0,0.0,0.0,,,"Annealed At 845C (1550F), 25 mm (1 In.) Round",7
1008,3208,AISI 9255 Steel,"Annealed At 845C (1550F), 25 mm (1 In.) Round",779.0,485.0,21.0,7,Annealed – easy-to-machine – round annealed stock,,,,1,Steel database with labelled clusters,,,Ultimate tensile strength,MPa,Yield strength,MPa,Ductility,%,0.0,0.0,0.55,0.0,0.0,0.0,0.0,0.0,0.0,2.0,0.035,0.04,0.0,0.0,0.0,0.0,0.0,0.825,96.55,0.0,0.0,0.0,0.0,0.0,0.0,0.0,0.0,0.0,0.0,0.0,0.0,0.0,0.0,0.0,0.0,0.0,,,"Annealed At 845C (1550F), 25 mm (1 In.) Round",7
1009,1010,AISI E9310 Steel,"Mock Carburized, 790C (1450F) Reheat, 150C (300F) Temper, 100 mm (4 In.) Round",938.0,655.0,19.0,8,Carburized – quenched (oil) – wear-resistant surface steel (variant),,,,1,Steel database with labelled clusters,,,Ultimate tensile strength,MPa,Yield strength,MPa,Ductility,%,0.0,0.0,0.105,0.0,0.0,0.0,0.0,0.0,0.0,0.275,0.025,0.025,0.0,0.0,0.0,0.0,1.2,0.55,94.455,0.0,3.25,0.0,0.0,0.0,0.0,0.0,0.0,0.1149999999999999,0.0,0.0,0.0,0.0,0.0,0.0,0.0,0.0,,,"Mock Carburized, 790C (1450F) Reheat, 150C (300F) Temper, 100 mm (4 In.) Round",8
1009,2507,AISI E9310 Steel,"Mock Carburized, 790C (1450F) Reheat, 150C (300F) Temper, 100 mm (4 In.) Round",938.0,655.0,19.0,8,Carburized – quenched (oil) – wear-resistant surface steel (variant),,,,1,Steel database with labelled clusters,,,Ultimate tensile strength,MPa,Yield strength,MPa,Ductility,%,0.0,0.0,0.105,0.0,0.0,0.0,0.0,0.0,0.0,0.275,0.025,0.025,0.0,0.0,0.0,0.0,1.2,0.55,94.455,0.0,3.25,0.0,0.0,0.0,0.0,0.0,0.0,0.1149999999999999,0.0,0.0,0.0,0.0,0.0,0.0,0.0,0.0,,,"Mock Carburized, 790C (1450F) Reheat, 150C (300F) Temper, 100 mm (4 In.) Round",8
1010,1011,AISI 9840 Steel,"540C (1000F) Temper, 25 mm (1 In.) Round",1240.0,1105.0,15.0,0,Carburized – quenched (oil) – wear-resistant surface steel,,,,1,Steel database with labelled clusters,,,Ultimate tensile strength,MPa,Yield strength,MPa,Ductility,%,0.0,0.0,0.405,0.0,0.0,0.0,0.0,0.0,0.0,0.2249999999999999,0.035,0.04,0.0,0.0,0.0,0.0,0.8,0.8,96.445,0.0,1.0,0.0,0.0,0.0,0.0,0.0,0.0,0.25,0.0,0.0,0.0,0.0,0.0,0.0,0.0,0.0,,,"540C (1000F) Temper, 25 mm (1 In.) Round",0
1010,3152,AISI 9840 Steel,"540C (1000F) Temper, 25 mm (1 In.) Round",1240.0,1105.0,15.0,0,Carburized – quenched (oil) – wear-resistant surface steel,,,,1,Steel database with labelled clusters,,,Ultimate tensile strength,MPa,Yield strength,MPa,Ductility,%,0.0,0.0,0.405,0.0,0.0,0.0,0.0,0.0,0.0,0.2249999999999999,0.035,0.04,0.0,0.0,0.0,0.0,0.8,0.8,96.445,0.0,1.0,0.0,0.0,0.0,0.0,0.0,0.0,0.25,0.0,0.0,0.0,0.0,0.0,0.0,0.0,0.0,,,"540C (1000F) Temper, 25 mm (1 In.) Round",0
1011,1012,AISI 8630 Steel,"Water Quenched 845C (1550F), 540C (1000F) Temper, 100 mm (4 In.) Round",738.0,565.0,23.0,10,Quenched (water) & tempered – high-strength structural steel,,,,1,Steel database with labelled clusters,,,Ultimate tensile strength,MPa,Yield strength,MPa,Ductility,%,0.0,0.0,0.305,0.0,0.0,0.0,0.0,0.0,0.0,0.2249999999999999,0.035,0.04,0.0,0.0,0.0,0.0,0.5,0.8,97.345,0.0,0.55,0.0,0.0,0.0,0.0,0.0,0.0,0.2,0.0,0.0,0.0,0.0,0.0,0.0,0.0,0.0,,,"Water Quenched 845C (1550F), 540C (1000F) Temper, 100 mm (4 In.) Round",10
1011,3017,AISI 8630 Steel,"Water Quenched 845C (1550F), 540C (1000F) Temper, 100 mm (4 In.) Round",738.0,565.0,23.0,10,Quenched (water) & tempered – high-strength structural steel,,,,1,Steel database with labelled clusters,,,Ultimate tensile strength,MPa,Yield strength,MPa,Ductility,%,0.0,0.0,0.305,0.0,0.0,0.0,0.0,0.0,0.0,0.2249999999999999,0.035,0.04,0.0,0.0,0.0,0.0,0.5,0.8,97.345,0.0,0.55,0.0,0.0,0.0,0.0,0.0,0.0,0.2,0.0,0.0,0.0,0.0,0.0,0.0,0.0,0.0,,,"Water Quenched 845C (1550F), 540C (1000F) Temper, 100 mm (4 In.) Round",10
1012,1013,AISI E9310 Steel,"Mock Carburized, 790C (1450F) Reheat, 150C (300F) Temper, 13 mm (0.5 In.) Round",1234.0,986.0,15.0,8,Carburized – quenched (oil) – wear-resistant surface steel (variant),,,,1,Steel database with labelled clusters,,,Ultimate tensile strength,MPa,Yield strength,MPa,Ductility,%,0.0,0.0,0.105,0.0,0.0,0.0,0.0,0.0,0.0,0.275,0.025,0.025,0.0,0.0,0.0,0.0,1.2,0.55,94.455,0.0,3.25,0.0,0.0,0.0,0.0,0.0,0.0,0.1149999999999999,0.0,0.0,0.0,0.0,0.0,0.0,0.0,0.0,,,"Mock Carburized, 790C (1450F) Reheat, 150C (300F) Temper, 13 mm (0.5 In.) Round",8
1012,2551,AISI E9310 Steel,"Mock Carburized, 790C (1450F) Reheat, 150C (300F) Temper, 13 mm (0.5 In.) Round",1234.0,986.0,15.0,8,Carburized – quenched (oil) – wear-resistant surface steel (variant),,,,1,Steel database with labelled clusters,,,Ultimate tensile strength,MPa,Yield strength,MPa,Ductility,%,0.0,0.0,0.105,0.0,0.0,0.0,0.0,0.0,0.0,0.275,0.025,0.025,0.0,0.0,0.0,0.0,1.2,0.55,94.455,0.0,3.25,0.0,0.0,0.0,0.0,0.0,0.0,0.1149999999999999,0.0,0.0,0.0,0.0,0.0,0.0,0.0,0.0,,,"Mock Carburized, 790C (1450F) Reheat, 150C (300F) Temper, 13 mm (0.5 In.) Round",8
1013,1014,AISI 8822 Steel,"Normalized, Machined To 25 mm (1 In.) Rounds, Pseudocarburized, 820C (1510F) Reheat, 150C (300F) Temper",1204.0,805.0,14.0,0,Carburized – quenched (oil) – wear-resistant surface steel,,,,1,Steel database with labelled clusters,,,Ultimate tensile strength,MPa,Yield strength,MPa,Ductility,%,0.0,0.0,0.225,0.0,0.0,0.0,0.0,0.0,0.0,0.2249999999999999,0.035,0.04,0.0,0.0,0.0,0.0,0.5,0.875,97.2,0.0,0.55,0.0,0.0,0.0,0.0,0.0,0.0,0.35,0.0,0.0,0.0,0.0,0.0,0.0,0.0,0.0,,,"Normalized, Machined To 25 mm (1 In.) Rounds, Pseudocarburized, 820C (1510F) Reheat, 150C (300F) Temper",0
1013,2503,AISI 8822 Steel,"Normalized, Machined To 25 mm (1 In.) Rounds, Pseudocarburized, 820C (1510F) Reheat, 150C (300F) Temper",1204.0,805.0,14.0,0,Carburized – quenched (oil) – wear-resistant surface steel,,,,1,Steel database with labelled clusters,,,Ultimate tensile strength,MPa,Yield strength,MPa,Ductility,%,0.0,0.0,0.225,0.0,0.0,0.0,0.0,0.0,0.0,0.2249999999999999,0.035,0.04,0.0,0.0,0.0,0.0,0.5,0.875,97.2,0.0,0.55,0.0,0.0,0.0,0.0,0.0,0.0,0.35,0.0,0.0,0.0,0.0,0.0,0.0,0.0,0.0,,,"Normalized, Machined To 25 mm (1 In.) Rounds, Pseudocarburized, 820C (1510F) Reheat, 150C (300F) Temper",0
1014,1015,AISI 1340 Steel,"Oil Quenched From 830C (1525F), 540C (1000F) Temper, 50 mm (2 In.) Round",827.0,579.0,21.0,6,Quenched (oil) & tempered – high-strength structural steel,,,,1,Steel database with labelled clusters,,,Ultimate tensile strength,MPa,Yield strength,MPa,Ductility,%,0.0,0.0,0.405,0.0,0.0,0.0,0.0,0.0,0.0,0.25,0.035,0.04,0.0,0.0,0.0,0.0,0.0,1.75,97.52,0.0,0.0,0.0,0.0,0.0,0.0,0.0,0.0,0.0,0.0,0.0,0.0,0.0,0.0,0.0,0.0,0.0,,,"Oil Quenched From 830C (1525F), 540C (1000F) Temper, 50 mm (2 In.) Round",6
1014,1923,AISI 1340 Steel,"Oil Quenched From 830C (1525F), 540C (1000F) Temper, 50 mm (2 In.) Round",827.0,579.0,21.0,6,Quenched (oil) & tempered – high-strength structural steel,,,,1,Steel database with labelled clusters,,,Ultimate tensile strength,MPa,Yield strength,MPa,Ductility,%,0.0,0.0,0.405,0.0,0.0,0.0,0.0,0.0,0.0,0.25,0.035,0.04,0.0,0.0,0.0,0.0,0.0,1.75,97.52,0.0,0.0,0.0,0.0,0.0,0.0,0.0,0.0,0.0,0.0,0.0,0.0,0.0,0.0,0.0,0.0,0.0,,,"Oil Quenched From 830C (1525F), 540C (1000F) Temper, 50 mm (2 In.) Round",6
1015,1016,AISI E9310 Steel,"Normalized At 890C (1635F), 25 mm (1 In.) Round",910.0,570.0,18.0,4,Normalized (air cooled) – general-purpose steel,,,,1,Steel database with labelled clusters,,,Ultimate tensile strength,MPa,Yield strength,MPa,Ductility,%,0.0,0.0,0.105,0.0,0.0,0.0,0.0,0.0,0.0,0.275,0.025,0.025,0.0,0.0,0.0,0.0,1.2,0.55,94.455,0.0,3.25,0.0,0.0,0.0,0.0,0.0,0.0,0.1149999999999999,0.0,0.0,0.0,0.0,0.0,0.0,0.0,0.0,,,"Normalized At 890C (1635F), 25 mm (1 In.) Round",4
1015,2642,AISI E9310 Steel,"Normalized At 890C (1635F), 25 mm (1 In.) Round",910.0,570.0,18.0,4,Normalized (air cooled) – general-purpose steel,,,,1,Steel database with labelled clusters,,,Ultimate tensile strength,MPa,Yield strength,MPa,Ductility,%,0.0,0.0,0.105,0.0,0.0,0.0,0.0,0.0,0.0,0.275,0.025,0.025,0.0,0.0,0.0,0.0,1.2,0.55,94.455,0.0,3.25,0.0,0.0,0.0,0.0,0.0,0.0,0.1149999999999999,0.0,0.0,0.0,0.0,0.0,0.0,0.0,0.0,,,"Normalized At 890C (1635F), 25 mm (1 In.) Round",4
1016,1017,AISI 1340 Steel,"Oil Quenched From 830C (1525F), 540C (1000F) Temper, 13 mm (0.5 In.) Round",979.0,910.0,18.0,6,Quenched (oil) & tempered – high-strength structural steel,,,,1,Steel database with labelled clusters,,,Ultimate tensile strength,MPa,Yield strength,MPa,Ductility,%,0.0,0.0,0.405,0.0,0.0,0.0,0.0,0.0,0.0,0.25,0.035,0.04,0.0,0.0,0.0,0.0,0.0,1.75,97.52,0.0,0.0,0.0,0.0,0.0,0.0,0.0,0.0,0.0,0.0,0.0,0.0,0.0,0.0,0.0,0.0,0.0,,,"Oil Quenched From 830C (1525F), 540C (1000F) Temper, 13 mm (0.5 In.) Round",6
1016,1910,AISI 1340 Steel,"Oil Quenched From 830C (1525F), 540C (1000F) Temper, 13 mm (0.5 In.) Round",979.0,910.0,18.0,6,Quenched (oil) & tempered – high-strength structural steel,,,,1,Steel database with labelled clusters,,,Ultimate tensile strength,MPa,Yield strength,MPa,Ductility,%,0.0,0.0,0.405,0.0,0.0,0.0,0.0,0.0,0.0,0.25,0.035,0.04,0.0,0.0,0.0,0.0,0.0,1.75,97.52,0.0,0.0,0.0,0.0,0.0,0.0,0.0,0.0,0.0,0.0,0.0,0.0,0.0,0.0,0.0,0.0,0.0,,,"Oil Quenched From 830C (1525F), 540C (1000F) Temper, 13 mm (0.5 In.) Round",6
1017,1018,AISI 9255 Steel,Normalized At 900C (1650F),930.0,580.0,19.0,4,Normalized (air cooled) – general-purpose steel,,,,1,Steel database with labelled clusters,,,Ultimate tensile strength,MPa,Yield strength,MPa,Ductility,%,0.0,0.0,0.55,0.0,0.0,0.0,0.0,0.0,0.0,2.0,0.035,0.04,0.0,0.0,0.0,0.0,0.0,0.825,96.55,0.0,0.0,0.0,0.0,0.0,0.0,0.0,0.0,0.0,0.0,0.0,0.0,0.0,0.0,0.0,0.0,0.0,,,Normalized At 900C (1650F),4
1017,3139,AISI 9255 Steel,Normalized At 900C (1650F),930.0,580.0,19.0,4,Normalized (air cooled) – general-purpose steel,,,,1,Steel database with labelled clusters,,,Ultimate tensile strength,MPa,Yield strength,MPa,Ductility,%,0.0,0.0,0.55,0.0,0.0,0.0,0.0,0.0,0.0,2.0,0.035,0.04,0.0,0.0,0.0,0.0,0.0,0.825,96.55,0.0,0.0,0.0,0.0,0.0,0.0,0.0,0.0,0.0,0.0,0.0,0.0,0.0,0.0,0.0,0.0,0.0,,,Normalized At 900C (1650F),4
1018,1019,AISI 1340H Steel,"Oil Quenched From 830C (1525F), 540C (1000F) Temper, 25 mm (1 In.) Round",951.0,834.0,19.0,6,Quenched (oil) & tempered – high-strength structural steel,,,,1,Steel database with labelled clusters,,,Ultimate tensile strength,MPa,Yield strength,MPa,Ductility,%,0.0,0.0,0.405,0.0,0.0,0.0,0.0,0.0,0.0,0.25,0.035,0.04,0.0,0.0,0.0,0.0,0.0,1.75,97.52,0.0,0.0,0.0,0.0,0.0,0.0,0.0,0.0,0.0,0.0,0.0,0.0,0.0,0.0,0.0,0.0,0.0,,,"Oil Quenched From 830C (1525F), 540C (1000F) Temper, 25 mm (1 In.) Round",6
1018,2000,AISI 1340H Steel,"Oil Quenched From 830C (1525F), 540C (1000F) Temper, 25 mm (1 In.) Round",951.0,834.0,19.0,6,Quenched (oil) & tempered – high-strength structural steel,,,,1,Steel database with labelled clusters,,,Ultimate tensile strength,MPa,Yield strength,MPa,Ductility,%,0.0,0.0,0.405,0.0,0.0,0.0,0.0,0.0,0.0,0.25,0.035,0.04,0.0,0.0,0.0,0.0,0.0,1.75,97.52,0.0,0.0,0.0,0.0,0.0,0.0,0.0,0.0,0.0,0.0,0.0,0.0,0.0,0.0,0.0,0.0,0.0,,,"Oil Quenched From 830C (1525F), 540C (1000F) Temper, 25 mm (1 In.) Round",6
1019,1020,AISI E9310H Steel,"Mock Carburized, 790C (1450F) Reheat, 150C (300F) Temper, 13 mm (0.5 In.) Round",1234.0,986.0,15.0,8,Carburized – quenched (oil) – wear-resistant surface steel (variant),,,,1,Steel database with labelled clusters,,,Ultimate tensile strength,MPa,Yield strength,MPa,Ductility,%,0.0,0.0,0.1,0.0,0.0,0.0,0.0,0.0,0.0,0.2249999999999999,0.0,0.05,0.0,0.0,0.0,0.0,1.225,0.55,94.485,0.0,3.25,0.0,0.0,0.0,0.0,0.0,0.0,0.1149999999999999,0.0,0.0,0.0,0.0,0.0,0.0,0.0,0.0,,,"Mock Carburized, 790C (1450F) Reheat, 150C (300F) Temper, 13 mm (0.5 In.) Round",8
1019,2536,AISI E9310H Steel,"Mock Carburized, 790C (1450F) Reheat, 150C (300F) Temper, 13 mm (0.5 In.) Round",1234.0,986.0,15.0,8,Carburized – quenched (oil) – wear-resistant surface steel (variant),,,,1,Steel database with labelled clusters,,,Ultimate tensile strength,MPa,Yield strength,MPa,Ductility,%,0.0,0.0,0.1,0.0,0.0,0.0,0.0,0.0,0.0,0.2249999999999999,0.0,0.05,0.0,0.0,0.0,0.0,1.225,0.55,94.485,0.0,3.25,0.0,0.0,0.0,0.0,0.0,0.0,0.1149999999999999,0.0,0.0,0.0,0.0,0.0,0.0,0.0,0.0,,,"Mock Carburized, 790C (1450F) Reheat, 150C (300F) Temper, 13 mm (0.5 In.) Round",8
1020,1021,AISI 1340 Steel,"Annealed At 800C, Furnace Cooled 11C/Hour To 600C, Air Cooled, 25 mm (1 In.) Round",703.0,434.0,25.0,7,Annealed – easy-to-machine – round annealed stock,,,,1,Steel database with labelled clusters,,,Ultimate tensile strength,MPa,Yield strength,MPa,Ductility,%,0.0,0.0,0.405,0.0,0.0,0.0,0.0,0.0,0.0,0.25,0.035,0.04,0.0,0.0,0.0,0.0,0.0,1.75,97.52,0.0,0.0,0.0,0.0,0.0,0.0,0.0,0.0,0.0,0.0,0.0,0.0,0.0,0.0,0.0,0.0,0.0,,,"Annealed At 800C, Furnace Cooled 11C/Hour To 600C, Air Cooled, 25 mm (1 In.) Round",7
1020,1983,AISI 1340 Steel,"Annealed At 800C, Furnace Cooled 11C/Hour To 600C, Air Cooled, 25 mm (1 In.) Round",703.0,434.0,25.0,7,Annealed – easy-to-machine – round annealed stock,,,,1,Steel database with labelled clusters,,,Ultimate tensile strength,MPa,Yield strength,MPa,Ductility,%,0.0,0.0,0.405,0.0,0.0,0.0,0.0,0.0,0.0,0.25,0.035,0.04,0.0,0.0,0.0,0.0,0.0,1.75,97.52,0.0,0.0,0.0,0.0,0.0,0.0,0.0,0.0,0.0,0.0,0.0,0.0,0.0,0.0,0.0,0.0,0.0,,,"Annealed At 800C, Furnace Cooled 11C/Hour To 600C, Air Cooled, 25 mm (1 In.) Round",7
1021,1022,AISI 8650 Steel,"Oil Quenched 800C (1470F), 650C (1200F) Temper, 25 mm (1 In.) Round",972.0,910.0,19.0,6,Quenched (oil) & tempered – high-strength structural steel,,,,1,Steel database with labelled clusters,,,Ultimate tensile strength,MPa,Yield strength,MPa,Ductility,%,0.0,0.0,0.505,0.0,0.0,0.0,0.0,0.0,0.0,0.2249999999999999,0.035,0.045,0.0,0.0,0.0,0.0,0.5,0.875,97.065,0.0,0.55,0.0,0.0,0.0,0.0,0.0,0.0,0.2,0.0,0.0,0.0,0.0,0.0,0.0,0.0,0.0,,,"Oil Quenched 800C (1470F), 650C (1200F) Temper, 25 mm (1 In.) Round",6
1021,3149,AISI 8650 Steel,"Oil Quenched 800C (1470F), 650C (1200F) Temper, 25 mm (1 In.) Round",972.0,910.0,19.0,6,Quenched (oil) & tempered – high-strength structural steel,,,,1,Steel database with labelled clusters,,,Ultimate tensile strength,MPa,Yield strength,MPa,Ductility,%,0.0,0.0,0.505,0.0,0.0,0.0,0.0,0.0,0.0,0.2249999999999999,0.035,0.045,0.0,0.0,0.0,0.0,0.5,0.875,97.065,0.0,0.55,0.0,0.0,0.0,0.0,0.0,0.0,0.2,0.0,0.0,0.0,0.0,0.0,0.0,0.0,0.0,,,"Oil Quenched 800C (1470F), 650C (1200F) Temper, 25 mm (1 In.) Round",6
1022,1023,AISI 8617H Steel,"Heat Treated, Machined, Pseudocarburized, 150C (300F) Temper",883.0,650.0,19.0,0,Carburized – quenched (oil) – wear-resistant surface steel,,,,1,Steel database with labelled clusters,,,Ultimate tensile strength,MPa,Yield strength,MPa,Ductility,%,0.0,0.0,0.17,0.0,0.0,0.0,0.0,0.0,0.0,0.2249999999999999,0.035,0.04,0.0,0.0,0.0,0.0,0.5,0.8,97.48,0.0,0.55,0.0,0.0,0.0,0.0,0.0,0.0,0.2,0.0,0.0,0.0,0.0,0.0,0.0,0.0,0.0,,,"Heat Treated, Machined, Pseudocarburized, 150C (300F) Temper",0
1022,2372,AISI 8617H Steel,"Heat Treated, Machined, Pseudocarburized, 150C (300F) Temper",883.0,650.0,19.0,0,Carburized – quenched (oil) – wear-resistant surface steel,,,,1,Steel database with labelled clusters,,,Ultimate tensile strength,MPa,Yield strength,MPa,Ductility,%,0.0,0.0,0.17,0.0,0.0,0.0,0.0,0.0,0.0,0.2249999999999999,0.035,0.04,0.0,0.0,0.0,0.0,0.5,0.8,97.48,0.0,0.55,0.0,0.0,0.0,0.0,0.0,0.0,0.2,0.0,0.0,0.0,0.0,0.0,0.0,0.0,0.0,,,"Heat Treated, Machined, Pseudocarburized, 150C (300F) Temper",0
