Repository: Azhi-ss/SteelScientist

# Steel Labelled Clusters Dataset

This directory contains the cleaned steel labelled-clusters dataset used by
`regression/steel_labelled_clusters_regression.py`.

## Files

| File | Rows | Description |
|------|------|-------------|
| `raw/Steel database with labelled clusters.xlsx` | 3234 | Original spreadsheet. |
| `full_with_duplicates.csv` | 3234 | Raw spreadsheet mapped to the project regression schema. |
| `clean.csv` | 1943 | Strictly deduplicated regression mother table. |
| `train.csv` | 1554 | Fixed 8:2 training split generated from `clean.csv`. |
| `val.csv` | 389 | Fixed 8:2 validation split generated from `clean.csv`. |

File: datasets/steel_labelled_clusters/duplicate_rows.csv (part 28 of 33)
duplicate_group_id,source_entry,Material,Text,Tensile_value,Yield_value,Elongation_value,cluster_number,cluster_label,DOIs,Files,problem,status,Table_topic,title,abstract,Tensile_name,Tensile_unit,Yield_name,Yield_unit,Elongation_name,Elongation_unit,H,B,C,N,O,F,Na,Mg,Al,Si,P,S,Cl,Ca,Ti,V,Cr,Mn,Fe,Co,Ni,Cu,Zn,As,Y,Zr,Nb,Mo,Sn,Sb,La,Ce,Ta,W,Pb,Bi,Other_ele,Text_addition,actions,cluster_number_0_to_11
1023,1024,AISI 1340 Steel,"Oil Quenched From 830C (1525F), 650C (1200F) Temper, 13 mm (0.5 In.) Round",814.0,745.0,22.0,6,Quenched (oil) & tempered – high-strength structural steel,,,,1,Steel database with labelled clusters,,,Ultimate tensile strength,MPa,Yield strength,MPa,Ductility,%,0.0,0.0,0.405,0.0,0.0,0.0,0.0,0.0,0.0,0.25,0.035,0.04,0.0,0.0,0.0,0.0,0.0,1.75,97.52,0.0,0.0,0.0,0.0,0.0,0.0,0.0,0.0,0.0,0.0,0.0,0.0,0.0,0.0,0.0,0.0,0.0,,,"Oil Quenched From 830C (1525F), 650C (1200F) Temper, 13 mm (0.5 In.) Round",6
1023,1874,AISI 1340 Steel,"Oil Quenched From 830C (1525F), 650C (1200F) Temper, 13 mm (0.5 In.) Round",814.0,745.0,22.0,6,Quenched (oil) & tempered – high-strength structural steel,,,,1,Steel database with labelled clusters,,,Ultimate tensile strength,MPa,Yield strength,MPa,Ductility,%,0.0,0.0,0.405,0.0,0.0,0.0,0.0,0.0,0.0,0.25,0.035,0.04,0.0,0.0,0.0,0.0,0.0,1.75,97.52,0.0,0.0,0.0,0.0,0.0,0.0,0.0,0.0,0.0,0.0,0.0,0.0,0.0,0.0,0.0,0.0,0.0,,,"Oil Quenched From 830C (1525F), 650C (1200F) Temper, 13 mm (0.5 In.) Round",6
1024,1025,AISI Grade 18Ni (200) Maraging Steel,"Aged, 32 mm Round Bar, Tested In Longitudinal Direction",1844.0,1780.0,11.0,2,Quenched (oil) – general-purpose steel (tested),,,,1,Steel database with labelled clusters,,,Ultimate tensile strength,MPa,Yield strength,MPa,Ductility,%,0.0,0.0,0.03,0.0,0.0,0.0,0.0,0.0,0.1,0.1,0.01,0.01,0.0,0.0,0.2,0.0,0.0,0.1,69.19,8.5,18.5,0.0,0.0,0.0,0.0,0.01,0.0,3.25,0.0,0.0,0.0,0.0,0.0,0.0,0.0,0.0,,,"Aged, 32 mm Round Bar, Tested In Longitudinal Direction",2
1024,2108,AISI Grade 18Ni (200) Maraging Steel,"Aged, 32 mm Round Bar, Tested In Longitudinal Direction",1844.0,1780.0,11.0,2,Quenched (oil) – general-purpose steel (tested),,,,1,Steel database with labelled clusters,,,Ultimate tensile strength,MPa,Yield strength,MPa,Ductility,%,0.0,0.0,0.03,0.0,0.0,0.0,0.0,0.0,0.1,0.1,0.01,0.01,0.0,0.0,0.2,0.0,0.0,0.1,69.19,8.5,18.5,0.0,0.0,0.0,0.0,0.01,0.0,3.25,0.0,0.0,0.0,0.0,0.0,0.0,0.0,0.0,,,"Aged, 32 mm Round Bar, Tested In Longitudinal Direction",2
1025,1026,AISI 8740H Steel,Normalized 870C (1600F),930.0,550.0,16.0,4,Normalized (air cooled) – general-purpose steel,,,,1,Steel database with labelled clusters,,,Ultimate tensile strength,MPa,Yield strength,MPa,Ductility,%,0.0,0.0,0.405,0.0,0.0,0.0,0.0,0.0,0.0,0.2249999999999999,0.035,0.04,0.0,0.0,0.0,0.0,0.5,0.875,97.12,0.0,0.55,0.0,0.0,0.0,0.0,0.0,0.0,0.25,0.0,0.0,0.0,0.0,0.0,0.0,0.0,0.0,,,Normalized 870C (1600F),4
1025,3215,AISI 8740H Steel,Normalized 870C (1600F),930.0,550.0,16.0,4,Normalized (air cooled) – general-purpose steel,,,,1,Steel database with labelled clusters,,,Ultimate tensile strength,MPa,Yield strength,MPa,Ductility,%,0.0,0.0,0.405,0.0,0.0,0.0,0.0,0.0,0.0,0.2249999999999999,0.035,0.04,0.0,0.0,0.0,0.0,0.5,0.875,97.12,0.0,0.55,0.0,0.0,0.0,0.0,0.0,0.0,0.25,0.0,0.0,0.0,0.0,0.0,0.0,0.0,0.0,,,Normalized 870C (1600F),4
1026,1027,AISI 9255 Steel,"Oil Quenched From 885C (1625F), 540C (1000F) Temper, 100 mm (4 In.) Round",1025.0,650.0,19.0,6,Quenched (oil) & tempered – high-strength structural steel,,,,1,Steel database with labelled clusters,,,Ultimate tensile strength,MPa,Yield strength,MPa,Ductility,%,0.0,0.0,0.55,0.0,0.0,0.0,0.0,0.0,0.0,2.0,0.035,0.04,0.0,0.0,0.0,0.0,0.0,0.825,96.55,0.0,0.0,0.0,0.0,0.0,0.0,0.0,0.0,0.0,0.0,0.0,0.0,0.0,0.0,0.0,0.0,0.0,,,"Oil Quenched From 885C (1625F), 540C (1000F) Temper, 100 mm (4 In.) Round",6
1026,3225,AISI 9255 Steel,"Oil Quenched From 885C (1625F), 540C (1000F) Temper, 100 mm (4 In.) Round",1025.0,650.0,19.0,6,Quenched (oil) & tempered – high-strength structural steel,,,,1,Steel database with labelled clusters,,,Ultimate tensile strength,MPa,Yield strength,MPa,Ductility,%,0.0,0.0,0.55,0.0,0.0,0.0,0.0,0.0,0.0,2.0,0.035,0.04,0.0,0.0,0.0,0.0,0.0,0.825,96.55,0.0,0.0,0.0,0.0,0.0,0.0,0.0,0.0,0.0,0.0,0.0,0.0,0.0,0.0,0.0,0.0,0.0,,,"Oil Quenched From 885C (1625F), 540C (1000F) Temper, 100 mm (4 In.) Round",6
1027,1028,AISI 1340H Steel,"Oil Quenched From 830C (1525F), 595C (1100F) Temper, 25 mm (1 In.) Round",814.0,676.0,21.0,6,Quenched (oil) & tempered – high-strength structural steel,,,,1,Steel database with labelled clusters,,,Ultimate tensile strength,MPa,Yield strength,MPa,Ductility,%,0.0,0.0,0.405,0.0,0.0,0.0,0.0,0.0,0.0,0.25,0.035,0.04,0.0,0.0,0.0,0.0,0.0,1.75,97.52,0.0,0.0,0.0,0.0,0.0,0.0,0.0,0.0,0.0,0.0,0.0,0.0,0.0,0.0,0.0,0.0,0.0,,,"Oil Quenched From 830C (1525F), 595C (1100F) Temper, 25 mm (1 In.) Round",6
1027,2003,AISI 1340H Steel,"Oil Quenched From 830C (1525F), 595C (1100F) Temper, 25 mm (1 In.) Round",814.0,676.0,21.0,6,Quenched (oil) & tempered – high-strength structural steel,,,,1,Steel database with labelled clusters,,,Ultimate tensile strength,MPa,Yield strength,MPa,Ductility,%,0.0,0.0,0.405,0.0,0.0,0.0,0.0,0.0,0.0,0.25,0.035,0.04,0.0,0.0,0.0,0.0,0.0,1.75,97.52,0.0,0.0,0.0,0.0,0.0,0.0,0.0,0.0,0.0,0.0,0.0,0.0,0.0,0.0,0.0,0.0,0.0,,,"Oil Quenched From 830C (1525F), 595C (1100F) Temper, 25 mm (1 In.) Round",6
1028,1029,AISI 86B30H Steel,"Water Quenched 845C (1550F), 595C (1100F) Temper, 25 mm (1 In.) Round",814.0,695.0,18.0,10,Quenched (water) & tempered – high-strength structural steel,,,,1,Steel database with labelled clusters,,,Ultimate tensile strength,MPa,Yield strength,MPa,Ductility,%,0.0,0.00175,0.3,0.0,0.0,0.0,0.0,0.0,0.0,0.2249999999999999,0.035,0.04,0.0,0.0,0.0,0.0,0.5,0.8,97.34825,0.0,0.55,0.0,0.0,0.0,0.0,0.0,0.0,0.2,0.0,0.0,0.0,0.0,0.0,0.0,0.0,0.0,,,"Water Quenched 845C (1550F), 595C (1100F) Temper, 25 mm (1 In.) Round",10
1028,3185,AISI 86B30H Steel,"Water Quenched 845C (1550F), 595C (1100F) Temper, 25 mm (1 In.) Round",814.0,695.0,18.0,10,Quenched (water) & tempered – high-strength structural steel,,,,1,Steel database with labelled clusters,,,Ultimate tensile strength,MPa,Yield strength,MPa,Ductility,%,0.0,0.00175,0.3,0.0,0.0,0.0,0.0,0.0,0.0,0.2249999999999999,0.035,0.04,0.0,0.0,0.0,0.0,0.5,0.8,97.34825,0.0,0.55,0.0,0.0,0.0,0.0,0.0,0.0,0.2,0.0,0.0,0.0,0.0,0.0,0.0,0.0,0.0,,,"Water Quenched 845C (1550F), 595C (1100F) Temper, 25 mm (1 In.) Round",10
1029,1030,AISI 1340 Steel,"Oil Quenched From 830C (1525F), 595C (1100F) Temper, 13 mm (0.5 In.) Round",876.0,814.0,21.0,6,Quenched (oil) & tempered – high-strength structural steel,,,,1,Steel database with labelled clusters,,,Ultimate tensile strength,MPa,Yield strength,MPa,Ductility,%,0.0,0.0,0.405,0.0,0.0,0.0,0.0,0.0,0.0,0.25,0.035,0.04,0.0,0.0,0.0,0.0,0.0,1.75,97.52,0.0,0.0,0.0,0.0,0.0,0.0,0.0,0.0,0.0,0.0,0.0,0.0,0.0,0.0,0.0,0.0,0.0,,,"Oil Quenched From 830C (1525F), 595C (1100F) Temper, 13 mm (0.5 In.) Round",6
1029,1906,AISI 1340 Steel,"Oil Quenched From 830C (1525F), 595C (1100F) Temper, 13 mm (0.5 In.) Round",876.0,814.0,21.0,6,Quenched (oil) & tempered – high-strength structural steel,,,,1,Steel database with labelled clusters,,,Ultimate tensile strength,MPa,Yield strength,MPa,Ductility,%,0.0,0.0,0.405,0.0,0.0,0.0,0.0,0.0,0.0,0.25,0.035,0.04,0.0,0.0,0.0,0.0,0.0,1.75,97.52,0.0,0.0,0.0,0.0,0.0,0.0,0.0,0.0,0.0,0.0,0.0,0.0,0.0,0.0,0.0,0.0,0.0,,,"Oil Quenched From 830C (1525F), 595C (1100F) Temper, 13 mm (0.5 In.) Round",6
1030,1031,AISI 1340H Steel,"Normalized At 870C (1600F), Air Cooled, 50 mm (2 In.) Round",827.0,524.0,23.0,4,Normalized (air cooled) – general-purpose steel,,,,1,Steel database with labelled clusters,,,Ultimate tensile strength,MPa,Yield strength,MPa,Ductility,%,0.0,0.0,0.405,0.0,0.0,0.0,0.0,0.0,0.0,0.25,0.035,0.04,0.0,0.0,0.0,0.0,0.0,1.75,97.52,0.0,0.0,0.0,0.0,0.0,0.0,0.0,0.0,0.0,0.0,0.0,0.0,0.0,0.0,0.0,0.0,0.0,,,"Normalized At 870C (1600F), Air Cooled, 50 mm (2 In.) Round",4
1030,1938,AISI 1340H Steel,"Normalized At 870C (1600F), Air Cooled, 50 mm (2 In.) Round",827.0,524.0,23.0,4,Normalized (air cooled) – general-purpose steel,,,,1,Steel database with labelled clusters,,,Ultimate tensile strength,MPa,Yield strength,MPa,Ductility,%,0.0,0.0,0.405,0.0,0.0,0.0,0.0,0.0,0.0,0.25,0.035,0.04,0.0,0.0,0.0,0.0,0.0,1.75,97.52,0.0,0.0,0.0,0.0,0.0,0.0,0.0,0.0,0.0,0.0,0.0,0.0,0.0,0.0,0.0,0.0,0.0,,,"Normalized At 870C (1600F), Air Cooled, 50 mm (2 In.) Round",4
1031,1032,AISI 1340 Steel,"Normalized At 870C (1600F), Air Cooled, 100 mm (4 In.) Round",827.0,496.0,21.0,4,Normalized (air cooled) – general-purpose steel,,,,1,Steel database with labelled clusters,,,Ultimate tensile strength,MPa,Yield strength,MPa,Ductility,%,0.0,0.0,0.405,0.0,0.0,0.0,0.0,0.0,0.0,0.25,0.035,0.04,0.0,0.0,0.0,0.0,0.0,1.75,97.52,0.0,0.0,0.0,0.0,0.0,0.0,0.0,0.0,0.0,0.0,0.0,0.0,0.0,0.0,0.0,0.0,0.0,,,"Normalized At 870C (1600F), Air Cooled, 100 mm (4 In.) Round",4
1031,1895,AISI 1340 Steel,"Normalized At 870C (1600F), Air Cooled, 100 mm (4 In.) Round",827.0,496.0,21.0,4,Normalized (air cooled) – general-purpose steel,,,,1,Steel database with labelled clusters,,,Ultimate tensile strength,MPa,Yield strength,MPa,Ductility,%,0.0,0.0,0.405,0.0,0.0,0.0,0.0,0.0,0.0,0.25,0.035,0.04,0.0,0.0,0.0,0.0,0.0,1.75,97.52,0.0,0.0,0.0,0.0,0.0,0.0,0.0,0.0,0.0,0.0,0.0,0.0,0.0,0.0,0.0,0.0,0.0,,,"Normalized At 870C (1600F), Air Cooled, 100 mm (4 In.) Round",4
1032,1033,AISI 8650H Steel,"Normalized, 50 mm (2 In.) Round",993.0,660.0,15.0,9,Normalized – general-purpose steel (round normalized stock),,,,1,Steel database with labelled clusters,,,Ultimate tensile strength,MPa,Yield strength,MPa,Ductility,%,0.0,0.0,0.505,0.0,0.0,0.0,0.0,0.0,0.0,0.25,0.035,0.045,0.0,0.0,0.0,0.0,0.5,0.875,97.04,0.0,0.55,0.0,0.0,0.0,0.0,0.0,0.0,0.2,0.0,0.0,0.0,0.0,0.0,0.0,0.0,0.0,,,"Normalized, 50 mm (2 In.) Round",9
1032,3115,AISI 8650H Steel,"Normalized, 50 mm (2 In.) Round",993.0,660.0,15.0,9,Normalized – general-purpose steel (round normalized stock),,,,1,Steel database with labelled clusters,,,Ultimate tensile strength,MPa,Yield strength,MPa,Ductility,%,0.0,0.0,0.505,0.0,0.0,0.0,0.0,0.0,0.0,0.25,0.035,0.045,0.0,0.0,0.0,0.0,0.5,0.875,97.04,0.0,0.55,0.0,0.0,0.0,0.0,0.0,0.0,0.2,0.0,0.0,0.0,0.0,0.0,0.0,0.0,0.0,,,"Normalized, 50 mm (2 In.) Round",9
1033,1034,AISI Grade 18Ni (200) Maraging Steel,"Aged, 6 mm Square Bar, Tested In Transverse Direction",1874.0,1830.0,8.0,2,Quenched (oil) – general-purpose steel (tested),,,,1,Steel database with labelled clusters,,,Ultimate tensile strength,MPa,Yield strength,MPa,Ductility,%,0.0,0.0,0.03,0.0,0.0,0.0,0.0,0.0,0.1,0.1,0.01,0.01,0.0,0.0,0.2,0.0,0.0,0.1,69.19,8.5,18.5,0.0,0.0,0.0,0.0,0.01,0.0,3.25,0.0,0.0,0.0,0.0,0.0,0.0,0.0,0.0,,,"Aged, 6 mm Square Bar, Tested In Transverse Direction",2
1033,2135,AISI Grade 18Ni (200) Maraging Steel,"Aged, 6 mm Square Bar, Tested In Transverse Direction",1874.0,1830.0,8.0,2,Quenched (oil) – general-purpose steel (tested),,,,1,Steel database with labelled clusters,,,Ultimate tensile strength,MPa,Yield strength,MPa,Ductility,%,0.0,0.0,0.03,0.0,0.0,0.0,0.0,0.0,0.1,0.1,0.01,0.01,0.0,0.0,0.2,0.0,0.0,0.1,69.19,8.5,18.5,0.0,0.0,0.0,0.0,0.01,0.0,3.25,0.0,0.0,0.0,0.0,0.0,0.0,0.0,0.0,,,"Aged, 6 mm Square Bar, Tested In Transverse Direction",2
1034,1035,AISI 9255 Steel,Annealed At 845C (1550F),770.0,490.0,21.0,7,Annealed – easy-to-machine – round annealed stock,,,,1,Steel database with labelled clusters,,,Ultimate tensile strength,MPa,Yield strength,MPa,Ductility,%,0.0,0.0,0.55,0.0,0.0,0.0,0.0,0.0,0.0,2.0,0.035,0.04,0.0,0.0,0.0,0.0,0.0,0.825,96.55,0.0,0.0,0.0,0.0,0.0,0.0,0.0,0.0,0.0,0.0,0.0,0.0,0.0,0.0,0.0,0.0,0.0,,,Annealed At 845C (1550F),7
1034,3191,AISI 9255 Steel,Annealed At 845C (1550F),770.0,490.0,21.0,7,Annealed – easy-to-machine – round annealed stock,,,,1,Steel database with labelled clusters,,,Ultimate tensile strength,MPa,Yield strength,MPa,Ductility,%,0.0,0.0,0.55,0.0,0.0,0.0,0.0,0.0,0.0,2.0,0.035,0.04,0.0,0.0,0.0,0.0,0.0,0.825,96.55,0.0,0.0,0.0,0.0,0.0,0.0,0.0,0.0,0.0,0.0,0.0,0.0,0.0,0.0,0.0,0.0,0.0,,,Annealed At 845C (1550F),7
1035,1036,AISI E9310 Steel,Normalized At 890C (1635F),910.0,570.0,18.0,4,Normalized (air cooled) – general-purpose steel,,,,1,Steel database with labelled clusters,,,Ultimate tensile strength,MPa,Yield strength,MPa,Ductility,%,0.0,0.0,0.105,0.0,0.0,0.0,0.0,0.0,0.0,0.275,0.025,0.025,0.0,0.0,0.0,0.0,1.2,0.55,94.455,0.0,3.25,0.0,0.0,0.0,0.0,0.0,0.0,0.1149999999999999,0.0,0.0,0.0,0.0,0.0,0.0,0.0,0.0,,,Normalized At 890C (1635F),4
1035,2654,AISI E9310 Steel,Normalized At 890C (1635F),910.0,570.0,18.0,4,Normalized (air cooled) – general-purpose steel,,,,1,Steel database with labelled clusters,,,Ultimate tensile strength,MPa,Yield strength,MPa,Ductility,%,0.0,0.0,0.105,0.0,0.0,0.0,0.0,0.0,0.0,0.275,0.025,0.025,0.0,0.0,0.0,0.0,1.2,0.55,94.455,0.0,3.25,0.0,0.0,0.0,0.0,0.0,0.0,0.1149999999999999,0.0,0.0,0.0,0.0,0.0,0.0,0.0,0.0,,,Normalized At 890C (1635F),4
1036,1037,AISI 1340H Steel,"Oil Quenched From 830C (1525F), 540C (1000F) Temper, 100 mm (4 In.) Round",800.0,572.0,21.0,6,Quenched (oil) & tempered – high-strength structural steel,,,,1,Steel database with labelled clusters,,,Ultimate tensile strength,MPa,Yield strength,MPa,Ductility,%,0.0,0.0,0.405,0.0,0.0,0.0,0.0,0.0,0.0,0.25,0.035,0.04,0.0,0.0,0.0,0.0,0.0,1.75,97.52,0.0,0.0,0.0,0.0,0.0,0.0,0.0,0.0,0.0,0.0,0.0,0.0,0.0,0.0,0.0,0.0,0.0,,,"Oil Quenched From 830C (1525F), 540C (1000F) Temper, 100 mm (4 In.) Round",6
1036,1928,AISI 1340H Steel,"Oil Quenched From 830C (1525F), 540C (1000F) Temper, 100 mm (4 In.) Round",800.0,572.0,21.0,6,Quenched (oil) & tempered – high-strength structural steel,,,,1,Steel database with labelled clusters,,,Ultimate tensile strength,MPa,Yield strength,MPa,Ductility,%,0.0,0.0,0.405,0.0,0.0,0.0,0.0,0.0,0.0,0.25,0.035,0.04,0.0,0.0,0.0,0.0,0.0,1.75,97.52,0.0,0.0,0.0,0.0,0.0,0.0,0.0,0.0,0.0,0.0,0.0,0.0,0.0,0.0,0.0,0.0,0.0,,,"Oil Quenched From 830C (1525F), 540C (1000F) Temper, 100 mm (4 In.) Round",6
1037,1038,AISI Grade 18Ni (250) Maraging Steel,"Aged, 75 mm Round Bar, Tested Longitudinal",1750.0,1712.0,11.0,2,Quenched (oil) – general-purpose steel (tested),,,,1,Steel database with labelled clusters,,,Ultimate tensile strength,MPa,Yield strength,MPa,Ductility,%,0.0,0.0,0.03,0.0,0.0,0.0,0.0,0.0,0.1,0.1,0.01,0.01,0.0,0.0,0.4,0.0,0.0,0.1,68.44,7.5,18.5,0.0,0.0,0.0,0.0,0.01,0.0,4.8,0.0,0.0,0.0,0.0,0.0,0.0,0.0,0.0,,,"Aged, 75 mm Round Bar, Tested Longitudinal",2
1037,2083,AISI Grade 18Ni (250) Maraging Steel,"Aged, 75 mm Round Bar, Tested Longitudinal",1750.0,1712.0,11.0,2,Quenched (oil) – general-purpose steel (tested),,,,1,Steel database with labelled clusters,,,Ultimate tensile strength,MPa,Yield strength,MPa,Ductility,%,0.0,0.0,0.03,0.0,0.0,0.0,0.0,0.0,0.1,0.1,0.01,0.01,0.0,0.0,0.4,0.0,0.0,0.1,68.44,7.5,18.5,0.0,0.0,0.0,0.0,0.01,0.0,4.8,0.0,0.0,0.0,0.0,0.0,0.0,0.0,0.0,,,"Aged, 75 mm Round Bar, Tested Longitudinal",2
1038,1039,AISI 1340 Steel,"Oil Quenched From 830C (1525F), 650C (1200F) Temper, 25 mm (1 In.) Round",772.0,662.0,23.0,6,Quenched (oil) & tempered – high-strength structural steel,,,,1,Steel database with labelled clusters,,,Ultimate tensile strength,MPa,Yield strength,MPa,Ductility,%,0.0,0.0,0.405,0.0,0.0,0.0,0.0,0.0,0.0,0.25,0.035,0.04,0.0,0.0,0.0,0.0,0.0,1.75,97.52,0.0,0.0,0.0,0.0,0.0,0.0,0.0,0.0,0.0,0.0,0.0,0.0,0.0,0.0,0.0,0.0,0.0,,,"Oil Quenched From 830C (1525F), 650C (1200F) Temper, 25 mm (1 In.) Round",6
1038,1971,AISI 1340 Steel,"Oil Quenched From 830C (1525F), 650C (1200F) Temper, 25 mm (1 In.) Round",772.0,662.0,23.0,6,Quenched (oil) & tempered – high-strength structural steel,,,,1,Steel database with labelled clusters,,,Ultimate tensile strength,MPa,Yield strength,MPa,Ductility,%,0.0,0.0,0.405,0.0,0.0,0.0,0.0,0.0,0.0,0.25,0.035,0.04,0.0,0.0,0.0,0.0,0.0,1.75,97.52,0.0,0.0,0.0,0.0,0.0,0.0,0.0,0.0,0.0,0.0,0.0,0.0,0.0,0.0,0.0,0.0,0.0,,,"Oil Quenched From 830C (1525F), 650C (1200F) Temper, 25 mm (1 In.) Round",6
1039,1040,AISI E9310 Steel,"Mock Carburized, 790C (1450F) Reheat, 230C (450F) Temper, 13 mm (0.5 In.) Round",1227.0,979.0,15.0,8,Carburized – quenched (oil) – wear-resistant surface steel (variant),,,,1,Steel database with labelled clusters,,,Ultimate tensile strength,MPa,Yield strength,MPa,Ductility,%,0.0,0.0,0.105,0.0,0.0,0.0,0.0,0.0,0.0,0.275,0.025,0.025,0.0,0.0,0.0,0.0,1.2,0.55,94.455,0.0,3.25,0.0,0.0,0.0,0.0,0.0,0.0,0.1149999999999999,0.0,0.0,0.0,0.0,0.0,0.0,0.0,0.0,,,"Mock Carburized, 790C (1450F) Reheat, 230C (450F) Temper, 13 mm (0.5 In.) Round",8
1039,2621,AISI E9310 Steel,"Mock Carburized, 790C (1450F) Reheat, 230C (450F) Temper, 13 mm (0.5 In.) Round",1227.0,979.0,15.0,8,Carburized – quenched (oil) – wear-resistant surface steel (variant),,,,1,Steel database with labelled clusters,,,Ultimate tensile strength,MPa,Yield strength,MPa,Ductility,%,0.0,0.0,0.105,0.0,0.0,0.0,0.0,0.0,0.0,0.275,0.025,0.025,0.0,0.0,0.0,0.0,1.2,0.55,94.455,0.0,3.25,0.0,0.0,0.0,0.0,0.0,0.0,0.1149999999999999,0.0,0.0,0.0,0.0,0.0,0.0,0.0,0.0,,,"Mock Carburized, 790C (1450F) Reheat, 230C (450F) Temper, 13 mm (0.5 In.) Round",8
1040,1041,AISI E9310H Steel,Normalized At 890C (1635F),910.0,570.0,18.0,4,Normalized (air cooled) – general-purpose steel,,,,1,Steel database with labelled clusters,,,Ultimate tensile strength,MPa,Yield strength,MPa,Ductility,%,0.0,0.0,0.1,0.0,0.0,0.0,0.0,0.0,0.0,0.2249999999999999,0.0,0.05,0.0,0.0,0.0,0.0,1.225,0.55,94.485,0.0,3.25,0.0,0.0,0.0,0.0,0.0,0.0,0.1149999999999999,0.0,0.0,0.0,0.0,0.0,0.0,0.0,0.0,,,Normalized At 890C (1635F),4
1040,2574,AISI E9310H Steel,Normalized At 890C (1635F),910.0,570.0,18.0,4,Normalized (air cooled) – general-purpose steel,,,,1,Steel database with labelled clusters,,,Ultimate tensile strength,MPa,Yield strength,MPa,Ductility,%,0.0,0.0,0.1,0.0,0.0,0.0,0.0,0.0,0.0,0.2249999999999999,0.0,0.05,0.0,0.0,0.0,0.0,1.225,0.55,94.485,0.0,3.25,0.0,0.0,0.0,0.0,0.0,0.0,0.1149999999999999,0.0,0.0,0.0,0.0,0.0,0.0,0.0,0.0,,,Normalized At 890C (1635F),4
1041,1042,AISI 1340 Steel,"Oil Quenched From 830C (1525F), 540C (1000F) Temper, 100 mm (4 In.) Round",800.0,572.0,21.0,6,Quenched (oil) & tempered – high-strength structural steel,,,,1,Steel database with labelled clusters,,,Ultimate tensile strength,MPa,Yield strength,MPa,Ductility,%,0.0,0.0,0.405,0.0,0.0,0.0,0.0,0.0,0.0,0.25,0.035,0.04,0.0,0.0,0.0,0.0,0.0,1.75,97.52,0.0,0.0,0.0,0.0,0.0,0.0,0.0,0.0,0.0,0.0,0.0,0.0,0.0,0.0,0.0,0.0,0.0,,,"Oil Quenched From 830C (1525F), 540C (1000F) Temper, 100 mm (4 In.) Round",6
1041,1891,AISI 1340 Steel,"Oil Quenched From 830C (1525F), 540C (1000F) Temper, 100 mm (4 In.) Round",800.0,572.0,21.0,6,Quenched (oil) & tempered – high-strength structural steel,,,,1,Steel database with labelled clusters,,,Ultimate tensile strength,MPa,Yield strength,MPa,Ductility,%,0.0,0.0,0.405,0.0,0.0,0.0,0.0,0.0,0.0,0.25,0.035,0.04,0.0,0.0,0.0,0.0,0.0,1.75,97.52,0.0,0.0,0.0,0.0,0.0,0.0,0.0,0.0,0.0,0.0,0.0,0.0,0.0,0.0,0.0,0.0,0.0,,,"Oil Quenched From 830C (1525F), 540C (1000F) Temper, 100 mm (4 In.) Round",6
1042,1043,AISI 8620H Steel,"Mock Carburized, Reheated And Oil Quenched, 150C (300F) Temper, 25 mm (1 In.) Round",876.0,580.0,20.0,8,Carburized – quenched (oil) – wear-resistant surface steel (variant),,,,1,Steel database with labelled clusters,,,Ultimate tensile strength,MPa,Yield strength,MPa,Ductility,%,0.0,0.0,0.205,0.0,0.0,0.0,0.0,0.0,0.0,0.25,0.035,0.04,0.0,0.0,0.0,0.0,0.5,0.7749999999999999,97.445,0.0,0.55,0.0,0.0,0.0,0.0,0.0,0.0,0.2,0.0,0.0,0.0,0.0,0.0,0.0,0.0,0.0,,,"Mock Carburized, Reheated And Oil Quenched, 150C (300F) Temper, 25 mm (1 In.) Round",8
1042,2525,AISI 8620H Steel,"Mock Carburized, Reheated And Oil Quenched, 150C (300F) Temper, 25 mm (1 In.) Round",876.0,580.0,20.0,8,Carburized – quenched (oil) – wear-resistant surface steel (variant),,,,1,Steel database with labelled clusters,,,Ultimate tensile strength,MPa,Yield strength,MPa,Ductility,%,0.0,0.0,0.205,0.0,0.0,0.0,0.0,0.0,0.0,0.25,0.035,0.04,0.0,0.0,0.0,0.0,0.5,0.7749999999999999,97.445,0.0,0.55,0.0,0.0,0.0,0.0,0.0,0.0,0.2,0.0,0.0,0.0,0.0,0.0,0.0,0.0,0.0,,,"Mock Carburized, Reheated And Oil Quenched, 150C (300F) Temper, 25 mm (1 In.) Round",8
1043,1044,AISI 1340H Steel,"Oil Quenched From 830C (1525F), 595C (1100F) Temper, 13 mm (0.5 In.) Round",876.0,814.0,21.0,6,Quenched (oil) & tempered – high-strength structural steel,,,,1,Steel database with labelled clusters,,,Ultimate tensile strength,MPa,Yield strength,MPa,Ductility,%,0.0,0.0,0.405,0.0,0.0,0.0,0.0,0.0,0.0,0.25,0.035,0.04,0.0,0.0,0.0,0.0,0.0,1.75,97.52,0.0,0.0,0.0,0.0,0.0,0.0,0.0,0.0,0.0,0.0,0.0,0.0,0.0,0.0,0.0,0.0,0.0,,,"Oil Quenched From 830C (1525F), 595C (1100F) Temper, 13 mm (0.5 In.) Round",6
1043,1884,AISI 1340H Steel,"Oil Quenched From 830C (1525F), 595C (1100F) Temper, 13 mm (0.5 In.) Round",876.0,814.0,21.0,6,Quenched (oil) & tempered – high-strength structural steel,,,,1,Steel database with labelled clusters,,,Ultimate tensile strength,MPa,Yield strength,MPa,Ductility,%,0.0,0.0,0.405,0.0,0.0,0.0,0.0,0.0,0.0,0.25,0.035,0.04,0.0,0.0,0.0,0.0,0.0,1.75,97.52,0.0,0.0,0.0,0.0,0.0,0.0,0.0,0.0,0.0,0.0,0.0,0.0,0.0,0.0,0.0,0.0,0.0,,,"Oil Quenched From 830C (1525F), 595C (1100F) Temper, 13 mm (0.5 In.) Round",6
1044,1045,AISI 86B30H Steel,"Water Quenched 845C (1550F), 540C (1000F) Temper, 50 mm (2 In.) Round",827.0,689.0,21.0,10,Quenched (water) & tempered – high-strength structural steel,,,,1,Steel database with labelled clusters,,,Ultimate tensile strength,MPa,Yield strength,MPa,Ductility,%,0.0,0.00175,0.3,0.0,0.0,0.0,0.0,0.0,0.0,0.2249999999999999,0.035,0.04,0.0,0.0,0.0,0.0,0.5,0.8,97.34825,0.0,0.55,0.0,0.0,0.0,0.0,0.0,0.0,0.2,0.0,0.0,0.0,0.0,0.0,0.0,0.0,0.0,,,"Water Quenched 845C (1550F), 540C (1000F) Temper, 50 mm (2 In.) Round",10
1044,3047,AISI 86B30H Steel,"Water Quenched 845C (1550F), 540C (1000F) Temper, 50 mm (2 In.) Round",827.0,689.0,21.0,10,Quenched (water) & tempered – high-strength structural steel,,,,1,Steel database with labelled clusters,,,Ultimate tensile strength,MPa,Yield strength,MPa,Ductility,%,0.0,0.00175,0.3,0.0,0.0,0.0,0.0,0.0,0.0,0.2249999999999999,0.035,0.04,0.0,0.0,0.0,0.0,0.5,0.8,97.34825,0.0,0.55,0.0,0.0,0.0,0.0,0.0,0.0,0.2,0.0,0.0,0.0,0.0,0.0,0.0,0.0,0.0,,,"Water Quenched 845C (1550F), 540C (1000F) Temper, 50 mm (2 In.) Round",10
1045,1046,AISI Grade 18Ni (350) Maraging Steel,"Aged, At Rt, Tested Longitudinal, Round Bar 75 mm",2359.0,2320.0,6.0,2,Quenched (oil) – general-purpose steel (tested),,,,1,Steel database with labelled clusters,,,Ultimate tensile strength,MPa,Yield strength,MPa,Ductility,%,0.0,0.0,0.03,0.0,0.0,0.0,0.0,0.0,0.1,0.1,0.01,0.01,0.0,0.0,1.4,0.0,0.0,0.1,62.94,12.0,18.5,0.0,0.0,0.0,0.0,0.01,0.0,4.8,0.0,0.0,0.0,0.0,0.0,0.0,0.0,0.0,,,"Aged, At Rt, Tested Longitudinal, Round Bar 75 mm",2
1045,2101,AISI Grade 18Ni (350) Maraging Steel,"Aged, At Rt, Tested Longitudinal, Round Bar 75 mm",2359.0,2320.0,6.0,2,Quenched (oil) – general-purpose steel (tested),,,,1,Steel database with labelled clusters,,,Ultimate tensile strength,MPa,Yield strength,MPa,Ductility,%,0.0,0.0,0.03,0.0,0.0,0.0,0.0,0.0,0.1,0.1,0.01,0.01,0.0,0.0,1.4,0.0,0.0,0.1,62.94,12.0,18.5,0.0,0.0,0.0,0.0,0.01,0.0,4.8,0.0,0.0,0.0,0.0,0.0,0.0,0.0,0.0,,,"Aged, At Rt, Tested Longitudinal, Round Bar 75 mm",2
1046,1047,AISI Grade 18Ni (250) Maraging Steel,"3.18 mm Thick Sheet, Solution Annealed At 815C (1500F) For 30 Minutes, Air Cooled, Aged At 480C (900F) For 1 Hour",1824.0,1769.0,4.0,0,Carburized – quenched (oil) – wear-resistant surface steel,,,,1,Steel database with labelled clusters,,,Ultimate tensile strength,MPa,Yield strength,MPa,Ductility,%,0.0,0.0,0.03,0.0,0.0,0.0,0.0,0.0,0.1,0.1,0.01,0.01,0.0,0.0,0.4,0.0,0.0,0.1,68.44,7.5,18.5,0.0,0.0,0.0,0.0,0.01,0.0,4.8,0.0,0.0,0.0,0.0,0.0,0.0,0.0,0.0,,,"3.18 mm Thick Sheet, Solution Annealed At 815C (1500F) For 30 Minutes, Air Cooled, Aged At 480C (900F) For 1 Hour",0
1046,2089,AISI Grade 18Ni (250) Maraging Steel,"3.18 mm Thick Sheet, Solution Annealed At 815C (1500F) For 30 Minutes, Air Cooled, Aged At 480C (900F) For 1 Hour",1824.0,1769.0,4.0,0,Carburized – quenched (oil) – wear-resistant surface steel,,,,1,Steel database with labelled clusters,,,Ultimate tensile strength,MPa,Yield strength,MPa,Ductility,%,0.0,0.0,0.03,0.0,0.0,0.0,0.0,0.0,0.1,0.1,0.01,0.01,0.0,0.0,0.4,0.0,0.0,0.1,68.44,7.5,18.5,0.0,0.0,0.0,0.0,0.01,0.0,4.8,0.0,0.0,0.0,0.0,0.0,0.0,0.0,0.0,,,"3.18 mm Thick Sheet, Solution Annealed At 815C (1500F) For 30 Minutes, Air Cooled, Aged At 480C (900F) For 1 Hour",0
1047,1048,AISI Grade 18Ni (250) Maraging Steel,Nominal Annealed Properties,965.0,655.0,17.0,7,Annealed – easy-to-machine – round annealed stock,,,,1,Steel database with labelled clusters,,,Ultimate tensile strength,MPa,Yield strength,MPa,Ductility,%,0.0,0.0,0.03,0.0,0.0,0.0,0.0,0.0,0.1,0.1,0.01,0.01,0.0,0.0,0.4,0.0,0.0,0.1,68.44,7.5,18.5,0.0,0.0,0.0,0.0,0.01,0.0,4.8,0.0,0.0,0.0,0.0,0.0,0.0,0.0,0.0,,,Nominal Annealed Properties,7
1047,2136,AISI Grade 18Ni (250) Maraging Steel,Nominal Annealed Properties,965.0,655.0,17.0,7,Annealed – easy-to-machine – round annealed stock,,,,1,Steel database with labelled clusters,,,Ultimate tensile strength,MPa,Yield strength,MPa,Ductility,%,0.0,0.0,0.03,0.0,0.0,0.0,0.0,0.0,0.1,0.1,0.01,0.01,0.0,0.0,0.4,0.0,0.0,0.1,68.44,7.5,18.5,0.0,0.0,0.0,0.0,0.01,0.0,4.8,0.0,0.0,0.0,0.0,0.0,0.0,0.0,0.0,,,Nominal Annealed Properties,7
1048,1049,AISI E9310H Steel,Annealed At 845C (1550F),820.0,440.0,17.0,7,Annealed – easy-to-machine – round annealed stock,,,,1,Steel database with labelled clusters,,,Ultimate tensile strength,MPa,Yield strength,MPa,Ductility,%,0.0,0.0,0.1,0.0,0.0,0.0,0.0,0.0,0.0,0.2249999999999999,0.0,0.05,0.0,0.0,0.0,0.0,1.225,0.55,94.485,0.0,3.25,0.0,0.0,0.0,0.0,0.0,0.0,0.1149999999999999,0.0,0.0,0.0,0.0,0.0,0.0,0.0,0.0,,,Annealed At 845C (1550F),7
1048,2595,AISI E9310H Steel,Annealed At 845C (1550F),820.0,440.0,17.0,7,Annealed – easy-to-machine – round annealed stock,,,,1,Steel database with labelled clusters,,,Ultimate tensile strength,MPa,Yield strength,MPa,Ductility,%,0.0,0.0,0.1,0.0,0.0,0.0,0.0,0.0,0.0,0.2249999999999999,0.0,0.05,0.0,0.0,0.0,0.0,1.225,0.55,94.485,0.0,3.25,0.0,0.0,0.0,0.0,0.0,0.0,0.1149999999999999,0.0,0.0,0.0,0.0,0.0,0.0,0.0,0.0,,,Annealed At 845C (1550F),7
1049,1050,AISI E9310H Steel,"Double Quenched And Tempered At 230C (450F), 1.4 mm Case Depth",1169.0,951.0,14.0,5,Carburized – quenched (oil) – wear-resistant surface steel (variant),,,,1,Steel database with labelled clusters,,,Ultimate tensile strength,MPa,Yield strength,MPa,Ductility,%,0.0,0.0,0.1,0.0,0.0,0.0,0.0,0.0,0.0,0.2249999999999999,0.0,0.05,0.0,0.0,0.0,0.0,1.225,0.55,94.485,0.0,3.25,0.0,0.0,0.0,0.0,0.0,0.0,0.1149999999999999,0.0,0.0,0.0,0.0,0.0,0.0,0.0,0.0,,,"Double Quenched And Tempered At 230C (450F), 1.4 mm Case Depth",5
1049,2646,AISI E9310H Steel,"Double Quenched And Tempered At 230C (450F), 1.4 mm Case Depth",1169.0,951.0,14.0,5,Carburized – quenched (oil) – wear-resistant surface steel (variant),,,,1,Steel database with labelled clusters,,,Ultimate tensile strength,MPa,Yield strength,MPa,Ductility,%,0.0,0.0,0.1,0.0,0.0,0.0,0.0,0.0,0.0,0.2249999999999999,0.0,0.05,0.0,0.0,0.0,0.0,1.225,0.55,94.485,0.0,3.25,0.0,0.0,0.0,0.0,0.0,0.0,0.1149999999999999,0.0,0.0,0.0,0.0,0.0,0.0,0.0,0.0,,,"Double Quenched And Tempered At 230C (450F), 1.4 mm Case Depth",5
1050,1051,AISI 1340H Steel,"Oil Quenched From 830C (1525F), 650C (1200F) Temper, 13 mm (0.5 In.) Round",814.0,745.0,22.0,6,Quenched (oil) & tempered – high-strength structural steel,,,,1,Steel database with labelled clusters,,,Ultimate tensile strength,MPa,Yield strength,MPa,Ductility,%,0.0,0.0,0.405,0.0,0.0,0.0,0.0,0.0,0.0,0.25,0.035,0.04,0.0,0.0,0.0,0.0,0.0,1.75,97.52,0.0,0.0,0.0,0.0,0.0,0.0,0.0,0.0,0.0,0.0,0.0,0.0,0.0,0.0,0.0,0.0,0.0,,,"Oil Quenched From 830C (1525F), 650C (1200F) Temper, 13 mm (0.5 In.) Round",6
1050,1885,AISI 1340H Steel,"Oil Quenched From 830C (1525F), 650C (1200F) Temper, 13 mm (0.5 In.) Round",814.0,745.0,22.0,6,Quenched (oil) & tempered – high-strength structural steel,,,,1,Steel database with labelled clusters,,,Ultimate tensile strength,MPa,Yield strength,MPa,Ductility,%,0.0,0.0,0.405,0.0,0.0,0.0,0.0,0.0,0.0,0.25,0.035,0.04,0.0,0.0,0.0,0.0,0.0,1.75,97.52,0.0,0.0,0.0,0.0,0.0,0.0,0.0,0.0,0.0,0.0,0.0,0.0,0.0,0.0,0.0,0.0,0.0,,,"Oil Quenched From 830C (1525F), 650C (1200F) Temper, 13 mm (0.5 In.) Round",6
1051,1052,AISI 1340H Steel,"Annealed At 800C, Furnace Cooled 11C/Hour To 600C, Air Cooled, 25 mm (1 In.) Round",703.0,434.0,25.0,7,Annealed – easy-to-machine – round annealed stock,,,,1,Steel database with labelled clusters,,,Ultimate tensile strength,MPa,Yield strength,MPa,Ductility,%,0.0,0.0,0.405,0.0,0.0,0.0,0.0,0.0,0.0,0.25,0.035,0.04,0.0,0.0,0.0,0.0,0.0,1.75,97.52,0.0,0.0,0.0,0.0,0.0,0.0,0.0,0.0,0.0,0.0,0.0,0.0,0.0,0.0,0.0,0.0,0.0,,,"Annealed At 800C, Furnace Cooled 11C/Hour To 600C, Air Cooled, 25 mm (1 In.) Round",7
1051,1880,AISI 1340H Steel,"Annealed At 800C, Furnace Cooled 11C/Hour To 600C, Air Cooled, 25 mm (1 In.) Round",703.0,434.0,25.0,7,Annealed – easy-to-machine – round annealed stock,,,,1,Steel database with labelled clusters,,,Ultimate tensile strength,MPa,Yield strength,MPa,Ductility,%,0.0,0.0,0.405,0.0,0.0,0.0,0.0,0.0,0.0,0.25,0.035,0.04,0.0,0.0,0.0,0.0,0.0,1.75,97.52,0.0,0.0,0.0,0.0,0.0,0.0,0.0,0.0,0.0,0.0,0.0,0.0,0.0,0.0,0.0,0.0,0.0,,,"Annealed At 800C, Furnace Cooled 11C/Hour To 600C, Air Cooled, 25 mm (1 In.) Round",7
1052,1053,AISI 1340H Steel,"Normalized At 870C (1600F), Air Cooled, 13 mm (0.5 In.) Round",910.0,565.0,20.0,4,Normalized (air cooled) – general-purpose steel,,,,1,Steel database with labelled clusters,,,Ultimate tensile strength,MPa,Yield strength,MPa,Ductility,%,0.0,0.0,0.405,0.0,0.0,0.0,0.0,0.0,0.0,0.25,0.035,0.04,0.0,0.0,0.0,0.0,0.0,1.75,97.52,0.0,0.0,0.0,0.0,0.0,0.0,0.0,0.0,0.0,0.0,0.0,0.0,0.0,0.0,0.0,0.0,0.0,,,"Normalized At 870C (1600F), Air Cooled, 13 mm (0.5 In.) Round",4
1052,1890,AISI 1340H Steel,"Normalized At 870C (1600F), Air Cooled, 13 mm (0.5 In.) Round",910.0,565.0,20.0,4,Normalized (air cooled) – general-purpose steel,,,,1,Steel database with labelled clusters,,,Ultimate tensile strength,MPa,Yield strength,MPa,Ductility,%,0.0,0.0,0.405,0.0,0.0,0.0,0.0,0.0,0.0,0.25,0.035,0.04,0.0,0.0,0.0,0.0,0.0,1.75,97.52,0.0,0.0,0.0,0.0,0.0,0.0,0.0,0.0,0.0,0.0,0.0,0.0,0.0,0.0,0.0,0.0,0.0,,,"Normalized At 870C (1600F), Air Cooled, 13 mm (0.5 In.) Round",4
1053,1054,AISI 8822H Steel,"Normalized, Machined To 13.7 mm Rounds, Pseudocarburized, 865C (1590F) Reheat, 150C (300F) Temper",1510.0,1093.0,13.0,0,Carburized – quenched (oil) – wear-resistant surface steel,,,,1,Steel database with labelled clusters,,,Ultimate tensile strength,MPa,Yield strength,MPa,Ductility,%,0.0,0.0,0.22,0.0,0.0,0.0,0.0,0.0,0.0,0.2249999999999999,0.035,0.04,0.0,0.0,0.0,0.0,0.5,0.875,97.205,0.0,0.55,0.0,0.0,0.0,0.0,0.0,0.0,0.35,0.0,0.0,0.0,0.0,0.0,0.0,0.0,0.0,,,"Normalized, Machined To 13.7 mm Rounds, Pseudocarburized, 865C (1590F) Reheat, 150C (300F) Temper",0
1053,2499,AISI 8822H Steel,"Normalized, Machined To 13.7 mm Rounds, Pseudocarburized, 865C (1590F) Reheat, 150C (300F) Temper",1510.0,1093.0,13.0,0,Carburized – quenched (oil) – wear-resistant surface steel,,,,1,Steel database with labelled clusters,,,Ultimate tensile strength,MPa,Yield strength,MPa,Ductility,%,0.0,0.0,0.22,0.0,0.0,0.0,0.0,0.0,0.0,0.2249999999999999,0.035,0.04,0.0,0.0,0.0,0.0,0.5,0.875,97.205,0.0,0.55,0.0,0.0,0.0,0.0,0.0,0.0,0.35,0.0,0.0,0.0,0.0,0.0,0.0,0.0,0.0,,,"Normalized, Machined To 13.7 mm Rounds, Pseudocarburized, 865C (1590F) Reheat, 150C (300F) Temper",0
1054,1055,AISI Grade 18Ni (350) Maraging Steel,"Aged, At Rt, Tested Longitudinal, Round Bar 32 mm",2391.0,2348.0,7.0,2,Quenched (oil) – general-purpose steel (tested),,,,1,Steel database with labelled clusters,,,Ultimate tensile strength,MPa,Yield strength,MPa,Ductility,%,0.0,0.0,0.03,0.0,0.0,0.0,0.0,0.0,0.1,0.1,0.01,0.01,0.0,0.0,1.4,0.0,0.0,0.1,62.94,12.0,18.5,0.0,0.0,0.0,0.0,0.01,0.0,4.8,0.0,0.0,0.0,0.0,0.0,0.0,0.0,0.0,,,"Aged, At Rt, Tested Longitudinal, Round Bar 32 mm",2
1054,2137,AISI Grade 18Ni (350) Maraging Steel,"Aged, At Rt, Tested Longitudinal, Round Bar 32 mm",2391.0,2348.0,7.0,2,Quenched (oil) – general-purpose steel (tested),,,,1,Steel database with labelled clusters,,,Ultimate tensile strength,MPa,Yield strength,MPa,Ductility,%,0.0,0.0,0.03,0.0,0.0,0.0,0.0,0.0,0.1,0.1,0.01,0.01,0.0,0.0,1.4,0.0,0.0,0.1,62.94,12.0,18.5,0.0,0.0,0.0,0.0,0.01,0.0,4.8,0.0,0.0,0.0,0.0,0.0,0.0,0.0,0.0,,,"Aged, At Rt, Tested Longitudinal, Round Bar 32 mm",2
1055,1056,AISI 1340 Steel,"Oil Quenched From 830C (1525F), 650C (1200F) Temper, 100 mm (4 In.) Round",703.0,496.0,26.0,6,Quenched (oil) & tempered – high-strength structural steel,,,,1,Steel database with labelled clusters,,,Ultimate tensile strength,MPa,Yield strength,MPa,Ductility,%,0.0,0.0,0.405,0.0,0.0,0.0,0.0,0.0,0.0,0.25,0.035,0.04,0.0,0.0,0.0,0.0,0.0,1.75,97.52,0.0,0.0,0.0,0.0,0.0,0.0,0.0,0.0,0.0,0.0,0.0,0.0,0.0,0.0,0.0,0.0,0.0,,,"Oil Quenched From 830C (1525F), 650C (1200F) Temper, 100 mm (4 In.) Round",6
1055,1904,AISI 1340 Steel,"Oil Quenched From 830C (1525F), 650C (1200F) Temper, 100 mm (4 In.) Round",703.0,496.0,26.0,6,Quenched (oil) & tempered – high-strength structural steel,,,,1,Steel database with labelled clusters,,,Ultimate tensile strength,MPa,Yield strength,MPa,Ductility,%,0.0,0.0,0.405,0.0,0.0,0.0,0.0,0.0,0.0,0.25,0.035,0.04,0.0,0.0,0.0,0.0,0.0,1.75,97.52,0.0,0.0,0.0,0.0,0.0,0.0,0.0,0.0,0.0,0.0,0.0,0.0,0.0,0.0,0.0,0.0,0.0,,,"Oil Quenched From 830C (1525F), 650C (1200F) Temper, 100 mm (4 In.) Round",6
1056,1057,AISI Grade 18Ni (200) Maraging Steel,"Aged, 150 mm (2 In.) Round Bar, Tested In Longitudinal Direction",1731.0,1690.0,10.0,2,Quenched (oil) – general-purpose steel (tested),,,,1,Steel database with labelled clusters,,,Ultimate tensile strength,MPa,Yield strength,MPa,Ductility,%,0.0,0.0,0.03,0.0,0.0,0.0,0.0,0.0,0.1,0.1,0.01,0.01,0.0,0.0,0.2,0.0,0.0,0.1,69.19,8.5,18.5,0.0,0.0,0.0,0.0,0.01,0.0,3.25,0.0,0.0,0.0,0.0,0.0,0.0,0.0,0.0,,,"Aged, 150 mm (2 In.) Round Bar, Tested In Longitudinal Direction",2
1056,2128,AISI Grade 18Ni (200) Maraging Steel,"Aged, 150 mm (2 In.) Round Bar, Tested In Longitudinal Direction",1731.0,1690.0,10.0,2,Quenched (oil) – general-purpose steel (tested),,,,1,Steel database with labelled clusters,,,Ultimate tensile strength,MPa,Yield strength,MPa,Ductility,%,0.0,0.0,0.03,0.0,0.0,0.0,0.0,0.0,0.1,0.1,0.01,0.01,0.0,0.0,0.2,0.0,0.0,0.1,69.19,8.5,18.5,0.0,0.0,0.0,0.0,0.01,0.0,3.25,0.0,0.0,0.0,0.0,0.0,0.0,0.0,0.0,,,"Aged, 150 mm (2 In.) Round Bar, Tested In Longitudinal Direction",2
1057,1058,AISI E9310 Steel,"Normalized At 890C (1635F), 13 mm (0.5 In.) Round",917.0,605.0,20.0,4,Normalized (air cooled) – general-purpose steel,,,,1,Steel database with labelled clusters,,,Ultimate tensile strength,MPa,Yield strength,MPa,Ductility,%,0.0,0.0,0.105,0.0,0.0,0.0,0.0,0.0,0.0,0.275,0.025,0.025,0.0,0.0,0.0,0.0,1.2,0.55,94.455,0.0,3.25,0.0,0.0,0.0,0.0,0.0,0.0,0.1149999999999999,0.0,0.0,0.0,0.0,0.0,0.0,0.0,0.0,,,"Normalized At 890C (1635F), 13 mm (0.5 In.) Round",4
1057,2560,AISI E9310 Steel,"Normalized At 890C (1635F), 13 mm (0.5 In.) Round",917.0,605.0,20.0,4,Normalized (air cooled) – general-purpose steel,,,,1,Steel database with labelled clusters,,,Ultimate tensile strength,MPa,Yield strength,MPa,Ductility,%,0.0,0.0,0.105,0.0,0.0,0.0,0.0,0.0,0.0,0.275,0.025,0.025,0.0,0.0,0.0,0.0,1.2,0.55,94.455,0.0,3.25,0.0,0.0,0.0,0.0,0.0,0.0,0.1149999999999999,0.0,0.0,0.0,0.0,0.0,0.0,0.0,0.0,,,"Normalized At 890C (1635F), 13 mm (0.5 In.) Round",4
1058,1059,AISI 1340 Steel,"Oil Quenched From 830C (1525F), 540C (1000F) Temper, 25 mm (1 In.) Round",951.0,834.0,19.0,6,Quenched (oil) & tempered – high-strength structural steel,,,,1,Steel database with labelled clusters,,,Ultimate tensile strength,MPa,Yield strength,MPa,Ductility,%,0.0,0.0,0.405,0.0,0.0,0.0,0.0,0.0,0.0,0.25,0.035,0.04,0.0,0.0,0.0,0.0,0.0,1.75,97.52,0.0,0.0,0.0,0.0,0.0,0.0,0.0,0.0,0.0,0.0,0.0,0.0,0.0,0.0,0.0,0.0,0.0,,,"Oil Quenched From 830C (1525F), 540C (1000F) Temper, 25 mm (1 In.) Round",6
1058,1924,AISI 1340 Steel,"Oil Quenched From 830C (1525F), 540C (1000F) Temper, 25 mm (1 In.) Round",951.0,834.0,19.0,6,Quenched (oil) & tempered – high-strength structural steel,,,,1,Steel database with labelled clusters,,,Ultimate tensile strength,MPa,Yield strength,MPa,Ductility,%,0.0,0.0,0.405,0.0,0.0,0.0,0.0,0.0,0.0,0.25,0.035,0.04,0.0,0.0,0.0,0.0,0.0,1.75,97.52,0.0,0.0,0.0,0.0,0.0,0.0,0.0,0.0,0.0,0.0,0.0,0.0,0.0,0.0,0.0,0.0,0.0,,,"Oil Quenched From 830C (1525F), 540C (1000F) Temper, 25 mm (1 In.) Round",6
1059,1060,AISI 1340 Steel,"Normalized At 870C (1600F), Air Cooled, 25 mm (1 In.) Round",834.0,558.0,22.0,4,Normalized (air cooled) – general-purpose steel,,,,1,Steel database with labelled clusters,,,Ultimate tensile strength,MPa,Yield strength,MPa,Ductility,%,0.0,0.0,0.405,0.0,0.0,0.0,0.0,0.0,0.0,0.25,0.035,0.04,0.0,0.0,0.0,0.0,0.0,1.75,97.52,0.0,0.0,0.0,0.0,0.0,0.0,0.0,0.0,0.0,0.0,0.0,0.0,0.0,0.0,0.0,0.0,0.0,,,"Normalized At 870C (1600F), Air Cooled, 25 mm (1 In.) Round",4
1059,2039,AISI 1340 Steel,"Normalized At 870C (1600F), Air Cooled, 25 mm (1 In.) Round",834.0,558.0,22.0,4,Normalized (air cooled) – general-purpose steel,,,,1,Steel database with labelled clusters,,,Ultimate tensile strength,MPa,Yield strength,MPa,Ductility,%,0.0,0.0,0.405,0.0,0.0,0.0,0.0,0.0,0.0,0.25,0.035,0.04,0.0,0.0,0.0,0.0,0.0,1.75,97.52,0.0,0.0,0.0,0.0,0.0,0.0,0.0,0.0,0.0,0.0,0.0,0.0,0.0,0.0,0.0,0.0,0.0,,,"Normalized At 870C (1600F), Air Cooled, 25 mm (1 In.) Round",4
1060,1061,AISI 1340H Steel,"Oil Quenched From 830C (1525F), 540C (1000F) Temper, 13 mm (0.5 In.) Round",979.0,910.0,18.0,6,Quenched (oil) & tempered – high-strength structural steel,,,,1,Steel database with labelled clusters,,,Ultimate tensile strength,MPa,Yield strength,MPa,Ductility,%,0.0,0.0,0.405,0.0,0.0,0.0,0.0,0.0,0.0,0.25,0.035,0.04,0.0,0.0,0.0,0.0,0.0,1.75,97.52,0.0,0.0,0.0,0.0,0.0,0.0,0.0,0.0,0.0,0.0,0.0,0.0,0.0,0.0,0.0,0.0,0.0,,,"Oil Quenched From 830C (1525F), 540C (1000F) Temper, 13 mm (0.5 In.) Round",6
1060,1949,AISI 1340H Steel,"Oil Quenched From 830C (1525F), 540C (1000F) Temper, 13 mm (0.5 In.) Round",979.0,910.0,18.0,6,Quenched (oil) & tempered – high-strength structural steel,,,,1,Steel database with labelled clusters,,,Ultimate tensile strength,MPa,Yield strength,MPa,Ductility,%,0.0,0.0,0.405,0.0,0.0,0.0,0.0,0.0,0.0,0.25,0.035,0.04,0.0,0.0,0.0,0.0,0.0,1.75,97.52,0.0,0.0,0.0,0.0,0.0,0.0,0.0,0.0,0.0,0.0,0.0,0.0,0.0,0.0,0.0,0.0,0.0,,,"Oil Quenched From 830C (1525F), 540C (1000F) Temper, 13 mm (0.5 In.) Round",6
1061,1062,AISI 1340H Steel,"Oil Quenched From 830C (1525F), 650C (1200F) Temper, 25 mm (1 In.) Round",772.0,662.0,23.0,6,Quenched (oil) & tempered – high-strength structural steel,,,,1,Steel database with labelled clusters,,,Ultimate tensile strength,MPa,Yield strength,MPa,Ductility,%,0.0,0.0,0.405,0.0,0.0,0.0,0.0,0.0,0.0,0.25,0.035,0.04,0.0,0.0,0.0,0.0,0.0,1.75,97.52,0.0,0.0,0.0,0.0,0.0,0.0,0.0,0.0,0.0,0.0,0.0,0.0,0.0,0.0,0.0,0.0,0.0,,,"Oil Quenched From 830C (1525F), 650C (1200F) Temper, 25 mm (1 In.) Round",6
1061,1966,AISI 1340H Steel,"Oil Quenched From 830C (1525F), 650C (1200F) Temper, 25 mm (1 In.) Round",772.0,662.0,23.0,6,Quenched (oil) & tempered – high-strength structural steel,,,,1,Steel database with labelled clusters,,,Ultimate tensile strength,MPa,Yield strength,MPa,Ductility,%,0.0,0.0,0.405,0.0,0.0,0.0,0.0,0.0,0.0,0.25,0.035,0.04,0.0,0.0,0.0,0.0,0.0,1.75,97.52,0.0,0.0,0.0,0.0,0.0,0.0,0.0,0.0,0.0,0.0,0.0,0.0,0.0,0.0,0.0,0.0,0.0,,,"Oil Quenched From 830C (1525F), 650C (1200F) Temper, 25 mm (1 In.) Round",6
1062,1063,AISI 9255 Steel,"Oil Quenched From 885C (1625F), 650C (1200F) Temper, 25 mm (1 In.) Round",951.0,731.0,21.0,6,Quenched (oil) & tempered – high-strength structural steel,,,,1,Steel database with labelled clusters,,,Ultimate tensile strength,MPa,Yield strength,MPa,Ductility,%,0.0,0.0,0.55,0.0,0.0,0.0,0.0,0.0,0.0,2.0,0.035,0.04,0.0,0.0,0.0,0.0,0.0,0.825,96.55,0.0,0.0,0.0,0.0,0.0,0.0,0.0,0.0,0.0,0.0,0.0,0.0,0.0,0.0,0.0,0.0,0.0,,,"Oil Quenched From 885C (1625F), 650C (1200F) Temper, 25 mm (1 In.) Round",6
