Repository: Azhi-ss/SteelScientist

# Steel Labelled Clusters Dataset

This directory contains the cleaned steel labelled-clusters dataset used by
`regression/steel_labelled_clusters_regression.py`.

## Files

| File | Rows | Description |
|------|------|-------------|
| `raw/Steel database with labelled clusters.xlsx` | 3234 | Original spreadsheet. |
| `full_with_duplicates.csv` | 3234 | Raw spreadsheet mapped to the project regression schema. |
| `clean.csv` | 1943 | Strictly deduplicated regression mother table. |
| `train.csv` | 1554 | Fixed 8:2 training split generated from `clean.csv`. |
| `val.csv` | 389 | Fixed 8:2 validation split generated from `clean.csv`. |

File: datasets/steel_labelled_clusters/full_with_duplicates.csv (part 28 of 40)
DOIs,Files,problem,status,Table_topic,title,abstract,Material,Tensile_name,Tensile_value,Tensile_unit,Yield_name,Yield_value,Yield_unit,Elongation_name,Elongation_value,Elongation_unit,H,B,C,N,O,F,Na,Mg,Al,Si,P,S,Cl,Ca,Ti,V,Cr,Mn,Fe,Co,Ni,Cu,Zn,As,Y,Zr,Nb,Mo,Sn,Sb,La,Ce,Ta,W,Pb,Bi,Other_ele,Text_addition,Text,actions,source_entry,cluster_number,cluster_label,cluster_number_0_to_11
,,,1,Steel database with labelled clusters,,,AISI 4320H Steel,Ultimate tensile strength,1110.0,MPa,Yield strength,958.0,MPa,Ductility,16.0,%,0.0,0.0,0.2,0.0,0.0,0.0,0.0,0.0,0.0,0.2249999999999999,0.035,0.04,0.0,0.0,0.0,0.0,0.5,0.55,96.425,0.0,1.775,0.0,0.0,0.0,0.0,0.0,0.0,0.25,0.0,0.0,0.0,0.0,0.0,0.0,0.0,0.0,,,"Normalized 925C (1700F), Pseudocarburized At 925C (1700F) For 8 Hrs., Reheated To 830C (1525F) And Oil Quenched, 150C (300F) Temper; Tested In 12.8 mm Rounds","Normalized 925C (1700F), Pseudocarburized At 925C (1700F) For 8 Hrs., Reheated To 830C (1525F) And Oil Quenched, 150C (300F) Temper; Tested In 12.8 mm Rounds",2192,0,Carburized – quenched (oil) – wear-resistant surface steel,0
,,,1,Steel database with labelled clusters,,,AISI 4320H Steel,Ultimate tensile strength,1460.0,MPa,Yield strength,1195.0,MPa,Ductility,12.0,%,0.0,0.0,0.2,0.0,0.0,0.0,0.0,0.0,0.0,0.2249999999999999,0.035,0.04,0.0,0.0,0.0,0.0,0.5,0.55,96.425,0.0,1.775,0.0,0.0,0.0,0.0,0.0,0.0,0.25,0.0,0.0,0.0,0.0,0.0,0.0,0.0,0.0,,,"Single Quenched And Tempered: (Carburized 925C (1700F) For 8 Hrs., Pot Cooled, Reheated To 830C (1525F), Quenched In Agitated Oil, 230C (450F) Temper); 1.9 mm Case Depth","Single Quenched And Tempered: (Carburized 925C (1700F) For 8 Hrs., Pot Cooled, Reheated To 830C (1525F), Quenched In Agitated Oil, 230C (450F) Temper); 1.9 mm Case Depth",2193,5,Carburized – quenched (oil) – wear-resistant surface steel (variant),5
,,,1,Steel database with labelled clusters,,,AISI 4620 Steel,Ultimate tensile strength,510.0,MPa,Yield strength,370.0,MPa,Ductility,31.0,%,0.0,0.0,0.195,0.0,0.0,0.0,0.0,0.0,0.0,0.25,0.035,0.04,0.0,0.0,0.0,0.0,0.0,0.55,96.855,0.0,1.825,0.0,0.0,0.0,0.0,0.0,0.0,0.25,0.0,0.0,0.0,0.0,0.0,0.0,0.0,0.0,,,"Annealed, 25 mm Round","Annealed, 25 mm Round",2194,3,Normalized – easy-to-machine stock (cold drawn),3
,,,1,Steel database with labelled clusters,,,AISI 4320 Steel,Ultimate tensile strength,1025.0,MPa,Yield strength,848.0,MPa,Ductility,15.0,%,0.0,0.0,0.195,0.0,0.0,0.0,0.0,0.0,0.0,0.2249999999999999,0.035,0.04,0.0,0.0,0.0,0.0,0.5,0.55,96.38,0.0,1.825,0.0,0.0,0.0,0.0,0.0,0.0,0.25,0.0,0.0,0.0,0.0,0.0,0.0,0.0,0.0,,,"Normalized 925C (1700F) In 32 mm Rounds, Machined To 25 mm (1 In.) Rounds, Pseudocarburized 925C (1700F) For 8 Hrs., Box Cooled To Rt, Reheated To 800C (1470F), Oil Quenched, 150C (300F) Temper, Tested In 12.8 mm Rounds","Normalized 925C (1700F) In 32 mm Rounds, Machined To 25 mm (1 In.) Rounds, Pseudocarburized 925C (1700F) For 8 Hrs., Box Cooled To Rt, Reheated To 800C (1470F), Oil Quenched, 150C (300F) Temper, Tested In 12.8 mm Rounds",2195,0,Carburized – quenched (oil) – wear-resistant surface steel,0
,,,1,Steel database with labelled clusters,,,AISI 4320H Steel,Ultimate tensile strength,1040.0,MPa,Yield strength,869.0,MPa,Ductility,15.0,%,0.0,0.0,0.2,0.0,0.0,0.0,0.0,0.0,0.0,0.2249999999999999,0.035,0.04,0.0,0.0,0.0,0.0,0.5,0.55,96.425,0.0,1.775,0.0,0.0,0.0,0.0,0.0,0.0,0.25,0.0,0.0,0.0,0.0,0.0,0.0,0.0,0.0,,,"Normalized 925C (1700F), Pseudocarburized At 925C (1700F) For 8 Hrs., Reheated To 775C (1425F) And Oil Quenched, 150C (300F) Temper; Tested In 12.8 mm Rounds","Normalized 925C (1700F), Pseudocarburized At 925C (1700F) For 8 Hrs., Reheated To 775C (1425F) And Oil Quenched, 150C (300F) Temper; Tested In 12.8 mm Rounds",2196,0,Carburized – quenched (oil) – wear-resistant surface steel,0
,,,1,Steel database with labelled clusters,,,AISI 4320H Steel,Ultimate tensile strength,580.0,MPa,Yield strength,425.0,MPa,Ductility,29.0,%,0.0,0.0,0.2,0.0,0.0,0.0,0.0,0.0,0.0,0.2249999999999999,0.035,0.04,0.0,0.0,0.0,0.0,0.5,0.55,96.425,0.0,1.775,0.0,0.0,0.0,0.0,0.0,0.0,0.25,0.0,0.0,0.0,0.0,0.0,0.0,0.0,0.0,,,Annealed At 850C (1560F),Annealed At 850C (1560F),2197,7,Annealed – easy-to-machine – round annealed stock,7
,,,1,Steel database with labelled clusters,,,AISI 4027 Steel,Ultimate tensile strength,786.0,MPa,Yield strength,640.0,MPa,Ductility,23.0,%,0.0,0.0,0.275,0.0,0.0,0.0,0.0,0.0,0.0,0.25,0.035,0.04,0.0,0.0,0.0,0.0,0.0,0.8,98.35,0.0,0.0,0.0,0.0,0.0,0.0,0.0,0.0,0.25,0.0,0.0,0.0,0.0,0.0,0.0,0.0,0.0,,,"Water Quenched 865C (1590F), 595C (1100F) Temper, 25 mm (1 In.) Round","Water Quenched 865C (1590F), 595C (1100F) Temper, 25 mm (1 In.) Round",2198,10,Quenched (water) & tempered – high-strength structural steel,10
,,,1,Steel database with labelled clusters,,,AISI 4419H Steel,Ultimate tensile strength,670.0,MPa,Yield strength,435.0,MPa,Ductility,24.0,%,0.0,0.0,0.2,0.0,0.0,0.0,0.0,0.0,0.0,0.25,0.035,0.04,0.0,0.0,0.0,0.0,0.0,0.55,98.4,0.0,0.0,0.0,0.0,0.0,0.0,0.0,0.0,0.525,0.0,0.0,0.0,0.0,0.0,0.0,0.0,0.0,,,"Mock Carburized, 150C (300F) Temper, 25 mm (1 In.) Round","Mock Carburized, 150C (300F) Temper, 25 mm (1 In.) Round",2199,8,Carburized – quenched (oil) – wear-resistant surface steel (variant),8
,,,1,Steel database with labelled clusters,,,AISI 4320 Steel,Ultimate tensile strength,841.0,MPa,Yield strength,510.0,MPa,Ductility,23.0,%,0.0,0.0,0.195,0.0,0.0,0.0,0.0,0.0,0.0,0.2249999999999999,0.035,0.04,0.0,0.0,0.0,0.0,0.5,0.55,96.38,0.0,1.825,0.0,0.0,0.0,0.0,0.0,0.0,0.25,0.0,0.0,0.0,0.0,0.0,0.0,0.0,0.0,,,"Normalized 895C (1640F), Air Cooled, 13 mm (0.5 In.) Round","Normalized 895C (1640F), Air Cooled, 13 mm (0.5 In.) Round",2200,4,Normalized (air cooled) – general-purpose steel,4
,,,1,Steel database with labelled clusters,,,AISI 4419H Steel,Ultimate tensile strength,712.0,MPa,Yield strength,450.0,MPa,Ductility,24.0,%,0.0,0.0,0.2,0.0,0.0,0.0,0.0,0.0,0.0,0.25,0.035,0.04,0.0,0.0,0.0,0.0,0.0,0.55,98.4,0.0,0.0,0.0,0.0,0.0,0.0,0.0,0.0,0.525,0.0,0.0,0.0,0.0,0.0,0.0,0.0,0.0,,,"Single Quenched And Tempered, 150C (300F)","Single Quenched And Tempered, 150C (300F)",2201,5,Carburized – quenched (oil) – wear-resistant surface steel (variant),5
,,,1,Steel database with labelled clusters,,,AISI 4320H Steel,Ultimate tensile strength,958.0,MPa,Yield strength,793.0,MPa,Ductility,15.0,%,0.0,0.0,0.2,0.0,0.0,0.0,0.0,0.0,0.0,0.2249999999999999,0.035,0.04,0.0,0.0,0.0,0.0,0.5,0.55,96.425,0.0,1.775,0.0,0.0,0.0,0.0,0.0,0.0,0.25,0.0,0.0,0.0,0.0,0.0,0.0,0.0,0.0,,,"Normalized 925C (1700F), Pseudocarburized At 925C (1700F) For 8 Hrs., Reheated To 775C (1425F) And Oil Quenched, 150C (300F) Temper","Normalized 925C (1700F), Pseudocarburized At 925C (1700F) For 8 Hrs., Reheated To 775C (1425F) And Oil Quenched, 150C (300F) Temper",2202,0,Carburized – quenched (oil) – wear-resistant surface steel,0
,,,1,Steel database with labelled clusters,,,AISI 4620 Steel,Ultimate tensile strength,814.0,MPa,Yield strength,560.0,MPa,Ductility,21.0,%,0.0,0.0,0.195,0.0,0.0,0.0,0.0,0.0,0.0,0.25,0.035,0.04,0.0,0.0,0.0,0.0,0.0,0.55,96.855,0.0,1.825,0.0,0.0,0.0,0.0,0.0,0.0,0.25,0.0,0.0,0.0,0.0,0.0,0.0,0.0,0.0,,,"Mock Carburized, 230C (450F) Temper, 13 mm (0.5 In.) Round","Mock Carburized, 230C (450F) Temper, 13 mm (0.5 In.) Round",2203,8,Carburized – quenched (oil) – wear-resistant surface steel (variant),8
,,,1,Steel database with labelled clusters,,,AISI 4419H Steel,Ultimate tensile strength,817.0,MPa,Yield strength,596.0,MPa,Ductility,18.0,%,0.0,0.0,0.2,0.0,0.0,0.0,0.0,0.0,0.0,0.25,0.035,0.04,0.0,0.0,0.0,0.0,0.0,0.55,98.4,0.0,0.0,0.0,0.0,0.0,0.0,0.0,0.0,0.525,0.0,0.0,0.0,0.0,0.0,0.0,0.0,0.0,,,"Direct Quenched From Pot And Tempered, 230C (450F)","Direct Quenched From Pot And Tempered, 230C (450F)",2204,5,Carburized – quenched (oil) – wear-resistant surface steel (variant),5
,,,1,Steel database with labelled clusters,,,AISI 4320H Steel,Ultimate tensile strength,1295.0,MPa,Yield strength,1035.0,MPa,Ductility,13.0,%,0.0,0.0,0.2,0.0,0.0,0.0,0.0,0.0,0.0,0.2249999999999999,0.035,0.04,0.0,0.0,0.0,0.0,0.5,0.55,96.425,0.0,1.775,0.0,0.0,0.0,0.0,0.0,0.0,0.25,0.0,0.0,0.0,0.0,0.0,0.0,0.0,0.0,,,"Mock Carburized, Oil Quenched, 230C (450F) Temper, 13 mm (0.5 In.) Round","Mock Carburized, Oil Quenched, 230C (450F) Temper, 13 mm (0.5 In.) Round",2205,8,Carburized – quenched (oil) – wear-resistant surface steel (variant),8
,,,1,Steel database with labelled clusters,,,AISI 4320 Steel,Ultimate tensile strength,793.0,MPa,Yield strength,460.0,MPa,Ductility,20.0,%,0.0,0.0,0.195,0.0,0.0,0.0,0.0,0.0,0.0,0.2249999999999999,0.035,0.04,0.0,0.0,0.0,0.0,0.5,0.55,96.38,0.0,1.825,0.0,0.0,0.0,0.0,0.0,0.0,0.25,0.0,0.0,0.0,0.0,0.0,0.0,0.0,0.0,,,Normalized At 895C (1640F),Normalized At 895C (1640F),2206,4,Normalized (air cooled) – general-purpose steel,4
,,,1,Steel database with labelled clusters,,,AISI 4320 Steel,Ultimate tensile strength,1110.0,MPa,Yield strength,958.0,MPa,Ductility,16.0,%,0.0,0.0,0.195,0.0,0.0,0.0,0.0,0.0,0.0,0.2249999999999999,0.035,0.04,0.0,0.0,0.0,0.0,0.5,0.55,96.38,0.0,1.825,0.0,0.0,0.0,0.0,0.0,0.0,0.25,0.0,0.0,0.0,0.0,0.0,0.0,0.0,0.0,,,"Normalized 925C (1700F) In 32 mm Rounds, Machined To 25 mm (1 In.) Rounds, Pseudocarburized 925C (1700F) For 8 Hrs., Box Cooled To Rt, Reheated To 830C (1525F), Oil Quenched, 150C (300F) Temper, Tested In 12.8 mm Rounds","Normalized 925C (1700F) In 32 mm Rounds, Machined To 25 mm (1 In.) Rounds, Pseudocarburized 925C (1700F) For 8 Hrs., Box Cooled To Rt, Reheated To 830C (1525F), Oil Quenched, 150C (300F) Temper, Tested In 12.8 mm Rounds",2207,0,Carburized – quenched (oil) – wear-resistant surface steel,0
,,,1,Steel database with labelled clusters,,,AISI 4320H Steel,Ultimate tensile strength,703.0,MPa,Yield strength,405.0,MPa,Ductility,23.0,%,0.0,0.0,0.2,0.0,0.0,0.0,0.0,0.0,0.0,0.2249999999999999,0.035,0.04,0.0,0.0,0.0,0.0,0.5,0.55,96.425,0.0,1.775,0.0,0.0,0.0,0.0,0.0,0.0,0.25,0.0,0.0,0.0,0.0,0.0,0.0,0.0,0.0,,,"Normalized: Heated To 895C (1640F), Air Cooled, 50 mm (2 In.) Round","Normalized: Heated To 895C (1640F), Air Cooled, 50 mm (2 In.) Round",2208,4,Normalized (air cooled) – general-purpose steel,4
,,,1,Steel database with labelled clusters,,,AISI 4427 Steel,Ultimate tensile strength,1076.0,MPa,Yield strength,670.0,MPa,Ductility,14.0,%,0.0,0.0,0.265,0.0,0.0,0.0,0.0,0.0,0.0,0.2249999999999999,0.035,0.04,0.0,0.0,0.0,0.0,0.0,0.8,98.235,0.0,0.0,0.0,0.0,0.0,0.0,0.0,0.0,0.4,0.0,0.0,0.0,0.0,0.0,0.0,0.0,0.0,,,"Heat Treated In 25 mm Rounds, Oil Quenched, 150C (300F) Temper","Heat Treated In 25 mm Rounds, Oil Quenched, 150C (300F) Temper",2209,0,Carburized – quenched (oil) – wear-resistant surface steel,0
,,,1,Steel database with labelled clusters,,,AISI 4320H Steel,Ultimate tensile strength,793.0,MPa,Yield strength,460.0,MPa,Ductility,20.0,%,0.0,0.0,0.2,0.0,0.0,0.0,0.0,0.0,0.0,0.2249999999999999,0.035,0.04,0.0,0.0,0.0,0.0,0.5,0.55,96.425,0.0,1.775,0.0,0.0,0.0,0.0,0.0,0.0,0.25,0.0,0.0,0.0,0.0,0.0,0.0,0.0,0.0,,,"Normalized: Heated To 895C (1640F), Air Cooled, 25 mm Round","Normalized: Heated To 895C (1640F), Air Cooled, 25 mm Round",2210,4,Normalized (air cooled) – general-purpose steel,4
,,,1,Steel database with labelled clusters,,,AISI 4422 Steel,Ultimate tensile strength,827.0,MPa,Yield strength,370.0,MPa,Ductility,14.0,%,0.0,0.0,0.225,0.0,0.0,0.0,0.0,0.0,0.0,0.2249999999999999,0.035,0.04,0.0,0.0,0.0,0.0,0.0,0.75,98.325,0.0,0.0,0.0,0.0,0.0,0.0,0.0,0.0,0.4,0.0,0.0,0.0,0.0,0.0,0.0,0.0,0.0,,,"Heat Treated In 13.7 mm Rounds, Reheated To 775C (1425F), 150C (300F) Temper","Heat Treated In 13.7 mm Rounds, Reheated To 775C (1425F), 150C (300F) Temper",2211,0,Carburized – quenched (oil) – wear-resistant surface steel,0
,,,1,Steel database with labelled clusters,,,AISI 4320H Steel,Ultimate tensile strength,1050.0,MPa,Yield strength,670.0,MPa,Ductility,19.0,%,0.0,0.0,0.2,0.0,0.0,0.0,0.0,0.0,0.0,0.2249999999999999,0.035,0.04,0.0,0.0,0.0,0.0,0.5,0.55,96.425,0.0,1.775,0.0,0.0,0.0,0.0,0.0,0.0,0.25,0.0,0.0,0.0,0.0,0.0,0.0,0.0,0.0,,,"Double Quenched And Tempered: (Carburized 925C (1700F) For 8 Hrs., Pot Cooled, Reheated To 815C (1500F), Quenched In Agitated Oil, Reheated To 775C (1425F), Quenched In Agitated Oil, 150C (300F) Temper); 1.9 mm Case Depth","Double Quenched And Tempered: (Carburized 925C (1700F) For 8 Hrs., Pot Cooled, Reheated To 815C (1500F), Quenched In Agitated Oil, Reheated To 775C (1425F), Quenched In Agitated Oil, 150C (300F) Temper); 1.9 mm Case Depth",2212,5,Carburized – quenched (oil) – wear-resistant surface steel (variant),5
,,,1,Steel database with labelled clusters,,,AISI 4118 Steel,Ultimate tensile strength,827.0,MPa,Yield strength,435.0,MPa,Ductility,22.0,%,0.0,0.0,0.205,0.0,0.0,0.0,0.0,0.0,0.0,0.25,0.035,0.04,0.0,0.0,0.0,0.0,0.5,0.8,98.055,0.0,0.0,0.0,0.0,0.0,0.0,0.0,0.0,0.1149999999999999,0.0,0.0,0.0,0.0,0.0,0.0,0.0,0.0,,,"Double Quenched And Tempered, Carburized, 230C (450F) Temper","Double Quenched And Tempered, Carburized, 230C (450F) Temper",2213,5,Carburized – quenched (oil) – wear-resistant surface steel (variant),5
,,,1,Steel database with labelled clusters,,,AISI 4027 Steel,Ultimate tensile strength,1035.0,MPa,Yield strength,917.0,MPa,Ductility,16.0,%,0.0,0.0,0.275,0.0,0.0,0.0,0.0,0.0,0.0,0.25,0.035,0.04,0.0,0.0,0.0,0.0,0.0,0.8,98.35,0.0,0.0,0.0,0.0,0.0,0.0,0.0,0.0,0.25,0.0,0.0,0.0,0.0,0.0,0.0,0.0,0.0,,,"Water Quenched 865C (1590F), 480C (900F) Temper, 25 mm (1 In.) Round","Water Quenched 865C (1590F), 480C (900F) Temper, 25 mm (1 In.) Round",2214,10,Quenched (water) & tempered – high-strength structural steel,10
,,,1,Steel database with labelled clusters,,,AISI 4320 Steel,Ultimate tensile strength,1240.0,MPa,Yield strength,1020.0,MPa,Ductility,14.0,%,0.0,0.0,0.195,0.0,0.0,0.0,0.0,0.0,0.0,0.2249999999999999,0.035,0.04,0.0,0.0,0.0,0.0,0.5,0.55,96.38,0.0,1.825,0.0,0.0,0.0,0.0,0.0,0.0,0.25,0.0,0.0,0.0,0.0,0.0,0.0,0.0,0.0,,,"Normalized 925C (1700F) In 32 mm Rounds, Machined To 13.7 mm Rounds, Pseudocarburized 925C (1700F) For 8 Hrs., Oil Quenched, 150C (300F) Temper, Tested In 12.8 mm Rounds","Normalized 925C (1700F) In 32 mm Rounds, Machined To 13.7 mm Rounds, Pseudocarburized 925C (1700F) For 8 Hrs., Oil Quenched, 150C (300F) Temper, Tested In 12.8 mm Rounds",2215,0,Carburized – quenched (oil) – wear-resistant surface steel,0
,,,1,Steel database with labelled clusters,,,AISI 4320H Steel,Ultimate tensile strength,827.0,MPa,Yield strength,515.0,MPa,Ductility,24.0,%,0.0,0.0,0.2,0.0,0.0,0.0,0.0,0.0,0.0,0.2249999999999999,0.035,0.04,0.0,0.0,0.0,0.0,0.5,0.55,96.425,0.0,1.775,0.0,0.0,0.0,0.0,0.0,0.0,0.25,0.0,0.0,0.0,0.0,0.0,0.0,0.0,0.0,,,"Mock Carburized, Oil Quenched, 150C (300F) Temper, 100 mm (4 In.) Round","Mock Carburized, Oil Quenched, 150C (300F) Temper, 100 mm (4 In.) Round",2216,8,Carburized – quenched (oil) – wear-resistant surface steel (variant),8
,,,1,Steel database with labelled clusters,,,AISI 4620 Steel,Ultimate tensile strength,675.0,MPa,Yield strength,460.0,MPa,Ductility,25.0,%,0.0,0.0,0.195,0.0,0.0,0.0,0.0,0.0,0.0,0.25,0.035,0.04,0.0,0.0,0.0,0.0,0.0,0.55,96.855,0.0,1.825,0.0,0.0,0.0,0.0,0.0,0.0,0.25,0.0,0.0,0.0,0.0,0.0,0.0,0.0,0.0,,,"Mock Carburized, 150C (300F) Temper, 25 mm (1 In.) Round","Mock Carburized, 150C (300F) Temper, 25 mm (1 In.) Round",2217,8,Carburized – quenched (oil) – wear-resistant surface steel (variant),8
,,,1,Steel database with labelled clusters,,,AISI 4427 Steel,Ultimate tensile strength,945.0,MPa,Yield strength,550.0,MPa,Ductility,17.0,%,0.0,0.0,0.265,0.0,0.0,0.0,0.0,0.0,0.0,0.2249999999999999,0.035,0.04,0.0,0.0,0.0,0.0,0.0,0.8,98.235,0.0,0.0,0.0,0.0,0.0,0.0,0.0,0.0,0.4,0.0,0.0,0.0,0.0,0.0,0.0,0.0,0.0,,,"Heat Treated In 25 mm Rounds, Reheated To 805C (1480F), 150C (300F) Temper","Heat Treated In 25 mm Rounds, Reheated To 805C (1480F), 150C (300F) Temper",2218,0,Carburized – quenched (oil) – wear-resistant surface steel,0
,,,1,Steel database with labelled clusters,,,AISI 4620 Steel,Ultimate tensile strength,660.0,MPa,Yield strength,450.0,MPa,Ductility,27.0,%,0.0,0.0,0.195,0.0,0.0,0.0,0.0,0.0,0.0,0.25,0.035,0.04,0.0,0.0,0.0,0.0,0.0,0.55,96.855,0.0,1.825,0.0,0.0,0.0,0.0,0.0,0.0,0.25,0.0,0.0,0.0,0.0,0.0,0.0,0.0,0.0,,,"Mock Carburized, 150C (300F) Temper, 50 mm (2 In.) Round","Mock Carburized, 150C (300F) Temper, 50 mm (2 In.) Round",2219,8,Carburized – quenched (oil) – wear-resistant surface steel (variant),8
,,,1,Steel database with labelled clusters,,,AISI 4320H Steel,Ultimate tensile strength,1180.0,MPa,Yield strength,1015.0,MPa,Ductility,16.0,%,0.0,0.0,0.2,0.0,0.0,0.0,0.0,0.0,0.0,0.2249999999999999,0.035,0.04,0.0,0.0,0.0,0.0,0.5,0.55,96.425,0.0,1.775,0.0,0.0,0.0,0.0,0.0,0.0,0.25,0.0,0.0,0.0,0.0,0.0,0.0,0.0,0.0,,,"Normalized 925C (1700F) In 32 mm Rounds, Machined To 13.7 mm Rounds, Pseudocarburized At 925C (1700F) For 8 Hrs., Box Cooled To 20C, Reheated To 830C (1525F) And Oil Quenched, 150C (300F) Temper","Normalized 925C (1700F) In 32 mm Rounds, Machined To 13.7 mm Rounds, Pseudocarburized At 925C (1700F) For 8 Hrs., Box Cooled To 20C, Reheated To 830C (1525F) And Oil Quenched, 150C (300F) Temper",2220,0,Carburized – quenched (oil) – wear-resistant surface steel,0
,,,1,Steel database with labelled clusters,,,AISI 4427 Steel,Ultimate tensile strength,1096.0,MPa,Yield strength,540.0,MPa,Ductility,10.0,%,0.0,0.0,0.265,0.0,0.0,0.0,0.0,0.0,0.0,0.2249999999999999,0.035,0.04,0.0,0.0,0.0,0.0,0.0,0.8,98.235,0.0,0.0,0.0,0.0,0.0,0.0,0.0,0.0,0.4,0.0,0.0,0.0,0.0,0.0,0.0,0.0,0.0,,,"Heat Treated In 13.7 mm Rounds, Reheated To 765C (1410F), 150C (300F) Temper","Heat Treated In 13.7 mm Rounds, Reheated To 765C (1410F), 150C (300F) Temper",2221,0,Carburized – quenched (oil) – wear-resistant surface steel,0
,,,1,Steel database with labelled clusters,,,AISI 4320H Steel,Ultimate tensile strength,1005.0,MPa,Yield strength,650.0,MPa,Ductility,21.0,%,0.0,0.0,0.2,0.0,0.0,0.0,0.0,0.0,0.0,0.2249999999999999,0.035,0.04,0.0,0.0,0.0,0.0,0.5,0.55,96.425,0.0,1.775,0.0,0.0,0.0,0.0,0.0,0.0,0.25,0.0,0.0,0.0,0.0,0.0,0.0,0.0,0.0,,,"Double Quenched And Tempered: (Carburized 925C (1700F) For 8 Hrs., Pot Cooled, Reheated To 815C (1500F), Quenched In Agitated Oil, Reheated To 775C (1425F), Quenched In Agitated Oil, 230C (450F) Temper); 1.9 mm Case Depth","Double Quenched And Tempered: (Carburized 925C (1700F) For 8 Hrs., Pot Cooled, Reheated To 815C (1500F), Quenched In Agitated Oil, Reheated To 775C (1425F), Quenched In Agitated Oil, 230C (450F) Temper); 1.9 mm Case Depth",2222,5,Carburized – quenched (oil) – wear-resistant surface steel (variant),5
,,,1,Steel database with labelled clusters,,,AISI 4419H Steel,Ultimate tensile strength,450.0,MPa,Yield strength,330.0,MPa,Ductility,31.0,%,0.0,0.0,0.2,0.0,0.0,0.0,0.0,0.0,0.0,0.25,0.035,0.04,0.0,0.0,0.0,0.0,0.0,0.55,98.4,0.0,0.0,0.0,0.0,0.0,0.0,0.0,0.0,0.525,0.0,0.0,0.0,0.0,0.0,0.0,0.0,0.0,,,"Annealed At 915C (1675F), 25 mm (1 In.) Round","Annealed At 915C (1675F), 25 mm (1 In.) Round",2223,7,Annealed – easy-to-machine – round annealed stock,7
,,,1,Steel database with labelled clusters,,,AISI 4320H Steel,Ultimate tensile strength,910.0,MPa,Yield strength,595.0,MPa,Ductility,22.0,%,0.0,0.0,0.2,0.0,0.0,0.0,0.0,0.0,0.0,0.2249999999999999,0.035,0.04,0.0,0.0,0.0,0.0,0.5,0.55,96.425,0.0,1.775,0.0,0.0,0.0,0.0,0.0,0.0,0.25,0.0,0.0,0.0,0.0,0.0,0.0,0.0,0.0,,,"Mock Carburized, Oil Quenched, 150C (300F) Temper, 50 mm (2 In.) Round","Mock Carburized, Oil Quenched, 150C (300F) Temper, 50 mm (2 In.) Round",2224,8,Carburized – quenched (oil) – wear-resistant surface steel (variant),8
,,,1,Steel database with labelled clusters,,,AISI 4620 Steel,Ultimate tensile strength,796.0,MPa,Yield strength,557.0,MPa,Ductility,20.0,%,0.0,0.0,0.195,0.0,0.0,0.0,0.0,0.0,0.0,0.25,0.035,0.04,0.0,0.0,0.0,0.0,0.0,0.55,96.855,0.0,1.825,0.0,0.0,0.0,0.0,0.0,0.0,0.25,0.0,0.0,0.0,0.0,0.0,0.0,0.0,0.0,,,"Single Quenched And Tempered, Carburized, Oil Quenched, 230C (450F) Temper","Single Quenched And Tempered, Carburized, Oil Quenched, 230C (450F) Temper",2225,5,Carburized – quenched (oil) – wear-resistant surface steel (variant),5
,,,1,Steel database with labelled clusters,,,AISI 4427 Steel,Ultimate tensile strength,1255.0,MPa,Yield strength,896.0,MPa,Ductility,13.0,%,0.0,0.0,0.265,0.0,0.0,0.0,0.0,0.0,0.0,0.2249999999999999,0.035,0.04,0.0,0.0,0.0,0.0,0.0,0.8,98.235,0.0,0.0,0.0,0.0,0.0,0.0,0.0,0.0,0.4,0.0,0.0,0.0,0.0,0.0,0.0,0.0,0.0,,,"Heat Treated In 13.7 mm Rounds, Reheated To 865C (1590F), 150C (300F) Temper","Heat Treated In 13.7 mm Rounds, Reheated To 865C (1590F), 150C (300F) Temper",2226,0,Carburized – quenched (oil) – wear-resistant surface steel,0
,,,1,Steel database with labelled clusters,,,AISI 4620H Steel,Ultimate tensile strength,660.0,MPa,Yield strength,425.0,MPa,Ductility,26.0,%,0.0,0.0,0.2,0.0,0.0,0.0,0.0,0.0,0.0,0.25,0.035,0.04,0.0,0.0,0.0,0.0,0.0,0.55,96.9,0.0,1.775,0.0,0.0,0.0,0.0,0.0,0.0,0.25,0.0,0.0,0.0,0.0,0.0,0.0,0.0,0.0,,,"Mock Carburized, 230C (450F) Temper, 50 mm (2 In.) Round","Mock Carburized, 230C (450F) Temper, 50 mm (2 In.) Round",2227,8,Carburized – quenched (oil) – wear-resistant surface steel (variant),8
,,,1,Steel database with labelled clusters,,,AISI 4320 Steel,Ultimate tensile strength,1460.0,MPa,Yield strength,1195.0,MPa,Ductility,12.0,%,0.0,0.0,0.195,0.0,0.0,0.0,0.0,0.0,0.0,0.2249999999999999,0.035,0.04,0.0,0.0,0.0,0.0,0.5,0.55,96.38,0.0,1.825,0.0,0.0,0.0,0.0,0.0,0.0,0.25,0.0,0.0,0.0,0.0,0.0,0.0,0.0,0.0,,,"Single Quenched And Tempered (Carburized 925C (1700F) For 8Hrs, Pot Cooled, Reheated To 815C (1500F), Quenched In Agitated Oil, 230C (450F) Temper), 1.9 mm Case Depth","Single Quenched And Tempered (Carburized 925C (1700F) For 8Hrs, Pot Cooled, Reheated To 815C (1500F), Quenched In Agitated Oil, 230C (450F) Temper), 1.9 mm Case Depth",2228,5,Carburized – quenched (oil) – wear-resistant surface steel (variant),5
,,,1,Steel database with labelled clusters,,,AISI 4118H Steel,Ultimate tensile strength,586.0,MPa,Yield strength,393.0,MPa,Ductility,31.0,%,0.0,0.0,0.2,0.0,0.0,0.0,0.0,0.0,0.0,0.2249999999999999,0.035,0.04,0.0,0.0,0.0,0.0,0.5,0.8,98.085,0.0,0.0,0.0,0.0,0.0,0.0,0.0,0.0,0.1149999999999999,0.0,0.0,0.0,0.0,0.0,0.0,0.0,0.0,,,"Normalized At 910C (1670F), Air Cooled, 14 mm (0.55 In.) Round","Normalized At 910C (1670F), Air Cooled, 14 mm (0.55 In.) Round",2229,4,Normalized (air cooled) – general-purpose steel,4
,,,1,Steel database with labelled clusters,,,AISI 4320 Steel,Ultimate tensile strength,896.0,MPa,Yield strength,585.0,MPa,Ductility,20.0,%,0.0,0.0,0.195,0.0,0.0,0.0,0.0,0.0,0.0,0.2249999999999999,0.035,0.04,0.0,0.0,0.0,0.0,0.5,0.55,96.38,0.0,1.825,0.0,0.0,0.0,0.0,0.0,0.0,0.25,0.0,0.0,0.0,0.0,0.0,0.0,0.0,0.0,,,"Mock Carburized 925C (1700F) For 8 Hrs., Reheated To 815C (1500F), Oil Quenched, 230C (450F) Temper, 50 mm (2 In.) Round","Mock Carburized 925C (1700F) For 8 Hrs., Reheated To 815C (1500F), Oil Quenched, 230C (450F) Temper, 50 mm (2 In.) Round",2230,8,Carburized – quenched (oil) – wear-resistant surface steel (variant),8
,,,1,Steel database with labelled clusters,,,AISI 4422 Steel,Ultimate tensile strength,841.0,MPa,Yield strength,455.0,MPa,Ductility,16.0,%,0.0,0.0,0.225,0.0,0.0,0.0,0.0,0.0,0.0,0.2249999999999999,0.035,0.04,0.0,0.0,0.0,0.0,0.0,0.75,98.325,0.0,0.0,0.0,0.0,0.0,0.0,0.0,0.0,0.4,0.0,0.0,0.0,0.0,0.0,0.0,0.0,0.0,,,"Heat Treated In 13.7 mm Rounds, Reheated To 820C (1510F), 150C (300F) Temper","Heat Treated In 13.7 mm Rounds, Reheated To 820C (1510F), 150C (300F) Temper",2231,0,Carburized – quenched (oil) – wear-resistant surface steel,0
,,,1,Steel database with labelled clusters,,,AISI 4419H Steel,Ultimate tensile strength,540.0,MPa,Yield strength,360.0,MPa,Ductility,33.0,%,0.0,0.0,0.2,0.0,0.0,0.0,0.0,0.0,0.0,0.25,0.035,0.04,0.0,0.0,0.0,0.0,0.0,0.55,98.4,0.0,0.0,0.0,0.0,0.0,0.0,0.0,0.0,0.525,0.0,0.0,0.0,0.0,0.0,0.0,0.0,0.0,,,"Normalized At 955C (1750F), 14 mm (0.55 In.) Round","Normalized At 955C (1750F), 14 mm (0.55 In.) Round",2232,4,Normalized (air cooled) – general-purpose steel,4
,,,1,Steel database with labelled clusters,,,AISI 4427 Steel,Ultimate tensile strength,951.0,MPa,Yield strength,560.0,MPa,Ductility,17.0,%,0.0,0.0,0.265,0.0,0.0,0.0,0.0,0.0,0.0,0.2249999999999999,0.035,0.04,0.0,0.0,0.0,0.0,0.0,0.8,98.235,0.0,0.0,0.0,0.0,0.0,0.0,0.0,0.0,0.4,0.0,0.0,0.0,0.0,0.0,0.0,0.0,0.0,,,"Heat Treated In 25 mm Rounds, Reheated To 765C (1410F), 150C (300F) Temper","Heat Treated In 25 mm Rounds, Reheated To 765C (1410F), 150C (300F) Temper",2233,0,Carburized – quenched (oil) – wear-resistant surface steel,0
,,,1,Steel database with labelled clusters,,,AISI 4620 Steel,Ultimate tensile strength,876.0,MPa,Yield strength,620.0,MPa,Ductility,20.0,%,0.0,0.0,0.195,0.0,0.0,0.0,0.0,0.0,0.0,0.25,0.035,0.04,0.0,0.0,0.0,0.0,0.0,0.55,96.855,0.0,1.825,0.0,0.0,0.0,0.0,0.0,0.0,0.25,0.0,0.0,0.0,0.0,0.0,0.0,0.0,0.0,,,"Mock Carburized, 150C (300F) Temper, 13 mm (0.5 In.) Round","Mock Carburized, 150C (300F) Temper, 13 mm (0.5 In.) Round",2234,8,Carburized – quenched (oil) – wear-resistant surface steel (variant),8
,,,1,Steel database with labelled clusters,,,AISI 4320 Steel,Ultimate tensile strength,703.0,MPa,Yield strength,405.0,MPa,Ductility,23.0,%,0.0,0.0,0.195,0.0,0.0,0.0,0.0,0.0,0.0,0.2249999999999999,0.035,0.04,0.0,0.0,0.0,0.0,0.5,0.55,96.38,0.0,1.825,0.0,0.0,0.0,0.0,0.0,0.0,0.25,0.0,0.0,0.0,0.0,0.0,0.0,0.0,0.0,,,"Normalized 895C (1640F), Air Cooled, 50 mm (2 In.) Round","Normalized 895C (1640F), Air Cooled, 50 mm (2 In.) Round",2235,4,Normalized (air cooled) – general-purpose steel,4
,,,1,Steel database with labelled clusters,,,AISI 4620H Steel,Ultimate tensile strength,814.0,MPa,Yield strength,560.0,MPa,Ductility,21.0,%,0.0,0.0,0.2,0.0,0.0,0.0,0.0,0.0,0.0,0.25,0.035,0.04,0.0,0.0,0.0,0.0,0.0,0.55,96.9,0.0,1.775,0.0,0.0,0.0,0.0,0.0,0.0,0.25,0.0,0.0,0.0,0.0,0.0,0.0,0.0,0.0,,,"Mock Carburized, 230C (450F) Temper, 13 mm (0.5 In.) Round","Mock Carburized, 230C (450F) Temper, 13 mm (0.5 In.) Round",2236,8,Carburized – quenched (oil) – wear-resistant surface steel (variant),8
,,,1,Steel database with labelled clusters,,,AISI 4320H Steel,Ultimate tensile strength,1025.0,MPa,Yield strength,848.0,MPa,Ductility,15.0,%,0.0,0.0,0.2,0.0,0.0,0.0,0.0,0.0,0.0,0.2249999999999999,0.035,0.04,0.0,0.0,0.0,0.0,0.5,0.55,96.425,0.0,1.775,0.0,0.0,0.0,0.0,0.0,0.0,0.25,0.0,0.0,0.0,0.0,0.0,0.0,0.0,0.0,,,"Normalized 925C (1700F), Pseudocarburized At 925C (1700F) For 8 Hrs., Reheated To 800C (1470F) And Oil Quenched, 150C (300F) Temper","Normalized 925C (1700F), Pseudocarburized At 925C (1700F) For 8 Hrs., Reheated To 800C (1470F) And Oil Quenched, 150C (300F) Temper",2237,0,Carburized – quenched (oil) – wear-resistant surface steel,0
,,,1,Steel database with labelled clusters,,,AISI 4620H Steel,Ultimate tensile strength,580.0,MPa,Yield strength,365.0,MPa,Ductility,29.0,%,0.0,0.0,0.2,0.0,0.0,0.0,0.0,0.0,0.0,0.25,0.035,0.04,0.0,0.0,0.0,0.0,0.0,0.55,96.9,0.0,1.775,0.0,0.0,0.0,0.0,0.0,0.0,0.25,0.0,0.0,0.0,0.0,0.0,0.0,0.0,0.0,,,"Mock Carburized, 230C (450F) Temper, 100 mm (4 In.) Round","Mock Carburized, 230C (450F) Temper, 100 mm (4 In.) Round",2238,8,Carburized – quenched (oil) – wear-resistant surface steel (variant),8
,,,1,Steel database with labelled clusters,,,AISI 4320H Steel,Ultimate tensile strength,1080.0,MPa,Yield strength,896.0,MPa,Ductility,16.0,%,0.0,0.0,0.2,0.0,0.0,0.0,0.0,0.0,0.0,0.2249999999999999,0.035,0.04,0.0,0.0,0.0,0.0,0.5,0.55,96.425,0.0,1.775,0.0,0.0,0.0,0.0,0.0,0.0,0.25,0.0,0.0,0.0,0.0,0.0,0.0,0.0,0.0,,,"Normalized 925C (1700F) In 32 mm Rounds, Machined To 13.7 mm Rounds, Pseudocarburized At 925C (1700F) For 8 Hrs., Box Cooled To 20C, Reheated To 800C (1470F) And Oil Quenched, 150C (300F) Temper","Normalized 925C (1700F) In 32 mm Rounds, Machined To 13.7 mm Rounds, Pseudocarburized At 925C (1700F) For 8 Hrs., Box Cooled To 20C, Reheated To 800C (1470F) And Oil Quenched, 150C (300F) Temper",2239,0,Carburized – quenched (oil) – wear-resistant surface steel,0
,,,1,Steel database with labelled clusters,,,AISI 4320 Steel,Ultimate tensile strength,910.0,MPa,Yield strength,595.0,MPa,Ductility,22.0,%,0.0,0.0,0.195,0.0,0.0,0.0,0.0,0.0,0.0,0.2249999999999999,0.035,0.04,0.0,0.0,0.0,0.0,0.5,0.55,96.38,0.0,1.825,0.0,0.0,0.0,0.0,0.0,0.0,0.25,0.0,0.0,0.0,0.0,0.0,0.0,0.0,0.0,,,"Mock Carburized 925C (1700F) For 8 Hrs., Reheated To 815C (1500F), Oil Quenched, 150C (300F) Temper, 50 mm (2 In.) Round","Mock Carburized 925C (1700F) For 8 Hrs., Reheated To 815C (1500F), Oil Quenched, 150C (300F) Temper, 50 mm (2 In.) Round",2240,8,Carburized – quenched (oil) – wear-resistant surface steel (variant),8
,,,1,Steel database with labelled clusters,,,AISI 4422 Steel,Ultimate tensile strength,965.0,MPa,Yield strength,670.0,MPa,Ductility,14.0,%,0.0,0.0,0.225,0.0,0.0,0.0,0.0,0.0,0.0,0.2249999999999999,0.035,0.04,0.0,0.0,0.0,0.0,0.0,0.75,98.325,0.0,0.0,0.0,0.0,0.0,0.0,0.0,0.0,0.4,0.0,0.0,0.0,0.0,0.0,0.0,0.0,0.0,,,"Heat Treated In 13.7 mm Rounds, Oil Quenched, 150C (300F) Temper","Heat Treated In 13.7 mm Rounds, Oil Quenched, 150C (300F) Temper",2241,0,Carburized – quenched (oil) – wear-resistant surface steel,0
,,,1,Steel database with labelled clusters,,,AISI 4320H Steel,Ultimate tensile strength,793.0,MPa,Yield strength,460.0,MPa,Ductility,20.0,%,0.0,0.0,0.2,0.0,0.0,0.0,0.0,0.0,0.0,0.2249999999999999,0.035,0.04,0.0,0.0,0.0,0.0,0.5,0.55,96.425,0.0,1.775,0.0,0.0,0.0,0.0,0.0,0.0,0.25,0.0,0.0,0.0,0.0,0.0,0.0,0.0,0.0,,,Normalized At 895C (1640F),Normalized At 895C (1640F),2242,4,Normalized (air cooled) – general-purpose steel,4
,,,1,Steel database with labelled clusters,,,AISI 4620H Steel,Ultimate tensile strength,660.0,MPa,Yield strength,450.0,MPa,Ductility,27.0,%,0.0,0.0,0.2,0.0,0.0,0.0,0.0,0.0,0.0,0.25,0.035,0.04,0.0,0.0,0.0,0.0,0.0,0.55,96.9,0.0,1.775,0.0,0.0,0.0,0.0,0.0,0.0,0.25,0.0,0.0,0.0,0.0,0.0,0.0,0.0,0.0,,,"Mock Carburized, 150C (300F) Temper, 50 mm (2 In.) Round","Mock Carburized, 150C (300F) Temper, 50 mm (2 In.) Round",2243,8,Carburized – quenched (oil) – wear-resistant surface steel (variant),8
,,,1,Steel database with labelled clusters,,,AISI 4620H Steel,Ultimate tensile strength,876.0,MPa,Yield strength,620.0,MPa,Ductility,20.0,%,0.0,0.0,0.2,0.0,0.0,0.0,0.0,0.0,0.0,0.25,0.035,0.04,0.0,0.0,0.0,0.0,0.0,0.55,96.9,0.0,1.775,0.0,0.0,0.0,0.0,0.0,0.0,0.25,0.0,0.0,0.0,0.0,0.0,0.0,0.0,0.0,,,"Mock Carburized, 150C (300F) Temper, 13 mm (0.5 In.) Round","Mock Carburized, 150C (300F) Temper, 13 mm (0.5 In.) Round",2244,8,Carburized – quenched (oil) – wear-resistant surface steel (variant),8
,,,1,Steel database with labelled clusters,,,AISI 4620 Steel,Ultimate tensile strength,910.0,MPa,Yield strength,738.0,MPa,Ductility,14.0,%,0.0,0.0,0.195,0.0,0.0,0.0,0.0,0.0,0.0,0.25,0.035,0.04,0.0,0.0,0.0,0.0,0.0,0.55,96.855,0.0,1.825,0.0,0.0,0.0,0.0,0.0,0.0,0.25,0.0,0.0,0.0,0.0,0.0,0.0,0.0,0.0,,,"Normalized, Machined To 13.7 mm Rounds, Pseudocarburized, Reheated To 775C (1430F), Quenched And Tempered","Normalized, Machined To 13.7 mm Rounds, Pseudocarburized, Reheated To 775C (1430F), Quenched And Tempered",2245,0,Carburized – quenched (oil) – wear-resistant surface steel,0
,,,1,Steel database with labelled clusters,,,AISI 4419 Steel,Ultimate tensile strength,708.0,MPa,Yield strength,431.0,MPa,Ductility,24.0,%,0.0,0.0,0.205,0.0,0.0,0.0,0.0,0.0,0.0,0.25,0.035,0.04,0.0,0.0,0.0,0.0,0.0,0.55,98.395,0.0,0.0,0.0,0.0,0.0,0.0,0.0,0.0,0.525,0.0,0.0,0.0,0.0,0.0,0.0,0.0,0.0,,,"Single Quenched, 230C (450F) Temper","Single Quenched, 230C (450F) Temper",2246,5,Carburized – quenched (oil) – wear-resistant surface steel (variant),5
,,,1,Steel database with labelled clusters,,,AISI 4320H Steel,Ultimate tensile strength,703.0,MPa,Yield strength,395.0,MPa,Ductility,22.0,%,0.0,0.0,0.2,0.0,0.0,0.0,0.0,0.0,0.0,0.2249999999999999,0.035,0.04,0.0,0.0,0.0,0.0,0.5,0.55,96.425,0.0,1.775,0.0,0.0,0.0,0.0,0.0,0.0,0.25,0.0,0.0,0.0,0.0,0.0,0.0,0.0,0.0,,,"Normalized: Heated To 895C (1640F), Air Cooled, 100 mm (4 In.) Round","Normalized: Heated To 895C (1640F), Air Cooled, 100 mm (4 In.) Round",2247,4,Normalized (air cooled) – general-purpose steel,4
,,,1,Steel database with labelled clusters,,,AISI 4427 Steel,Ultimate tensile strength,924.0,MPa,Yield strength,724.0,MPa,Ductility,14.0,%,0.0,0.0,0.265,0.0,0.0,0.0,0.0,0.0,0.0,0.2249999999999999,0.035,0.04,0.0,0.0,0.0,0.0,0.0,0.8,98.235,0.0,0.0,0.0,0.0,0.0,0.0,0.0,0.0,0.4,0.0,0.0,0.0,0.0,0.0,0.0,0.0,0.0,,,"Heat Treated In 13.7 mm Rounds, Reheated To 805C (1480F), 150C (300F) Temper","Heat Treated In 13.7 mm Rounds, Reheated To 805C (1480F), 150C (300F) Temper",2248,0,Carburized – quenched (oil) – wear-resistant surface steel,0
,,,1,Steel database with labelled clusters,,,AISI 4427 Steel,Ultimate tensile strength,1434.0,MPa,Yield strength,903.0,MPa,Ductility,11.0,%,0.0,0.0,0.265,0.0,0.0,0.0,0.0,0.0,0.0,0.2249999999999999,0.035,0.04,0.0,0.0,0.0,0.0,0.0,0.8,98.235,0.0,0.0,0.0,0.0,0.0,0.0,0.0,0.0,0.4,0.0,0.0,0.0,0.0,0.0,0.0,0.0,0.0,,,"Heat Treated In 13.7 mm Rounds, Oil Quenched, 150C (300F) Temper","Heat Treated In 13.7 mm Rounds, Oil Quenched, 150C (300F) Temper",2249,0,Carburized – quenched (oil) – wear-resistant surface steel,0
,,,1,Steel database with labelled clusters,,,AISI 4320H Steel,Ultimate tensile strength,1050.0,MPa,Yield strength,738.0,MPa,Ductility,17.0,%,0.0,0.0,0.2,0.0,0.0,0.0,0.0,0.0,0.0,0.2249999999999999,0.035,0.04,0.0,0.0,0.0,0.0,0.5,0.55,96.425,0.0,1.775,0.0,0.0,0.0,0.0,0.0,0.0,0.25,0.0,0.0,0.0,0.0,0.0,0.0,0.0,0.0,,,"Mock Carburized, Oil Quenched, 150C (300F) Temper, 25 mm Round","Mock Carburized, Oil Quenched, 150C (300F) Temper, 25 mm Round",2250,8,Carburized – quenched (oil) – wear-resistant surface steel (variant),8
,,,1,Steel database with labelled clusters,,,AISI 4427 Steel,Ultimate tensile strength,1034.0,MPa,Yield strength,620.0,MPa,Ductility,14.0,%,0.0,0.0,0.265,0.0,0.0,0.0,0.0,0.0,0.0,0.2249999999999999,0.035,0.04,0.0,0.0,0.0,0.0,0.0,0.8,98.235,0.0,0.0,0.0,0.0,0.0,0.0,0.0,0.0,0.4,0.0,0.0,0.0,0.0,0.0,0.0,0.0,0.0,,,"Heat Treated In 25 mm Rounds, Reheated To 865C (1590F), 150C (300F) Temper","Heat Treated In 25 mm Rounds, Reheated To 865C (1590F), 150C (300F) Temper",2251,0,Carburized – quenched (oil) – wear-resistant surface steel,0
,,,1,Steel database with labelled clusters,,,AISI 4422 Steel,Ultimate tensile strength,896.0,MPa,Yield strength,640.0,MPa,Ductility,17.0,%,0.0,0.0,0.225,0.0,0.0,0.0,0.0,0.0,0.0,0.2249999999999999,0.035,0.04,0.0,0.0,0.0,0.0,0.0,0.75,98.325,0.0,0.0,0.0,0.0,0.0,0.0,0.0,0.0,0.4,0.0,0.0,0.0,0.0,0.0,0.0,0.0,0.0,,,"Heat Treated In 13.7 mm Rounds, Reheated To 870C (1600F), 150C (300F) Temper","Heat Treated In 13.7 mm Rounds, Reheated To 870C (1600F), 150C (300F) Temper",2252,0,Carburized – quenched (oil) – wear-resistant surface steel,0
,,,1,Steel database with labelled clusters,,,AISI 4419 Steel,Ultimate tensile strength,580.0,MPa,Yield strength,330.0,MPa,Ductility,27.0,%,0.0,0.0,0.205,0.0,0.0,0.0,0.0,0.0,0.0,0.25,0.035,0.04,0.0,0.0,0.0,0.0,0.0,0.55,98.395,0.0,0.0,0.0,0.0,0.0,0.0,0.0,0.0,0.525,0.0,0.0,0.0,0.0,0.0,0.0,0.0,0.0,,,"Mock Carburized, 230C (450F) Temper, 100 mm (4 In.) Round","Mock Carburized, 230C (450F) Temper, 100 mm (4 In.) Round",2253,8,Carburized – quenched (oil) – wear-resistant surface steel (variant),8
,,,1,Steel database with labelled clusters,,,AISI 4419H Steel,Ultimate tensile strength,660.0,MPa,Yield strength,415.0,MPa,Ductility,25.0,%,0.0,0.0,0.2,0.0,0.0,0.0,0.0,0.0,0.0,0.25,0.035,0.04,0.0,0.0,0.0,0.0,0.0,0.55,98.4,0.0,0.0,0.0,0.0,0.0,0.0,0.0,0.0,0.525,0.0,0.0,0.0,0.0,0.0,0.0,0.0,0.0,,,"Mock Carburized, 150C (300F) Temper, 50 mm (2 In.) Round","Mock Carburized, 150C (300F) Temper, 50 mm (2 In.) Round",2254,8,Carburized – quenched (oil) – wear-resistant surface steel (variant),8
,,,1,Steel database with labelled clusters,,,AISI 4320 Steel,Ultimate tensile strength,1025.0,MPa,Yield strength,724.0,MPa,Ductility,17.0,%,0.0,0.0,0.195,0.0,0.0,0.0,0.0,0.0,0.0,0.2249999999999999,0.035,0.04,0.0,0.0,0.0,0.0,0.5,0.55,96.38,0.0,1.825,0.0,0.0,0.0,0.0,0.0,0.0,0.25,0.0,0.0,0.0,0.0,0.0,0.0,0.0,0.0,,,"Mock Carburized 925C (1700F) For 8 Hrs., Reheated To 815C (1500F), Oil Quenched, 230C (450F) Temper, 25 mm (1 In.) Rounds","Mock Carburized 925C (1700F) For 8 Hrs., Reheated To 815C (1500F), Oil Quenched, 230C (450F) Temper, 25 mm (1 In.) Rounds",2255,8,Carburized – quenched (oil) – wear-resistant surface steel (variant),8
,,,1,Steel database with labelled clusters,,,AISI 4118 Steel,Ultimate tensile strength,869.0,MPa,Yield strength,440.0,MPa,Ductility,21.0,%,0.0,0.0,0.205,0.0,0.0,0.0,0.0,0.0,0.0,0.25,0.035,0.04,0.0,0.0,0.0,0.0,0.5,0.8,98.055,0.0,0.0,0.0,0.0,0.0,0.0,0.0,0.0,0.1149999999999999,0.0,0.0,0.0,0.0,0.0,0.0,0.0,0.0,,,"Double Quenched And Tempered, Carburized, 150C (300F) Temper","Double Quenched And Tempered, Carburized, 150C (300F) Temper",2256,5,Carburized – quenched (oil) – wear-resistant surface steel (variant),5
,,,1,Steel database with labelled clusters,,,AISI 4620H Steel,Ultimate tensile strength,550.0,MPa,Yield strength,365.0,MPa,Ductility,29.0,%,0.0,0.0,0.2,0.0,0.0,0.0,0.0,0.0,0.0,0.25,0.035,0.04,0.0,0.0,0.0,0.0,0.0,0.55,96.9,0.0,1.775,0.0,0.0,0.0,0.0,0.0,0.0,0.25,0.0,0.0,0.0,0.0,0.0,0.0,0.0,0.0,,,"Normalized, 50 mm (2 In.) Round","Normalized, 50 mm (2 In.) Round",2257,9,Normalized – general-purpose steel (round normalized stock),9
,,,1,Steel database with labelled clusters,,,AISI 4620 Steel,Ultimate tensile strength,910.0,MPa,Yield strength,724.0,MPa,Ductility,16.0,%,0.0,0.0,0.195,0.0,0.0,0.0,0.0,0.0,0.0,0.25,0.035,0.04,0.0,0.0,0.0,0.0,0.0,0.55,96.855,0.0,1.825,0.0,0.0,0.0,0.0,0.0,0.0,0.25,0.0,0.0,0.0,0.0,0.0,0.0,0.0,0.0,,,"Normalized, Machined To 25 mm (1 In.) Rounds, Pseudocarburized, Reheated To 800C (1470F), Quenched And Tempered","Normalized, Machined To 25 mm (1 In.) Rounds, Pseudocarburized, Reheated To 800C (1470F), Quenched And Tempered",2258,0,Carburized – quenched (oil) – wear-resistant surface steel,0
,,,1,Steel database with labelled clusters,,,AISI 4620 Steel,Ultimate tensile strength,1022.0,MPa,Yield strength,802.0,MPa,Ductility,17.0,%,0.0,0.0,0.195,0.0,0.0,0.0,0.0,0.0,0.0,0.25,0.035,0.04,0.0,0.0,0.0,0.0,0.0,0.55,96.855,0.0,1.825,0.0,0.0,0.0,0.0,0.0,0.0,0.25,0.0,0.0,0.0,0.0,0.0,0.0,0.0,0.0,,,"Direct Quench From Pot, Carburized, Oil Quenched, 150C (300F) Temper","Direct Quench From Pot, Carburized, Oil Quenched, 150C (300F) Temper",2259,5,Carburized – quenched (oil) – wear-resistant surface steel (variant),5
,,,1,Steel database with labelled clusters,,,AISI 4620 Steel,Ultimate tensile strength,1017.0,MPa,Yield strength,798.0,MPa,Ductility,16.0,%,0.0,0.0,0.195,0.0,0.0,0.0,0.0,0.0,0.0,0.25,0.035,0.04,0.0,0.0,0.0,0.0,0.0,0.55,96.855,0.0,1.825,0.0,0.0,0.0,0.0,0.0,0.0,0.25,0.0,0.0,0.0,0.0,0.0,0.0,0.0,0.0,,,"Direct Quench From Pot, Carburized, Oil Quenched, 230C (450F) Temper","Direct Quench From Pot, Carburized, Oil Quenched, 230C (450F) Temper",2260,5,Carburized – quenched (oil) – wear-resistant surface steel (variant),5
,,,1,Steel database with labelled clusters,,,AISI 4320H Steel,Ultimate tensile strength,1150.0,MPa,Yield strength,972.0,MPa,Ductility,14.0,%,0.0,0.0,0.2,0.0,0.0,0.0,0.0,0.0,0.0,0.2249999999999999,0.035,0.04,0.0,0.0,0.0,0.0,0.5,0.55,96.425,0.0,1.775,0.0,0.0,0.0,0.0,0.0,0.0,0.25,0.0,0.0,0.0,0.0,0.0,0.0,0.0,0.0,,,"Normalized 925C (1700F), Pseudocarburized At 925C (1700F) For 8 Hrs., Oil Quenched, 150C (300F) Temper","Normalized 925C (1700F), Pseudocarburized At 925C (1700F) For 8 Hrs., Oil Quenched, 150C (300F) Temper",2261,0,Carburized – quenched (oil) – wear-resistant surface steel,0
,,,1,Steel database with labelled clusters,,,AISI 4320H Steel,Ultimate tensile strength,580.0,MPa,Yield strength,425.0,MPa,Ductility,29.0,%,0.0,0.0,0.2,0.0,0.0,0.0,0.0,0.0,0.0,0.2249999999999999,0.035,0.04,0.0,0.0,0.0,0.0,0.5,0.55,96.425,0.0,1.775,0.0,0.0,0.0,0.0,0.0,0.0,0.25,0.0,0.0,0.0,0.0,0.0,0.0,0.0,0.0,,,"Annealed (Heated To 850C (1560F), Furnace Cooled 15C/Hr. To 420C, Air Cooled), 25 mm Round","Annealed (Heated To 850C (1560F), Furnace Cooled 15C/Hr. To 420C, Air Cooled), 25 mm Round",2262,7,Annealed – easy-to-machine – round annealed stock,7
,,,1,Steel database with labelled clusters,,,AISI 4620 Steel,Ultimate tensile strength,570.0,MPa,Yield strength,365.0,MPa,Ductility,29.0,%,0.0,0.0,0.195,0.0,0.0,0.0,0.0,0.0,0.0,0.25,0.035,0.04,0.0,0.0,0.0,0.0,0.0,0.55,96.855,0.0,1.825,0.0,0.0,0.0,0.0,0.0,0.0,0.25,0.0,0.0,0.0,0.0,0.0,0.0,0.0,0.0,,,"Normalized, 25 mm (1 In.) Round","Normalized, 25 mm (1 In.) Round",2263,9,Normalized – general-purpose steel (round normalized stock),9
