Repository: Azhi-ss/SteelScientist

# Steel Labelled Clusters Dataset

This directory contains the cleaned steel labelled-clusters dataset used by
`regression/steel_labelled_clusters_regression.py`.

## Files

| File | Rows | Description |
|------|------|-------------|
| `raw/Steel database with labelled clusters.xlsx` | 3234 | Original spreadsheet. |
| `full_with_duplicates.csv` | 3234 | Raw spreadsheet mapped to the project regression schema. |
| `clean.csv` | 1943 | Strictly deduplicated regression mother table. |
| `train.csv` | 1554 | Fixed 8:2 training split generated from `clean.csv`. |
| `val.csv` | 389 | Fixed 8:2 validation split generated from `clean.csv`. |

File: datasets/steel_labelled_clusters/duplicate_rows.csv (part 29 of 33)
duplicate_group_id,source_entry,Material,Text,Tensile_value,Yield_value,Elongation_value,cluster_number,cluster_label,DOIs,Files,problem,status,Table_topic,title,abstract,Tensile_name,Tensile_unit,Yield_name,Yield_unit,Elongation_name,Elongation_unit,H,B,C,N,O,F,Na,Mg,Al,Si,P,S,Cl,Ca,Ti,V,Cr,Mn,Fe,Co,Ni,Cu,Zn,As,Y,Zr,Nb,Mo,Sn,Sb,La,Ce,Ta,W,Pb,Bi,Other_ele,Text_addition,actions,cluster_number_0_to_11
1062,3209,AISI 9255 Steel,"Oil Quenched From 885C (1625F), 650C (1200F) Temper, 25 mm (1 In.) Round",951.0,731.0,21.0,6,Quenched (oil) & tempered – high-strength structural steel,,,,1,Steel database with labelled clusters,,,Ultimate tensile strength,MPa,Yield strength,MPa,Ductility,%,0.0,0.0,0.55,0.0,0.0,0.0,0.0,0.0,0.0,2.0,0.035,0.04,0.0,0.0,0.0,0.0,0.0,0.825,96.55,0.0,0.0,0.0,0.0,0.0,0.0,0.0,0.0,0.0,0.0,0.0,0.0,0.0,0.0,0.0,0.0,0.0,,,"Oil Quenched From 885C (1625F), 650C (1200F) Temper, 25 mm (1 In.) Round",6
1063,1064,AISI E9310 Steel,"Normalized, Machined To 13.7 mm Rounds, Pseudocarburized, 830C (1525F) Reheat, 150C (300F) Temper",1200.0,1055.0,16.0,0,Carburized – quenched (oil) – wear-resistant surface steel,,,,1,Steel database with labelled clusters,,,Ultimate tensile strength,MPa,Yield strength,MPa,Ductility,%,0.0,0.0,0.105,0.0,0.0,0.0,0.0,0.0,0.0,0.275,0.025,0.025,0.0,0.0,0.0,0.0,1.2,0.55,94.455,0.0,3.25,0.0,0.0,0.0,0.0,0.0,0.0,0.1149999999999999,0.0,0.0,0.0,0.0,0.0,0.0,0.0,0.0,,,"Normalized, Machined To 13.7 mm Rounds, Pseudocarburized, 830C (1525F) Reheat, 150C (300F) Temper",0
1063,2518,AISI E9310 Steel,"Normalized, Machined To 13.7 mm Rounds, Pseudocarburized, 830C (1525F) Reheat, 150C (300F) Temper",1200.0,1055.0,16.0,0,Carburized – quenched (oil) – wear-resistant surface steel,,,,1,Steel database with labelled clusters,,,Ultimate tensile strength,MPa,Yield strength,MPa,Ductility,%,0.0,0.0,0.105,0.0,0.0,0.0,0.0,0.0,0.0,0.275,0.025,0.025,0.0,0.0,0.0,0.0,1.2,0.55,94.455,0.0,3.25,0.0,0.0,0.0,0.0,0.0,0.0,0.1149999999999999,0.0,0.0,0.0,0.0,0.0,0.0,0.0,0.0,,,"Normalized, Machined To 13.7 mm Rounds, Pseudocarburized, 830C (1525F) Reheat, 150C (300F) Temper",0
1064,1065,AISI Grade 18Ni (200) Maraging Steel,Annealed,965.0,660.0,17.0,7,Annealed – easy-to-machine – round annealed stock,,,,1,Steel database with labelled clusters,,,Ultimate tensile strength,MPa,Yield strength,MPa,Ductility,%,0.0,0.0,0.03,0.0,0.0,0.0,0.0,0.0,0.1,0.1,0.01,0.01,0.0,0.0,0.2,0.0,0.0,0.1,69.19,8.5,18.5,0.0,0.0,0.0,0.0,0.01,0.0,3.25,0.0,0.0,0.0,0.0,0.0,0.0,0.0,0.0,,,Annealed,7
1064,2106,AISI Grade 18Ni (200) Maraging Steel,Annealed,965.0,660.0,17.0,7,Annealed – easy-to-machine – round annealed stock,,,,1,Steel database with labelled clusters,,,Ultimate tensile strength,MPa,Yield strength,MPa,Ductility,%,0.0,0.0,0.03,0.0,0.0,0.0,0.0,0.0,0.1,0.1,0.01,0.01,0.0,0.0,0.2,0.0,0.0,0.1,69.19,8.5,18.5,0.0,0.0,0.0,0.0,0.01,0.0,3.25,0.0,0.0,0.0,0.0,0.0,0.0,0.0,0.0,,,Annealed,7
1065,1066,AISI E9310H Steel,"Normalized, Machined To 25 mm (1 In.) Rounds, Pseudocarburized, 150C (300F) Temper",1200.0,1034.0,15.0,0,Carburized – quenched (oil) – wear-resistant surface steel,,,,1,Steel database with labelled clusters,,,Ultimate tensile strength,MPa,Yield strength,MPa,Ductility,%,0.0,0.0,0.1,0.0,0.0,0.0,0.0,0.0,0.0,0.2249999999999999,0.0,0.05,0.0,0.0,0.0,0.0,1.225,0.55,94.485,0.0,3.25,0.0,0.0,0.0,0.0,0.0,0.0,0.1149999999999999,0.0,0.0,0.0,0.0,0.0,0.0,0.0,0.0,,,"Normalized, Machined To 25 mm (1 In.) Rounds, Pseudocarburized, 150C (300F) Temper",0
1065,2544,AISI E9310H Steel,"Normalized, Machined To 25 mm (1 In.) Rounds, Pseudocarburized, 150C (300F) Temper",1200.0,1034.0,15.0,0,Carburized – quenched (oil) – wear-resistant surface steel,,,,1,Steel database with labelled clusters,,,Ultimate tensile strength,MPa,Yield strength,MPa,Ductility,%,0.0,0.0,0.1,0.0,0.0,0.0,0.0,0.0,0.0,0.2249999999999999,0.0,0.05,0.0,0.0,0.0,0.0,1.225,0.55,94.485,0.0,3.25,0.0,0.0,0.0,0.0,0.0,0.0,0.1149999999999999,0.0,0.0,0.0,0.0,0.0,0.0,0.0,0.0,,,"Normalized, Machined To 25 mm (1 In.) Rounds, Pseudocarburized, 150C (300F) Temper",0
1066,1067,AISI 1340 Steel,"Oil Quenched From 830C (1525F), 650C (1200F) Temper, 50 mm (2 In.) Round",731.0,552.0,25.0,6,Quenched (oil) & tempered – high-strength structural steel,,,,1,Steel database with labelled clusters,,,Ultimate tensile strength,MPa,Yield strength,MPa,Ductility,%,0.0,0.0,0.405,0.0,0.0,0.0,0.0,0.0,0.0,0.25,0.035,0.04,0.0,0.0,0.0,0.0,0.0,1.75,97.52,0.0,0.0,0.0,0.0,0.0,0.0,0.0,0.0,0.0,0.0,0.0,0.0,0.0,0.0,0.0,0.0,0.0,,,"Oil Quenched From 830C (1525F), 650C (1200F) Temper, 50 mm (2 In.) Round",6
1066,2009,AISI 1340 Steel,"Oil Quenched From 830C (1525F), 650C (1200F) Temper, 50 mm (2 In.) Round",731.0,552.0,25.0,6,Quenched (oil) & tempered – high-strength structural steel,,,,1,Steel database with labelled clusters,,,Ultimate tensile strength,MPa,Yield strength,MPa,Ductility,%,0.0,0.0,0.405,0.0,0.0,0.0,0.0,0.0,0.0,0.25,0.035,0.04,0.0,0.0,0.0,0.0,0.0,1.75,97.52,0.0,0.0,0.0,0.0,0.0,0.0,0.0,0.0,0.0,0.0,0.0,0.0,0.0,0.0,0.0,0.0,0.0,,,"Oil Quenched From 830C (1525F), 650C (1200F) Temper, 50 mm (2 In.) Round",6
1067,1068,AISI 1340 Steel,"Normalized At 870C (1600F), Air Cooled, 13 mm (0.5 In.) Round",910.0,565.0,20.0,4,Normalized (air cooled) – general-purpose steel,,,,1,Steel database with labelled clusters,,,Ultimate tensile strength,MPa,Yield strength,MPa,Ductility,%,0.0,0.0,0.405,0.0,0.0,0.0,0.0,0.0,0.0,0.25,0.035,0.04,0.0,0.0,0.0,0.0,0.0,1.75,97.52,0.0,0.0,0.0,0.0,0.0,0.0,0.0,0.0,0.0,0.0,0.0,0.0,0.0,0.0,0.0,0.0,0.0,,,"Normalized At 870C (1600F), Air Cooled, 13 mm (0.5 In.) Round",4
1067,1869,AISI 1340 Steel,"Normalized At 870C (1600F), Air Cooled, 13 mm (0.5 In.) Round",910.0,565.0,20.0,4,Normalized (air cooled) – general-purpose steel,,,,1,Steel database with labelled clusters,,,Ultimate tensile strength,MPa,Yield strength,MPa,Ductility,%,0.0,0.0,0.405,0.0,0.0,0.0,0.0,0.0,0.0,0.25,0.035,0.04,0.0,0.0,0.0,0.0,0.0,1.75,97.52,0.0,0.0,0.0,0.0,0.0,0.0,0.0,0.0,0.0,0.0,0.0,0.0,0.0,0.0,0.0,0.0,0.0,,,"Normalized At 870C (1600F), Air Cooled, 13 mm (0.5 In.) Round",4
1068,1069,AISI 1340H Steel,"Normalized At 870C (1600F), Air Cooled, 100 mm (4 In.) Round",827.0,496.0,21.0,4,Normalized (air cooled) – general-purpose steel,,,,1,Steel database with labelled clusters,,,Ultimate tensile strength,MPa,Yield strength,MPa,Ductility,%,0.0,0.0,0.405,0.0,0.0,0.0,0.0,0.0,0.0,0.25,0.035,0.04,0.0,0.0,0.0,0.0,0.0,1.75,97.52,0.0,0.0,0.0,0.0,0.0,0.0,0.0,0.0,0.0,0.0,0.0,0.0,0.0,0.0,0.0,0.0,0.0,,,"Normalized At 870C (1600F), Air Cooled, 100 mm (4 In.) Round",4
1068,1879,AISI 1340H Steel,"Normalized At 870C (1600F), Air Cooled, 100 mm (4 In.) Round",827.0,496.0,21.0,4,Normalized (air cooled) – general-purpose steel,,,,1,Steel database with labelled clusters,,,Ultimate tensile strength,MPa,Yield strength,MPa,Ductility,%,0.0,0.0,0.405,0.0,0.0,0.0,0.0,0.0,0.0,0.25,0.035,0.04,0.0,0.0,0.0,0.0,0.0,1.75,97.52,0.0,0.0,0.0,0.0,0.0,0.0,0.0,0.0,0.0,0.0,0.0,0.0,0.0,0.0,0.0,0.0,0.0,,,"Normalized At 870C (1600F), Air Cooled, 100 mm (4 In.) Round",4
1069,1070,AISI 1340H Steel,"Oil Quenched From 830C (1525F), 650C (1200F) Temper, 50 mm (2 In.) Round",731.0,552.0,25.0,6,Quenched (oil) & tempered – high-strength structural steel,,,,1,Steel database with labelled clusters,,,Ultimate tensile strength,MPa,Yield strength,MPa,Ductility,%,0.0,0.0,0.405,0.0,0.0,0.0,0.0,0.0,0.0,0.25,0.035,0.04,0.0,0.0,0.0,0.0,0.0,1.75,97.52,0.0,0.0,0.0,0.0,0.0,0.0,0.0,0.0,0.0,0.0,0.0,0.0,0.0,0.0,0.0,0.0,0.0,,,"Oil Quenched From 830C (1525F), 650C (1200F) Temper, 50 mm (2 In.) Round",6
1069,2070,AISI 1340H Steel,"Oil Quenched From 830C (1525F), 650C (1200F) Temper, 50 mm (2 In.) Round",731.0,552.0,25.0,6,Quenched (oil) & tempered – high-strength structural steel,,,,1,Steel database with labelled clusters,,,Ultimate tensile strength,MPa,Yield strength,MPa,Ductility,%,0.0,0.0,0.405,0.0,0.0,0.0,0.0,0.0,0.0,0.25,0.035,0.04,0.0,0.0,0.0,0.0,0.0,1.75,97.52,0.0,0.0,0.0,0.0,0.0,0.0,0.0,0.0,0.0,0.0,0.0,0.0,0.0,0.0,0.0,0.0,0.0,,,"Oil Quenched From 830C (1525F), 650C (1200F) Temper, 50 mm (2 In.) Round",6
1070,1071,AISI 9840 Steel,"650C (1200F) Temper, 25 mm (1 In.) Round",965.0,825.0,19.0,0,Carburized – quenched (oil) – wear-resistant surface steel,,,,1,Steel database with labelled clusters,,,Ultimate tensile strength,MPa,Yield strength,MPa,Ductility,%,0.0,0.0,0.405,0.0,0.0,0.0,0.0,0.0,0.0,0.2249999999999999,0.035,0.04,0.0,0.0,0.0,0.0,0.8,0.8,96.445,0.0,1.0,0.0,0.0,0.0,0.0,0.0,0.0,0.25,0.0,0.0,0.0,0.0,0.0,0.0,0.0,0.0,,,"650C (1200F) Temper, 25 mm (1 In.) Round",0
1070,3231,AISI 9840 Steel,"650C (1200F) Temper, 25 mm (1 In.) Round",965.0,825.0,19.0,0,Carburized – quenched (oil) – wear-resistant surface steel,,,,1,Steel database with labelled clusters,,,Ultimate tensile strength,MPa,Yield strength,MPa,Ductility,%,0.0,0.0,0.405,0.0,0.0,0.0,0.0,0.0,0.0,0.2249999999999999,0.035,0.04,0.0,0.0,0.0,0.0,0.8,0.8,96.445,0.0,1.0,0.0,0.0,0.0,0.0,0.0,0.0,0.25,0.0,0.0,0.0,0.0,0.0,0.0,0.0,0.0,,,"650C (1200F) Temper, 25 mm (1 In.) Round",0
1071,1072,AISI Grade 18Ni (200) Maraging Steel,"Aged, 150 mm Square Bar, Tested In Transverse Direction",1723.0,1690.0,8.0,2,Quenched (oil) – general-purpose steel (tested),,,,1,Steel database with labelled clusters,,,Ultimate tensile strength,MPa,Yield strength,MPa,Ductility,%,0.0,0.0,0.03,0.0,0.0,0.0,0.0,0.0,0.1,0.1,0.01,0.01,0.0,0.0,0.2,0.0,0.0,0.1,69.19,8.5,18.5,0.0,0.0,0.0,0.0,0.01,0.0,3.25,0.0,0.0,0.0,0.0,0.0,0.0,0.0,0.0,,,"Aged, 150 mm Square Bar, Tested In Transverse Direction",2
1071,2542,AISI Grade 18Ni (200) Maraging Steel,"Aged, 150 mm Square Bar, Tested In Transverse Direction",1723.0,1690.0,8.0,2,Quenched (oil) – general-purpose steel (tested),,,,1,Steel database with labelled clusters,,,Ultimate tensile strength,MPa,Yield strength,MPa,Ductility,%,0.0,0.0,0.03,0.0,0.0,0.0,0.0,0.0,0.1,0.1,0.01,0.01,0.0,0.0,0.2,0.0,0.0,0.1,69.19,8.5,18.5,0.0,0.0,0.0,0.0,0.01,0.0,3.25,0.0,0.0,0.0,0.0,0.0,0.0,0.0,0.0,,,"Aged, 150 mm Square Bar, Tested In Transverse Direction",2
1072,1073,AISI E9310H Steel,"Mock Carburized, 790C (1450F) Reheat, 230C (450F) Temper, 50 mm (2 In.) Round",993.0,731.0,17.0,8,Carburized – quenched (oil) – wear-resistant surface steel (variant),,,,1,Steel database with labelled clusters,,,Ultimate tensile strength,MPa,Yield strength,MPa,Ductility,%,0.0,0.0,0.1,0.0,0.0,0.0,0.0,0.0,0.0,0.2249999999999999,0.0,0.05,0.0,0.0,0.0,0.0,1.225,0.55,94.485,0.0,3.25,0.0,0.0,0.0,0.0,0.0,0.0,0.1149999999999999,0.0,0.0,0.0,0.0,0.0,0.0,0.0,0.0,,,"Mock Carburized, 790C (1450F) Reheat, 230C (450F) Temper, 50 mm (2 In.) Round",8
1072,2575,AISI E9310H Steel,"Mock Carburized, 790C (1450F) Reheat, 230C (450F) Temper, 50 mm (2 In.) Round",993.0,731.0,17.0,8,Carburized – quenched (oil) – wear-resistant surface steel (variant),,,,1,Steel database with labelled clusters,,,Ultimate tensile strength,MPa,Yield strength,MPa,Ductility,%,0.0,0.0,0.1,0.0,0.0,0.0,0.0,0.0,0.0,0.2249999999999999,0.0,0.05,0.0,0.0,0.0,0.0,1.225,0.55,94.485,0.0,3.25,0.0,0.0,0.0,0.0,0.0,0.0,0.1149999999999999,0.0,0.0,0.0,0.0,0.0,0.0,0.0,0.0,,,"Mock Carburized, 790C (1450F) Reheat, 230C (450F) Temper, 50 mm (2 In.) Round",8
1073,1074,AISI 8740H Steel,"Oil Quenched 830C (1525F), 650C (1200F) Temper, 13 mm (0.5 In.) Round",965.0,876.0,19.0,6,Quenched (oil) & tempered – high-strength structural steel,,,,1,Steel database with labelled clusters,,,Ultimate tensile strength,MPa,Yield strength,MPa,Ductility,%,0.0,0.0,0.405,0.0,0.0,0.0,0.0,0.0,0.0,0.2249999999999999,0.035,0.04,0.0,0.0,0.0,0.0,0.5,0.875,97.12,0.0,0.55,0.0,0.0,0.0,0.0,0.0,0.0,0.25,0.0,0.0,0.0,0.0,0.0,0.0,0.0,0.0,,,"Oil Quenched 830C (1525F), 650C (1200F) Temper, 13 mm (0.5 In.) Round",6
1073,3226,AISI 8740H Steel,"Oil Quenched 830C (1525F), 650C (1200F) Temper, 13 mm (0.5 In.) Round",965.0,876.0,19.0,6,Quenched (oil) & tempered – high-strength structural steel,,,,1,Steel database with labelled clusters,,,Ultimate tensile strength,MPa,Yield strength,MPa,Ductility,%,0.0,0.0,0.405,0.0,0.0,0.0,0.0,0.0,0.0,0.2249999999999999,0.035,0.04,0.0,0.0,0.0,0.0,0.5,0.875,97.12,0.0,0.55,0.0,0.0,0.0,0.0,0.0,0.0,0.25,0.0,0.0,0.0,0.0,0.0,0.0,0.0,0.0,,,"Oil Quenched 830C (1525F), 650C (1200F) Temper, 13 mm (0.5 In.) Round",6
1074,1075,AISI Grade 18Ni (200) Maraging Steel,"Aged, 75 mm Round Bar, Tested In Longitudinal Direction",1750.0,1710.0,11.0,2,Quenched (oil) – general-purpose steel (tested),,,,1,Steel database with labelled clusters,,,Ultimate tensile strength,MPa,Yield strength,MPa,Ductility,%,0.0,0.0,0.03,0.0,0.0,0.0,0.0,0.0,0.1,0.1,0.01,0.01,0.0,0.0,0.2,0.0,0.0,0.1,69.19,8.5,18.5,0.0,0.0,0.0,0.0,0.01,0.0,3.25,0.0,0.0,0.0,0.0,0.0,0.0,0.0,0.0,,,"Aged, 75 mm Round Bar, Tested In Longitudinal Direction",2
1074,2092,AISI Grade 18Ni (200) Maraging Steel,"Aged, 75 mm Round Bar, Tested In Longitudinal Direction",1750.0,1710.0,11.0,2,Quenched (oil) – general-purpose steel (tested),,,,1,Steel database with labelled clusters,,,Ultimate tensile strength,MPa,Yield strength,MPa,Ductility,%,0.0,0.0,0.03,0.0,0.0,0.0,0.0,0.0,0.1,0.1,0.01,0.01,0.0,0.0,0.2,0.0,0.0,0.1,69.19,8.5,18.5,0.0,0.0,0.0,0.0,0.01,0.0,3.25,0.0,0.0,0.0,0.0,0.0,0.0,0.0,0.0,,,"Aged, 75 mm Round Bar, Tested In Longitudinal Direction",2
1075,1076,AISI 8740H Steel,Annealed 815C (1500F),695.0,415.0,22.0,7,Annealed – easy-to-machine – round annealed stock,,,,1,Steel database with labelled clusters,,,Ultimate tensile strength,MPa,Yield strength,MPa,Ductility,%,0.0,0.0,0.405,0.0,0.0,0.0,0.0,0.0,0.0,0.2249999999999999,0.035,0.04,0.0,0.0,0.0,0.0,0.5,0.875,97.12,0.0,0.55,0.0,0.0,0.0,0.0,0.0,0.0,0.25,0.0,0.0,0.0,0.0,0.0,0.0,0.0,0.0,,,Annealed 815C (1500F),7
1075,3220,AISI 8740H Steel,Annealed 815C (1500F),695.0,415.0,22.0,7,Annealed – easy-to-machine – round annealed stock,,,,1,Steel database with labelled clusters,,,Ultimate tensile strength,MPa,Yield strength,MPa,Ductility,%,0.0,0.0,0.405,0.0,0.0,0.0,0.0,0.0,0.0,0.2249999999999999,0.035,0.04,0.0,0.0,0.0,0.0,0.5,0.875,97.12,0.0,0.55,0.0,0.0,0.0,0.0,0.0,0.0,0.25,0.0,0.0,0.0,0.0,0.0,0.0,0.0,0.0,,,Annealed 815C (1500F),7
1076,1077,AISI 9255 Steel,"Oil Quenched From 885C (1625F), 595C (1100F) Temper, 25 mm (1 In.) Round",1035.0,814.0,19.0,6,Quenched (oil) & tempered – high-strength structural steel,,,,1,Steel database with labelled clusters,,,Ultimate tensile strength,MPa,Yield strength,MPa,Ductility,%,0.0,0.0,0.55,0.0,0.0,0.0,0.0,0.0,0.0,2.0,0.035,0.04,0.0,0.0,0.0,0.0,0.0,0.825,96.55,0.0,0.0,0.0,0.0,0.0,0.0,0.0,0.0,0.0,0.0,0.0,0.0,0.0,0.0,0.0,0.0,0.0,,,"Oil Quenched From 885C (1625F), 595C (1100F) Temper, 25 mm (1 In.) Round",6
1076,3216,AISI 9255 Steel,"Oil Quenched From 885C (1625F), 595C (1100F) Temper, 25 mm (1 In.) Round",1035.0,814.0,19.0,6,Quenched (oil) & tempered – high-strength structural steel,,,,1,Steel database with labelled clusters,,,Ultimate tensile strength,MPa,Yield strength,MPa,Ductility,%,0.0,0.0,0.55,0.0,0.0,0.0,0.0,0.0,0.0,2.0,0.035,0.04,0.0,0.0,0.0,0.0,0.0,0.825,96.55,0.0,0.0,0.0,0.0,0.0,0.0,0.0,0.0,0.0,0.0,0.0,0.0,0.0,0.0,0.0,0.0,0.0,,,"Oil Quenched From 885C (1625F), 595C (1100F) Temper, 25 mm (1 In.) Round",6
1077,1078,AISI E9310H Steel,"Normalized, Machined To 25 mm (1 In.) Rounds, Pseudocarburized, 800C (1470F) Reheat, 150C (300F) Temper",1076.0,917.0,15.0,0,Carburized – quenched (oil) – wear-resistant surface steel,,,,1,Steel database with labelled clusters,,,Ultimate tensile strength,MPa,Yield strength,MPa,Ductility,%,0.0,0.0,0.1,0.0,0.0,0.0,0.0,0.0,0.0,0.2249999999999999,0.0,0.05,0.0,0.0,0.0,0.0,1.225,0.55,94.485,0.0,3.25,0.0,0.0,0.0,0.0,0.0,0.0,0.1149999999999999,0.0,0.0,0.0,0.0,0.0,0.0,0.0,0.0,,,"Normalized, Machined To 25 mm (1 In.) Rounds, Pseudocarburized, 800C (1470F) Reheat, 150C (300F) Temper",0
1077,2526,AISI E9310H Steel,"Normalized, Machined To 25 mm (1 In.) Rounds, Pseudocarburized, 800C (1470F) Reheat, 150C (300F) Temper",1076.0,917.0,15.0,0,Carburized – quenched (oil) – wear-resistant surface steel,,,,1,Steel database with labelled clusters,,,Ultimate tensile strength,MPa,Yield strength,MPa,Ductility,%,0.0,0.0,0.1,0.0,0.0,0.0,0.0,0.0,0.0,0.2249999999999999,0.0,0.05,0.0,0.0,0.0,0.0,1.225,0.55,94.485,0.0,3.25,0.0,0.0,0.0,0.0,0.0,0.0,0.1149999999999999,0.0,0.0,0.0,0.0,0.0,0.0,0.0,0.0,,,"Normalized, Machined To 25 mm (1 In.) Rounds, Pseudocarburized, 800C (1470F) Reheat, 150C (300F) Temper",0
1078,1079,AISI E9310 Steel,"Mock Carburized, 790C (1450F) Reheat, 230C (450F) Temper, 100 mm (4 In.) Round",910.0,660.0,20.0,8,Carburized – quenched (oil) – wear-resistant surface steel (variant),,,,1,Steel database with labelled clusters,,,Ultimate tensile strength,MPa,Yield strength,MPa,Ductility,%,0.0,0.0,0.105,0.0,0.0,0.0,0.0,0.0,0.0,0.275,0.025,0.025,0.0,0.0,0.0,0.0,1.2,0.55,94.455,0.0,3.25,0.0,0.0,0.0,0.0,0.0,0.0,0.1149999999999999,0.0,0.0,0.0,0.0,0.0,0.0,0.0,0.0,,,"Mock Carburized, 790C (1450F) Reheat, 230C (450F) Temper, 100 mm (4 In.) Round",8
1078,2699,AISI E9310 Steel,"Mock Carburized, 790C (1450F) Reheat, 230C (450F) Temper, 100 mm (4 In.) Round",910.0,660.0,20.0,8,Carburized – quenched (oil) – wear-resistant surface steel (variant),,,,1,Steel database with labelled clusters,,,Ultimate tensile strength,MPa,Yield strength,MPa,Ductility,%,0.0,0.0,0.105,0.0,0.0,0.0,0.0,0.0,0.0,0.275,0.025,0.025,0.0,0.0,0.0,0.0,1.2,0.55,94.455,0.0,3.25,0.0,0.0,0.0,0.0,0.0,0.0,0.1149999999999999,0.0,0.0,0.0,0.0,0.0,0.0,0.0,0.0,,,"Mock Carburized, 790C (1450F) Reheat, 230C (450F) Temper, 100 mm (4 In.) Round",8
1079,1080,AISI Grade 18Ni (350) Maraging Steel,"Aged, At Rt, Tested Longitudinal, Round Bar 16 mm",2415.0,2363.0,7.0,2,Quenched (oil) – general-purpose steel (tested),,,,1,Steel database with labelled clusters,,,Ultimate tensile strength,MPa,Yield strength,MPa,Ductility,%,0.0,0.0,0.03,0.0,0.0,0.0,0.0,0.0,0.1,0.1,0.01,0.01,0.0,0.0,1.4,0.0,0.0,0.1,62.94,12.0,18.5,0.0,0.0,0.0,0.0,0.01,0.0,4.8,0.0,0.0,0.0,0.0,0.0,0.0,0.0,0.0,,,"Aged, At Rt, Tested Longitudinal, Round Bar 16 mm",2
1079,2117,AISI Grade 18Ni (350) Maraging Steel,"Aged, At Rt, Tested Longitudinal, Round Bar 16 mm",2415.0,2363.0,7.0,2,Quenched (oil) – general-purpose steel (tested),,,,1,Steel database with labelled clusters,,,Ultimate tensile strength,MPa,Yield strength,MPa,Ductility,%,0.0,0.0,0.03,0.0,0.0,0.0,0.0,0.0,0.1,0.1,0.01,0.01,0.0,0.0,1.4,0.0,0.0,0.1,62.94,12.0,18.5,0.0,0.0,0.0,0.0,0.01,0.0,4.8,0.0,0.0,0.0,0.0,0.0,0.0,0.0,0.0,,,"Aged, At Rt, Tested Longitudinal, Round Bar 16 mm",2
1080,1081,AISI E9310H Steel,"Mock Carburized, 790C (1450F) Reheat, 230C (450F) Temper, 25 mm (1 In.) Round",1089.0,848.0,16.0,8,Carburized – quenched (oil) – wear-resistant surface steel (variant),,,,1,Steel database with labelled clusters,,,Ultimate tensile strength,MPa,Yield strength,MPa,Ductility,%,0.0,0.0,0.1,0.0,0.0,0.0,0.0,0.0,0.0,0.2249999999999999,0.0,0.05,0.0,0.0,0.0,0.0,1.225,0.55,94.485,0.0,3.25,0.0,0.0,0.0,0.0,0.0,0.0,0.1149999999999999,0.0,0.0,0.0,0.0,0.0,0.0,0.0,0.0,,,"Mock Carburized, 790C (1450F) Reheat, 230C (450F) Temper, 25 mm (1 In.) Round",8
1080,2543,AISI E9310H Steel,"Mock Carburized, 790C (1450F) Reheat, 230C (450F) Temper, 25 mm (1 In.) Round",1089.0,848.0,16.0,8,Carburized – quenched (oil) – wear-resistant surface steel (variant),,,,1,Steel database with labelled clusters,,,Ultimate tensile strength,MPa,Yield strength,MPa,Ductility,%,0.0,0.0,0.1,0.0,0.0,0.0,0.0,0.0,0.0,0.2249999999999999,0.0,0.05,0.0,0.0,0.0,0.0,1.225,0.55,94.485,0.0,3.25,0.0,0.0,0.0,0.0,0.0,0.0,0.1149999999999999,0.0,0.0,0.0,0.0,0.0,0.0,0.0,0.0,,,"Mock Carburized, 790C (1450F) Reheat, 230C (450F) Temper, 25 mm (1 In.) Round",8
1081,1082,AISI 1340H Steel,"Oil Quenched From 830C (1525F), 595C (1100F) Temper, 100 mm (4 In.) Round",710.0,490.0,25.0,6,Quenched (oil) & tempered – high-strength structural steel,,,,1,Steel database with labelled clusters,,,Ultimate tensile strength,MPa,Yield strength,MPa,Ductility,%,0.0,0.0,0.405,0.0,0.0,0.0,0.0,0.0,0.0,0.25,0.035,0.04,0.0,0.0,0.0,0.0,0.0,1.75,97.52,0.0,0.0,0.0,0.0,0.0,0.0,0.0,0.0,0.0,0.0,0.0,0.0,0.0,0.0,0.0,0.0,0.0,,,"Oil Quenched From 830C (1525F), 595C (1100F) Temper, 100 mm (4 In.) Round",6
1081,1889,AISI 1340H Steel,"Oil Quenched From 830C (1525F), 595C (1100F) Temper, 100 mm (4 In.) Round",710.0,490.0,25.0,6,Quenched (oil) & tempered – high-strength structural steel,,,,1,Steel database with labelled clusters,,,Ultimate tensile strength,MPa,Yield strength,MPa,Ductility,%,0.0,0.0,0.405,0.0,0.0,0.0,0.0,0.0,0.0,0.25,0.035,0.04,0.0,0.0,0.0,0.0,0.0,1.75,97.52,0.0,0.0,0.0,0.0,0.0,0.0,0.0,0.0,0.0,0.0,0.0,0.0,0.0,0.0,0.0,0.0,0.0,,,"Oil Quenched From 830C (1525F), 595C (1100F) Temper, 100 mm (4 In.) Round",6
1082,1083,AISI E9310H Steel,"Direct Quenched From Pot, Tempered At 230C (450F), 0.99 mm Case Depth",1227.0,1010.0,15.0,5,Carburized – quenched (oil) – wear-resistant surface steel (variant),,,,1,Steel database with labelled clusters,,,Ultimate tensile strength,MPa,Yield strength,MPa,Ductility,%,0.0,0.0,0.1,0.0,0.0,0.0,0.0,0.0,0.0,0.2249999999999999,0.0,0.05,0.0,0.0,0.0,0.0,1.225,0.55,94.485,0.0,3.25,0.0,0.0,0.0,0.0,0.0,0.0,0.1149999999999999,0.0,0.0,0.0,0.0,0.0,0.0,0.0,0.0,,,"Direct Quenched From Pot, Tempered At 230C (450F), 0.99 mm Case Depth",5
1082,2516,AISI E9310H Steel,"Direct Quenched From Pot, Tempered At 230C (450F), 0.99 mm Case Depth",1227.0,1010.0,15.0,5,Carburized – quenched (oil) – wear-resistant surface steel (variant),,,,1,Steel database with labelled clusters,,,Ultimate tensile strength,MPa,Yield strength,MPa,Ductility,%,0.0,0.0,0.1,0.0,0.0,0.0,0.0,0.0,0.0,0.2249999999999999,0.0,0.05,0.0,0.0,0.0,0.0,1.225,0.55,94.485,0.0,3.25,0.0,0.0,0.0,0.0,0.0,0.0,0.1149999999999999,0.0,0.0,0.0,0.0,0.0,0.0,0.0,0.0,,,"Direct Quenched From Pot, Tempered At 230C (450F), 0.99 mm Case Depth",5
1083,1084,AISI E9310H Steel,"Mock Carburized, 790C (1450F) Reheat, 150C (300F) Temper, 50 mm (2 In.) Round",1000.0,745.0,18.0,8,Carburized – quenched (oil) – wear-resistant surface steel (variant),,,,1,Steel database with labelled clusters,,,Ultimate tensile strength,MPa,Yield strength,MPa,Ductility,%,0.0,0.0,0.1,0.0,0.0,0.0,0.0,0.0,0.0,0.2249999999999999,0.0,0.05,0.0,0.0,0.0,0.0,1.225,0.55,94.485,0.0,3.25,0.0,0.0,0.0,0.0,0.0,0.0,0.1149999999999999,0.0,0.0,0.0,0.0,0.0,0.0,0.0,0.0,,,"Mock Carburized, 790C (1450F) Reheat, 150C (300F) Temper, 50 mm (2 In.) Round",8
1083,2523,AISI E9310H Steel,"Mock Carburized, 790C (1450F) Reheat, 150C (300F) Temper, 50 mm (2 In.) Round",1000.0,745.0,18.0,8,Carburized – quenched (oil) – wear-resistant surface steel (variant),,,,1,Steel database with labelled clusters,,,Ultimate tensile strength,MPa,Yield strength,MPa,Ductility,%,0.0,0.0,0.1,0.0,0.0,0.0,0.0,0.0,0.0,0.2249999999999999,0.0,0.05,0.0,0.0,0.0,0.0,1.225,0.55,94.485,0.0,3.25,0.0,0.0,0.0,0.0,0.0,0.0,0.1149999999999999,0.0,0.0,0.0,0.0,0.0,0.0,0.0,0.0,,,"Mock Carburized, 790C (1450F) Reheat, 150C (300F) Temper, 50 mm (2 In.) Round",8
1084,1085,AISI Grade 18Ni (250) Maraging Steel,"Aged, 32 mm Round Bar, Tested Longitudinal",1844.0,1784.0,11.0,2,Quenched (oil) – general-purpose steel (tested),,,,1,Steel database with labelled clusters,,,Ultimate tensile strength,MPa,Yield strength,MPa,Ductility,%,0.0,0.0,0.03,0.0,0.0,0.0,0.0,0.0,0.1,0.1,0.01,0.01,0.0,0.0,0.4,0.0,0.0,0.1,68.44,7.5,18.5,0.0,0.0,0.0,0.0,0.01,0.0,4.8,0.0,0.0,0.0,0.0,0.0,0.0,0.0,0.0,,,"Aged, 32 mm Round Bar, Tested Longitudinal",2
1084,2097,AISI Grade 18Ni (250) Maraging Steel,"Aged, 32 mm Round Bar, Tested Longitudinal",1844.0,1784.0,11.0,2,Quenched (oil) – general-purpose steel (tested),,,,1,Steel database with labelled clusters,,,Ultimate tensile strength,MPa,Yield strength,MPa,Ductility,%,0.0,0.0,0.03,0.0,0.0,0.0,0.0,0.0,0.1,0.1,0.01,0.01,0.0,0.0,0.4,0.0,0.0,0.1,68.44,7.5,18.5,0.0,0.0,0.0,0.0,0.01,0.0,4.8,0.0,0.0,0.0,0.0,0.0,0.0,0.0,0.0,,,"Aged, 32 mm Round Bar, Tested Longitudinal",2
1085,1086,AISI Grade 18Ni (250) Maraging Steel,"3.18 mm Thick Sheet, Solution Annealed At 815C (1500F) For 30 Minutes, Air Cooled, Aged At 510C (950F) For 3 Hours",1865.0,1809.0,4.0,0,Carburized – quenched (oil) – wear-resistant surface steel,,,,1,Steel database with labelled clusters,,,Ultimate tensile strength,MPa,Yield strength,MPa,Ductility,%,0.0,0.0,0.03,0.0,0.0,0.0,0.0,0.0,0.1,0.1,0.01,0.01,0.0,0.0,0.4,0.0,0.0,0.1,68.44,7.5,18.5,0.0,0.0,0.0,0.0,0.01,0.0,4.8,0.0,0.0,0.0,0.0,0.0,0.0,0.0,0.0,,,"3.18 mm Thick Sheet, Solution Annealed At 815C (1500F) For 30 Minutes, Air Cooled, Aged At 510C (950F) For 3 Hours",0
1085,2133,AISI Grade 18Ni (250) Maraging Steel,"3.18 mm Thick Sheet, Solution Annealed At 815C (1500F) For 30 Minutes, Air Cooled, Aged At 510C (950F) For 3 Hours",1865.0,1809.0,4.0,0,Carburized – quenched (oil) – wear-resistant surface steel,,,,1,Steel database with labelled clusters,,,Ultimate tensile strength,MPa,Yield strength,MPa,Ductility,%,0.0,0.0,0.03,0.0,0.0,0.0,0.0,0.0,0.1,0.1,0.01,0.01,0.0,0.0,0.4,0.0,0.0,0.1,68.44,7.5,18.5,0.0,0.0,0.0,0.0,0.01,0.0,4.8,0.0,0.0,0.0,0.0,0.0,0.0,0.0,0.0,,,"3.18 mm Thick Sheet, Solution Annealed At 815C (1500F) For 30 Minutes, Air Cooled, Aged At 510C (950F) For 3 Hours",0
1086,1087,AISI Grade 18Ni (350) Maraging Steel,"Aged, At Rt, Tested Transverse, Sheet 6 mm Thick",2451.0,2395.0,3.0,2,Quenched (oil) – general-purpose steel (tested),,,,1,Steel database with labelled clusters,,,Ultimate tensile strength,MPa,Yield strength,MPa,Ductility,%,0.0,0.0,0.03,0.0,0.0,0.0,0.0,0.0,0.1,0.1,0.01,0.01,0.0,0.0,1.4,0.0,0.0,0.1,62.94,12.0,18.5,0.0,0.0,0.0,0.0,0.01,0.0,4.8,0.0,0.0,0.0,0.0,0.0,0.0,0.0,0.0,,,"Aged, At Rt, Tested Transverse, Sheet 6 mm Thick",2
1086,2080,AISI Grade 18Ni (350) Maraging Steel,"Aged, At Rt, Tested Transverse, Sheet 6 mm Thick",2451.0,2395.0,3.0,2,Quenched (oil) – general-purpose steel (tested),,,,1,Steel database with labelled clusters,,,Ultimate tensile strength,MPa,Yield strength,MPa,Ductility,%,0.0,0.0,0.03,0.0,0.0,0.0,0.0,0.0,0.1,0.1,0.01,0.01,0.0,0.0,1.4,0.0,0.0,0.1,62.94,12.0,18.5,0.0,0.0,0.0,0.0,0.01,0.0,4.8,0.0,0.0,0.0,0.0,0.0,0.0,0.0,0.0,,,"Aged, At Rt, Tested Transverse, Sheet 6 mm Thick",2
1087,1088,AISI Grade 18Ni (250) Maraging Steel,"Aged, 16 mm Round Bar, Tested Longitudinal",1824.0,1764.0,11.0,2,Quenched (oil) – general-purpose steel (tested),,,,1,Steel database with labelled clusters,,,Ultimate tensile strength,MPa,Yield strength,MPa,Ductility,%,0.0,0.0,0.03,0.0,0.0,0.0,0.0,0.0,0.1,0.1,0.01,0.01,0.0,0.0,0.4,0.0,0.0,0.1,68.44,7.5,18.5,0.0,0.0,0.0,0.0,0.01,0.0,4.8,0.0,0.0,0.0,0.0,0.0,0.0,0.0,0.0,,,"Aged, 16 mm Round Bar, Tested Longitudinal",2
1087,2131,AISI Grade 18Ni (250) Maraging Steel,"Aged, 16 mm Round Bar, Tested Longitudinal",1824.0,1764.0,11.0,2,Quenched (oil) – general-purpose steel (tested),,,,1,Steel database with labelled clusters,,,Ultimate tensile strength,MPa,Yield strength,MPa,Ductility,%,0.0,0.0,0.03,0.0,0.0,0.0,0.0,0.0,0.1,0.1,0.01,0.01,0.0,0.0,0.4,0.0,0.0,0.1,68.44,7.5,18.5,0.0,0.0,0.0,0.0,0.01,0.0,4.8,0.0,0.0,0.0,0.0,0.0,0.0,0.0,0.0,,,"Aged, 16 mm Round Bar, Tested Longitudinal",2
1088,1089,AISI 1340H Steel,"Oil Quenched From 830C (1525F), 650C (1200F) Temper, 100 mm (4 In.) Round",703.0,496.0,26.0,6,Quenched (oil) & tempered – high-strength structural steel,,,,1,Steel database with labelled clusters,,,Ultimate tensile strength,MPa,Yield strength,MPa,Ductility,%,0.0,0.0,0.405,0.0,0.0,0.0,0.0,0.0,0.0,0.25,0.035,0.04,0.0,0.0,0.0,0.0,0.0,1.75,97.52,0.0,0.0,0.0,0.0,0.0,0.0,0.0,0.0,0.0,0.0,0.0,0.0,0.0,0.0,0.0,0.0,0.0,,,"Oil Quenched From 830C (1525F), 650C (1200F) Temper, 100 mm (4 In.) Round",6
1088,2049,AISI 1340H Steel,"Oil Quenched From 830C (1525F), 650C (1200F) Temper, 100 mm (4 In.) Round",703.0,496.0,26.0,6,Quenched (oil) & tempered – high-strength structural steel,,,,1,Steel database with labelled clusters,,,Ultimate tensile strength,MPa,Yield strength,MPa,Ductility,%,0.0,0.0,0.405,0.0,0.0,0.0,0.0,0.0,0.0,0.25,0.035,0.04,0.0,0.0,0.0,0.0,0.0,1.75,97.52,0.0,0.0,0.0,0.0,0.0,0.0,0.0,0.0,0.0,0.0,0.0,0.0,0.0,0.0,0.0,0.0,0.0,,,"Oil Quenched From 830C (1525F), 650C (1200F) Temper, 100 mm (4 In.) Round",6
1089,1090,AISI 1340 Steel,"Oil Quenched From 830C (1525F), 595C (1100F) Temper, 50 mm (2 In.) Round",752.0,565.0,24.0,6,Quenched (oil) & tempered – high-strength structural steel,,,,1,Steel database with labelled clusters,,,Ultimate tensile strength,MPa,Yield strength,MPa,Ductility,%,0.0,0.0,0.405,0.0,0.0,0.0,0.0,0.0,0.0,0.25,0.035,0.04,0.0,0.0,0.0,0.0,0.0,1.75,97.52,0.0,0.0,0.0,0.0,0.0,0.0,0.0,0.0,0.0,0.0,0.0,0.0,0.0,0.0,0.0,0.0,0.0,,,"Oil Quenched From 830C (1525F), 595C (1100F) Temper, 50 mm (2 In.) Round",6
1089,1897,AISI 1340 Steel,"Oil Quenched From 830C (1525F), 595C (1100F) Temper, 50 mm (2 In.) Round",752.0,565.0,24.0,6,Quenched (oil) & tempered – high-strength structural steel,,,,1,Steel database with labelled clusters,,,Ultimate tensile strength,MPa,Yield strength,MPa,Ductility,%,0.0,0.0,0.405,0.0,0.0,0.0,0.0,0.0,0.0,0.25,0.035,0.04,0.0,0.0,0.0,0.0,0.0,1.75,97.52,0.0,0.0,0.0,0.0,0.0,0.0,0.0,0.0,0.0,0.0,0.0,0.0,0.0,0.0,0.0,0.0,0.0,,,"Oil Quenched From 830C (1525F), 595C (1100F) Temper, 50 mm (2 In.) Round",6
1090,1091,AISI E9310 Steel,"Double Quenched And Tempered At 150C (300F), 1.4 mm Case Depth",1203.0,958.0,15.0,5,Carburized – quenched (oil) – wear-resistant surface steel (variant),,,,1,Steel database with labelled clusters,,,Ultimate tensile strength,MPa,Yield strength,MPa,Ductility,%,0.0,0.0,0.105,0.0,0.0,0.0,0.0,0.0,0.0,0.275,0.025,0.025,0.0,0.0,0.0,0.0,1.2,0.55,94.455,0.0,3.25,0.0,0.0,0.0,0.0,0.0,0.0,0.1149999999999999,0.0,0.0,0.0,0.0,0.0,0.0,0.0,0.0,,,"Double Quenched And Tempered At 150C (300F), 1.4 mm Case Depth",5
1090,2527,AISI E9310 Steel,"Double Quenched And Tempered At 150C (300F), 1.4 mm Case Depth",1203.0,958.0,15.0,5,Carburized – quenched (oil) – wear-resistant surface steel (variant),,,,1,Steel database with labelled clusters,,,Ultimate tensile strength,MPa,Yield strength,MPa,Ductility,%,0.0,0.0,0.105,0.0,0.0,0.0,0.0,0.0,0.0,0.275,0.025,0.025,0.0,0.0,0.0,0.0,1.2,0.55,94.455,0.0,3.25,0.0,0.0,0.0,0.0,0.0,0.0,0.1149999999999999,0.0,0.0,0.0,0.0,0.0,0.0,0.0,0.0,,,"Double Quenched And Tempered At 150C (300F), 1.4 mm Case Depth",5
1091,1092,AISI 8740H Steel,"Normalized 870C (1600F), 25 mm (1 In.) Round",931.0,605.0,16.0,4,Normalized (air cooled) – general-purpose steel,,,,1,Steel database with labelled clusters,,,Ultimate tensile strength,MPa,Yield strength,MPa,Ductility,%,0.0,0.0,0.405,0.0,0.0,0.0,0.0,0.0,0.0,0.2249999999999999,0.035,0.04,0.0,0.0,0.0,0.0,0.5,0.875,97.12,0.0,0.55,0.0,0.0,0.0,0.0,0.0,0.0,0.25,0.0,0.0,0.0,0.0,0.0,0.0,0.0,0.0,,,"Normalized 870C (1600F), 25 mm (1 In.) Round",4
1091,3175,AISI 8740H Steel,"Normalized 870C (1600F), 25 mm (1 In.) Round",931.0,605.0,16.0,4,Normalized (air cooled) – general-purpose steel,,,,1,Steel database with labelled clusters,,,Ultimate tensile strength,MPa,Yield strength,MPa,Ductility,%,0.0,0.0,0.405,0.0,0.0,0.0,0.0,0.0,0.0,0.2249999999999999,0.035,0.04,0.0,0.0,0.0,0.0,0.5,0.875,97.12,0.0,0.55,0.0,0.0,0.0,0.0,0.0,0.0,0.25,0.0,0.0,0.0,0.0,0.0,0.0,0.0,0.0,,,"Normalized 870C (1600F), 25 mm (1 In.) Round",4
1092,1093,AISI Grade 18Ni (250) Maraging Steel,"3.18 mm Thick Sheet, Solution Annealed At 815C (1500F) For 30 Minutes, Air Cooled, Aged At 480C (900F) For 6 Hours",1931.0,1844.0,4.0,0,Carburized – quenched (oil) – wear-resistant surface steel,,,,1,Steel database with labelled clusters,,,Ultimate tensile strength,MPa,Yield strength,MPa,Ductility,%,0.0,0.0,0.03,0.0,0.0,0.0,0.0,0.0,0.1,0.1,0.01,0.01,0.0,0.0,0.4,0.0,0.0,0.1,68.44,7.5,18.5,0.0,0.0,0.0,0.0,0.01,0.0,4.8,0.0,0.0,0.0,0.0,0.0,0.0,0.0,0.0,,,"3.18 mm Thick Sheet, Solution Annealed At 815C (1500F) For 30 Minutes, Air Cooled, Aged At 480C (900F) For 6 Hours",0
1092,2079,AISI Grade 18Ni (250) Maraging Steel,"3.18 mm Thick Sheet, Solution Annealed At 815C (1500F) For 30 Minutes, Air Cooled, Aged At 480C (900F) For 6 Hours",1931.0,1844.0,4.0,0,Carburized – quenched (oil) – wear-resistant surface steel,,,,1,Steel database with labelled clusters,,,Ultimate tensile strength,MPa,Yield strength,MPa,Ductility,%,0.0,0.0,0.03,0.0,0.0,0.0,0.0,0.0,0.1,0.1,0.01,0.01,0.0,0.0,0.4,0.0,0.0,0.1,68.44,7.5,18.5,0.0,0.0,0.0,0.0,0.01,0.0,4.8,0.0,0.0,0.0,0.0,0.0,0.0,0.0,0.0,,,"3.18 mm Thick Sheet, Solution Annealed At 815C (1500F) For 30 Minutes, Air Cooled, Aged At 480C (900F) For 6 Hours",0
1093,1094,AISI 1340 Steel,"Normalized At 870C (1600F), Air Cooled, 50 mm (2 In.) Round",827.0,524.0,23.0,4,Normalized (air cooled) – general-purpose steel,,,,1,Steel database with labelled clusters,,,Ultimate tensile strength,MPa,Yield strength,MPa,Ductility,%,0.0,0.0,0.405,0.0,0.0,0.0,0.0,0.0,0.0,0.25,0.035,0.04,0.0,0.0,0.0,0.0,0.0,1.75,97.52,0.0,0.0,0.0,0.0,0.0,0.0,0.0,0.0,0.0,0.0,0.0,0.0,0.0,0.0,0.0,0.0,0.0,,,"Normalized At 870C (1600F), Air Cooled, 50 mm (2 In.) Round",4
1093,1868,AISI 1340 Steel,"Normalized At 870C (1600F), Air Cooled, 50 mm (2 In.) Round",827.0,524.0,23.0,4,Normalized (air cooled) – general-purpose steel,,,,1,Steel database with labelled clusters,,,Ultimate tensile strength,MPa,Yield strength,MPa,Ductility,%,0.0,0.0,0.405,0.0,0.0,0.0,0.0,0.0,0.0,0.25,0.035,0.04,0.0,0.0,0.0,0.0,0.0,1.75,97.52,0.0,0.0,0.0,0.0,0.0,0.0,0.0,0.0,0.0,0.0,0.0,0.0,0.0,0.0,0.0,0.0,0.0,,,"Normalized At 870C (1600F), Air Cooled, 50 mm (2 In.) Round",4
1094,1095,AISI 1340H Steel,"Oil Quenched From 830C (1525F), 595C (1100F) Temper, 50 mm (2 In.) Round",752.0,565.0,24.0,6,Quenched (oil) & tempered – high-strength structural steel,,,,1,Steel database with labelled clusters,,,Ultimate tensile strength,MPa,Yield strength,MPa,Ductility,%,0.0,0.0,0.405,0.0,0.0,0.0,0.0,0.0,0.0,0.25,0.035,0.04,0.0,0.0,0.0,0.0,0.0,1.75,97.52,0.0,0.0,0.0,0.0,0.0,0.0,0.0,0.0,0.0,0.0,0.0,0.0,0.0,0.0,0.0,0.0,0.0,,,"Oil Quenched From 830C (1525F), 595C (1100F) Temper, 50 mm (2 In.) Round",6
1094,2046,AISI 1340H Steel,"Oil Quenched From 830C (1525F), 595C (1100F) Temper, 50 mm (2 In.) Round",752.0,565.0,24.0,6,Quenched (oil) & tempered – high-strength structural steel,,,,1,Steel database with labelled clusters,,,Ultimate tensile strength,MPa,Yield strength,MPa,Ductility,%,0.0,0.0,0.405,0.0,0.0,0.0,0.0,0.0,0.0,0.25,0.035,0.04,0.0,0.0,0.0,0.0,0.0,1.75,97.52,0.0,0.0,0.0,0.0,0.0,0.0,0.0,0.0,0.0,0.0,0.0,0.0,0.0,0.0,0.0,0.0,0.0,,,"Oil Quenched From 830C (1525F), 595C (1100F) Temper, 50 mm (2 In.) Round",6
1095,1096,AISI Grade 18Ni (250) Maraging Steel,"3.18 mm Thick Sheet, Solution Annealed At 815C (1500F) For 30 Minutes, Air Cooled, Aged At 455C (850F) For 3 Hours",1810.0,1770.0,4.0,0,Carburized – quenched (oil) – wear-resistant surface steel,,,,1,Steel database with labelled clusters,,,Ultimate tensile strength,MPa,Yield strength,MPa,Ductility,%,0.0,0.0,0.03,0.0,0.0,0.0,0.0,0.0,0.1,0.1,0.01,0.01,0.0,0.0,0.4,0.0,0.0,0.1,68.44,7.5,18.5,0.0,0.0,0.0,0.0,0.01,0.0,4.8,0.0,0.0,0.0,0.0,0.0,0.0,0.0,0.0,,,"3.18 mm Thick Sheet, Solution Annealed At 815C (1500F) For 30 Minutes, Air Cooled, Aged At 455C (850F) For 3 Hours",0
1095,2359,AISI Grade 18Ni (250) Maraging Steel,"3.18 mm Thick Sheet, Solution Annealed At 815C (1500F) For 30 Minutes, Air Cooled, Aged At 455C (850F) For 3 Hours",1810.0,1770.0,4.0,0,Carburized – quenched (oil) – wear-resistant surface steel,,,,1,Steel database with labelled clusters,,,Ultimate tensile strength,MPa,Yield strength,MPa,Ductility,%,0.0,0.0,0.03,0.0,0.0,0.0,0.0,0.0,0.1,0.1,0.01,0.01,0.0,0.0,0.4,0.0,0.0,0.1,68.44,7.5,18.5,0.0,0.0,0.0,0.0,0.01,0.0,4.8,0.0,0.0,0.0,0.0,0.0,0.0,0.0,0.0,,,"3.18 mm Thick Sheet, Solution Annealed At 815C (1500F) For 30 Minutes, Air Cooled, Aged At 455C (850F) For 3 Hours",0
1096,1097,AISI Grade 18Ni (200) Maraging Steel,"Aged, 16 mm Round Bar, Tested In Longitudinal Direction",1824.0,1760.0,12.0,2,Quenched (oil) – general-purpose steel (tested),,,,1,Steel database with labelled clusters,,,Ultimate tensile strength,MPa,Yield strength,MPa,Ductility,%,0.0,0.0,0.03,0.0,0.0,0.0,0.0,0.0,0.1,0.1,0.01,0.01,0.0,0.0,0.2,0.0,0.0,0.1,69.19,8.5,18.5,0.0,0.0,0.0,0.0,0.01,0.0,3.25,0.0,0.0,0.0,0.0,0.0,0.0,0.0,0.0,,,"Aged, 16 mm Round Bar, Tested In Longitudinal Direction",2
1096,2085,AISI Grade 18Ni (200) Maraging Steel,"Aged, 16 mm Round Bar, Tested In Longitudinal Direction",1824.0,1760.0,12.0,2,Quenched (oil) – general-purpose steel (tested),,,,1,Steel database with labelled clusters,,,Ultimate tensile strength,MPa,Yield strength,MPa,Ductility,%,0.0,0.0,0.03,0.0,0.0,0.0,0.0,0.0,0.1,0.1,0.01,0.01,0.0,0.0,0.2,0.0,0.0,0.1,69.19,8.5,18.5,0.0,0.0,0.0,0.0,0.01,0.0,3.25,0.0,0.0,0.0,0.0,0.0,0.0,0.0,0.0,,,"Aged, 16 mm Round Bar, Tested In Longitudinal Direction",2
1097,1098,AISI Grade 18Ni (250) Maraging Steel,"Aged, 150 mm Square Bar, Tested Longitudinal",1731.0,1693.0,10.0,2,Quenched (oil) – general-purpose steel (tested),,,,1,Steel database with labelled clusters,,,Ultimate tensile strength,MPa,Yield strength,MPa,Ductility,%,0.0,0.0,0.03,0.0,0.0,0.0,0.0,0.0,0.1,0.1,0.01,0.01,0.0,0.0,0.4,0.0,0.0,0.1,68.44,7.5,18.5,0.0,0.0,0.0,0.0,0.01,0.0,4.8,0.0,0.0,0.0,0.0,0.0,0.0,0.0,0.0,,,"Aged, 150 mm Square Bar, Tested Longitudinal",2
1097,2077,AISI Grade 18Ni (250) Maraging Steel,"Aged, 150 mm Square Bar, Tested Longitudinal",1731.0,1693.0,10.0,2,Quenched (oil) – general-purpose steel (tested),,,,1,Steel database with labelled clusters,,,Ultimate tensile strength,MPa,Yield strength,MPa,Ductility,%,0.0,0.0,0.03,0.0,0.0,0.0,0.0,0.0,0.1,0.1,0.01,0.01,0.0,0.0,0.4,0.0,0.0,0.1,68.44,7.5,18.5,0.0,0.0,0.0,0.0,0.01,0.0,4.8,0.0,0.0,0.0,0.0,0.0,0.0,0.0,0.0,,,"Aged, 150 mm Square Bar, Tested Longitudinal",2
1098,1099,AISI Grade 18Ni (250) Maraging Steel,"3.18 mm Thick Sheet, Solution Annealed At 815C (1500F) For 30 Minutes, Air Cooled, Aged At 480C (900F) For 3 Hours",1979.0,1932.0,4.0,0,Carburized – quenched (oil) – wear-resistant surface steel,,,,1,Steel database with labelled clusters,,,Ultimate tensile strength,MPa,Yield strength,MPa,Ductility,%,0.0,0.0,0.03,0.0,0.0,0.0,0.0,0.0,0.1,0.1,0.01,0.01,0.0,0.0,0.4,0.0,0.0,0.1,68.44,7.5,18.5,0.0,0.0,0.0,0.0,0.01,0.0,4.8,0.0,0.0,0.0,0.0,0.0,0.0,0.0,0.0,,,"3.18 mm Thick Sheet, Solution Annealed At 815C (1500F) For 30 Minutes, Air Cooled, Aged At 480C (900F) For 3 Hours",0
1098,2155,AISI Grade 18Ni (250) Maraging Steel,"3.18 mm Thick Sheet, Solution Annealed At 815C (1500F) For 30 Minutes, Air Cooled, Aged At 480C (900F) For 3 Hours",1979.0,1932.0,4.0,0,Carburized – quenched (oil) – wear-resistant surface steel,,,,1,Steel database with labelled clusters,,,Ultimate tensile strength,MPa,Yield strength,MPa,Ductility,%,0.0,0.0,0.03,0.0,0.0,0.0,0.0,0.0,0.1,0.1,0.01,0.01,0.0,0.0,0.4,0.0,0.0,0.1,68.44,7.5,18.5,0.0,0.0,0.0,0.0,0.01,0.0,4.8,0.0,0.0,0.0,0.0,0.0,0.0,0.0,0.0,,,"3.18 mm Thick Sheet, Solution Annealed At 815C (1500F) For 30 Minutes, Air Cooled, Aged At 480C (900F) For 3 Hours",0
1099,1100,AISI 8640 Steel,"Oil Quenched 845C (1550F), 650C (1200F) Temper, 50 mm (2 In.) Round",848.0,717.0,19.0,6,Quenched (oil) & tempered – high-strength structural steel,,,,1,Steel database with labelled clusters,,,Ultimate tensile strength,MPa,Yield strength,MPa,Ductility,%,0.0,0.0,0.405,0.0,0.0,0.0,0.0,0.0,0.0,0.2249999999999999,0.035,0.04,0.0,0.0,0.0,0.0,0.5,0.875,97.17,0.0,0.55,0.0,0.0,0.0,0.0,0.0,0.0,0.2,0.0,0.0,0.0,0.0,0.0,0.0,0.0,0.0,,,"Oil Quenched 845C (1550F), 650C (1200F) Temper, 50 mm (2 In.) Round",6
1099,3086,AISI 8640 Steel,"Oil Quenched 845C (1550F), 650C (1200F) Temper, 50 mm (2 In.) Round",848.0,717.0,19.0,6,Quenched (oil) & tempered – high-strength structural steel,,,,1,Steel database with labelled clusters,,,Ultimate tensile strength,MPa,Yield strength,MPa,Ductility,%,0.0,0.0,0.405,0.0,0.0,0.0,0.0,0.0,0.0,0.2249999999999999,0.035,0.04,0.0,0.0,0.0,0.0,0.5,0.875,97.17,0.0,0.55,0.0,0.0,0.0,0.0,0.0,0.0,0.2,0.0,0.0,0.0,0.0,0.0,0.0,0.0,0.0,,,"Oil Quenched 845C (1550F), 650C (1200F) Temper, 50 mm (2 In.) Round",6
1100,1101,AISI Grade 18Ni (250) Maraging Steel,"Aged, 6 mm Sheet, Tested Transverse",1874.0,1832.0,8.0,2,Quenched (oil) – general-purpose steel (tested),,,,1,Steel database with labelled clusters,,,Ultimate tensile strength,MPa,Yield strength,MPa,Ductility,%,0.0,0.0,0.03,0.0,0.0,0.0,0.0,0.0,0.1,0.1,0.01,0.01,0.0,0.0,0.4,0.0,0.0,0.1,68.44,7.5,18.5,0.0,0.0,0.0,0.0,0.01,0.0,4.8,0.0,0.0,0.0,0.0,0.0,0.0,0.0,0.0,,,"Aged, 6 mm Sheet, Tested Transverse",2
