Repository: Azhi-ss/SteelScientist

# Steel Labelled Clusters Dataset

This directory contains the cleaned steel labelled-clusters dataset used by
`regression/steel_labelled_clusters_regression.py`.

## Files

| File | Rows | Description |
|------|------|-------------|
| `raw/Steel database with labelled clusters.xlsx` | 3234 | Original spreadsheet. |
| `full_with_duplicates.csv` | 3234 | Raw spreadsheet mapped to the project regression schema. |
| `clean.csv` | 1943 | Strictly deduplicated regression mother table. |
| `train.csv` | 1554 | Fixed 8:2 training split generated from `clean.csv`. |
| `val.csv` | 389 | Fixed 8:2 validation split generated from `clean.csv`. |

File: datasets/steel_labelled_clusters/full_with_duplicates.csv (part 29 of 40)
DOIs,Files,problem,status,Table_topic,title,abstract,Material,Tensile_name,Tensile_value,Tensile_unit,Yield_name,Yield_value,Yield_unit,Elongation_name,Elongation_value,Elongation_unit,H,B,C,N,O,F,Na,Mg,Al,Si,P,S,Cl,Ca,Ti,V,Cr,Mn,Fe,Co,Ni,Cu,Zn,As,Y,Zr,Nb,Mo,Sn,Sb,La,Ce,Ta,W,Pb,Bi,Other_ele,Text_addition,Text,actions,source_entry,cluster_number,cluster_label,cluster_number_0_to_11
,,,1,Steel database with labelled clusters,,,AISI 4419H Steel,Ultimate tensile strength,679.0,MPa,Yield strength,376.0,MPa,Ductility,23.0,%,0.0,0.0,0.2,0.0,0.0,0.0,0.0,0.0,0.0,0.25,0.035,0.04,0.0,0.0,0.0,0.0,0.0,0.55,98.4,0.0,0.0,0.0,0.0,0.0,0.0,0.0,0.0,0.525,0.0,0.0,0.0,0.0,0.0,0.0,0.0,0.0,,,"Double Quenched And Tempered, 230C (450F)","Double Quenched And Tempered, 230C (450F)",2264,5,Carburized – quenched (oil) – wear-resistant surface steel (variant),5
,,,1,Steel database with labelled clusters,,,AISI 4718H Steel,Ultimate tensile strength,1127.0,MPa,Yield strength,812.0,MPa,Ductility,15.0,%,0.0,0.0,0.18,0.0,0.0,0.0,0.0,0.0,0.0,0.2249999999999999,0.04,0.04,0.0,0.0,0.0,0.0,0.4499999999999999,0.7749999999999999,96.89,0.0,1.05,0.0,0.0,0.0,0.0,0.0,0.0,0.35,0.0,0.0,0.0,0.0,0.0,0.0,0.0,0.0,,,"Pseudocarburized And Oil Quenched, 150C (300F) Temper, 25 mm Round","Pseudocarburized And Oil Quenched, 150C (300F) Temper, 25 mm Round",2265,0,Carburized – quenched (oil) – wear-resistant surface steel,0
,,,1,Steel database with labelled clusters,,,AISI 4118H Steel,Ultimate tensile strength,986.0,MPa,Yield strength,645.0,MPa,Ductility,17.0,%,0.0,0.0,0.2,0.0,0.0,0.0,0.0,0.0,0.0,0.2249999999999999,0.035,0.04,0.0,0.0,0.0,0.0,0.5,0.8,98.085,0.0,0.0,0.0,0.0,0.0,0.0,0.0,0.0,0.1149999999999999,0.0,0.0,0.0,0.0,0.0,0.0,0.0,0.0,,,"Mock Carburized, 150C (300F) Temper, 14 mm (0.55 In.) Round","Mock Carburized, 150C (300F) Temper, 14 mm (0.55 In.) Round",2266,8,Carburized – quenched (oil) – wear-resistant surface steel (variant),8
,,,1,Steel database with labelled clusters,,,AISI 4718H Steel,Ultimate tensile strength,1096.0,MPa,Yield strength,601.0,MPa,Ductility,14.0,%,0.0,0.0,0.18,0.0,0.0,0.0,0.0,0.0,0.0,0.2249999999999999,0.04,0.04,0.0,0.0,0.0,0.0,0.4499999999999999,0.7749999999999999,96.89,0.0,1.05,0.0,0.0,0.0,0.0,0.0,0.0,0.35,0.0,0.0,0.0,0.0,0.0,0.0,0.0,0.0,,,"Pseudocarburized, Reheated To 765C (1700F) And Oil Quenched, 150C (300F) Temper, 25 mm Round","Pseudocarburized, Reheated To 765C (1700F) And Oil Quenched, 150C (300F) Temper, 25 mm Round",2267,0,Carburized – quenched (oil) – wear-resistant surface steel,0
,,,1,Steel database with labelled clusters,,,AISI 4620 Steel,Ultimate tensile strength,795.0,MPa,Yield strength,531.0,MPa,Ductility,22.0,%,0.0,0.0,0.195,0.0,0.0,0.0,0.0,0.0,0.0,0.25,0.035,0.04,0.0,0.0,0.0,0.0,0.0,0.55,96.855,0.0,1.825,0.0,0.0,0.0,0.0,0.0,0.0,0.25,0.0,0.0,0.0,0.0,0.0,0.0,0.0,0.0,,,"Double Quenched And Tempered, Carburized, Oil Quenched, 230C (450F) Temper","Double Quenched And Tempered, Carburized, Oil Quenched, 230C (450F) Temper",2268,5,Carburized – quenched (oil) – wear-resistant surface steel (variant),5
,,,1,Steel database with labelled clusters,,,AISI 4422 Steel,Ultimate tensile strength,827.0,MPa,Yield strength,540.0,MPa,Ductility,20.0,%,0.0,0.0,0.225,0.0,0.0,0.0,0.0,0.0,0.0,0.2249999999999999,0.035,0.04,0.0,0.0,0.0,0.0,0.0,0.75,98.325,0.0,0.0,0.0,0.0,0.0,0.0,0.0,0.0,0.4,0.0,0.0,0.0,0.0,0.0,0.0,0.0,0.0,,,"Heat Treated In 25 mm Rounds, Reheated To 870C (1600F), 150C (300F) Temper","Heat Treated In 25 mm Rounds, Reheated To 870C (1600F), 150C (300F) Temper",2269,0,Carburized – quenched (oil) – wear-resistant surface steel,0
,,,1,Steel database with labelled clusters,,,AISI 4620 Steel,Ultimate tensile strength,958.0,MPa,Yield strength,786.0,MPa,Ductility,16.0,%,0.0,0.0,0.195,0.0,0.0,0.0,0.0,0.0,0.0,0.25,0.035,0.04,0.0,0.0,0.0,0.0,0.0,0.55,96.855,0.0,1.825,0.0,0.0,0.0,0.0,0.0,0.0,0.25,0.0,0.0,0.0,0.0,0.0,0.0,0.0,0.0,,,"Normalized, Machined To 13.7 mm Rounds, Pseudocarburized, Reheated To 800C (1470F), Quenched And Tempered","Normalized, Machined To 13.7 mm Rounds, Pseudocarburized, Reheated To 800C (1470F), Quenched And Tempered",2270,0,Carburized – quenched (oil) – wear-resistant surface steel,0
,,,1,Steel database with labelled clusters,,,AISI 4422 Steel,Ultimate tensile strength,862.0,MPa,Yield strength,560.0,MPa,Ductility,18.0,%,0.0,0.0,0.225,0.0,0.0,0.0,0.0,0.0,0.0,0.2249999999999999,0.035,0.04,0.0,0.0,0.0,0.0,0.0,0.75,98.325,0.0,0.0,0.0,0.0,0.0,0.0,0.0,0.0,0.4,0.0,0.0,0.0,0.0,0.0,0.0,0.0,0.0,,,"Heat Treated In 25 mm Rounds, Oil Quenched, 150C (300F) Temper","Heat Treated In 25 mm Rounds, Oil Quenched, 150C (300F) Temper",2271,0,Carburized – quenched (oil) – wear-resistant surface steel,0
,,,1,Steel database with labelled clusters,,,AISI 4620H Steel,Ultimate tensile strength,958.0,MPa,Yield strength,786.0,MPa,Ductility,16.0,%,0.0,0.0,0.2,0.0,0.0,0.0,0.0,0.0,0.0,0.25,0.035,0.04,0.0,0.0,0.0,0.0,0.0,0.55,96.9,0.0,1.775,0.0,0.0,0.0,0.0,0.0,0.0,0.25,0.0,0.0,0.0,0.0,0.0,0.0,0.0,0.0,,,"Normalized, Machined To 13.7 mm Rounds, Pseudocarburized, Reheated To 800C (1470F), Quenched And Tempered","Normalized, Machined To 13.7 mm Rounds, Pseudocarburized, Reheated To 800C (1470F), Quenched And Tempered",2272,0,Carburized – quenched (oil) – wear-resistant surface steel,0
,,,1,Steel database with labelled clusters,,,AISI 4620H Steel,Ultimate tensile strength,675.0,MPa,Yield strength,455.0,MPa,Ductility,27.0,%,0.0,0.0,0.2,0.0,0.0,0.0,0.0,0.0,0.0,0.25,0.035,0.04,0.0,0.0,0.0,0.0,0.0,0.55,96.9,0.0,1.775,0.0,0.0,0.0,0.0,0.0,0.0,0.25,0.0,0.0,0.0,0.0,0.0,0.0,0.0,0.0,,,"Mock Carburized, 230C (450F) Temper, 25 mm (1 In.) Round","Mock Carburized, 230C (450F) Temper, 25 mm (1 In.) Round",2273,8,Carburized – quenched (oil) – wear-resistant surface steel (variant),8
,,,1,Steel database with labelled clusters,,,AISI 4620H Steel,Ultimate tensile strength,1017.0,MPa,Yield strength,798.0,MPa,Ductility,16.0,%,0.0,0.0,0.2,0.0,0.0,0.0,0.0,0.0,0.0,0.25,0.035,0.04,0.0,0.0,0.0,0.0,0.0,0.55,96.9,0.0,1.775,0.0,0.0,0.0,0.0,0.0,0.0,0.25,0.0,0.0,0.0,0.0,0.0,0.0,0.0,0.0,,,"Direct Quench From Pot, Carburized, Oil Quenched, 230C (450F) Temper","Direct Quench From Pot, Carburized, Oil Quenched, 230C (450F) Temper",2274,5,Carburized – quenched (oil) – wear-resistant surface steel (variant),5
,,,1,Steel database with labelled clusters,,,AISI 4718H Steel,Ultimate tensile strength,1324.0,MPa,Yield strength,1010.0,MPa,Ductility,14.0,%,0.0,0.0,0.18,0.0,0.0,0.0,0.0,0.0,0.0,0.2249999999999999,0.04,0.04,0.0,0.0,0.0,0.0,0.4499999999999999,0.7749999999999999,96.89,0.0,1.05,0.0,0.0,0.0,0.0,0.0,0.0,0.35,0.0,0.0,0.0,0.0,0.0,0.0,0.0,0.0,,,"Pseudocarburized And Oil Quenched, 150C (300F) Temper, 13.7 mm Round","Pseudocarburized And Oil Quenched, 150C (300F) Temper, 13.7 mm Round",2275,0,Carburized – quenched (oil) – wear-resistant surface steel,0
,,,1,Steel database with labelled clusters,,,AISI 4718 Steel,Ultimate tensile strength,1324.0,MPa,Yield strength,1010.0,MPa,Ductility,14.0,%,0.0,0.0,0.185,0.0,0.0,0.0,0.0,0.0,0.0,0.275,0.04,0.04,0.0,0.0,0.0,0.0,0.45,0.8,96.81,0.0,1.05,0.0,0.0,0.0,0.0,0.0,0.0,0.35,0.0,0.0,0.0,0.0,0.0,0.0,0.0,0.0,,,"Pseudocarburized And Oil Quenched, 150C (300F) Temper, 13.7 mm Round","Pseudocarburized And Oil Quenched, 150C (300F) Temper, 13.7 mm Round",2276,0,Carburized – quenched (oil) – wear-resistant surface steel,0
,,,1,Steel database with labelled clusters,,,AISI 4620 Steel,Ultimate tensile strength,530.0,MPa,Yield strength,360.0,MPa,Ductility,30.0,%,0.0,0.0,0.195,0.0,0.0,0.0,0.0,0.0,0.0,0.25,0.035,0.04,0.0,0.0,0.0,0.0,0.0,0.55,96.855,0.0,1.825,0.0,0.0,0.0,0.0,0.0,0.0,0.25,0.0,0.0,0.0,0.0,0.0,0.0,0.0,0.0,,,"Normalized, 100 mm (4 In.) Round","Normalized, 100 mm (4 In.) Round",2277,9,Normalized – general-purpose steel (round normalized stock),9
,,,1,Steel database with labelled clusters,,,AISI 4118H Steel,Ultimate tensile strength,641.0,MPa,Yield strength,300.0,MPa,Ductility,28.0,%,0.0,0.0,0.2,0.0,0.0,0.0,0.0,0.0,0.0,0.2249999999999999,0.035,0.04,0.0,0.0,0.0,0.0,0.5,0.8,98.085,0.0,0.0,0.0,0.0,0.0,0.0,0.0,0.0,0.1149999999999999,0.0,0.0,0.0,0.0,0.0,0.0,0.0,0.0,,,"Heat Treated, 100 mm (4 In.) Round","Heat Treated, 100 mm (4 In.) Round",2278,0,Carburized – quenched (oil) – wear-resistant surface steel,0
,,,1,Steel database with labelled clusters,,,AISI 4815H Steel,Ultimate tensile strength,1170.0,MPa,Yield strength,1070.0,MPa,Ductility,14.0,%,0.0,0.0,0.15,0.0,0.0,0.0,0.0,0.0,0.0,0.2249999999999999,0.035,0.04,0.0,0.0,0.0,0.0,0.0,0.5,95.3,0.0,3.5,0.0,0.0,0.0,0.0,0.0,0.0,0.25,0.0,0.0,0.0,0.0,0.0,0.0,0.0,0.0,,,"Pseudocarburized And Oil Quenched, 150C (300F) Temper, 13.7 mm (1 In.) Round","Pseudocarburized And Oil Quenched, 150C (300F) Temper, 13.7 mm (1 In.) Round",2279,0,Carburized – quenched (oil) – wear-resistant surface steel,0
,,,1,Steel database with labelled clusters,,,AISI 4620 Steel,Ultimate tensile strength,675.0,MPa,Yield strength,455.0,MPa,Ductility,27.0,%,0.0,0.0,0.195,0.0,0.0,0.0,0.0,0.0,0.0,0.25,0.035,0.04,0.0,0.0,0.0,0.0,0.0,0.55,96.855,0.0,1.825,0.0,0.0,0.0,0.0,0.0,0.0,0.25,0.0,0.0,0.0,0.0,0.0,0.0,0.0,0.0,,,"Mock Carburized, 230C (450F) Temper, 25 mm (1 In.) Round","Mock Carburized, 230C (450F) Temper, 25 mm (1 In.) Round",2280,8,Carburized – quenched (oil) – wear-resistant surface steel (variant),8
,,,1,Steel database with labelled clusters,,,AISI 4620H Steel,Ultimate tensile strength,910.0,MPa,Yield strength,738.0,MPa,Ductility,14.0,%,0.0,0.0,0.2,0.0,0.0,0.0,0.0,0.0,0.0,0.25,0.035,0.04,0.0,0.0,0.0,0.0,0.0,0.55,96.9,0.0,1.775,0.0,0.0,0.0,0.0,0.0,0.0,0.25,0.0,0.0,0.0,0.0,0.0,0.0,0.0,0.0,,,"Normalized, Machined To 13.7 mm Rounds, Pseudocarburized, Reheated To 775C (1430F), Quenched And Tempered","Normalized, Machined To 13.7 mm Rounds, Pseudocarburized, Reheated To 775C (1430F), Quenched And Tempered",2281,0,Carburized – quenched (oil) – wear-resistant surface steel,0
,,,1,Steel database with labelled clusters,,,AISI 4620 Steel,Ultimate tensile strength,1000.0,MPa,Yield strength,807.0,MPa,Ductility,17.0,%,0.0,0.0,0.195,0.0,0.0,0.0,0.0,0.0,0.0,0.25,0.035,0.04,0.0,0.0,0.0,0.0,0.0,0.55,96.855,0.0,1.825,0.0,0.0,0.0,0.0,0.0,0.0,0.25,0.0,0.0,0.0,0.0,0.0,0.0,0.0,0.0,,,"Normalized, Machined To 13.7 mm Rounds, Pseudocarburized, Reheated To 830C (1525F), Quenched And Tempered","Normalized, Machined To 13.7 mm Rounds, Pseudocarburized, Reheated To 830C (1525F), Quenched And Tempered",2282,0,Carburized – quenched (oil) – wear-resistant surface steel,0
,,,1,Steel database with labelled clusters,,,AISI 4320 Steel,Ultimate tensile strength,1505.0,MPa,Yield strength,1225.0,MPa,Ductility,13.0,%,0.0,0.0,0.195,0.0,0.0,0.0,0.0,0.0,0.0,0.2249999999999999,0.035,0.04,0.0,0.0,0.0,0.0,0.5,0.55,96.38,0.0,1.825,0.0,0.0,0.0,0.0,0.0,0.0,0.25,0.0,0.0,0.0,0.0,0.0,0.0,0.0,0.0,,,"Single Quenched And Tempered (Carburized 925C (1700F) For 8Hrs, Pot Cooled, Reheated To 830C (1525F), Quenched In Agitated Oil, 150C (300F) Temper)","Single Quenched And Tempered (Carburized 925C (1700F) For 8Hrs, Pot Cooled, Reheated To 830C (1525F), Quenched In Agitated Oil, 150C (300F) Temper)",2283,5,Carburized – quenched (oil) – wear-resistant surface steel (variant),5
,,,1,Steel database with labelled clusters,,,AISI 4718 Steel,Ultimate tensile strength,1131.0,MPa,Yield strength,735.0,MPa,Ductility,9.0,%,0.0,0.0,0.185,0.0,0.0,0.0,0.0,0.0,0.0,0.275,0.04,0.04,0.0,0.0,0.0,0.0,0.45,0.8,96.81,0.0,1.05,0.0,0.0,0.0,0.0,0.0,0.0,0.35,0.0,0.0,0.0,0.0,0.0,0.0,0.0,0.0,,,"Pseudocarburized, Reheated To 765C (1410F) And Oil Quenched, 150C (300F) Temper, 13.7 mm Round","Pseudocarburized, Reheated To 765C (1410F) And Oil Quenched, 150C (300F) Temper, 13.7 mm Round",2284,0,Carburized – quenched (oil) – wear-resistant surface steel,0
,,,1,Steel database with labelled clusters,,,AISI 4820 Steel,Ultimate tensile strength,1363.0,MPa,Yield strength,945.0,MPa,Ductility,13.0,%,0.0,0.0,0.205,0.0,0.0,0.0,0.0,0.0,0.0,0.2249999999999999,0.035,0.04,0.0,0.0,0.0,0.0,0.0,0.6,95.145,0.0,3.5,0.0,0.0,0.0,0.0,0.0,0.0,0.25,0.0,0.0,0.0,0.0,0.0,0.0,0.0,0.0,,,"Heat Treated, Machined To 13.7 mm, Pseudocarburized, Reheated To 730C (1350F), 150C (300F) Temper","Heat Treated, Machined To 13.7 mm, Pseudocarburized, Reheated To 730C (1350F), 150C (300F) Temper",2285,0,Carburized – quenched (oil) – wear-resistant surface steel,0
,,,1,Steel database with labelled clusters,,,AISI 4718 Steel,Ultimate tensile strength,1068.0,MPa,Yield strength,714.0,MPa,Ductility,17.0,%,0.0,0.0,0.185,0.0,0.0,0.0,0.0,0.0,0.0,0.275,0.04,0.04,0.0,0.0,0.0,0.0,0.45,0.8,96.81,0.0,1.05,0.0,0.0,0.0,0.0,0.0,0.0,0.35,0.0,0.0,0.0,0.0,0.0,0.0,0.0,0.0,,,"Psueudocarburized, Reheated To 800C (1470F) And Oil Quenched, 150C (300F) Temper, 25 mm Round","Psueudocarburized, Reheated To 800C (1470F) And Oil Quenched, 150C (300F) Temper, 25 mm Round",2286,0,Carburized – quenched (oil) – wear-resistant surface steel,0
,,,1,Steel database with labelled clusters,,,AISI 4718 Steel,Ultimate tensile strength,1127.0,MPa,Yield strength,812.0,MPa,Ductility,15.0,%,0.0,0.0,0.185,0.0,0.0,0.0,0.0,0.0,0.0,0.275,0.04,0.04,0.0,0.0,0.0,0.0,0.45,0.8,96.81,0.0,1.05,0.0,0.0,0.0,0.0,0.0,0.0,0.35,0.0,0.0,0.0,0.0,0.0,0.0,0.0,0.0,,,"Pseudocarburized And Oil Quenched, 150C (300F) Temper, 25 mm Round","Pseudocarburized And Oil Quenched, 150C (300F) Temper, 25 mm Round",2287,0,Carburized – quenched (oil) – wear-resistant surface steel,0
,,,1,Steel database with labelled clusters,,,AISI 4620H Steel,Ultimate tensile strength,841.0,MPa,Yield strength,533.0,MPa,Ductility,22.0,%,0.0,0.0,0.2,0.0,0.0,0.0,0.0,0.0,0.0,0.25,0.035,0.04,0.0,0.0,0.0,0.0,0.0,0.55,96.9,0.0,1.775,0.0,0.0,0.0,0.0,0.0,0.0,0.25,0.0,0.0,0.0,0.0,0.0,0.0,0.0,0.0,,,"Double Quenched And Tempered, Carburized, Oil Quenched, 150C (300F) Temper","Double Quenched And Tempered, Carburized, Oil Quenched, 150C (300F) Temper",2288,5,Carburized – quenched (oil) – wear-resistant surface steel (variant),5
,,,1,Steel database with labelled clusters,,,AISI 4820 Steel,Ultimate tensile strength,1234.0,MPa,Yield strength,820.0,MPa,Ductility,14.0,%,0.0,0.0,0.205,0.0,0.0,0.0,0.0,0.0,0.0,0.2249999999999999,0.035,0.04,0.0,0.0,0.0,0.0,0.0,0.6,95.145,0.0,3.5,0.0,0.0,0.0,0.0,0.0,0.0,0.25,0.0,0.0,0.0,0.0,0.0,0.0,0.0,0.0,,,"Heat Treated, Machined To 25 mm, Pseudocarburized, Reheated To 755C (1390F), 150C (300F) Temper","Heat Treated, Machined To 25 mm, Pseudocarburized, Reheated To 755C (1390F), 150C (300F) Temper",2289,0,Carburized – quenched (oil) – wear-resistant surface steel,0
,,,1,Steel database with labelled clusters,,,AISI 4815 Steel,Ultimate tensile strength,1160.0,MPa,Yield strength,993.0,MPa,Ductility,15.0,%,0.0,0.0,0.155,0.0,0.0,0.0,0.0,0.0,0.0,0.2249999999999999,0.035,0.04,0.0,0.0,0.0,0.0,0.0,0.5,95.295,0.0,3.5,0.0,0.0,0.0,0.0,0.0,0.0,0.25,0.0,0.0,0.0,0.0,0.0,0.0,0.0,0.0,,,"Pseudocarburized, Reheated To 800C (1470F) And Oil Quenched, 150C (300F) Temper, 13.7 mm (1 In.) Round","Pseudocarburized, Reheated To 800C (1470F) And Oil Quenched, 150C (300F) Temper, 13.7 mm (1 In.) Round",2290,0,Carburized – quenched (oil) – wear-resistant surface steel,0
,,,1,Steel database with labelled clusters,,,AISI 4815 Steel,Ultimate tensile strength,1025.0,MPa,Yield strength,855.0,MPa,Ductility,15.0,%,0.0,0.0,0.155,0.0,0.0,0.0,0.0,0.0,0.0,0.2249999999999999,0.035,0.04,0.0,0.0,0.0,0.0,0.0,0.5,95.295,0.0,3.5,0.0,0.0,0.0,0.0,0.0,0.0,0.25,0.0,0.0,0.0,0.0,0.0,0.0,0.0,0.0,,,"Pseudocarburized, Reheated To 775C (1430F) And Oil Quenched, 150C (300F) Temper, 25 mm (1 In.) Round","Pseudocarburized, Reheated To 775C (1430F) And Oil Quenched, 150C (300F) Temper, 25 mm (1 In.) Round",2291,0,Carburized – quenched (oil) – wear-resistant surface steel,0
,,,1,Steel database with labelled clusters,,,AISI 4620 Steel,Ultimate tensile strength,660.0,MPa,Yield strength,425.0,MPa,Ductility,26.0,%,0.0,0.0,0.195,0.0,0.0,0.0,0.0,0.0,0.0,0.25,0.035,0.04,0.0,0.0,0.0,0.0,0.0,0.55,96.855,0.0,1.825,0.0,0.0,0.0,0.0,0.0,0.0,0.25,0.0,0.0,0.0,0.0,0.0,0.0,0.0,0.0,,,"Mock Carburized, 230C (450F) Temper, 50 mm (2 In.) Round","Mock Carburized, 230C (450F) Temper, 50 mm (2 In.) Round",2292,8,Carburized – quenched (oil) – wear-resistant surface steel (variant),8
,,,1,Steel database with labelled clusters,,,AISI 4320 Steel,Ultimate tensile strength,1180.0,MPa,Yield strength,1015.0,MPa,Ductility,16.0,%,0.0,0.0,0.195,0.0,0.0,0.0,0.0,0.0,0.0,0.2249999999999999,0.035,0.04,0.0,0.0,0.0,0.0,0.5,0.55,96.38,0.0,1.825,0.0,0.0,0.0,0.0,0.0,0.0,0.25,0.0,0.0,0.0,0.0,0.0,0.0,0.0,0.0,,,"Normalized 925C (1700F) In 32 mm Rounds, Machined To 13.7 mm Rounds, Pseudocarburized 925C (1700F) For 8 Hrs., Box Cooled To Rt, Reheated To 830C (1525F), Oil Quenched, 150C (300F) Temper, Tested In 12.8 mm Rounds","Normalized 925C (1700F) In 32 mm Rounds, Machined To 13.7 mm Rounds, Pseudocarburized 925C (1700F) For 8 Hrs., Box Cooled To Rt, Reheated To 830C (1525F), Oil Quenched, 150C (300F) Temper, Tested In 12.8 mm Rounds",2293,0,Carburized – quenched (oil) – wear-resistant surface steel,0
,,,1,Steel database with labelled clusters,,,AISI 4620 Steel,Ultimate tensile strength,965.0,MPa,Yield strength,772.0,MPa,Ductility,15.0,%,0.0,0.0,0.195,0.0,0.0,0.0,0.0,0.0,0.0,0.25,0.035,0.04,0.0,0.0,0.0,0.0,0.0,0.55,96.855,0.0,1.825,0.0,0.0,0.0,0.0,0.0,0.0,0.25,0.0,0.0,0.0,0.0,0.0,0.0,0.0,0.0,,,"Normalized, Machined To 25 mm (1 In.) Rounds, Pseudocarburized, Reheated To 925C (1700F), Quenched And Tempered","Normalized, Machined To 25 mm (1 In.) Rounds, Pseudocarburized, Reheated To 925C (1700F), Quenched And Tempered",2294,0,Carburized – quenched (oil) – wear-resistant surface steel,0
,,,1,Steel database with labelled clusters,,,AISI 4820 Steel,Ultimate tensile strength,1410.0,MPa,Yield strength,1141.0,MPa,Ductility,13.0,%,0.0,0.0,0.205,0.0,0.0,0.0,0.0,0.0,0.0,0.2249999999999999,0.035,0.04,0.0,0.0,0.0,0.0,0.0,0.6,95.145,0.0,3.5,0.0,0.0,0.0,0.0,0.0,0.0,0.25,0.0,0.0,0.0,0.0,0.0,0.0,0.0,0.0,,,"Double Quenched And Tempered (150C (300F)), 1.2 mm Case Depth","Double Quenched And Tempered (150C (300F)), 1.2 mm Case Depth",2295,5,Carburized – quenched (oil) – wear-resistant surface steel (variant),5
,,,1,Steel database with labelled clusters,,,AISI 4320 Steel,Ultimate tensile strength,580.0,MPa,Yield strength,425.0,MPa,Ductility,29.0,%,0.0,0.0,0.195,0.0,0.0,0.0,0.0,0.0,0.0,0.2249999999999999,0.035,0.04,0.0,0.0,0.0,0.0,0.5,0.55,96.38,0.0,1.825,0.0,0.0,0.0,0.0,0.0,0.0,0.25,0.0,0.0,0.0,0.0,0.0,0.0,0.0,0.0,,,"Annealed (Heated To 850C (1560F), Furnace Cooled 15C/Hr. To 420C, Air Cooled), 25 mm (1 In.) Round","Annealed (Heated To 850C (1560F), Furnace Cooled 15C/Hr. To 420C, Air Cooled), 25 mm (1 In.) Round",2296,7,Annealed – easy-to-machine – round annealed stock,7
,,,1,Steel database with labelled clusters,,,AISI 4718 Steel,Ultimate tensile strength,1096.0,MPa,Yield strength,724.0,MPa,Ductility,16.0,%,0.0,0.0,0.185,0.0,0.0,0.0,0.0,0.0,0.0,0.275,0.04,0.04,0.0,0.0,0.0,0.0,0.45,0.8,96.81,0.0,1.05,0.0,0.0,0.0,0.0,0.0,0.0,0.35,0.0,0.0,0.0,0.0,0.0,0.0,0.0,0.0,,,"Pseudocarburized, Reheated To 850C (1560F) And Oil Quenched, 150C (300F) Temper, 25 mm Round","Pseudocarburized, Reheated To 850C (1560F) And Oil Quenched, 150C (300F) Temper, 25 mm Round",2297,0,Carburized – quenched (oil) – wear-resistant surface steel,0
,,,1,Steel database with labelled clusters,,,AISI 4620H Steel,Ultimate tensile strength,530.0,MPa,Yield strength,360.0,MPa,Ductility,30.0,%,0.0,0.0,0.2,0.0,0.0,0.0,0.0,0.0,0.0,0.25,0.035,0.04,0.0,0.0,0.0,0.0,0.0,0.55,96.9,0.0,1.775,0.0,0.0,0.0,0.0,0.0,0.0,0.25,0.0,0.0,0.0,0.0,0.0,0.0,0.0,0.0,,,"Normalized, 100 mm (4 In.) Round","Normalized, 100 mm (4 In.) Round",2298,9,Normalized – general-purpose steel (round normalized stock),9
,,,1,Steel database with labelled clusters,,,AISI 4620H Steel,Ultimate tensile strength,795.0,MPa,Yield strength,531.0,MPa,Ductility,22.0,%,0.0,0.0,0.2,0.0,0.0,0.0,0.0,0.0,0.0,0.25,0.035,0.04,0.0,0.0,0.0,0.0,0.0,0.55,96.9,0.0,1.775,0.0,0.0,0.0,0.0,0.0,0.0,0.25,0.0,0.0,0.0,0.0,0.0,0.0,0.0,0.0,,,"Double Quenched And Tempered, Carburized, Oil Quenched, 230C (450F) Temper","Double Quenched And Tempered, Carburized, Oil Quenched, 230C (450F) Temper",2299,5,Carburized – quenched (oil) – wear-resistant surface steel (variant),5
,,,1,Steel database with labelled clusters,,,AISI 4419 Steel,Ultimate tensile strength,734.0,MPa,Yield strength,377.0,MPa,Ductility,21.0,%,0.0,0.0,0.205,0.0,0.0,0.0,0.0,0.0,0.0,0.25,0.035,0.04,0.0,0.0,0.0,0.0,0.0,0.55,98.395,0.0,0.0,0.0,0.0,0.0,0.0,0.0,0.0,0.525,0.0,0.0,0.0,0.0,0.0,0.0,0.0,0.0,,,"Double Quenched, 150C (300F) Temper","Double Quenched, 150C (300F) Temper",2300,5,Carburized – quenched (oil) – wear-resistant surface steel (variant),5
,,,1,Steel database with labelled clusters,,,AISI 4620 Steel,Ultimate tensile strength,822.0,MPa,Yield strength,576.0,MPa,Ductility,19.0,%,0.0,0.0,0.195,0.0,0.0,0.0,0.0,0.0,0.0,0.25,0.035,0.04,0.0,0.0,0.0,0.0,0.0,0.55,96.855,0.0,1.825,0.0,0.0,0.0,0.0,0.0,0.0,0.25,0.0,0.0,0.0,0.0,0.0,0.0,0.0,0.0,,,"Single Quenched And Tempered, Carburized, Oil Quenched, 150C (300F) Temper","Single Quenched And Tempered, Carburized, Oil Quenched, 150C (300F) Temper",2301,5,Carburized – quenched (oil) – wear-resistant surface steel (variant),5
,,,1,Steel database with labelled clusters,,,AISI 4820 Steel,Ultimate tensile strength,1328.0,MPa,Yield strength,920.0,MPa,Ductility,13.0,%,0.0,0.0,0.205,0.0,0.0,0.0,0.0,0.0,0.0,0.2249999999999999,0.035,0.04,0.0,0.0,0.0,0.0,0.0,0.6,95.145,0.0,3.5,0.0,0.0,0.0,0.0,0.0,0.0,0.25,0.0,0.0,0.0,0.0,0.0,0.0,0.0,0.0,,,"Heat Treated, Machined To 13.7 mm, Pseudocarburized, Reheated To 755C (1390F), 150C (300F) Temper","Heat Treated, Machined To 13.7 mm, Pseudocarburized, Reheated To 755C (1390F), 150C (300F) Temper",2302,0,Carburized – quenched (oil) – wear-resistant surface steel,0
,,,1,Steel database with labelled clusters,,,AISI 4118 Steel,Ultimate tensile strength,645.0,MPa,Yield strength,314.0,MPa,Ductility,28.0,%,0.0,0.0,0.205,0.0,0.0,0.0,0.0,0.0,0.0,0.25,0.035,0.04,0.0,0.0,0.0,0.0,0.5,0.8,98.055,0.0,0.0,0.0,0.0,0.0,0.0,0.0,0.0,0.1149999999999999,0.0,0.0,0.0,0.0,0.0,0.0,0.0,0.0,,,"Mock Carburized At 925C (1700F) For 8 Hours, Reheated To 830C (1525F), Oil Quenched, 150C (300F) Temper, 230C (450F) Temper, 50 mm (2 In.) Round","Mock Carburized At 925C (1700F) For 8 Hours, Reheated To 830C (1525F), Oil Quenched, 150C (300F) Temper, 230C (450F) Temper, 50 mm (2 In.) Round",2303,8,Carburized – quenched (oil) – wear-resistant surface steel (variant),8
,,,1,Steel database with labelled clusters,,,AISI 4820 Steel,Ultimate tensile strength,1431.0,MPa,Yield strength,1150.0,MPa,Ductility,13.0,%,0.0,0.0,0.205,0.0,0.0,0.0,0.0,0.0,0.0,0.2249999999999999,0.035,0.04,0.0,0.0,0.0,0.0,0.0,0.6,95.145,0.0,3.5,0.0,0.0,0.0,0.0,0.0,0.0,0.25,0.0,0.0,0.0,0.0,0.0,0.0,0.0,0.0,,,"Single Quenched And Tempered, 150C (300F), 1.2 mm Case Depth","Single Quenched And Tempered, 150C (300F), 1.2 mm Case Depth",2304,5,Carburized – quenched (oil) – wear-resistant surface steel (variant),5
,,,1,Steel database with labelled clusters,,,AISI 4718H Steel,Ultimate tensile strength,1172.0,MPa,Yield strength,841.0,MPa,Ductility,13.0,%,0.0,0.0,0.18,0.0,0.0,0.0,0.0,0.0,0.0,0.2249999999999999,0.04,0.04,0.0,0.0,0.0,0.0,0.4499999999999999,0.7749999999999999,96.89,0.0,1.05,0.0,0.0,0.0,0.0,0.0,0.0,0.35,0.0,0.0,0.0,0.0,0.0,0.0,0.0,0.0,,,"Pseudocarburized, Reheated To 850C (1560F) And Oil Quenched, 150C (300F) Temper, 13.7 mm Round","Pseudocarburized, Reheated To 850C (1560F) And Oil Quenched, 150C (300F) Temper, 13.7 mm Round",2305,0,Carburized – quenched (oil) – wear-resistant surface steel,0
,,,1,Steel database with labelled clusters,,,AISI 4118 Steel,Ultimate tensile strength,951.0,MPa,Yield strength,620.0,MPa,Ductility,18.0,%,0.0,0.0,0.205,0.0,0.0,0.0,0.0,0.0,0.0,0.25,0.035,0.04,0.0,0.0,0.0,0.0,0.5,0.8,98.055,0.0,0.0,0.0,0.0,0.0,0.0,0.0,0.0,0.1149999999999999,0.0,0.0,0.0,0.0,0.0,0.0,0.0,0.0,,,"Single Quenched And Tempered, Carburized, 230C (450F) Temper","Single Quenched And Tempered, Carburized, 230C (450F) Temper",2306,5,Carburized – quenched (oil) – wear-resistant surface steel (variant),5
,,,1,Steel database with labelled clusters,,,AISI 4820H Steel,Ultimate tensile strength,1431.0,MPa,Yield strength,1150.0,MPa,Ductility,13.0,%,0.0,0.0,0.2,0.0,0.0,0.0,0.0,0.0,0.0,0.2249999999999999,0.035,0.04,0.0,0.0,0.0,0.0,0.0,0.6000000000000001,95.15,0.0,3.5,0.0,0.0,0.0,0.0,0.0,0.0,0.25,0.0,0.0,0.0,0.0,0.0,0.0,0.0,0.0,,,"Single Quenched And Tempered (150C (300F)), 1.2 mm Case Depth","Single Quenched And Tempered (150C (300F)), 1.2 mm Case Depth",2307,5,Carburized – quenched (oil) – wear-resistant surface steel (variant),5
,,,1,Steel database with labelled clusters,,,AISI 4620 Steel,Ultimate tensile strength,585.0,MPa,Yield strength,360.0,MPa,Ductility,29.0,%,0.0,0.0,0.195,0.0,0.0,0.0,0.0,0.0,0.0,0.25,0.035,0.04,0.0,0.0,0.0,0.0,0.0,0.55,96.855,0.0,1.825,0.0,0.0,0.0,0.0,0.0,0.0,0.25,0.0,0.0,0.0,0.0,0.0,0.0,0.0,0.0,,,"Mock Carburized, 150C (300F) Temper, 100 mm (4 In.) Round","Mock Carburized, 150C (300F) Temper, 100 mm (4 In.) Round",2308,8,Carburized – quenched (oil) – wear-resistant surface steel (variant),8
,,,1,Steel database with labelled clusters,,,AISI 4815H Steel,Ultimate tensile strength,1115.0,MPa,Yield strength,951.0,MPa,Ductility,15.0,%,0.0,0.0,0.15,0.0,0.0,0.0,0.0,0.0,0.0,0.2249999999999999,0.035,0.04,0.0,0.0,0.0,0.0,0.0,0.5,95.3,0.0,3.5,0.0,0.0,0.0,0.0,0.0,0.0,0.25,0.0,0.0,0.0,0.0,0.0,0.0,0.0,0.0,,,"Pseudocarburized, Reheated To 775C (1430F) And Oil Quenched, 150C (300F) Temper, 13.7 mm (1 In.) Round","Pseudocarburized, Reheated To 775C (1430F) And Oil Quenched, 150C (300F) Temper, 13.7 mm (1 In.) Round",2309,0,Carburized – quenched (oil) – wear-resistant surface steel,0
,,,1,Steel database with labelled clusters,,,AISI 4620H Steel,Ultimate tensile strength,910.0,MPa,Yield strength,724.0,MPa,Ductility,16.0,%,0.0,0.0,0.2,0.0,0.0,0.0,0.0,0.0,0.0,0.25,0.035,0.04,0.0,0.0,0.0,0.0,0.0,0.55,96.9,0.0,1.775,0.0,0.0,0.0,0.0,0.0,0.0,0.25,0.0,0.0,0.0,0.0,0.0,0.0,0.0,0.0,,,"Normalized, Machined To 25 mm (1 In.) Rounds, Pseudocarburized, Reheated To 800C (1470F), Quenched And Tempered","Normalized, Machined To 25 mm (1 In.) Rounds, Pseudocarburized, Reheated To 800C (1470F), Quenched And Tempered",2310,0,Carburized – quenched (oil) – wear-resistant surface steel,0
,,,1,Steel database with labelled clusters,,,AISI 4718H Steel,Ultimate tensile strength,1068.0,MPa,Yield strength,714.0,MPa,Ductility,17.0,%,0.0,0.0,0.18,0.0,0.0,0.0,0.0,0.0,0.0,0.2249999999999999,0.04,0.04,0.0,0.0,0.0,0.0,0.4499999999999999,0.7749999999999999,96.89,0.0,1.05,0.0,0.0,0.0,0.0,0.0,0.0,0.35,0.0,0.0,0.0,0.0,0.0,0.0,0.0,0.0,,,"Pseudocarburized, Reheated To 800C (1470F) And Oil Quenched, 150C (300F) Temper, 25 mm Round","Pseudocarburized, Reheated To 800C (1470F) And Oil Quenched, 150C (300F) Temper, 25 mm Round",2311,0,Carburized – quenched (oil) – wear-resistant surface steel,0
,,,1,Steel database with labelled clusters,,,AISI 4820H Steel,Ultimate tensile strength,1322.0,MPa,Yield strength,1021.0,MPa,Ductility,12.0,%,0.0,0.0,0.2,0.0,0.0,0.0,0.0,0.0,0.0,0.2249999999999999,0.035,0.04,0.0,0.0,0.0,0.0,0.0,0.6000000000000001,95.15,0.0,3.5,0.0,0.0,0.0,0.0,0.0,0.0,0.25,0.0,0.0,0.0,0.0,0.0,0.0,0.0,0.0,,,"Heat Treated, Machined To 13.7 mm, Pseudocarburized, Reheated To 835C, 150C (300F) Temper","Heat Treated, Machined To 13.7 mm, Pseudocarburized, Reheated To 835C, 150C (300F) Temper",2312,0,Carburized – quenched (oil) – wear-resistant surface steel,0
,,,1,Steel database with labelled clusters,,,AISI 4820H Steel,Ultimate tensile strength,1355.0,MPa,Yield strength,1182.0,MPa,Ductility,13.0,%,0.0,0.0,0.2,0.0,0.0,0.0,0.0,0.0,0.0,0.2249999999999999,0.035,0.04,0.0,0.0,0.0,0.0,0.0,0.6000000000000001,95.15,0.0,3.5,0.0,0.0,0.0,0.0,0.0,0.0,0.25,0.0,0.0,0.0,0.0,0.0,0.0,0.0,0.0,,,"Double Quenched And Tempered (230C (450F)), 1.2 mm Case Depth","Double Quenched And Tempered (230C (450F)), 1.2 mm Case Depth",2313,5,Carburized – quenched (oil) – wear-resistant surface steel (variant),5
,,,1,Steel database with labelled clusters,,,AISI 4820H Steel,Ultimate tensile strength,1234.0,MPa,Yield strength,820.0,MPa,Ductility,14.0,%,0.0,0.0,0.2,0.0,0.0,0.0,0.0,0.0,0.0,0.2249999999999999,0.035,0.04,0.0,0.0,0.0,0.0,0.0,0.6000000000000001,95.15,0.0,3.5,0.0,0.0,0.0,0.0,0.0,0.0,0.25,0.0,0.0,0.0,0.0,0.0,0.0,0.0,0.0,,,"Heat Treated, Machined To 13.7 mm, Pseudocarburized, Reheated To 755C (1390F), 150C (300F) Temper","Heat Treated, Machined To 13.7 mm, Pseudocarburized, Reheated To 755C (1390F), 150C (300F) Temper",2314,0,Carburized – quenched (oil) – wear-resistant surface steel,0
,,,1,Steel database with labelled clusters,,,AISI 4820 Steel,Ultimate tensile strength,1230.0,MPa,Yield strength,806.0,MPa,Ductility,13.0,%,0.0,0.0,0.205,0.0,0.0,0.0,0.0,0.0,0.0,0.2249999999999999,0.035,0.04,0.0,0.0,0.0,0.0,0.0,0.6,95.145,0.0,3.5,0.0,0.0,0.0,0.0,0.0,0.0,0.25,0.0,0.0,0.0,0.0,0.0,0.0,0.0,0.0,,,"Heat Treated, Machined To 25 mm, Pseudocarburized, Reheated To 730C (1350F), 150C (300F) Temper","Heat Treated, Machined To 25 mm, Pseudocarburized, Reheated To 730C (1350F), 150C (300F) Temper",2315,0,Carburized – quenched (oil) – wear-resistant surface steel,0
,,,1,Steel database with labelled clusters,,,AISI 4820 Steel,Ultimate tensile strength,1448.0,MPa,Yield strength,1138.0,MPa,Ductility,12.0,%,0.0,0.0,0.205,0.0,0.0,0.0,0.0,0.0,0.0,0.2249999999999999,0.035,0.04,0.0,0.0,0.0,0.0,0.0,0.6,95.145,0.0,3.5,0.0,0.0,0.0,0.0,0.0,0.0,0.25,0.0,0.0,0.0,0.0,0.0,0.0,0.0,0.0,,,"Heat Treated, Machined To 13.7 mm, Pseudocarburized, 150C (300F) Temper","Heat Treated, Machined To 13.7 mm, Pseudocarburized, 150C (300F) Temper",2316,0,Carburized – quenched (oil) – wear-resistant surface steel,0
,,,1,Steel database with labelled clusters,,,AISI 4820H Steel,Ultimate tensile strength,1230.0,MPa,Yield strength,806.0,MPa,Ductility,13.0,%,0.0,0.0,0.2,0.0,0.0,0.0,0.0,0.0,0.0,0.2249999999999999,0.035,0.04,0.0,0.0,0.0,0.0,0.0,0.6000000000000001,95.15,0.0,3.5,0.0,0.0,0.0,0.0,0.0,0.0,0.25,0.0,0.0,0.0,0.0,0.0,0.0,0.0,0.0,,,"Heat Treated, Machined To 13.7 mm, Pseudocarburized, Reheated To 730C (1350F), 150C (300F) Temper","Heat Treated, Machined To 13.7 mm, Pseudocarburized, Reheated To 730C (1350F), 150C (300F) Temper",2317,0,Carburized – quenched (oil) – wear-resistant surface steel,0
,,,1,Steel database with labelled clusters,,,AISI 4815H Steel,Ultimate tensile strength,1165.0,MPa,Yield strength,1005.0,MPa,Ductility,15.0,%,0.0,0.0,0.15,0.0,0.0,0.0,0.0,0.0,0.0,0.2249999999999999,0.035,0.04,0.0,0.0,0.0,0.0,0.0,0.5,95.3,0.0,3.5,0.0,0.0,0.0,0.0,0.0,0.0,0.25,0.0,0.0,0.0,0.0,0.0,0.0,0.0,0.0,,,"Pseudocarburized, Reheated To 830C (1525F) And Oil Quenched, 150C (300F) Temper, 13.7 mm (1 In.) Round","Pseudocarburized, Reheated To 830C (1525F) And Oil Quenched, 150C (300F) Temper, 13.7 mm (1 In.) Round",2318,0,Carburized – quenched (oil) – wear-resistant surface steel,0
,,,1,Steel database with labelled clusters,,,AISI 4718 Steel,Ultimate tensile strength,1159.0,MPa,Yield strength,834.0,MPa,Ductility,13.0,%,0.0,0.0,0.185,0.0,0.0,0.0,0.0,0.0,0.0,0.275,0.04,0.04,0.0,0.0,0.0,0.0,0.45,0.8,96.81,0.0,1.05,0.0,0.0,0.0,0.0,0.0,0.0,0.35,0.0,0.0,0.0,0.0,0.0,0.0,0.0,0.0,,,"Pseudocarburized, Reheated To 800C (1470F) And Oil Quenched, 150C (300F) Temper, 13.7 mm Round","Pseudocarburized, Reheated To 800C (1470F) And Oil Quenched, 150C (300F) Temper, 13.7 mm Round",2319,0,Carburized – quenched (oil) – wear-resistant surface steel,0
,,,1,Steel database with labelled clusters,,,AISI 4620H Steel,Ultimate tensile strength,1000.0,MPa,Yield strength,807.0,MPa,Ductility,17.0,%,0.0,0.0,0.2,0.0,0.0,0.0,0.0,0.0,0.0,0.25,0.035,0.04,0.0,0.0,0.0,0.0,0.0,0.55,96.9,0.0,1.775,0.0,0.0,0.0,0.0,0.0,0.0,0.25,0.0,0.0,0.0,0.0,0.0,0.0,0.0,0.0,,,"Normalized, Machined To 13.7 mm Rounds, Pseudocarburized, Reheated To 830C (1525F), Quenched And Tempered","Normalized, Machined To 13.7 mm Rounds, Pseudocarburized, Reheated To 830C (1525F), Quenched And Tempered",2320,0,Carburized – quenched (oil) – wear-resistant surface steel,0
,,,1,Steel database with labelled clusters,,,AISI 4620H Steel,Ultimate tensile strength,883.0,MPa,Yield strength,758.0,MPa,Ductility,16.0,%,0.0,0.0,0.2,0.0,0.0,0.0,0.0,0.0,0.0,0.25,0.035,0.04,0.0,0.0,0.0,0.0,0.0,0.55,96.9,0.0,1.775,0.0,0.0,0.0,0.0,0.0,0.0,0.25,0.0,0.0,0.0,0.0,0.0,0.0,0.0,0.0,,,"Normalized, Machined To 25 mm (1 In.) Rounds, Pseudocarburized, Reheated To 775C (1430F), Quenched And Tempered","Normalized, Machined To 25 mm (1 In.) Rounds, Pseudocarburized, Reheated To 775C (1430F), Quenched And Tempered",2321,0,Carburized – quenched (oil) – wear-resistant surface steel,0
,,,1,Steel database with labelled clusters,,,AISI 4820 Steel,Ultimate tensile strength,1415.0,MPa,Yield strength,1272.0,MPa,Ductility,13.0,%,0.0,0.0,0.205,0.0,0.0,0.0,0.0,0.0,0.0,0.2249999999999999,0.035,0.04,0.0,0.0,0.0,0.0,0.0,0.6,95.145,0.0,3.5,0.0,0.0,0.0,0.0,0.0,0.0,0.25,0.0,0.0,0.0,0.0,0.0,0.0,0.0,0.0,,,"Single Quenched And Tempered (230C (450F)), 1.2 mm Case Depth","Single Quenched And Tempered (230C (450F)), 1.2 mm Case Depth",2322,5,Carburized – quenched (oil) – wear-resistant surface steel (variant),5
,,,1,Steel database with labelled clusters,,,AISI 4820 Steel,Ultimate tensile strength,1322.0,MPa,Yield strength,1021.0,MPa,Ductility,12.0,%,0.0,0.0,0.205,0.0,0.0,0.0,0.0,0.0,0.0,0.2249999999999999,0.035,0.04,0.0,0.0,0.0,0.0,0.0,0.6,95.145,0.0,3.5,0.0,0.0,0.0,0.0,0.0,0.0,0.25,0.0,0.0,0.0,0.0,0.0,0.0,0.0,0.0,,,"Heat Treated, Machined To 25 mm, Pseudocarburized, Reheated To 835C, 150C (300F) Temper (300F)","Heat Treated, Machined To 25 mm, Pseudocarburized, Reheated To 835C, 150C (300F) Temper (300F)",2323,0,Carburized – quenched (oil) – wear-resistant surface steel,0
,,,1,Steel database with labelled clusters,,,AISI 4620H Steel,Ultimate tensile strength,510.0,MPa,Yield strength,370.0,MPa,Ductility,31.0,%,0.0,0.0,0.2,0.0,0.0,0.0,0.0,0.0,0.0,0.25,0.035,0.04,0.0,0.0,0.0,0.0,0.0,0.55,96.9,0.0,1.775,0.0,0.0,0.0,0.0,0.0,0.0,0.25,0.0,0.0,0.0,0.0,0.0,0.0,0.0,0.0,,,"Annealed, 25 mm (1 In.) Round","Annealed, 25 mm (1 In.) Round",2324,3,Normalized – easy-to-machine stock (cold drawn),3
,,,1,Steel database with labelled clusters,,,AISI 4620 Steel,Ultimate tensile strength,841.0,MPa,Yield strength,533.0,MPa,Ductility,22.0,%,0.0,0.0,0.195,0.0,0.0,0.0,0.0,0.0,0.0,0.25,0.035,0.04,0.0,0.0,0.0,0.0,0.0,0.55,96.855,0.0,1.825,0.0,0.0,0.0,0.0,0.0,0.0,0.25,0.0,0.0,0.0,0.0,0.0,0.0,0.0,0.0,,,"Double Quenched And Tempered, Carburized, Oil Quenched, 150C (300F) Temper","Double Quenched And Tempered, Carburized, Oil Quenched, 150C (300F) Temper",2325,5,Carburized – quenched (oil) – wear-resistant surface steel (variant),5
,,,1,Steel database with labelled clusters,,,AISI 4820 Steel,Ultimate tensile strength,685.0,MPa,Yield strength,460.0,MPa,Ductility,22.0,%,0.0,0.0,0.205,0.0,0.0,0.0,0.0,0.0,0.0,0.2249999999999999,0.035,0.04,0.0,0.0,0.0,0.0,0.0,0.6,95.145,0.0,3.5,0.0,0.0,0.0,0.0,0.0,0.0,0.25,0.0,0.0,0.0,0.0,0.0,0.0,0.0,0.0,,,"Annealed 815C (1500F), 25 mm (1 In.) Round","Annealed 815C (1500F), 25 mm (1 In.) Round",2326,7,Annealed – easy-to-machine – round annealed stock,7
,,,1,Steel database with labelled clusters,,,AISI 4620H Steel,Ultimate tensile strength,600.0,MPa,Yield strength,380.0,MPa,Ductility,30.0,%,0.0,0.0,0.2,0.0,0.0,0.0,0.0,0.0,0.0,0.25,0.035,0.04,0.0,0.0,0.0,0.0,0.0,0.55,96.9,0.0,1.775,0.0,0.0,0.0,0.0,0.0,0.0,0.25,0.0,0.0,0.0,0.0,0.0,0.0,0.0,0.0,,,"Normalized, 13 mm (0.5 In.) Round","Normalized, 13 mm (0.5 In.) Round",2327,9,Normalized – general-purpose steel (round normalized stock),9
,,,1,Steel database with labelled clusters,,,AISI 4820H Steel,Ultimate tensile strength,685.0,MPa,Yield strength,460.0,MPa,Ductility,22.0,%,0.0,0.0,0.2,0.0,0.0,0.0,0.0,0.0,0.0,0.2249999999999999,0.035,0.04,0.0,0.0,0.0,0.0,0.0,0.6000000000000001,95.15,0.0,3.5,0.0,0.0,0.0,0.0,0.0,0.0,0.25,0.0,0.0,0.0,0.0,0.0,0.0,0.0,0.0,,,Normalized 860C (1580F),Normalized 860C (1580F),2328,4,Normalized (air cooled) – general-purpose steel,4
,,,1,Steel database with labelled clusters,,,AISI 4118 Steel,Ultimate tensile strength,1220.0,MPa,Yield strength,896.0,MPa,Ductility,13.0,%,0.0,0.0,0.205,0.0,0.0,0.0,0.0,0.0,0.0,0.25,0.035,0.04,0.0,0.0,0.0,0.0,0.5,0.8,98.055,0.0,0.0,0.0,0.0,0.0,0.0,0.0,0.0,0.1149999999999999,0.0,0.0,0.0,0.0,0.0,0.0,0.0,0.0,,,"Direct Quenched From Pot, Carburized, 230C (450F) Temper","Direct Quenched From Pot, Carburized, 230C (450F) Temper",2329,5,Carburized – quenched (oil) – wear-resistant surface steel (variant),5
,,,1,Steel database with labelled clusters,,,AISI 4620 Steel,Ultimate tensile strength,580.0,MPa,Yield strength,365.0,MPa,Ductility,29.0,%,0.0,0.0,0.195,0.0,0.0,0.0,0.0,0.0,0.0,0.25,0.035,0.04,0.0,0.0,0.0,0.0,0.0,0.55,96.855,0.0,1.825,0.0,0.0,0.0,0.0,0.0,0.0,0.25,0.0,0.0,0.0,0.0,0.0,0.0,0.0,0.0,,,"Mock Carburized, 230C (450F) Temper, 100 mm (4 In.) Round","Mock Carburized, 230C (450F) Temper, 100 mm (4 In.) Round",2330,8,Carburized – quenched (oil) – wear-resistant surface steel (variant),8
,,,1,Steel database with labelled clusters,,,AISI 4820H Steel,Ultimate tensile strength,1363.0,MPa,Yield strength,945.0,MPa,Ductility,13.0,%,0.0,0.0,0.2,0.0,0.0,0.0,0.0,0.0,0.0,0.2249999999999999,0.035,0.04,0.0,0.0,0.0,0.0,0.0,0.6000000000000001,95.15,0.0,3.5,0.0,0.0,0.0,0.0,0.0,0.0,0.25,0.0,0.0,0.0,0.0,0.0,0.0,0.0,0.0,,,"Heat Treated, Machined To 25 mm, Pseudocarburized, Reheated To 730C (1350F), 150C (300F) Temper","Heat Treated, Machined To 25 mm, Pseudocarburized, Reheated To 730C (1350F), 150C (300F) Temper",2331,0,Carburized – quenched (oil) – wear-resistant surface steel,0
,,,1,Steel database with labelled clusters,,,AISI 4118H Steel,Ultimate tensile strength,645.0,MPa,Yield strength,314.0,MPa,Ductility,28.0,%,0.0,0.0,0.2,0.0,0.0,0.0,0.0,0.0,0.0,0.2249999999999999,0.035,0.04,0.0,0.0,0.0,0.0,0.5,0.8,98.085,0.0,0.0,0.0,0.0,0.0,0.0,0.0,0.0,0.1149999999999999,0.0,0.0,0.0,0.0,0.0,0.0,0.0,0.0,,,"Mock Carburized At 925C (1700F) For 8 Hours, Reheated To 830C (1525F), Oil Quenched, 150C (300F) Temper, 230C (450F) Temper, 50 mm (2 In.) Round","Mock Carburized At 925C (1700F) For 8 Hours, Reheated To 830C (1525F), Oil Quenched, 150C (300F) Temper, 230C (450F) Temper, 50 mm (2 In.) Round",2332,8,Carburized – quenched (oil) – wear-resistant surface steel (variant),8
,,,1,Steel database with labelled clusters,,,AISI 4820H Steel,Ultimate tensile strength,1328.0,MPa,Yield strength,920.0,MPa,Ductility,13.0,%,0.0,0.0,0.2,0.0,0.0,0.0,0.0,0.0,0.0,0.2249999999999999,0.035,0.04,0.0,0.0,0.0,0.0,0.0,0.6000000000000001,95.15,0.0,3.5,0.0,0.0,0.0,0.0,0.0,0.0,0.25,0.0,0.0,0.0,0.0,0.0,0.0,0.0,0.0,,,"Heat Treated, Machined To 25 mm, Pseudocarburized, Reheated To 755C (1390F), 150C (300F) Temper","Heat Treated, Machined To 25 mm, Pseudocarburized, Reheated To 755C (1390F), 150C (300F) Temper",2333,0,Carburized – quenched (oil) – wear-resistant surface steel,0
,,,1,Steel database with labelled clusters,,,AISI 4820 Steel,Ultimate tensile strength,738.0,MPa,Yield strength,475.0,MPa,Ductility,23.0,%,0.0,0.0,0.205,0.0,0.0,0.0,0.0,0.0,0.0,0.2249999999999999,0.035,0.04,0.0,0.0,0.0,0.0,0.0,0.6,95.145,0.0,3.5,0.0,0.0,0.0,0.0,0.0,0.0,0.25,0.0,0.0,0.0,0.0,0.0,0.0,0.0,0.0,,,"Normalized 860C (1580F), 50 mm (2 In.) Round","Normalized 860C (1580F), 50 mm (2 In.) Round",2334,4,Normalized (air cooled) – general-purpose steel,4
,,,1,Steel database with labelled clusters,,,AISI 5120 Steel,Ultimate tensile strength,883.0,MPa,Yield strength,696.0,MPa,Ductility,15.0,%,0.0,0.0,0.195,0.0,0.0,0.0,0.0,0.0,0.0,0.2249999999999999,0.035,0.04,0.0,0.0,0.0,0.0,0.8,0.8,97.905,0.0,0.0,0.0,0.0,0.0,0.0,0.0,0.0,0.0,0.0,0.0,0.0,0.0,0.0,0.0,0.0,0.0,,,"Heat Treated, Machined To 25 mm, Pseudocarburized, Reheated To 800C (1470F), 150C (300F) Temper","Heat Treated, Machined To 25 mm, Pseudocarburized, Reheated To 800C (1470F), 150C (300F) Temper",2335,0,Carburized – quenched (oil) – wear-resistant surface steel,0
,,,1,Steel database with labelled clusters,,,AISI 4820 Steel,Ultimate tensile strength,1422.0,MPa,Yield strength,1051.0,MPa,Ductility,13.0,%,0.0,0.0,0.205,0.0,0.0,0.0,0.0,0.0,0.0,0.2249999999999999,0.035,0.04,0.0,0.0,0.0,0.0,0.0,0.6,95.145,0.0,3.5,0.0,0.0,0.0,0.0,0.0,0.0,0.25,0.0,0.0,0.0,0.0,0.0,0.0,0.0,0.0,,,"Heat Treated, Machined To 13.7 mm, Pseudocarburized, Reheated To 835C, 150C (300F) Temper","Heat Treated, Machined To 13.7 mm, Pseudocarburized, Reheated To 835C, 150C (300F) Temper",2336,0,Carburized – quenched (oil) – wear-resistant surface steel,0
