Repository: Azhi-ss/SteelScientist

# Steel Labelled Clusters Dataset

This directory contains the cleaned steel labelled-clusters dataset used by
`regression/steel_labelled_clusters_regression.py`.

## Files

| File | Rows | Description |
|------|------|-------------|
| `raw/Steel database with labelled clusters.xlsx` | 3234 | Original spreadsheet. |
| `full_with_duplicates.csv` | 3234 | Raw spreadsheet mapped to the project regression schema. |
| `clean.csv` | 1943 | Strictly deduplicated regression mother table. |
| `train.csv` | 1554 | Fixed 8:2 training split generated from `clean.csv`. |
| `val.csv` | 389 | Fixed 8:2 validation split generated from `clean.csv`. |

File: datasets/steel_labelled_clusters/duplicate_rows.csv (part 30 of 33)
duplicate_group_id,source_entry,Material,Text,Tensile_value,Yield_value,Elongation_value,cluster_number,cluster_label,DOIs,Files,problem,status,Table_topic,title,abstract,Tensile_name,Tensile_unit,Yield_name,Yield_unit,Elongation_name,Elongation_unit,H,B,C,N,O,F,Na,Mg,Al,Si,P,S,Cl,Ca,Ti,V,Cr,Mn,Fe,Co,Ni,Cu,Zn,As,Y,Zr,Nb,Mo,Sn,Sb,La,Ce,Ta,W,Pb,Bi,Other_ele,Text_addition,actions,cluster_number_0_to_11
1100,2078,AISI Grade 18Ni (250) Maraging Steel,"Aged, 6 mm Sheet, Tested Transverse",1874.0,1832.0,8.0,2,Quenched (oil) – general-purpose steel (tested),,,,1,Steel database with labelled clusters,,,Ultimate tensile strength,MPa,Yield strength,MPa,Ductility,%,0.0,0.0,0.03,0.0,0.0,0.0,0.0,0.0,0.1,0.1,0.01,0.01,0.0,0.0,0.4,0.0,0.0,0.1,68.44,7.5,18.5,0.0,0.0,0.0,0.0,0.01,0.0,4.8,0.0,0.0,0.0,0.0,0.0,0.0,0.0,0.0,,,"Aged, 6 mm Sheet, Tested Transverse",2
1101,1102,AISI 1340H Steel,"Oil Quenched From 830C (1525F), 540C (1000F) Temper, 50 mm (2 In.) Round",827.0,579.0,21.0,6,Quenched (oil) & tempered – high-strength structural steel,,,,1,Steel database with labelled clusters,,,Ultimate tensile strength,MPa,Yield strength,MPa,Ductility,%,0.0,0.0,0.405,0.0,0.0,0.0,0.0,0.0,0.0,0.25,0.035,0.04,0.0,0.0,0.0,0.0,0.0,1.75,97.52,0.0,0.0,0.0,0.0,0.0,0.0,0.0,0.0,0.0,0.0,0.0,0.0,0.0,0.0,0.0,0.0,0.0,,,"Oil Quenched From 830C (1525F), 540C (1000F) Temper, 50 mm (2 In.) Round",6
1101,1961,AISI 1340H Steel,"Oil Quenched From 830C (1525F), 540C (1000F) Temper, 50 mm (2 In.) Round",827.0,579.0,21.0,6,Quenched (oil) & tempered – high-strength structural steel,,,,1,Steel database with labelled clusters,,,Ultimate tensile strength,MPa,Yield strength,MPa,Ductility,%,0.0,0.0,0.405,0.0,0.0,0.0,0.0,0.0,0.0,0.25,0.035,0.04,0.0,0.0,0.0,0.0,0.0,1.75,97.52,0.0,0.0,0.0,0.0,0.0,0.0,0.0,0.0,0.0,0.0,0.0,0.0,0.0,0.0,0.0,0.0,0.0,,,"Oil Quenched From 830C (1525F), 540C (1000F) Temper, 50 mm (2 In.) Round",6
1102,1103,AISI E9310H Steel,"Normalized, Machined To 25 mm (1 In.) Rounds, Pseudocarburized, 830C (1525F) Reheat, 150C (300F) Temper",1200.0,1034.0,15.0,0,Carburized – quenched (oil) – wear-resistant surface steel,,,,1,Steel database with labelled clusters,,,Ultimate tensile strength,MPa,Yield strength,MPa,Ductility,%,0.0,0.0,0.1,0.0,0.0,0.0,0.0,0.0,0.0,0.2249999999999999,0.0,0.05,0.0,0.0,0.0,0.0,1.225,0.55,94.485,0.0,3.25,0.0,0.0,0.0,0.0,0.0,0.0,0.1149999999999999,0.0,0.0,0.0,0.0,0.0,0.0,0.0,0.0,,,"Normalized, Machined To 25 mm (1 In.) Rounds, Pseudocarburized, 830C (1525F) Reheat, 150C (300F) Temper",0
1102,2556,AISI E9310H Steel,"Normalized, Machined To 25 mm (1 In.) Rounds, Pseudocarburized, 830C (1525F) Reheat, 150C (300F) Temper",1200.0,1034.0,15.0,0,Carburized – quenched (oil) – wear-resistant surface steel,,,,1,Steel database with labelled clusters,,,Ultimate tensile strength,MPa,Yield strength,MPa,Ductility,%,0.0,0.0,0.1,0.0,0.0,0.0,0.0,0.0,0.0,0.2249999999999999,0.0,0.05,0.0,0.0,0.0,0.0,1.225,0.55,94.485,0.0,3.25,0.0,0.0,0.0,0.0,0.0,0.0,0.1149999999999999,0.0,0.0,0.0,0.0,0.0,0.0,0.0,0.0,,,"Normalized, Machined To 25 mm (1 In.) Rounds, Pseudocarburized, 830C (1525F) Reheat, 150C (300F) Temper",0
1103,1104,AISI E9310H Steel,"Normalized, Machined To 13.7 mm Rounds, Pseudocarburized, 800C (1470F) Reheat, 150C (300F) Temper",1131.0,965.0,16.0,0,Carburized – quenched (oil) – wear-resistant surface steel,,,,1,Steel database with labelled clusters,,,Ultimate tensile strength,MPa,Yield strength,MPa,Ductility,%,0.0,0.0,0.1,0.0,0.0,0.0,0.0,0.0,0.0,0.2249999999999999,0.0,0.05,0.0,0.0,0.0,0.0,1.225,0.55,94.485,0.0,3.25,0.0,0.0,0.0,0.0,0.0,0.0,0.1149999999999999,0.0,0.0,0.0,0.0,0.0,0.0,0.0,0.0,,,"Normalized, Machined To 13.7 mm Rounds, Pseudocarburized, 800C (1470F) Reheat, 150C (300F) Temper",0
1103,2577,AISI E9310H Steel,"Normalized, Machined To 13.7 mm Rounds, Pseudocarburized, 800C (1470F) Reheat, 150C (300F) Temper",1131.0,965.0,16.0,0,Carburized – quenched (oil) – wear-resistant surface steel,,,,1,Steel database with labelled clusters,,,Ultimate tensile strength,MPa,Yield strength,MPa,Ductility,%,0.0,0.0,0.1,0.0,0.0,0.0,0.0,0.0,0.0,0.2249999999999999,0.0,0.05,0.0,0.0,0.0,0.0,1.225,0.55,94.485,0.0,3.25,0.0,0.0,0.0,0.0,0.0,0.0,0.1149999999999999,0.0,0.0,0.0,0.0,0.0,0.0,0.0,0.0,,,"Normalized, Machined To 13.7 mm Rounds, Pseudocarburized, 800C (1470F) Reheat, 150C (300F) Temper",0
1104,1105,AISI 1340 Steel,"Oil Quenched From 830C (1525F), 595C (1100F) Temper, 25 mm (1 In.) Round",814.0,676.0,21.0,6,Quenched (oil) & tempered – high-strength structural steel,,,,1,Steel database with labelled clusters,,,Ultimate tensile strength,MPa,Yield strength,MPa,Ductility,%,0.0,0.0,0.405,0.0,0.0,0.0,0.0,0.0,0.0,0.25,0.035,0.04,0.0,0.0,0.0,0.0,0.0,1.75,97.52,0.0,0.0,0.0,0.0,0.0,0.0,0.0,0.0,0.0,0.0,0.0,0.0,0.0,0.0,0.0,0.0,0.0,,,"Oil Quenched From 830C (1525F), 595C (1100F) Temper, 25 mm (1 In.) Round",6
1104,1952,AISI 1340 Steel,"Oil Quenched From 830C (1525F), 595C (1100F) Temper, 25 mm (1 In.) Round",814.0,676.0,21.0,6,Quenched (oil) & tempered – high-strength structural steel,,,,1,Steel database with labelled clusters,,,Ultimate tensile strength,MPa,Yield strength,MPa,Ductility,%,0.0,0.0,0.405,0.0,0.0,0.0,0.0,0.0,0.0,0.25,0.035,0.04,0.0,0.0,0.0,0.0,0.0,1.75,97.52,0.0,0.0,0.0,0.0,0.0,0.0,0.0,0.0,0.0,0.0,0.0,0.0,0.0,0.0,0.0,0.0,0.0,,,"Oil Quenched From 830C (1525F), 595C (1100F) Temper, 25 mm (1 In.) Round",6
1105,1106,AISI 1340H Steel,"Normalized At 870C (1600F), Air Cooled, 25 mm (1 In.) Round",834.0,558.0,22.0,4,Normalized (air cooled) – general-purpose steel,,,,1,Steel database with labelled clusters,,,Ultimate tensile strength,MPa,Yield strength,MPa,Ductility,%,0.0,0.0,0.405,0.0,0.0,0.0,0.0,0.0,0.0,0.25,0.035,0.04,0.0,0.0,0.0,0.0,0.0,1.75,97.52,0.0,0.0,0.0,0.0,0.0,0.0,0.0,0.0,0.0,0.0,0.0,0.0,0.0,0.0,0.0,0.0,0.0,,,"Normalized At 870C (1600F), Air Cooled, 25 mm (1 In.) Round",4
1105,1941,AISI 1340H Steel,"Normalized At 870C (1600F), Air Cooled, 25 mm (1 In.) Round",834.0,558.0,22.0,4,Normalized (air cooled) – general-purpose steel,,,,1,Steel database with labelled clusters,,,Ultimate tensile strength,MPa,Yield strength,MPa,Ductility,%,0.0,0.0,0.405,0.0,0.0,0.0,0.0,0.0,0.0,0.25,0.035,0.04,0.0,0.0,0.0,0.0,0.0,1.75,97.52,0.0,0.0,0.0,0.0,0.0,0.0,0.0,0.0,0.0,0.0,0.0,0.0,0.0,0.0,0.0,0.0,0.0,,,"Normalized At 870C (1600F), Air Cooled, 25 mm (1 In.) Round",4
1106,1107,AISI Grade 18Ni (250) Maraging Steel,"Aged, 150 mm Square Bar, Tested Transverse",1723.0,1690.0,8.0,2,Quenched (oil) – general-purpose steel (tested),,,,1,Steel database with labelled clusters,,,Ultimate tensile strength,MPa,Yield strength,MPa,Ductility,%,0.0,0.0,0.03,0.0,0.0,0.0,0.0,0.0,0.1,0.1,0.01,0.01,0.0,0.0,0.4,0.0,0.0,0.1,68.44,7.5,18.5,0.0,0.0,0.0,0.0,0.01,0.0,4.8,0.0,0.0,0.0,0.0,0.0,0.0,0.0,0.0,,,"Aged, 150 mm Square Bar, Tested Transverse",2
1106,2124,AISI Grade 18Ni (250) Maraging Steel,"Aged, 150 mm Square Bar, Tested Transverse",1723.0,1690.0,8.0,2,Quenched (oil) – general-purpose steel (tested),,,,1,Steel database with labelled clusters,,,Ultimate tensile strength,MPa,Yield strength,MPa,Ductility,%,0.0,0.0,0.03,0.0,0.0,0.0,0.0,0.0,0.1,0.1,0.01,0.01,0.0,0.0,0.4,0.0,0.0,0.1,68.44,7.5,18.5,0.0,0.0,0.0,0.0,0.01,0.0,4.8,0.0,0.0,0.0,0.0,0.0,0.0,0.0,0.0,,,"Aged, 150 mm Square Bar, Tested Transverse",2
1107,1108,AISI E9310H Steel,"Mock Carburized, 790C (1450F) Reheat, 150C (300F) Temper, 100 mm (4 In.) Round",938.0,655.0,19.0,8,Carburized – quenched (oil) – wear-resistant surface steel (variant),,,,1,Steel database with labelled clusters,,,Ultimate tensile strength,MPa,Yield strength,MPa,Ductility,%,0.0,0.0,0.1,0.0,0.0,0.0,0.0,0.0,0.0,0.2249999999999999,0.0,0.05,0.0,0.0,0.0,0.0,1.225,0.55,94.485,0.0,3.25,0.0,0.0,0.0,0.0,0.0,0.0,0.1149999999999999,0.0,0.0,0.0,0.0,0.0,0.0,0.0,0.0,,,"Mock Carburized, 790C (1450F) Reheat, 150C (300F) Temper, 100 mm (4 In.) Round",8
1107,2720,AISI E9310H Steel,"Mock Carburized, 790C (1450F) Reheat, 150C (300F) Temper, 100 mm (4 In.) Round",938.0,655.0,19.0,8,Carburized – quenched (oil) – wear-resistant surface steel (variant),,,,1,Steel database with labelled clusters,,,Ultimate tensile strength,MPa,Yield strength,MPa,Ductility,%,0.0,0.0,0.1,0.0,0.0,0.0,0.0,0.0,0.0,0.2249999999999999,0.0,0.05,0.0,0.0,0.0,0.0,1.225,0.55,94.485,0.0,3.25,0.0,0.0,0.0,0.0,0.0,0.0,0.1149999999999999,0.0,0.0,0.0,0.0,0.0,0.0,0.0,0.0,,,"Mock Carburized, 790C (1450F) Reheat, 150C (300F) Temper, 100 mm (4 In.) Round",8
1108,1109,AISI 1340 Steel,"Oil Quenched From 830C (1525F), 595C (1100F) Temper, 100 mm (4 In.) Round",710.0,490.0,25.0,6,Quenched (oil) & tempered – high-strength structural steel,,,,1,Steel database with labelled clusters,,,Ultimate tensile strength,MPa,Yield strength,MPa,Ductility,%,0.0,0.0,0.405,0.0,0.0,0.0,0.0,0.0,0.0,0.25,0.035,0.04,0.0,0.0,0.0,0.0,0.0,1.75,97.52,0.0,0.0,0.0,0.0,0.0,0.0,0.0,0.0,0.0,0.0,0.0,0.0,0.0,0.0,0.0,0.0,0.0,,,"Oil Quenched From 830C (1525F), 595C (1100F) Temper, 100 mm (4 In.) Round",6
1108,1932,AISI 1340 Steel,"Oil Quenched From 830C (1525F), 595C (1100F) Temper, 100 mm (4 In.) Round",710.0,490.0,25.0,6,Quenched (oil) & tempered – high-strength structural steel,,,,1,Steel database with labelled clusters,,,Ultimate tensile strength,MPa,Yield strength,MPa,Ductility,%,0.0,0.0,0.405,0.0,0.0,0.0,0.0,0.0,0.0,0.25,0.035,0.04,0.0,0.0,0.0,0.0,0.0,1.75,97.52,0.0,0.0,0.0,0.0,0.0,0.0,0.0,0.0,0.0,0.0,0.0,0.0,0.0,0.0,0.0,0.0,0.0,,,"Oil Quenched From 830C (1525F), 595C (1100F) Temper, 100 mm (4 In.) Round",6
1109,1111,ASTM A514 Steel,"Grade Q, Plate Thickness 19 - 64 mm",828.0,690.0,18.0,11,plate – no special treatment – general-purpose steel,,,,1,Steel database with labelled clusters,,,Ultimate tensile strength,MPa,Yield strength,MPa,Ductility,%,0.0,0.0,0.175,0.0,0.0,0.0,0.0,0.0,0.0,0.25,0.035,0.04,0.0,0.0,0.0,0.055,1.25,1.125,95.22,0.0,1.35,0.0,0.0,0.0,0.0,0.0,0.0,0.5,0.0,0.0,0.0,0.0,0.0,0.0,0.0,0.0,,,"Grade Q, Plate Thickness 19 - 64 mm",11
1109,1145,ASTM A514 Steel,"Grade Q, Plate Thickness 19 - 64 mm",828.0,690.0,18.0,11,plate – no special treatment – general-purpose steel,,,,1,Steel database with labelled clusters,,,Ultimate tensile strength,MPa,Yield strength,MPa,Ductility,%,0.0,0.0,0.175,0.0,0.0,0.0,0.0,0.0,0.0,0.25,0.035,0.04,0.0,0.0,0.0,0.055,1.25,1.125,95.22,0.0,1.35,0.0,0.0,0.0,0.0,0.0,0.0,0.5,0.0,0.0,0.0,0.0,0.0,0.0,0.0,0.0,,,"Grade Q, Plate Thickness 19 - 64 mm",11
1109,2408,ASTM A514 Steel,"Grade Q, Plate Thickness 19 - 64 mm",828.0,690.0,18.0,11,plate – no special treatment – general-purpose steel,,,,1,Steel database with labelled clusters,,,Ultimate tensile strength,MPa,Yield strength,MPa,Ductility,%,0.0,0.0,0.175,0.0,0.0,0.0,0.0,0.0,0.0,0.25,0.035,0.04,0.0,0.0,0.0,0.055,1.25,1.125,95.22,0.0,1.35,0.0,0.0,0.0,0.0,0.0,0.0,0.5,0.0,0.0,0.0,0.0,0.0,0.0,0.0,0.0,,,"Grade Q, Plate Thickness 19 - 64 mm",11
1110,1112,ASTM A514 Steel,"Grade P, Plate Thickness 64 - 150 mm",793.0,620.0,16.0,11,plate – no special treatment – general-purpose steel,,,,1,Steel database with labelled clusters,,,Ultimate tensile strength,MPa,Yield strength,MPa,Ductility,%,0.0,0.003,0.1649999999999999,0.0,0.0,0.0,0.0,0.0,0.0,0.275,0.035,0.04,0.0,0.0,0.0,0.0,1.025,0.575,96.007,0.0,1.35,0.0,0.0,0.0,0.0,0.0,0.0,0.525,0.0,0.0,0.0,0.0,0.0,0.0,0.0,0.0,,,"Grade P, Plate Thickness 64 - 150 mm",11
1110,1184,ASTM A514 Steel,"Grade P, Plate Thickness 64 - 150 mm",793.0,620.0,16.0,11,plate – no special treatment – general-purpose steel,,,,1,Steel database with labelled clusters,,,Ultimate tensile strength,MPa,Yield strength,MPa,Ductility,%,0.0,0.003,0.1649999999999999,0.0,0.0,0.0,0.0,0.0,0.0,0.275,0.035,0.04,0.0,0.0,0.0,0.0,1.025,0.575,96.007,0.0,1.35,0.0,0.0,0.0,0.0,0.0,0.0,0.525,0.0,0.0,0.0,0.0,0.0,0.0,0.0,0.0,,,"Grade P, Plate Thickness 64 - 150 mm",11
1110,2384,ASTM A514 Steel,"Grade P, Plate Thickness 64 - 150 mm",793.0,620.0,16.0,11,plate – no special treatment – general-purpose steel,,,,1,Steel database with labelled clusters,,,Ultimate tensile strength,MPa,Yield strength,MPa,Ductility,%,0.0,0.003,0.1649999999999999,0.0,0.0,0.0,0.0,0.0,0.0,0.275,0.035,0.04,0.0,0.0,0.0,0.0,1.025,0.575,96.007,0.0,1.35,0.0,0.0,0.0,0.0,0.0,0.0,0.525,0.0,0.0,0.0,0.0,0.0,0.0,0.0,0.0,,,"Grade P, Plate Thickness 64 - 150 mm",11
1111,1113,ASTM A514 Steel,"Grade Q, Plate Thickness _ 19 mm",828.0,690.0,18.0,11,plate – no special treatment – general-purpose steel,,,,1,Steel database with labelled clusters,,,Ultimate tensile strength,MPa,Yield strength,MPa,Ductility,%,0.0,0.0,0.175,0.0,0.0,0.0,0.0,0.0,0.0,0.25,0.035,0.04,0.0,0.0,0.0,0.055,1.25,1.125,95.22,0.0,1.35,0.0,0.0,0.0,0.0,0.0,0.0,0.5,0.0,0.0,0.0,0.0,0.0,0.0,0.0,0.0,,,"Grade Q, Plate Thickness _ 19 mm",11
1111,1135,ASTM A514 Steel,"Grade Q, Plate Thickness _ 19 mm",828.0,690.0,18.0,11,plate – no special treatment – general-purpose steel,,,,1,Steel database with labelled clusters,,,Ultimate tensile strength,MPa,Yield strength,MPa,Ductility,%,0.0,0.0,0.175,0.0,0.0,0.0,0.0,0.0,0.0,0.25,0.035,0.04,0.0,0.0,0.0,0.055,1.25,1.125,95.22,0.0,1.35,0.0,0.0,0.0,0.0,0.0,0.0,0.5,0.0,0.0,0.0,0.0,0.0,0.0,0.0,0.0,,,"Grade Q, Plate Thickness _ 19 mm",11
1111,2366,ASTM A514 Steel,"Grade Q, Plate Thickness _ 19 mm",828.0,690.0,18.0,11,plate – no special treatment – general-purpose steel,,,,1,Steel database with labelled clusters,,,Ultimate tensile strength,MPa,Yield strength,MPa,Ductility,%,0.0,0.0,0.175,0.0,0.0,0.0,0.0,0.0,0.0,0.25,0.035,0.04,0.0,0.0,0.0,0.055,1.25,1.125,95.22,0.0,1.35,0.0,0.0,0.0,0.0,0.0,0.0,0.5,0.0,0.0,0.0,0.0,0.0,0.0,0.0,0.0,,,"Grade Q, Plate Thickness _ 19 mm",11
1112,1114,ASTM A514 Steel,"Grade P, Plate Thickness 19 - 64 mm",828.0,690.0,18.0,11,plate – no special treatment – general-purpose steel,,,,1,Steel database with labelled clusters,,,Ultimate tensile strength,MPa,Yield strength,MPa,Ductility,%,0.0,0.003,0.1649999999999999,0.0,0.0,0.0,0.0,0.0,0.0,0.275,0.035,0.04,0.0,0.0,0.0,0.0,1.025,0.575,96.007,0.0,1.35,0.0,0.0,0.0,0.0,0.0,0.0,0.525,0.0,0.0,0.0,0.0,0.0,0.0,0.0,0.0,,,"Grade P, Plate Thickness 19 - 64 mm",11
1112,1301,ASTM A514 Steel,"Grade P, Plate Thickness 19 - 64 mm",828.0,690.0,18.0,11,plate – no special treatment – general-purpose steel,,,,1,Steel database with labelled clusters,,,Ultimate tensile strength,MPa,Yield strength,MPa,Ductility,%,0.0,0.003,0.1649999999999999,0.0,0.0,0.0,0.0,0.0,0.0,0.275,0.035,0.04,0.0,0.0,0.0,0.0,1.025,0.575,96.007,0.0,1.35,0.0,0.0,0.0,0.0,0.0,0.0,0.525,0.0,0.0,0.0,0.0,0.0,0.0,0.0,0.0,,,"Grade P, Plate Thickness 19 - 64 mm",11
1112,2447,ASTM A514 Steel,"Grade P, Plate Thickness 19 - 64 mm",828.0,690.0,18.0,11,plate – no special treatment – general-purpose steel,,,,1,Steel database with labelled clusters,,,Ultimate tensile strength,MPa,Yield strength,MPa,Ductility,%,0.0,0.003,0.1649999999999999,0.0,0.0,0.0,0.0,0.0,0.0,0.275,0.035,0.04,0.0,0.0,0.0,0.0,1.025,0.575,96.007,0.0,1.35,0.0,0.0,0.0,0.0,0.0,0.0,0.525,0.0,0.0,0.0,0.0,0.0,0.0,0.0,0.0,,,"Grade P, Plate Thickness 19 - 64 mm",11
1113,1115,ASTM A514 Steel,"Grade Q, Plate Thickness 64 - 120 mm",793.0,620.0,16.0,11,plate – no special treatment – general-purpose steel,,,,1,Steel database with labelled clusters,,,Ultimate tensile strength,MPa,Yield strength,MPa,Ductility,%,0.0,0.0,0.175,0.0,0.0,0.0,0.0,0.0,0.0,0.25,0.035,0.04,0.0,0.0,0.0,0.055,1.25,1.125,95.22,0.0,1.35,0.0,0.0,0.0,0.0,0.0,0.0,0.5,0.0,0.0,0.0,0.0,0.0,0.0,0.0,0.0,,,"Grade Q, Plate Thickness 64 - 120 mm",11
1113,1140,ASTM A514 Steel,"Grade Q, Plate Thickness 64 - 120 mm",793.0,620.0,16.0,11,plate – no special treatment – general-purpose steel,,,,1,Steel database with labelled clusters,,,Ultimate tensile strength,MPa,Yield strength,MPa,Ductility,%,0.0,0.0,0.175,0.0,0.0,0.0,0.0,0.0,0.0,0.25,0.035,0.04,0.0,0.0,0.0,0.055,1.25,1.125,95.22,0.0,1.35,0.0,0.0,0.0,0.0,0.0,0.0,0.5,0.0,0.0,0.0,0.0,0.0,0.0,0.0,0.0,,,"Grade Q, Plate Thickness 64 - 120 mm",11
1113,2443,ASTM A514 Steel,"Grade Q, Plate Thickness 64 - 120 mm",793.0,620.0,16.0,11,plate – no special treatment – general-purpose steel,,,,1,Steel database with labelled clusters,,,Ultimate tensile strength,MPa,Yield strength,MPa,Ductility,%,0.0,0.0,0.175,0.0,0.0,0.0,0.0,0.0,0.0,0.25,0.035,0.04,0.0,0.0,0.0,0.055,1.25,1.125,95.22,0.0,1.35,0.0,0.0,0.0,0.0,0.0,0.0,0.5,0.0,0.0,0.0,0.0,0.0,0.0,0.0,0.0,,,"Grade Q, Plate Thickness 64 - 120 mm",11
1114,1116,ASTM A514 Steel,"Grade P, Plate Thickness _ 19 mm",828.0,690.0,18.0,11,plate – no special treatment – general-purpose steel,,,,1,Steel database with labelled clusters,,,Ultimate tensile strength,MPa,Yield strength,MPa,Ductility,%,0.0,0.003,0.1649999999999999,0.0,0.0,0.0,0.0,0.0,0.0,0.275,0.035,0.04,0.0,0.0,0.0,0.0,1.025,0.575,96.007,0.0,1.35,0.0,0.0,0.0,0.0,0.0,0.0,0.525,0.0,0.0,0.0,0.0,0.0,0.0,0.0,0.0,,,"Grade P, Plate Thickness _ 19 mm",11
1114,1129,ASTM A514 Steel,"Grade P, Plate Thickness _ 19 mm",828.0,690.0,18.0,11,plate – no special treatment – general-purpose steel,,,,1,Steel database with labelled clusters,,,Ultimate tensile strength,MPa,Yield strength,MPa,Ductility,%,0.0,0.003,0.1649999999999999,0.0,0.0,0.0,0.0,0.0,0.0,0.275,0.035,0.04,0.0,0.0,0.0,0.0,1.025,0.575,96.007,0.0,1.35,0.0,0.0,0.0,0.0,0.0,0.0,0.525,0.0,0.0,0.0,0.0,0.0,0.0,0.0,0.0,,,"Grade P, Plate Thickness _ 19 mm",11
1114,2739,ASTM A514 Steel,"Grade P, Plate Thickness _ 19 mm",828.0,690.0,18.0,11,plate – no special treatment – general-purpose steel,,,,1,Steel database with labelled clusters,,,Ultimate tensile strength,MPa,Yield strength,MPa,Ductility,%,0.0,0.003,0.1649999999999999,0.0,0.0,0.0,0.0,0.0,0.0,0.275,0.035,0.04,0.0,0.0,0.0,0.0,1.025,0.575,96.007,0.0,1.35,0.0,0.0,0.0,0.0,0.0,0.0,0.525,0.0,0.0,0.0,0.0,0.0,0.0,0.0,0.0,,,"Grade P, Plate Thickness _ 19 mm",11
1115,1117,ASTM A709 Steel,"Grade 100 And 100W, > 64 mm & < 100 mm",690.0,620.0,17.0,1,Hot rolled – general construction steel,,,,1,Steel database with labelled clusters,,,Ultimate tensile strength,MPa,Yield strength,MPa,Ductility,%,0.0,0.0,0.155,0.0,0.0,0.0,0.0,0.0,0.0,0.0,0.035,0.04,0.0,0.0,0.0,0.0,0.0,0.95,98.82,0.0,0.0,0.0,0.0,0.0,0.0,0.0,0.0,0.0,0.0,0.0,0.0,0.0,0.0,0.0,0.0,0.0,,,"Grade 100 And 100W, > 64 mm & < 100 mm",1
1115,1142,ASTM A709 Steel,"Grade 100 And 100W, > 64 mm & < 100 mm",690.0,620.0,17.0,1,Hot rolled – general construction steel,,,,1,Steel database with labelled clusters,,,Ultimate tensile strength,MPa,Yield strength,MPa,Ductility,%,0.0,0.0,0.155,0.0,0.0,0.0,0.0,0.0,0.0,0.0,0.035,0.04,0.0,0.0,0.0,0.0,0.0,0.95,98.82,0.0,0.0,0.0,0.0,0.0,0.0,0.0,0.0,0.0,0.0,0.0,0.0,0.0,0.0,0.0,0.0,0.0,,,"Grade 100 And 100W, > 64 mm & < 100 mm",1
1115,2362,ASTM A709 Steel,"Grade 100 And 100W, > 64 mm & < 100 mm",690.0,620.0,17.0,1,Hot rolled – general construction steel,,,,1,Steel database with labelled clusters,,,Ultimate tensile strength,MPa,Yield strength,MPa,Ductility,%,0.0,0.0,0.155,0.0,0.0,0.0,0.0,0.0,0.0,0.0,0.035,0.04,0.0,0.0,0.0,0.0,0.0,0.95,98.82,0.0,0.0,0.0,0.0,0.0,0.0,0.0,0.0,0.0,0.0,0.0,0.0,0.0,0.0,0.0,0.0,0.0,,,"Grade 100 And 100W, > 64 mm & < 100 mm",1
1116,1118,ASTM A710 Steel,"Grade A, Class 3, 6.4 - 50 mm Inclusive",585.0,515.0,20.0,1,Hot rolled – general construction steel,,,,1,Steel database with labelled clusters,,,Ultimate tensile strength,MPa,Yield strength,MPa,Ductility,%,0.0,0.0,0.07,0.0,0.0,0.0,0.0,0.0,0.0,0.4,0.025,0.025,0.0,0.0,0.0,0.0,0.75,0.55,95.96,0.0,0.85,1.15,0.0,0.0,0.0,0.0,0.02,0.2,0.0,0.0,0.0,0.0,0.0,0.0,0.0,0.0,,,"Grade A, Class 3, 6.4 - 50 mm Inclusive",1
1116,1147,ASTM A710 Steel,"Grade A, Class 3, 6.4 - 50 mm Inclusive",585.0,515.0,20.0,1,Hot rolled – general construction steel,,,,1,Steel database with labelled clusters,,,Ultimate tensile strength,MPa,Yield strength,MPa,Ductility,%,0.0,0.0,0.07,0.0,0.0,0.0,0.0,0.0,0.0,0.4,0.025,0.025,0.0,0.0,0.0,0.0,0.75,0.55,95.96,0.0,0.85,1.15,0.0,0.0,0.0,0.0,0.02,0.2,0.0,0.0,0.0,0.0,0.0,0.0,0.0,0.0,,,"Grade A, Class 3, 6.4 - 50 mm Inclusive",1
1116,2433,ASTM A710 Steel,"Grade A, Class 3, 6.4 - 50 mm Inclusive",585.0,515.0,20.0,1,Hot rolled – general construction steel,,,,1,Steel database with labelled clusters,,,Ultimate tensile strength,MPa,Yield strength,MPa,Ductility,%,0.0,0.0,0.07,0.0,0.0,0.0,0.0,0.0,0.0,0.4,0.025,0.025,0.0,0.0,0.0,0.0,0.75,0.55,95.96,0.0,0.85,1.15,0.0,0.0,0.0,0.0,0.02,0.2,0.0,0.0,0.0,0.0,0.0,0.0,0.0,0.0,,,"Grade A, Class 3, 6.4 - 50 mm Inclusive",1
1117,1119,ASTM A710 Steel,"Grade A, Class 2, 6.4 - 25 mm Inclusive",495.0,450.0,20.0,1,Hot rolled – general construction steel,,,,1,Steel database with labelled clusters,,,Ultimate tensile strength,MPa,Yield strength,MPa,Ductility,%,0.0,0.0,0.07,0.0,0.0,0.0,0.0,0.0,0.0,0.4,0.025,0.025,0.0,0.0,0.0,0.0,0.75,0.55,95.96,0.0,0.85,1.15,0.0,0.0,0.0,0.0,0.02,0.2,0.0,0.0,0.0,0.0,0.0,0.0,0.0,0.0,,,"Grade A, Class 2, 6.4 - 25 mm Inclusive",1
1117,1136,ASTM A710 Steel,"Grade A, Class 2, 6.4 - 25 mm Inclusive",495.0,450.0,20.0,1,Hot rolled – general construction steel,,,,1,Steel database with labelled clusters,,,Ultimate tensile strength,MPa,Yield strength,MPa,Ductility,%,0.0,0.0,0.07,0.0,0.0,0.0,0.0,0.0,0.0,0.4,0.025,0.025,0.0,0.0,0.0,0.0,0.75,0.55,95.96,0.0,0.85,1.15,0.0,0.0,0.0,0.0,0.02,0.2,0.0,0.0,0.0,0.0,0.0,0.0,0.0,0.0,,,"Grade A, Class 2, 6.4 - 25 mm Inclusive",1
1117,2578,ASTM A710 Steel,"Grade A, Class 2, 6.4 - 25 mm Inclusive",495.0,450.0,20.0,1,Hot rolled – general construction steel,,,,1,Steel database with labelled clusters,,,Ultimate tensile strength,MPa,Yield strength,MPa,Ductility,%,0.0,0.0,0.07,0.0,0.0,0.0,0.0,0.0,0.0,0.4,0.025,0.025,0.0,0.0,0.0,0.0,0.75,0.55,95.96,0.0,0.85,1.15,0.0,0.0,0.0,0.0,0.02,0.2,0.0,0.0,0.0,0.0,0.0,0.0,0.0,0.0,,,"Grade A, Class 2, 6.4 - 25 mm Inclusive",1
1118,1120,ASTM A709 Steel,"Grade 100 And 100W, _ 64 mm",760.0,690.0,18.0,1,Hot rolled – general construction steel,,,,1,Steel database with labelled clusters,,,Ultimate tensile strength,MPa,Yield strength,MPa,Ductility,%,0.0,0.0,0.155,0.0,0.0,0.0,0.0,0.0,0.0,0.0,0.035,0.04,0.0,0.0,0.0,0.0,0.0,0.95,98.82,0.0,0.0,0.0,0.0,0.0,0.0,0.0,0.0,0.0,0.0,0.0,0.0,0.0,0.0,0.0,0.0,0.0,,,"Grade 100 And 100W, _ 64 mm",1
1118,1144,ASTM A709 Steel,"Grade 100 And 100W, _ 64 mm",760.0,690.0,18.0,1,Hot rolled – general construction steel,,,,1,Steel database with labelled clusters,,,Ultimate tensile strength,MPa,Yield strength,MPa,Ductility,%,0.0,0.0,0.155,0.0,0.0,0.0,0.0,0.0,0.0,0.0,0.035,0.04,0.0,0.0,0.0,0.0,0.0,0.95,98.82,0.0,0.0,0.0,0.0,0.0,0.0,0.0,0.0,0.0,0.0,0.0,0.0,0.0,0.0,0.0,0.0,0.0,,,"Grade 100 And 100W, _ 64 mm",1
1118,2613,ASTM A709 Steel,"Grade 100 And 100W, _ 64 mm",760.0,690.0,18.0,1,Hot rolled – general construction steel,,,,1,Steel database with labelled clusters,,,Ultimate tensile strength,MPa,Yield strength,MPa,Ductility,%,0.0,0.0,0.155,0.0,0.0,0.0,0.0,0.0,0.0,0.0,0.035,0.04,0.0,0.0,0.0,0.0,0.0,0.95,98.82,0.0,0.0,0.0,0.0,0.0,0.0,0.0,0.0,0.0,0.0,0.0,0.0,0.0,0.0,0.0,0.0,0.0,,,"Grade 100 And 100W, _ 64 mm",1
1119,1121,ASTM A710 Steel,"Grade A, Class 2, Thickness > 50 mm",450.0,380.0,20.0,1,Hot rolled – general construction steel,,,,1,Steel database with labelled clusters,,,Ultimate tensile strength,MPa,Yield strength,MPa,Ductility,%,0.0,0.0,0.07,0.0,0.0,0.0,0.0,0.0,0.0,0.4,0.025,0.025,0.0,0.0,0.0,0.0,0.75,0.55,95.96,0.0,0.85,1.15,0.0,0.0,0.0,0.0,0.02,0.2,0.0,0.0,0.0,0.0,0.0,0.0,0.0,0.0,,,"Grade A, Class 2, Thickness > 50 mm",1
1119,1287,ASTM A710 Steel,"Grade A, Class 2, Thickness > 50 mm",450.0,380.0,20.0,1,Hot rolled – general construction steel,,,,1,Steel database with labelled clusters,,,Ultimate tensile strength,MPa,Yield strength,MPa,Ductility,%,0.0,0.0,0.07,0.0,0.0,0.0,0.0,0.0,0.0,0.4,0.025,0.025,0.0,0.0,0.0,0.0,0.75,0.55,95.96,0.0,0.85,1.15,0.0,0.0,0.0,0.0,0.02,0.2,0.0,0.0,0.0,0.0,0.0,0.0,0.0,0.0,,,"Grade A, Class 2, Thickness > 50 mm",1
1119,2524,ASTM A710 Steel,"Grade A, Class 2, Thickness > 50 mm",450.0,380.0,20.0,1,Hot rolled – general construction steel,,,,1,Steel database with labelled clusters,,,Ultimate tensile strength,MPa,Yield strength,MPa,Ductility,%,0.0,0.0,0.07,0.0,0.0,0.0,0.0,0.0,0.0,0.4,0.025,0.025,0.0,0.0,0.0,0.0,0.75,0.55,95.96,0.0,0.85,1.15,0.0,0.0,0.0,0.0,0.02,0.2,0.0,0.0,0.0,0.0,0.0,0.0,0.0,0.0,,,"Grade A, Class 2, Thickness > 50 mm",1
1120,1122,ASTM A710 Steel,"Grade A, Class 3, Thickness > 50 mm",515.0,450.0,20.0,1,Hot rolled – general construction steel,,,,1,Steel database with labelled clusters,,,Ultimate tensile strength,MPa,Yield strength,MPa,Ductility,%,0.0,0.0,0.07,0.0,0.0,0.0,0.0,0.0,0.0,0.4,0.025,0.025,0.0,0.0,0.0,0.0,0.75,0.55,95.96,0.0,0.85,1.15,0.0,0.0,0.0,0.0,0.02,0.2,0.0,0.0,0.0,0.0,0.0,0.0,0.0,0.0,,,"Grade A, Class 3, Thickness > 50 mm",1
1120,1213,ASTM A710 Steel,"Grade A, Class 3, Thickness > 50 mm",515.0,450.0,20.0,1,Hot rolled – general construction steel,,,,1,Steel database with labelled clusters,,,Ultimate tensile strength,MPa,Yield strength,MPa,Ductility,%,0.0,0.0,0.07,0.0,0.0,0.0,0.0,0.0,0.0,0.4,0.025,0.025,0.0,0.0,0.0,0.0,0.75,0.55,95.96,0.0,0.85,1.15,0.0,0.0,0.0,0.0,0.02,0.2,0.0,0.0,0.0,0.0,0.0,0.0,0.0,0.0,,,"Grade A, Class 3, Thickness > 50 mm",1
1120,2496,ASTM A710 Steel,"Grade A, Class 3, Thickness > 50 mm",515.0,450.0,20.0,1,Hot rolled – general construction steel,,,,1,Steel database with labelled clusters,,,Ultimate tensile strength,MPa,Yield strength,MPa,Ductility,%,0.0,0.0,0.07,0.0,0.0,0.0,0.0,0.0,0.0,0.4,0.025,0.025,0.0,0.0,0.0,0.0,0.75,0.55,95.96,0.0,0.85,1.15,0.0,0.0,0.0,0.0,0.02,0.2,0.0,0.0,0.0,0.0,0.0,0.0,0.0,0.0,,,"Grade A, Class 3, Thickness > 50 mm",1
1121,1123,ASTM A387 Alloy Steel,"Grade 9, Class 2",515.0,310.0,18.0,1,Hot rolled – general construction steel,,,,1,Steel database with labelled clusters,,,Ultimate tensile strength,MPa,Yield strength,MPa,Ductility,%,0.0,0.0,0.15,0.0,0.0,0.0,0.0,0.0,0.0,1.0,0.03,0.03,0.0,0.0,0.0,0.0,9.0,0.4499999999999999,88.34,0.0,0.0,0.0,0.0,0.0,0.0,0.0,0.0,1.0,0.0,0.0,0.0,0.0,0.0,0.0,0.0,0.0,,,"Grade 9, Class 2",1
1121,1285,ASTM A387 Alloy Steel,"Grade 9, Class 2",515.0,310.0,18.0,1,Hot rolled – general construction steel,,,,1,Steel database with labelled clusters,,,Ultimate tensile strength,MPa,Yield strength,MPa,Ductility,%,0.0,0.0,0.15,0.0,0.0,0.0,0.0,0.0,0.0,1.0,0.03,0.03,0.0,0.0,0.0,0.0,9.0,0.4499999999999999,88.34,0.0,0.0,0.0,0.0,0.0,0.0,0.0,0.0,1.0,0.0,0.0,0.0,0.0,0.0,0.0,0.0,0.0,,,"Grade 9, Class 2",1
1121,2731,ASTM A387 Alloy Steel,"Grade 9, Class 2",515.0,310.0,18.0,1,Hot rolled – general construction steel,,,,1,Steel database with labelled clusters,,,Ultimate tensile strength,MPa,Yield strength,MPa,Ductility,%,0.0,0.0,0.15,0.0,0.0,0.0,0.0,0.0,0.0,1.0,0.03,0.03,0.0,0.0,0.0,0.0,9.0,0.4499999999999999,88.34,0.0,0.0,0.0,0.0,0.0,0.0,0.0,0.0,1.0,0.0,0.0,0.0,0.0,0.0,0.0,0.0,0.0,,,"Grade 9, Class 2",1
1122,1124,ASTM A387 Alloy Steel,"Grade 5, Class 1",415.0,205.0,18.0,1,Hot rolled – general construction steel,,,,1,Steel database with labelled clusters,,,Ultimate tensile strength,MPa,Yield strength,MPa,Ductility,%,0.0,0.0,0.15,0.0,0.0,0.0,0.0,0.0,0.0,0.5,0.04,0.03,0.0,0.0,0.0,0.0,5.0,0.4499999999999999,93.28,0.0,0.0,0.0,0.0,0.0,0.0,0.0,0.0,0.55,0.0,0.0,0.0,0.0,0.0,0.0,0.0,0.0,,,"Grade 5, Class 1",1
1122,1550,ASTM A387 Alloy Steel,"Grade 5, Class 1",415.0,205.0,18.0,1,Hot rolled – general construction steel,,,,1,Steel database with labelled clusters,,,Ultimate tensile strength,MPa,Yield strength,MPa,Ductility,%,0.0,0.0,0.15,0.0,0.0,0.0,0.0,0.0,0.0,0.5,0.04,0.03,0.0,0.0,0.0,0.0,5.0,0.4499999999999999,93.28,0.0,0.0,0.0,0.0,0.0,0.0,0.0,0.0,0.55,0.0,0.0,0.0,0.0,0.0,0.0,0.0,0.0,,,"Grade 5, Class 1",1
1122,2918,ASTM A387 Alloy Steel,"Grade 5, Class 1",415.0,205.0,18.0,1,Hot rolled – general construction steel,,,,1,Steel database with labelled clusters,,,Ultimate tensile strength,MPa,Yield strength,MPa,Ductility,%,0.0,0.0,0.15,0.0,0.0,0.0,0.0,0.0,0.0,0.5,0.04,0.03,0.0,0.0,0.0,0.0,5.0,0.4499999999999999,93.28,0.0,0.0,0.0,0.0,0.0,0.0,0.0,0.0,0.55,0.0,0.0,0.0,0.0,0.0,0.0,0.0,0.0,,,"Grade 5, Class 1",1
1123,1130,ASTM A387 Alloy Steel,Grade 91,585.0,415.0,18.0,1,Hot rolled – general construction steel,,,,1,Steel database with labelled clusters,,,Ultimate tensile strength,MPa,Yield strength,MPa,Ductility,%,0.0,0.0,0.1,0.05,0.0,0.0,0.0,0.0,0.04,0.35,0.02,0.01,0.0,0.0,0.0,0.215,8.75,0.4499999999999999,88.58500000000001,0.0,0.4,0.0,0.0,0.0,0.0,0.0,0.08,0.95,0.0,0.0,0.0,0.0,0.0,0.0,0.0,0.0,,,Grade 91,1
1123,1416,ASTM A387 Alloy Steel,Grade 91,585.0,415.0,18.0,1,Hot rolled – general construction steel,,,,1,Steel database with labelled clusters,,,Ultimate tensile strength,MPa,Yield strength,MPa,Ductility,%,0.0,0.0,0.1,0.05,0.0,0.0,0.0,0.0,0.04,0.35,0.02,0.01,0.0,0.0,0.0,0.215,8.75,0.4499999999999999,88.58500000000001,0.0,0.4,0.0,0.0,0.0,0.0,0.0,0.08,0.95,0.0,0.0,0.0,0.0,0.0,0.0,0.0,0.0,,,Grade 91,1
1123,2751,ASTM A387 Alloy Steel,Grade 91,585.0,415.0,18.0,1,Hot rolled – general construction steel,,,,1,Steel database with labelled clusters,,,Ultimate tensile strength,MPa,Yield strength,MPa,Ductility,%,0.0,0.0,0.1,0.05,0.0,0.0,0.0,0.0,0.04,0.35,0.02,0.01,0.0,0.0,0.0,0.215,8.75,0.4499999999999999,88.58500000000001,0.0,0.4,0.0,0.0,0.0,0.0,0.0,0.08,0.95,0.0,0.0,0.0,0.0,0.0,0.0,0.0,0.0,,,Grade 91,1
1124,1132,ASTM A710 Steel,"Grade A, Class 1, 8 - 19 mm Inclusive",620.0,550.0,20.0,1,Hot rolled – general construction steel,,,,1,Steel database with labelled clusters,,,Ultimate tensile strength,MPa,Yield strength,MPa,Ductility,%,0.0,0.0,0.07,0.0,0.0,0.0,0.0,0.0,0.0,0.4,0.025,0.025,0.0,0.0,0.0,0.0,0.75,0.55,95.96,0.0,0.85,1.15,0.0,0.0,0.0,0.0,0.02,0.2,0.0,0.0,0.0,0.0,0.0,0.0,0.0,0.0,,,"Grade A, Class 1, 8 - 19 mm Inclusive",1
1124,1133,ASTM A710 Steel,"Grade A, Class 1, 8 - 19 mm Inclusive",620.0,550.0,20.0,1,Hot rolled – general construction steel,,,,1,Steel database with labelled clusters,,,Ultimate tensile strength,MPa,Yield strength,MPa,Ductility,%,0.0,0.0,0.07,0.0,0.0,0.0,0.0,0.0,0.0,0.4,0.025,0.025,0.0,0.0,0.0,0.0,0.75,0.55,95.96,0.0,0.85,1.15,0.0,0.0,0.0,0.0,0.02,0.2,0.0,0.0,0.0,0.0,0.0,0.0,0.0,0.0,,,"Grade A, Class 1, 8 - 19 mm Inclusive",1
1124,2414,ASTM A710 Steel,"Grade A, Class 1, 8 - 19 mm Inclusive",620.0,550.0,20.0,1,Hot rolled – general construction steel,,,,1,Steel database with labelled clusters,,,Ultimate tensile strength,MPa,Yield strength,MPa,Ductility,%,0.0,0.0,0.07,0.0,0.0,0.0,0.0,0.0,0.0,0.4,0.025,0.025,0.0,0.0,0.0,0.0,0.75,0.55,95.96,0.0,0.85,1.15,0.0,0.0,0.0,0.0,0.02,0.2,0.0,0.0,0.0,0.0,0.0,0.0,0.0,0.0,,,"Grade A, Class 1, 8 - 19 mm Inclusive",1
1125,1134,ASTM A285,Grade B,345.0,185.0,25.0,1,Hot rolled – general construction steel,,,,1,Steel database with labelled clusters,,,Ultimate tensile strength,MPa,Yield strength,MPa,Ductility,%,0.0,0.0,0.22,0.0,0.0,0.0,0.0,0.0,0.0,0.0,0.035,0.04,0.0,0.0,0.0,0.0,0.0,0.9,98.805,0.0,0.0,0.0,0.0,0.0,0.0,0.0,0.0,0.0,0.0,0.0,0.0,0.0,0.0,0.0,0.0,0.0,,,Grade B,1
1125,2602,ASTM A285,Grade B,345.0,185.0,25.0,1,Hot rolled – general construction steel,,,,1,Steel database with labelled clusters,,,Ultimate tensile strength,MPa,Yield strength,MPa,Ductility,%,0.0,0.0,0.22,0.0,0.0,0.0,0.0,0.0,0.0,0.0,0.035,0.04,0.0,0.0,0.0,0.0,0.0,0.9,98.805,0.0,0.0,0.0,0.0,0.0,0.0,0.0,0.0,0.0,0.0,0.0,0.0,0.0,0.0,0.0,0.0,0.0,,,Grade B,1
1126,1137,ASTM A387 Alloy Steel,"Grade 9, Class 1",415.0,205.0,18.0,1,Hot rolled – general construction steel,,,,1,Steel database with labelled clusters,,,Ultimate tensile strength,MPa,Yield strength,MPa,Ductility,%,0.0,0.0,0.15,0.0,0.0,0.0,0.0,0.0,0.0,1.0,0.03,0.03,0.0,0.0,0.0,0.0,9.0,0.4499999999999999,88.34,0.0,0.0,0.0,0.0,0.0,0.0,0.0,0.0,1.0,0.0,0.0,0.0,0.0,0.0,0.0,0.0,0.0,,,"Grade 9, Class 1",1
1126,1362,ASTM A387 Alloy Steel,"Grade 9, Class 1",415.0,205.0,18.0,1,Hot rolled – general construction steel,,,,1,Steel database with labelled clusters,,,Ultimate tensile strength,MPa,Yield strength,MPa,Ductility,%,0.0,0.0,0.15,0.0,0.0,0.0,0.0,0.0,0.0,1.0,0.03,0.03,0.0,0.0,0.0,0.0,9.0,0.4499999999999999,88.34,0.0,0.0,0.0,0.0,0.0,0.0,0.0,0.0,1.0,0.0,0.0,0.0,0.0,0.0,0.0,0.0,0.0,,,"Grade 9, Class 1",1
1126,2719,ASTM A387 Alloy Steel,"Grade 9, Class 1",415.0,205.0,18.0,1,Hot rolled – general construction steel,,,,1,Steel database with labelled clusters,,,Ultimate tensile strength,MPa,Yield strength,MPa,Ductility,%,0.0,0.0,0.15,0.0,0.0,0.0,0.0,0.0,0.0,1.0,0.03,0.03,0.0,0.0,0.0,0.0,9.0,0.4499999999999999,88.34,0.0,0.0,0.0,0.0,0.0,0.0,0.0,0.0,1.0,0.0,0.0,0.0,0.0,0.0,0.0,0.0,0.0,,,"Grade 9, Class 1",1
1127,1138,ASTM A553 Alloy Steel,Grade I,690.0,585.0,20.0,1,Hot rolled – general construction steel,,,,1,Steel database with labelled clusters,,,Ultimate tensile strength,MPa,Yield strength,MPa,Ductility,%,0.0,0.0,0.13,0.0,0.0,0.0,0.0,0.0,0.0,0.275,0.04,0.04,0.0,0.0,0.0,0.0,0.0,0.9,89.615,0.0,9.0,0.0,0.0,0.0,0.0,0.0,0.0,0.0,0.0,0.0,0.0,0.0,0.0,0.0,0.0,0.0,,,Grade I,1
1127,1360,ASTM A553 Alloy Steel,Grade I,690.0,585.0,20.0,1,Hot rolled – general construction steel,,,,1,Steel database with labelled clusters,,,Ultimate tensile strength,MPa,Yield strength,MPa,Ductility,%,0.0,0.0,0.13,0.0,0.0,0.0,0.0,0.0,0.0,0.275,0.04,0.04,0.0,0.0,0.0,0.0,0.0,0.9,89.615,0.0,9.0,0.0,0.0,0.0,0.0,0.0,0.0,0.0,0.0,0.0,0.0,0.0,0.0,0.0,0.0,0.0,,,Grade I,1
1128,1146,ASTM A709 Steel,"Grade 50 And 50W, _ 100 mm",451.0,345.0,18.0,1,Hot rolled – general construction steel,,,,1,Steel database with labelled clusters,,,Ultimate tensile strength,MPa,Yield strength,MPa,Ductility,%,0.0,0.0,0.2,0.0,0.0,0.0,0.0,0.0,0.0,0.0,0.04,0.05,0.0,0.0,0.0,0.0,0.0,1.35,98.36,0.0,0.0,0.0,0.0,0.0,0.0,0.0,0.0,0.0,0.0,0.0,0.0,0.0,0.0,0.0,0.0,0.0,,,"Grade 50 And 50W, _ 100 mm",1
1128,1178,ASTM A709 Steel,"Grade 50 And 50W, _ 100 mm",451.0,345.0,18.0,1,Hot rolled – general construction steel,,,,1,Steel database with labelled clusters,,,Ultimate tensile strength,MPa,Yield strength,MPa,Ductility,%,0.0,0.0,0.2,0.0,0.0,0.0,0.0,0.0,0.0,0.0,0.04,0.05,0.0,0.0,0.0,0.0,0.0,1.35,98.36,0.0,0.0,0.0,0.0,0.0,0.0,0.0,0.0,0.0,0.0,0.0,0.0,0.0,0.0,0.0,0.0,0.0,,,"Grade 50 And 50W, _ 100 mm",1
1128,2353,ASTM A709 Steel,"Grade 50 And 50W, _ 100 mm",451.0,345.0,18.0,1,Hot rolled – general construction steel,,,,1,Steel database with labelled clusters,,,Ultimate tensile strength,MPa,Yield strength,MPa,Ductility,%,0.0,0.0,0.2,0.0,0.0,0.0,0.0,0.0,0.0,0.0,0.04,0.05,0.0,0.0,0.0,0.0,0.0,1.35,98.36,0.0,0.0,0.0,0.0,0.0,0.0,0.0,0.0,0.0,0.0,0.0,0.0,0.0,0.0,0.0,0.0,0.0,,,"Grade 50 And 50W, _ 100 mm",1
1129,1155,ASTM A710 Steel,"Grade A, Class 2, 25 - 50 mm Inclusive",495.0,415.0,20.0,1,Hot rolled – general construction steel,,,,1,Steel database with labelled clusters,,,Ultimate tensile strength,MPa,Yield strength,MPa,Ductility,%,0.0,0.0,0.07,0.0,0.0,0.0,0.0,0.0,0.0,0.4,0.025,0.025,0.0,0.0,0.0,0.0,0.75,0.55,95.96,0.0,0.85,1.15,0.0,0.0,0.0,0.0,0.02,0.2,0.0,0.0,0.0,0.0,0.0,0.0,0.0,0.0,,,"Grade A, Class 2, 25 - 50 mm Inclusive",1
1129,1244,ASTM A710 Steel,"Grade A, Class 2, 25 - 50 mm Inclusive",495.0,415.0,20.0,1,Hot rolled – general construction steel,,,,1,Steel database with labelled clusters,,,Ultimate tensile strength,MPa,Yield strength,MPa,Ductility,%,0.0,0.0,0.07,0.0,0.0,0.0,0.0,0.0,0.0,0.4,0.025,0.025,0.0,0.0,0.0,0.0,0.75,0.55,95.96,0.0,0.85,1.15,0.0,0.0,0.0,0.0,0.02,0.2,0.0,0.0,0.0,0.0,0.0,0.0,0.0,0.0,,,"Grade A, Class 2, 25 - 50 mm Inclusive",1
1129,2403,ASTM A710 Steel,"Grade A, Class 2, 25 - 50 mm Inclusive",495.0,415.0,20.0,1,Hot rolled – general construction steel,,,,1,Steel database with labelled clusters,,,Ultimate tensile strength,MPa,Yield strength,MPa,Ductility,%,0.0,0.0,0.07,0.0,0.0,0.0,0.0,0.0,0.0,0.4,0.025,0.025,0.0,0.0,0.0,0.0,0.75,0.55,95.96,0.0,0.85,1.15,0.0,0.0,0.0,0.0,0.02,0.2,0.0,0.0,0.0,0.0,0.0,0.0,0.0,0.0,,,"Grade A, Class 2, 25 - 50 mm Inclusive",1
1130,1163,ASTM A285,Grade A,310.0,165.0,27.0,1,Hot rolled – general construction steel,,,,1,Steel database with labelled clusters,,,Ultimate tensile strength,MPa,Yield strength,MPa,Ductility,%,0.0,0.0,0.17,0.0,0.0,0.0,0.0,0.0,0.0,0.0,0.035,0.04,0.0,0.0,0.0,0.0,0.0,0.9,98.855,0.0,0.0,0.0,0.0,0.0,0.0,0.0,0.0,0.0,0.0,0.0,0.0,0.0,0.0,0.0,0.0,0.0,,,Grade A,1
1130,2593,ASTM A285,Grade A,310.0,165.0,27.0,1,Hot rolled – general construction steel,,,,1,Steel database with labelled clusters,,,Ultimate tensile strength,MPa,Yield strength,MPa,Ductility,%,0.0,0.0,0.17,0.0,0.0,0.0,0.0,0.0,0.0,0.0,0.035,0.04,0.0,0.0,0.0,0.0,0.0,0.9,98.855,0.0,0.0,0.0,0.0,0.0,0.0,0.0,0.0,0.0,0.0,0.0,0.0,0.0,0.0,0.0,0.0,0.0,,,Grade A,1
1131,1164,ASTM A553 Alloy Steel,Grade Ii,690.0,585.0,20.0,1,Hot rolled – general construction steel,,,,1,Steel database with labelled clusters,,,Ultimate tensile strength,MPa,Yield strength,MPa,Ductility,%,0.0,0.0,0.13,0.0,0.0,0.0,0.0,0.0,0.0,0.275,0.04,0.04,0.0,0.0,0.0,0.0,0.0,0.9,90.615,0.0,8.0,0.0,0.0,0.0,0.0,0.0,0.0,0.0,0.0,0.0,0.0,0.0,0.0,0.0,0.0,0.0,,,Grade Ii,1
1131,1346,ASTM A553 Alloy Steel,Grade Ii,690.0,585.0,20.0,1,Hot rolled – general construction steel,,,,1,Steel database with labelled clusters,,,Ultimate tensile strength,MPa,Yield strength,MPa,Ductility,%,0.0,0.0,0.13,0.0,0.0,0.0,0.0,0.0,0.0,0.275,0.04,0.04,0.0,0.0,0.0,0.0,0.0,0.9,90.615,0.0,8.0,0.0,0.0,0.0,0.0,0.0,0.0,0.0,0.0,0.0,0.0,0.0,0.0,0.0,0.0,0.0,,,Grade Ii,1
1132,1165,ASTM A285,Grade C,380.0,205.0,23.0,1,Hot rolled – general construction steel,,,,1,Steel database with labelled clusters,,,Ultimate tensile strength,MPa,Yield strength,MPa,Ductility,%,0.0,0.0,0.28,0.0,0.0,0.0,0.0,0.0,0.0,0.0,0.035,0.04,0.0,0.0,0.0,0.0,0.0,0.9,98.745,0.0,0.0,0.0,0.0,0.0,0.0,0.0,0.0,0.0,0.0,0.0,0.0,0.0,0.0,0.0,0.0,0.0,,,Grade C,1
1132,2601,ASTM A285,Grade C,380.0,205.0,23.0,1,Hot rolled – general construction steel,,,,1,Steel database with labelled clusters,,,Ultimate tensile strength,MPa,Yield strength,MPa,Ductility,%,0.0,0.0,0.28,0.0,0.0,0.0,0.0,0.0,0.0,0.0,0.035,0.04,0.0,0.0,0.0,0.0,0.0,0.9,98.745,0.0,0.0,0.0,0.0,0.0,0.0,0.0,0.0,0.0,0.0,0.0,0.0,0.0,0.0,0.0,0.0,0.0,,,Grade C,1
1133,1166,ASTM A135 Steel,Grade A,330.0,205.0,35.0,1,Hot rolled – general construction steel,,,,1,Steel database with labelled clusters,,,Ultimate tensile strength,MPa,Yield strength,MPa,Ductility,%,0.0,0.0,0.25,0.0,0.0,0.0,0.0,0.0,0.0,0.0,0.05,0.06,0.0,0.0,0.0,0.0,0.0,0.95,98.69,0.0,0.0,0.0,0.0,0.0,0.0,0.0,0.0,0.0,0.0,0.0,0.0,0.0,0.0,0.0,0.0,0.0,,,Grade A,1
1133,2589,ASTM A135 Steel,Grade A,330.0,205.0,35.0,1,Hot rolled – general construction steel,,,,1,Steel database with labelled clusters,,,Ultimate tensile strength,MPa,Yield strength,MPa,Ductility,%,0.0,0.0,0.25,0.0,0.0,0.0,0.0,0.0,0.0,0.0,0.05,0.06,0.0,0.0,0.0,0.0,0.0,0.95,98.69,0.0,0.0,0.0,0.0,0.0,0.0,0.0,0.0,0.0,0.0,0.0,0.0,0.0,0.0,0.0,0.0,0.0,,,Grade A,1
1134,1167,ASTM A139 Steel,Grade D,415.0,315.0,23.0,1,Hot rolled – general construction steel,,,,1,Steel database with labelled clusters,,,Ultimate tensile strength,MPa,Yield strength,MPa,Ductility,%,0.0,0.0,0.3,0.0,0.0,0.0,0.0,0.0,0.0,0.0,0.04,0.05,0.0,0.0,0.0,0.0,0.0,1.3,98.31,0.0,0.0,0.0,0.0,0.0,0.0,0.0,0.0,0.0,0.0,0.0,0.0,0.0,0.0,0.0,0.0,0.0,,,Grade D,1
1134,2652,ASTM A139 Steel,Grade D,415.0,315.0,23.0,1,Hot rolled – general construction steel,,,,1,Steel database with labelled clusters,,,Ultimate tensile strength,MPa,Yield strength,MPa,Ductility,%,0.0,0.0,0.3,0.0,0.0,0.0,0.0,0.0,0.0,0.0,0.04,0.05,0.0,0.0,0.0,0.0,0.0,1.3,98.31,0.0,0.0,0.0,0.0,0.0,0.0,0.0,0.0,0.0,0.0,0.0,0.0,0.0,0.0,0.0,0.0,0.0,,,Grade D,1
1135,1173,ASTM A131 Steel,Grade Dh32,470.0,315.0,19.0,1,Hot rolled – general construction steel,,,,1,Steel database with labelled clusters,,,Ultimate tensile strength,MPa,Yield strength,MPa,Ductility,%,0.0,0.0,0.18,0.0,0.0,0.0,0.0,0.0,0.0,0.3,0.04,0.05,0.0,0.0,0.0,0.1,0.25,1.25,96.95,0.0,0.4,0.35,0.0,0.0,0.0,0.0,0.05,0.08,0.0,0.0,0.0,0.0,0.0,0.0,0.0,0.0,,,Grade Dh32,1
1135,2663,ASTM A131 Steel,Grade Dh32,470.0,315.0,19.0,1,Hot rolled – general construction steel,,,,1,Steel database with labelled clusters,,,Ultimate tensile strength,MPa,Yield strength,MPa,Ductility,%,0.0,0.0,0.18,0.0,0.0,0.0,0.0,0.0,0.0,0.3,0.04,0.05,0.0,0.0,0.0,0.1,0.25,1.25,96.95,0.0,0.4,0.35,0.0,0.0,0.0,0.0,0.05,0.08,0.0,0.0,0.0,0.0,0.0,0.0,0.0,0.0,,,Grade Dh32,1
1136,1174,ASTM A424 Steel,"Type Ii, Composition A, Drawing Quality",295.0,200.0,38.0,2,Quenched (oil) – general-purpose steel (tested),,,,1,Steel database with labelled clusters,,,Ultimate tensile strength,MPa,Yield strength,MPa,Ductility,%,0.0,0.0,0.04,0.0,0.0,0.0,0.0,0.0,0.0,0.0,0.015,0.035,0.0,0.0,0.0,0.0,0.0,0.12,99.79,0.0,0.0,0.0,0.0,0.0,0.0,0.0,0.0,0.0,0.0,0.0,0.0,0.0,0.0,0.0,0.0,0.0,,,"Type Ii, Composition A, Drawing Quality",2
