Repository: Azhi-ss/SteelScientist

# Steel Labelled Clusters Dataset

This directory contains the cleaned steel labelled-clusters dataset used by
`regression/steel_labelled_clusters_regression.py`.

## Files

| File | Rows | Description |
|------|------|-------------|
| `raw/Steel database with labelled clusters.xlsx` | 3234 | Original spreadsheet. |
| `full_with_duplicates.csv` | 3234 | Raw spreadsheet mapped to the project regression schema. |
| `clean.csv` | 1943 | Strictly deduplicated regression mother table. |
| `train.csv` | 1554 | Fixed 8:2 training split generated from `clean.csv`. |
| `val.csv` | 389 | Fixed 8:2 validation split generated from `clean.csv`. |

File: datasets/steel_labelled_clusters/full_with_duplicates.csv (part 30 of 40)
DOIs,Files,problem,status,Table_topic,title,abstract,Material,Tensile_name,Tensile_value,Tensile_unit,Yield_name,Yield_value,Yield_unit,Elongation_name,Elongation_value,Elongation_unit,H,B,C,N,O,F,Na,Mg,Al,Si,P,S,Cl,Ca,Ti,V,Cr,Mn,Fe,Co,Ni,Cu,Zn,As,Y,Zr,Nb,Mo,Sn,Sb,La,Ce,Ta,W,Pb,Bi,Other_ele,Text_addition,Text,actions,source_entry,cluster_number,cluster_label,cluster_number_0_to_11
,,,1,Steel database with labelled clusters,,,AISI 4320H Steel,Ultimate tensile strength,1025.0,MPa,Yield strength,724.0,MPa,Ductility,17.0,%,0.0,0.0,0.2,0.0,0.0,0.0,0.0,0.0,0.0,0.2249999999999999,0.035,0.04,0.0,0.0,0.0,0.0,0.5,0.55,96.425,0.0,1.775,0.0,0.0,0.0,0.0,0.0,0.0,0.25,0.0,0.0,0.0,0.0,0.0,0.0,0.0,0.0,,,"Mock Carburized, Oil Quenched, 230C (450F) Temper, 25 mm Round","Mock Carburized, Oil Quenched, 230C (450F) Temper, 25 mm Round",2337,8,Carburized – quenched (oil) – wear-resistant surface steel (variant),8
,,,1,Steel database with labelled clusters,,,AISI 4620H Steel,Ultimate tensile strength,965.0,MPa,Yield strength,772.0,MPa,Ductility,15.0,%,0.0,0.0,0.2,0.0,0.0,0.0,0.0,0.0,0.0,0.25,0.035,0.04,0.0,0.0,0.0,0.0,0.0,0.55,96.9,0.0,1.775,0.0,0.0,0.0,0.0,0.0,0.0,0.25,0.0,0.0,0.0,0.0,0.0,0.0,0.0,0.0,,,"Normalized, Machined To 25 mm (1 In.) Rounds, Pseudocarburized, Reheated To 925C (1700F), Quenched And Tempered","Normalized, Machined To 25 mm (1 In.) Rounds, Pseudocarburized, Reheated To 925C (1700F), Quenched And Tempered",2338,0,Carburized – quenched (oil) – wear-resistant surface steel,0
,,,1,Steel database with labelled clusters,,,AISI 4820H Steel,Ultimate tensile strength,758.0,MPa,Yield strength,485.0,MPa,Ductility,24.0,%,0.0,0.0,0.2,0.0,0.0,0.0,0.0,0.0,0.0,0.2249999999999999,0.035,0.04,0.0,0.0,0.0,0.0,0.0,0.6000000000000001,95.15,0.0,3.5,0.0,0.0,0.0,0.0,0.0,0.0,0.25,0.0,0.0,0.0,0.0,0.0,0.0,0.0,0.0,,,"Normalized 860C (1580F), 25 mm (1 In.) Round","Normalized 860C (1580F), 25 mm (1 In.) Round",2339,4,Normalized (air cooled) – general-purpose steel,4
,,,1,Steel database with labelled clusters,,,AISI 4620H Steel,Ultimate tensile strength,1022.0,MPa,Yield strength,802.0,MPa,Ductility,17.0,%,0.0,0.0,0.2,0.0,0.0,0.0,0.0,0.0,0.0,0.25,0.035,0.04,0.0,0.0,0.0,0.0,0.0,0.55,96.9,0.0,1.775,0.0,0.0,0.0,0.0,0.0,0.0,0.25,0.0,0.0,0.0,0.0,0.0,0.0,0.0,0.0,,,"Direct Quench From Pot, Carburized, Oil Quenched, 150C (300F) Temper","Direct Quench From Pot, Carburized, Oil Quenched, 150C (300F) Temper",2340,5,Carburized – quenched (oil) – wear-resistant surface steel (variant),5
,,,1,Steel database with labelled clusters,,,AISI 4820 Steel,Ultimate tensile strength,1440.0,MPa,Yield strength,1195.0,MPa,Ductility,14.0,%,0.0,0.0,0.205,0.0,0.0,0.0,0.0,0.0,0.0,0.2249999999999999,0.035,0.04,0.0,0.0,0.0,0.0,0.0,0.6,95.145,0.0,3.5,0.0,0.0,0.0,0.0,0.0,0.0,0.25,0.0,0.0,0.0,0.0,0.0,0.0,0.0,0.0,,,"Mock Carburized, Reheated To 800C (1470F), 150C (300F) Temper, 13 mm (0.5 In.) Round","Mock Carburized, Reheated To 800C (1470F), 150C (300F) Temper, 13 mm (0.5 In.) Round",2341,8,Carburized – quenched (oil) – wear-resistant surface steel (variant),8
,,,1,Steel database with labelled clusters,,,AISI 4620H Steel,Ultimate tensile strength,1014.0,MPa,Yield strength,841.0,MPa,Ductility,16.0,%,0.0,0.0,0.2,0.0,0.0,0.0,0.0,0.0,0.0,0.25,0.035,0.04,0.0,0.0,0.0,0.0,0.0,0.55,96.9,0.0,1.775,0.0,0.0,0.0,0.0,0.0,0.0,0.25,0.0,0.0,0.0,0.0,0.0,0.0,0.0,0.0,,,"Normalized, Machined To 13.7 mm Rounds, Pseudocarburized, Reheated To 925C (1700F), Quenched And Tempered","Normalized, Machined To 13.7 mm Rounds, Pseudocarburized, Reheated To 925C (1700F), Quenched And Tempered",2342,0,Carburized – quenched (oil) – wear-resistant surface steel,0
,,,1,Steel database with labelled clusters,,,AISI 4820 Steel,Ultimate tensile strength,820.0,MPa,Yield strength,560.0,MPa,Ductility,23.0,%,0.0,0.0,0.205,0.0,0.0,0.0,0.0,0.0,0.0,0.2249999999999999,0.035,0.04,0.0,0.0,0.0,0.0,0.0,0.6,95.145,0.0,3.5,0.0,0.0,0.0,0.0,0.0,0.0,0.25,0.0,0.0,0.0,0.0,0.0,0.0,0.0,0.0,,,"Mock Carburized, Reheated To 800C (1470F), 150C (300F) Temper, 100 mm (4 In.) Round","Mock Carburized, Reheated To 800C (1470F), 150C (300F) Temper, 100 mm (4 In.) Round",2343,8,Carburized – quenched (oil) – wear-resistant surface steel (variant),8
,,,1,Steel database with labelled clusters,,,AISI 4820 Steel,Ultimate tensile strength,807.0,MPa,Yield strength,550.0,MPa,Ductility,21.0,%,0.0,0.0,0.205,0.0,0.0,0.0,0.0,0.0,0.0,0.2249999999999999,0.035,0.04,0.0,0.0,0.0,0.0,0.0,0.6,95.145,0.0,3.5,0.0,0.0,0.0,0.0,0.0,0.0,0.25,0.0,0.0,0.0,0.0,0.0,0.0,0.0,0.0,,,"Mock Carburized, Reheated To 800C (1470F), 230C (450F) Temper, 100 mm (4 In.) Round","Mock Carburized, Reheated To 800C (1470F), 230C (450F) Temper, 100 mm (4 In.) Round",2344,8,Carburized – quenched (oil) – wear-resistant surface steel (variant),8
,,,1,Steel database with labelled clusters,,,AISI 4820H Steel,Ultimate tensile strength,1410.0,MPa,Yield strength,1141.0,MPa,Ductility,13.0,%,0.0,0.0,0.2,0.0,0.0,0.0,0.0,0.0,0.0,0.2249999999999999,0.035,0.04,0.0,0.0,0.0,0.0,0.0,0.6000000000000001,95.15,0.0,3.5,0.0,0.0,0.0,0.0,0.0,0.0,0.25,0.0,0.0,0.0,0.0,0.0,0.0,0.0,0.0,,,"Double Quenched And Tempered (150C (300F)), 1.2 mm Case Depth","Double Quenched And Tempered (150C (300F)), 1.2 mm Case Depth",2345,5,Carburized – quenched (oil) – wear-resistant surface steel (variant),5
,,,1,Steel database with labelled clusters,,,AISI 4820H Steel,Ultimate tensile strength,1125.0,MPa,Yield strength,827.0,MPa,Ductility,15.0,%,0.0,0.0,0.2,0.0,0.0,0.0,0.0,0.0,0.0,0.2249999999999999,0.035,0.04,0.0,0.0,0.0,0.0,0.0,0.6000000000000001,95.15,0.0,3.5,0.0,0.0,0.0,0.0,0.0,0.0,0.25,0.0,0.0,0.0,0.0,0.0,0.0,0.0,0.0,,,"Mock Carburized, Reheated To 800C (1470F), 230C (450F) Temper, 25 mm (1 In.) Round","Mock Carburized, Reheated To 800C (1470F), 230C (450F) Temper, 25 mm (1 In.) Round",2346,8,Carburized – quenched (oil) – wear-resistant surface steel (variant),8
,,,1,Steel database with labelled clusters,,,AISI 4820H Steel,Ultimate tensile strength,1440.0,MPa,Yield strength,1195.0,MPa,Ductility,14.0,%,0.0,0.0,0.2,0.0,0.0,0.0,0.0,0.0,0.0,0.2249999999999999,0.035,0.04,0.0,0.0,0.0,0.0,0.0,0.6000000000000001,95.15,0.0,3.5,0.0,0.0,0.0,0.0,0.0,0.0,0.25,0.0,0.0,0.0,0.0,0.0,0.0,0.0,0.0,,,"Mock Carburized, Reheated To 800C (1470F), 150C (300F) Temper, 13 mm (0.5 In.) Round","Mock Carburized, Reheated To 800C (1470F), 150C (300F) Temper, 13 mm (0.5 In.) Round",2347,8,Carburized – quenched (oil) – wear-resistant surface steel (variant),8
,,,1,Steel database with labelled clusters,,,AISI 4027 Steel,Ultimate tensile strength,765.0,MPa,Yield strength,585.0,MPa,Ductility,23.0,%,0.0,0.0,0.275,0.0,0.0,0.0,0.0,0.0,0.0,0.25,0.035,0.04,0.0,0.0,0.0,0.0,0.0,0.8,98.35,0.0,0.0,0.0,0.0,0.0,0.0,0.0,0.0,0.25,0.0,0.0,0.0,0.0,0.0,0.0,0.0,0.0,,,"Water Quenched 865C (1590F), 540C (1000F) Temper, 50 mm (2 In.) Round","Water Quenched 865C (1590F), 540C (1000F) Temper, 50 mm (2 In.) Round",2348,10,Quenched (water) & tempered – high-strength structural steel,10
,,,1,Steel database with labelled clusters,,,AISI 4320 Steel,Ultimate tensile strength,1050.0,MPa,Yield strength,738.0,MPa,Ductility,17.0,%,0.0,0.0,0.195,0.0,0.0,0.0,0.0,0.0,0.0,0.2249999999999999,0.035,0.04,0.0,0.0,0.0,0.0,0.5,0.55,96.38,0.0,1.825,0.0,0.0,0.0,0.0,0.0,0.0,0.25,0.0,0.0,0.0,0.0,0.0,0.0,0.0,0.0,,,"Mock Carburized 925C (1700F) For 8 Hrs., Reheated To 815C (1500F), Oil Quenched, 150C (300F) Temper, 25 mm (1 In.) Round","Mock Carburized 925C (1700F) For 8 Hrs., Reheated To 815C (1500F), Oil Quenched, 150C (300F) Temper, 25 mm (1 In.) Round",2349,8,Carburized – quenched (oil) – wear-resistant surface steel (variant),8
,,,1,Steel database with labelled clusters,,,AISI 5120H Steel,Ultimate tensile strength,1020.0,MPa,Yield strength,848.0,MPa,Ductility,14.0,%,0.0,0.0,0.2,0.0,0.0,0.0,0.0,0.0,0.0,0.2249999999999999,0.035,0.04,0.0,0.0,0.0,0.0,0.8,0.8,97.9,0.0,0.0,0.0,0.0,0.0,0.0,0.0,0.0,0.0,0.0,0.0,0.0,0.0,0.0,0.0,0.0,0.0,,,"Heat Treated, Machined To 13.7 mm, Pseudocarburized, 150C (300F) Temper","Heat Treated, Machined To 13.7 mm, Pseudocarburized, 150C (300F) Temper",2350,0,Carburized – quenched (oil) – wear-resistant surface steel,0
,,,1,Steel database with labelled clusters,,,AISI 5120 Steel,Ultimate tensile strength,910.0,MPa,Yield strength,717.0,MPa,Ductility,15.0,%,0.0,0.0,0.195,0.0,0.0,0.0,0.0,0.0,0.0,0.2249999999999999,0.035,0.04,0.0,0.0,0.0,0.0,0.8,0.8,97.905,0.0,0.0,0.0,0.0,0.0,0.0,0.0,0.0,0.0,0.0,0.0,0.0,0.0,0.0,0.0,0.0,0.0,,,"Heat Treated, Machined To 13.7 mm, Pseudocarburized, Reheated To 800C (1470F), 150C (300F) Temper","Heat Treated, Machined To 13.7 mm, Pseudocarburized, Reheated To 800C (1470F), 150C (300F) Temper",2351,0,Carburized – quenched (oil) – wear-resistant surface steel,0
,,,1,Steel database with labelled clusters,,,AISI 4815 Steel,Ultimate tensile strength,1055.0,MPa,Yield strength,889.0,MPa,Ductility,14.0,%,0.0,0.0,0.155,0.0,0.0,0.0,0.0,0.0,0.0,0.2249999999999999,0.035,0.04,0.0,0.0,0.0,0.0,0.0,0.5,95.295,0.0,3.5,0.0,0.0,0.0,0.0,0.0,0.0,0.25,0.0,0.0,0.0,0.0,0.0,0.0,0.0,0.0,,,"Pseudocarburized, Reheated To 800C (1470F) And Oil Quenched, 150C (300F) Temper, 25 mm (1 In.) Round","Pseudocarburized, Reheated To 800C (1470F) And Oil Quenched, 150C (300F) Temper, 25 mm (1 In.) Round",2352,0,Carburized – quenched (oil) – wear-resistant surface steel,0
,,,1,Steel database with labelled clusters,,,ASTM A709 Steel,Ultimate tensile strength,451.0,MPa,Yield strength,345.0,MPa,Ductility,18.0,%,0.0,0.0,0.2,0.0,0.0,0.0,0.0,0.0,0.0,0.0,0.04,0.05,0.0,0.0,0.0,0.0,0.0,1.35,98.36,0.0,0.0,0.0,0.0,0.0,0.0,0.0,0.0,0.0,0.0,0.0,0.0,0.0,0.0,0.0,0.0,0.0,,,"Grade 50 And 50W, _ 100 mm","Grade 50 And 50W, _ 100 mm",2353,1,Hot rolled – general construction steel,1
,,,1,Steel database with labelled clusters,,,AISI 4820H Steel,Ultimate tensile strength,1413.0,MPa,Yield strength,1085.0,MPa,Ductility,11.0,%,0.0,0.0,0.2,0.0,0.0,0.0,0.0,0.0,0.0,0.2249999999999999,0.035,0.04,0.0,0.0,0.0,0.0,0.0,0.6000000000000001,95.15,0.0,3.5,0.0,0.0,0.0,0.0,0.0,0.0,0.25,0.0,0.0,0.0,0.0,0.0,0.0,0.0,0.0,,,"Heat Treated, Machined To 13.7 mm, Pseudocarburized, 150C (300F) Temper","Heat Treated, Machined To 13.7 mm, Pseudocarburized, 150C (300F) Temper",2354,0,Carburized – quenched (oil) – wear-resistant surface steel,0
,,,1,Steel database with labelled clusters,,,AISI 5120 Steel,Ultimate tensile strength,938.0,MPa,Yield strength,758.0,MPa,Ductility,16.0,%,0.0,0.0,0.195,0.0,0.0,0.0,0.0,0.0,0.0,0.2249999999999999,0.035,0.04,0.0,0.0,0.0,0.0,0.8,0.8,97.905,0.0,0.0,0.0,0.0,0.0,0.0,0.0,0.0,0.0,0.0,0.0,0.0,0.0,0.0,0.0,0.0,0.0,,,"Heat Treated, Machined To 25 mm, Pseudocarburized, Reheated To 845C (1550F), 150C (300F) Temper","Heat Treated, Machined To 25 mm, Pseudocarburized, Reheated To 845C (1550F), 150C (300F) Temper",2355,0,Carburized – quenched (oil) – wear-resistant surface steel,0
,,,1,Steel database with labelled clusters,,,AISI 4718 Steel,Ultimate tensile strength,1096.0,MPa,Yield strength,601.0,MPa,Ductility,14.0,%,0.0,0.0,0.185,0.0,0.0,0.0,0.0,0.0,0.0,0.275,0.04,0.04,0.0,0.0,0.0,0.0,0.45,0.8,96.81,0.0,1.05,0.0,0.0,0.0,0.0,0.0,0.0,0.35,0.0,0.0,0.0,0.0,0.0,0.0,0.0,0.0,,,"Pseudocarburized, Reheated To 765C (1700F) And Oil Quenched, 150C (300F) Temper, 25 mm Round","Pseudocarburized, Reheated To 765C (1700F) And Oil Quenched, 150C (300F) Temper, 25 mm Round",2356,0,Carburized – quenched (oil) – wear-resistant surface steel,0
,,,1,Steel database with labelled clusters,,,AISI 4820H Steel,Ultimate tensile strength,1415.0,MPa,Yield strength,1170.0,MPa,Ductility,13.0,%,0.0,0.0,0.2,0.0,0.0,0.0,0.0,0.0,0.0,0.2249999999999999,0.035,0.04,0.0,0.0,0.0,0.0,0.0,0.6000000000000001,95.15,0.0,3.5,0.0,0.0,0.0,0.0,0.0,0.0,0.25,0.0,0.0,0.0,0.0,0.0,0.0,0.0,0.0,,,"Mock Carburized, Reheated To 800C (1470F), 230C (450F) Temper, 13 mm (0.5 In.) Round","Mock Carburized, Reheated To 800C (1470F), 230C (450F) Temper, 13 mm (0.5 In.) Round",2357,8,Carburized – quenched (oil) – wear-resistant surface steel (variant),8
,,,1,Steel database with labelled clusters,,,AISI 4620H Steel,Ultimate tensile strength,796.0,MPa,Yield strength,557.0,MPa,Ductility,20.0,%,0.0,0.0,0.2,0.0,0.0,0.0,0.0,0.0,0.0,0.25,0.035,0.04,0.0,0.0,0.0,0.0,0.0,0.55,96.9,0.0,1.775,0.0,0.0,0.0,0.0,0.0,0.0,0.25,0.0,0.0,0.0,0.0,0.0,0.0,0.0,0.0,,,"Single Quenched And Tempered, Carburized, Oil Quenched, 230C (450F) Temper","Single Quenched And Tempered, Carburized, Oil Quenched, 230C (450F) Temper",2358,5,Carburized – quenched (oil) – wear-resistant surface steel (variant),5
,,,1,Steel database with labelled clusters,,,AISI Grade 18Ni (250) Maraging Steel,Ultimate tensile strength,1810.0,MPa,Yield strength,1770.0,MPa,Ductility,4.0,%,0.0,0.0,0.03,0.0,0.0,0.0,0.0,0.0,0.1,0.1,0.01,0.01,0.0,0.0,0.4,0.0,0.0,0.1,68.44,7.5,18.5,0.0,0.0,0.0,0.0,0.01,0.0,4.8,0.0,0.0,0.0,0.0,0.0,0.0,0.0,0.0,,,"3.18 mm Thick Sheet, Solution Annealed At 815C (1500F) For 30 Minutes, Air Cooled, Aged At 455C (850F) For 3 Hours","3.18 mm Thick Sheet, Solution Annealed At 815C (1500F) For 30 Minutes, Air Cooled, Aged At 455C (850F) For 3 Hours",2359,0,Carburized – quenched (oil) – wear-resistant surface steel,0
,,,1,Steel database with labelled clusters,,,AISI 4820H Steel,Ultimate tensile strength,772.0,MPa,Yield strength,495.0,MPa,Ductility,26.0,%,0.0,0.0,0.2,0.0,0.0,0.0,0.0,0.0,0.0,0.2249999999999999,0.035,0.04,0.0,0.0,0.0,0.0,0.0,0.6000000000000001,95.15,0.0,3.5,0.0,0.0,0.0,0.0,0.0,0.0,0.25,0.0,0.0,0.0,0.0,0.0,0.0,0.0,0.0,,,"Normalized 860C (1580F), 13 mm (0.5 In.) Round","Normalized 860C (1580F), 13 mm (0.5 In.) Round",2360,4,Normalized (air cooled) – general-purpose steel,4
,,,1,Steel database with labelled clusters,,,AISI 4820 Steel,Ultimate tensile strength,938.0,MPa,Yield strength,640.0,MPa,Ductility,19.0,%,0.0,0.0,0.205,0.0,0.0,0.0,0.0,0.0,0.0,0.2249999999999999,0.035,0.04,0.0,0.0,0.0,0.0,0.0,0.6,95.145,0.0,3.5,0.0,0.0,0.0,0.0,0.0,0.0,0.25,0.0,0.0,0.0,0.0,0.0,0.0,0.0,0.0,,,"Mock Carburized, Reheated To 800C (1470F), 150C (300F) Temper, 50 mm (2 In.) Round","Mock Carburized, Reheated To 800C (1470F), 150C (300F) Temper, 50 mm (2 In.) Round",2361,8,Carburized – quenched (oil) – wear-resistant surface steel (variant),8
,,,1,Steel database with labelled clusters,,,ASTM A709 Steel,Ultimate tensile strength,690.0,MPa,Yield strength,620.0,MPa,Ductility,17.0,%,0.0,0.0,0.155,0.0,0.0,0.0,0.0,0.0,0.0,0.0,0.035,0.04,0.0,0.0,0.0,0.0,0.0,0.95,98.82,0.0,0.0,0.0,0.0,0.0,0.0,0.0,0.0,0.0,0.0,0.0,0.0,0.0,0.0,0.0,0.0,0.0,,,"Grade 100 And 100W, > 64 mm & < 100 mm","Grade 100 And 100W, > 64 mm & < 100 mm",2362,1,Hot rolled – general construction steel,1
,,,1,Steel database with labelled clusters,,,AISI 4820H Steel,Ultimate tensile strength,738.0,MPa,Yield strength,475.0,MPa,Ductility,23.0,%,0.0,0.0,0.2,0.0,0.0,0.0,0.0,0.0,0.0,0.2249999999999999,0.035,0.04,0.0,0.0,0.0,0.0,0.0,0.6000000000000001,95.15,0.0,3.5,0.0,0.0,0.0,0.0,0.0,0.0,0.25,0.0,0.0,0.0,0.0,0.0,0.0,0.0,0.0,,,"Normalized 860C (1580F), 50 mm (2 In.) Round","Normalized 860C (1580F), 50 mm (2 In.) Round",2363,4,Normalized (air cooled) – general-purpose steel,4
,,,1,Steel database with labelled clusters,,,AISI 5120 Steel,Ultimate tensile strength,848.0,MPa,Yield strength,650.0,MPa,Ductility,14.0,%,0.0,0.0,0.195,0.0,0.0,0.0,0.0,0.0,0.0,0.2249999999999999,0.035,0.04,0.0,0.0,0.0,0.0,0.8,0.8,97.905,0.0,0.0,0.0,0.0,0.0,0.0,0.0,0.0,0.0,0.0,0.0,0.0,0.0,0.0,0.0,0.0,0.0,,,"Heat Treated, Machined To 13.7 mm, Pseudocarburized, Reheated To 775C (1430F), 150C (300F) Temper","Heat Treated, Machined To 13.7 mm, Pseudocarburized, Reheated To 775C (1430F), 150C (300F) Temper",2364,0,Carburized – quenched (oil) – wear-resistant surface steel,0
,,,1,Steel database with labelled clusters,,,AISI 4815 Steel,Ultimate tensile strength,1170.0,MPa,Yield strength,1070.0,MPa,Ductility,14.0,%,0.0,0.0,0.155,0.0,0.0,0.0,0.0,0.0,0.0,0.2249999999999999,0.035,0.04,0.0,0.0,0.0,0.0,0.0,0.5,95.295,0.0,3.5,0.0,0.0,0.0,0.0,0.0,0.0,0.25,0.0,0.0,0.0,0.0,0.0,0.0,0.0,0.0,,,"Pseudocarburized And Oil Quenched, 150C (300F) Temper, 13.7 mm (1 In.) Round","Pseudocarburized And Oil Quenched, 150C (300F) Temper, 13.7 mm (1 In.) Round",2365,0,Carburized – quenched (oil) – wear-resistant surface steel,0
,,,1,Steel database with labelled clusters,,,ASTM A514 Steel,Ultimate tensile strength,828.0,MPa,Yield strength,690.0,MPa,Ductility,18.0,%,0.0,0.0,0.175,0.0,0.0,0.0,0.0,0.0,0.0,0.25,0.035,0.04,0.0,0.0,0.0,0.055,1.25,1.125,95.22,0.0,1.35,0.0,0.0,0.0,0.0,0.0,0.0,0.5,0.0,0.0,0.0,0.0,0.0,0.0,0.0,0.0,,,"Grade Q, Plate Thickness _ 19 mm","Grade Q, Plate Thickness _ 19 mm",2366,11,plate – no special treatment – general-purpose steel,11
,,,1,Steel database with labelled clusters,,,AISI 5120H Steel,Ultimate tensile strength,986.0,MPa,Yield strength,786.0,MPa,Ductility,13.0,%,0.0,0.0,0.2,0.0,0.0,0.0,0.0,0.0,0.0,0.2249999999999999,0.035,0.04,0.0,0.0,0.0,0.0,0.8,0.8,97.9,0.0,0.0,0.0,0.0,0.0,0.0,0.0,0.0,0.0,0.0,0.0,0.0,0.0,0.0,0.0,0.0,0.0,,,"Heat Treated, Machined To 25 mm, Pseudocarburized, 150C (300F) Temper","Heat Treated, Machined To 25 mm, Pseudocarburized, 150C (300F) Temper",2367,0,Carburized – quenched (oil) – wear-resistant surface steel,0
,,,1,Steel database with labelled clusters,,,AISI 4118H Steel,Ultimate tensile strength,951.0,MPa,Yield strength,620.0,MPa,Ductility,18.0,%,0.0,0.0,0.2,0.0,0.0,0.0,0.0,0.0,0.0,0.2249999999999999,0.035,0.04,0.0,0.0,0.0,0.0,0.5,0.8,98.085,0.0,0.0,0.0,0.0,0.0,0.0,0.0,0.0,0.1149999999999999,0.0,0.0,0.0,0.0,0.0,0.0,0.0,0.0,,,"Single Quench, 230C (450F) Temper, 1.2 mm Case Depth","Single Quench, 230C (450F) Temper, 1.2 mm Case Depth",2368,5,Carburized – quenched (oil) – wear-resistant surface steel (variant),5
,,,1,Steel database with labelled clusters,,,AISI 4815H Steel,Ultimate tensile strength,1055.0,MPa,Yield strength,889.0,MPa,Ductility,14.0,%,0.0,0.0,0.15,0.0,0.0,0.0,0.0,0.0,0.0,0.2249999999999999,0.035,0.04,0.0,0.0,0.0,0.0,0.0,0.5,95.3,0.0,3.5,0.0,0.0,0.0,0.0,0.0,0.0,0.25,0.0,0.0,0.0,0.0,0.0,0.0,0.0,0.0,,,"Pseudocarburized, Reheated To 800C (1470F) And Oil Quenched, 150C (300F) Temper, 25 mm (1 In.) Round","Pseudocarburized, Reheated To 800C (1470F) And Oil Quenched, 150C (300F) Temper, 25 mm (1 In.) Round",2369,0,Carburized – quenched (oil) – wear-resistant surface steel,0
,,,1,Steel database with labelled clusters,,,AISI 4820 Steel,Ultimate tensile strength,1355.0,MPa,Yield strength,1182.0,MPa,Ductility,13.0,%,0.0,0.0,0.205,0.0,0.0,0.0,0.0,0.0,0.0,0.2249999999999999,0.035,0.04,0.0,0.0,0.0,0.0,0.0,0.6,95.145,0.0,3.5,0.0,0.0,0.0,0.0,0.0,0.0,0.25,0.0,0.0,0.0,0.0,0.0,0.0,0.0,0.0,,,"Double Quenched And Tempered (230C (450F)), 1.2 mm Case Depth","Double Quenched And Tempered (230C (450F)), 1.2 mm Case Depth",2370,5,Carburized – quenched (oil) – wear-resistant surface steel (variant),5
,,,1,Steel database with labelled clusters,,,AISI 4820H Steel,Ultimate tensile strength,685.0,MPa,Yield strength,460.0,MPa,Ductility,22.0,%,0.0,0.0,0.2,0.0,0.0,0.0,0.0,0.0,0.0,0.2249999999999999,0.035,0.04,0.0,0.0,0.0,0.0,0.0,0.6000000000000001,95.15,0.0,3.5,0.0,0.0,0.0,0.0,0.0,0.0,0.25,0.0,0.0,0.0,0.0,0.0,0.0,0.0,0.0,,,"Annealed 815C (1500F), 25 mm (1 In.) Round","Annealed 815C (1500F), 25 mm (1 In.) Round",2371,7,Annealed – easy-to-machine – round annealed stock,7
,,,1,Steel database with labelled clusters,,,AISI 8617H Steel,Ultimate tensile strength,883.0,MPa,Yield strength,650.0,MPa,Ductility,19.0,%,0.0,0.0,0.17,0.0,0.0,0.0,0.0,0.0,0.0,0.2249999999999999,0.035,0.04,0.0,0.0,0.0,0.0,0.5,0.8,97.48,0.0,0.55,0.0,0.0,0.0,0.0,0.0,0.0,0.2,0.0,0.0,0.0,0.0,0.0,0.0,0.0,0.0,,,"Heat Treated, Machined, Pseudocarburized, 150C (300F) Temper","Heat Treated, Machined, Pseudocarburized, 150C (300F) Temper",2372,0,Carburized – quenched (oil) – wear-resistant surface steel,0
,,,1,Steel database with labelled clusters,,,AISI 4620 Steel,Ultimate tensile strength,883.0,MPa,Yield strength,758.0,MPa,Ductility,16.0,%,0.0,0.0,0.195,0.0,0.0,0.0,0.0,0.0,0.0,0.25,0.035,0.04,0.0,0.0,0.0,0.0,0.0,0.55,96.855,0.0,1.825,0.0,0.0,0.0,0.0,0.0,0.0,0.25,0.0,0.0,0.0,0.0,0.0,0.0,0.0,0.0,,,"Normalized, Machined To 25 mm (1 In.) Rounds, Pseudocarburized, Reheated To 775C (1430F), Quenched And Tempered","Normalized, Machined To 25 mm (1 In.) Rounds, Pseudocarburized, Reheated To 775C (1430F), Quenched And Tempered",2373,0,Carburized – quenched (oil) – wear-resistant surface steel,0
,,,1,Steel database with labelled clusters,,,AISI 5120H Steel,Ultimate tensile strength,834.0,MPa,Yield strength,635.0,MPa,Ductility,14.0,%,0.0,0.0,0.2,0.0,0.0,0.0,0.0,0.0,0.0,0.2249999999999999,0.035,0.04,0.0,0.0,0.0,0.0,0.8,0.8,97.9,0.0,0.0,0.0,0.0,0.0,0.0,0.0,0.0,0.0,0.0,0.0,0.0,0.0,0.0,0.0,0.0,0.0,,,"Heat Treated, Machined To 25 mm, Pseudocarburized, Reheated To 775C (1430F), 150C (300F) Temper","Heat Treated, Machined To 25 mm, Pseudocarburized, Reheated To 775C (1430F), 150C (300F) Temper",2374,0,Carburized – quenched (oil) – wear-resistant surface steel,0
,,,1,Steel database with labelled clusters,,,AISI 4820 Steel,Ultimate tensile strength,760.0,MPa,Yield strength,485.0,MPa,Ductility,24.0,%,0.0,0.0,0.205,0.0,0.0,0.0,0.0,0.0,0.0,0.2249999999999999,0.035,0.04,0.0,0.0,0.0,0.0,0.0,0.6,95.145,0.0,3.5,0.0,0.0,0.0,0.0,0.0,0.0,0.25,0.0,0.0,0.0,0.0,0.0,0.0,0.0,0.0,,,Normalized 860C (1580F),Normalized 860C (1580F),2375,4,Normalized (air cooled) – general-purpose steel,4
,,,1,Steel database with labelled clusters,,,AISI 4820 Steel,Ultimate tensile strength,1170.0,MPa,Yield strength,869.0,MPa,Ductility,15.0,%,0.0,0.0,0.205,0.0,0.0,0.0,0.0,0.0,0.0,0.2249999999999999,0.035,0.04,0.0,0.0,0.0,0.0,0.0,0.6,95.145,0.0,3.5,0.0,0.0,0.0,0.0,0.0,0.0,0.25,0.0,0.0,0.0,0.0,0.0,0.0,0.0,0.0,,,"Mock Carburized, Reheated To 800C (1470F), 150C (300F) Temper, 25 mm (1 In.) Round","Mock Carburized, Reheated To 800C (1470F), 150C (300F) Temper, 25 mm (1 In.) Round",2376,8,Carburized – quenched (oil) – wear-resistant surface steel (variant),8
,,,1,Steel database with labelled clusters,,,AISI 4620H Steel,Ultimate tensile strength,675.0,MPa,Yield strength,460.0,MPa,Ductility,25.0,%,0.0,0.0,0.2,0.0,0.0,0.0,0.0,0.0,0.0,0.25,0.035,0.04,0.0,0.0,0.0,0.0,0.0,0.55,96.9,0.0,1.775,0.0,0.0,0.0,0.0,0.0,0.0,0.25,0.0,0.0,0.0,0.0,0.0,0.0,0.0,0.0,,,"Mock Carburized, 150C (300F) Temper, 25 mm (1 In.) Round","Mock Carburized, 150C (300F) Temper, 25 mm (1 In.) Round",2377,8,Carburized – quenched (oil) – wear-resistant surface steel (variant),8
,,,1,Steel database with labelled clusters,,,AISI 8617H Steel,Ultimate tensile strength,834.0,MPa,Yield strength,625.0,MPa,Ductility,19.0,%,0.0,0.0,0.17,0.0,0.0,0.0,0.0,0.0,0.0,0.2249999999999999,0.035,0.04,0.0,0.0,0.0,0.0,0.5,0.8,97.48,0.0,0.55,0.0,0.0,0.0,0.0,0.0,0.0,0.2,0.0,0.0,0.0,0.0,0.0,0.0,0.0,0.0,,,"Heat Treated, Machined, Pseudocarburized, Reheated To 855C (1570F), 150C (300F) Temper","Heat Treated, Machined, Pseudocarburized, Reheated To 855C (1570F), 150C (300F) Temper",2378,0,Carburized – quenched (oil) – wear-resistant surface steel,0
,,,1,Steel database with labelled clusters,,,AISI 4815 Steel,Ultimate tensile strength,1165.0,MPa,Yield strength,1005.0,MPa,Ductility,15.0,%,0.0,0.0,0.155,0.0,0.0,0.0,0.0,0.0,0.0,0.2249999999999999,0.035,0.04,0.0,0.0,0.0,0.0,0.0,0.5,95.295,0.0,3.5,0.0,0.0,0.0,0.0,0.0,0.0,0.25,0.0,0.0,0.0,0.0,0.0,0.0,0.0,0.0,,,"Pseudocarburized, Reheated To 830C (1525F) And Oil Quenched, 150C (300F) Temper, 13.7 mm (1 In.) Round","Pseudocarburized, Reheated To 830C (1525F) And Oil Quenched, 150C (300F) Temper, 13.7 mm (1 In.) Round",2379,0,Carburized – quenched (oil) – wear-resistant surface steel,0
,,,1,Steel database with labelled clusters,,,AISI 4620 Steel,Ultimate tensile strength,1014.0,MPa,Yield strength,841.0,MPa,Ductility,16.0,%,0.0,0.0,0.195,0.0,0.0,0.0,0.0,0.0,0.0,0.25,0.035,0.04,0.0,0.0,0.0,0.0,0.0,0.55,96.855,0.0,1.825,0.0,0.0,0.0,0.0,0.0,0.0,0.25,0.0,0.0,0.0,0.0,0.0,0.0,0.0,0.0,,,"Normalized, Machined To 13.7 mm Rounds, Pseudocarburized, Reheated To 925C (1700F), Quenched And Tempered","Normalized, Machined To 13.7 mm Rounds, Pseudocarburized, Reheated To 925C (1700F), Quenched And Tempered",2380,0,Carburized – quenched (oil) – wear-resistant surface steel,0
,,,1,Steel database with labelled clusters,,,AISI 4620H Steel,Ultimate tensile strength,585.0,MPa,Yield strength,360.0,MPa,Ductility,29.0,%,0.0,0.0,0.2,0.0,0.0,0.0,0.0,0.0,0.0,0.25,0.035,0.04,0.0,0.0,0.0,0.0,0.0,0.55,96.9,0.0,1.775,0.0,0.0,0.0,0.0,0.0,0.0,0.25,0.0,0.0,0.0,0.0,0.0,0.0,0.0,0.0,,,"Mock Carburized, 150C (300F) Temper, 100 mm (4 In.) Round","Mock Carburized, 150C (300F) Temper, 100 mm (4 In.) Round",2381,8,Carburized – quenched (oil) – wear-resistant surface steel (variant),8
,,,1,Steel database with labelled clusters,,,AISI 4820 Steel,Ultimate tensile strength,1415.0,MPa,Yield strength,1141.0,MPa,Ductility,13.0,%,0.0,0.0,0.205,0.0,0.0,0.0,0.0,0.0,0.0,0.2249999999999999,0.035,0.04,0.0,0.0,0.0,0.0,0.0,0.6,95.145,0.0,3.5,0.0,0.0,0.0,0.0,0.0,0.0,0.25,0.0,0.0,0.0,0.0,0.0,0.0,0.0,0.0,,,"Direct Quenched From Pot, Tempered 150C (300F), 0.99 mm Case Depth","Direct Quenched From Pot, Tempered 150C (300F), 0.99 mm Case Depth",2382,5,Carburized – quenched (oil) – wear-resistant surface steel (variant),5
,,,1,Steel database with labelled clusters,,,AISI 8615 Steel,Ultimate tensile strength,690.0,MPa,Yield strength,500.0,MPa,Ductility,20.0,%,0.0,0.0,0.155,0.0,0.0,0.0,0.0,0.0,0.0,0.2249999999999999,0.035,0.04,0.0,0.0,0.0,0.0,0.5,0.8,97.495,0.0,0.55,0.0,0.0,0.0,0.0,0.0,0.0,0.2,0.0,0.0,0.0,0.0,0.0,0.0,0.0,0.0,,,"Heat Treated, 150C (300F) Temper, 25 mm Bar","Heat Treated, 150C (300F) Temper, 25 mm Bar",2383,0,Carburized – quenched (oil) – wear-resistant surface steel,0
,,,1,Steel database with labelled clusters,,,ASTM A514 Steel,Ultimate tensile strength,793.0,MPa,Yield strength,620.0,MPa,Ductility,16.0,%,0.0,0.003,0.1649999999999999,0.0,0.0,0.0,0.0,0.0,0.0,0.275,0.035,0.04,0.0,0.0,0.0,0.0,1.025,0.575,96.007,0.0,1.35,0.0,0.0,0.0,0.0,0.0,0.0,0.525,0.0,0.0,0.0,0.0,0.0,0.0,0.0,0.0,,,"Grade P, Plate Thickness 64 - 150 mm","Grade P, Plate Thickness 64 - 150 mm",2384,11,plate – no special treatment – general-purpose steel,11
,,,1,Steel database with labelled clusters,,,AISI 8617 Steel,Ultimate tensile strength,786.0,MPa,Yield strength,530.0,MPa,Ductility,22.0,%,0.0,0.0,0.175,0.0,0.0,0.0,0.0,0.0,0.0,0.2249999999999999,0.035,0.04,0.0,0.0,0.0,0.0,0.5,0.8,97.475,0.0,0.55,0.0,0.0,0.0,0.0,0.0,0.0,0.2,0.0,0.0,0.0,0.0,0.0,0.0,0.0,0.0,,,"Heat Treated, Machined, Pseudocarburized, Reheated To 800C (1470F), 150C (300F) Temper","Heat Treated, Machined, Pseudocarburized, Reheated To 800C (1470F), 150C (300F) Temper",2385,0,Carburized – quenched (oil) – wear-resistant surface steel,0
,,,1,Steel database with labelled clusters,,,AISI 4815 Steel,Ultimate tensile strength,1115.0,MPa,Yield strength,951.0,MPa,Ductility,15.0,%,0.0,0.0,0.155,0.0,0.0,0.0,0.0,0.0,0.0,0.2249999999999999,0.035,0.04,0.0,0.0,0.0,0.0,0.0,0.5,95.295,0.0,3.5,0.0,0.0,0.0,0.0,0.0,0.0,0.25,0.0,0.0,0.0,0.0,0.0,0.0,0.0,0.0,,,"Pseudocarburized, Reheated To 775C (1430F) And Oil Quenched, 150C (300F) Temper, 13.7 mm (1 In.) Round","Pseudocarburized, Reheated To 775C (1430F) And Oil Quenched, 150C (300F) Temper, 13.7 mm (1 In.) Round",2386,0,Carburized – quenched (oil) – wear-resistant surface steel,0
,,,1,Steel database with labelled clusters,,,AISI 8617H Steel,Ultimate tensile strength,786.0,MPa,Yield strength,530.0,MPa,Ductility,22.0,%,0.0,0.0,0.17,0.0,0.0,0.0,0.0,0.0,0.0,0.2249999999999999,0.035,0.04,0.0,0.0,0.0,0.0,0.5,0.8,97.48,0.0,0.55,0.0,0.0,0.0,0.0,0.0,0.0,0.2,0.0,0.0,0.0,0.0,0.0,0.0,0.0,0.0,,,"Heat Treated, Machined, Pseudocarburized, Reheated To 800C (1470F), 150C (300F) Temper","Heat Treated, Machined, Pseudocarburized, Reheated To 800C (1470F), 150C (300F) Temper",2387,0,Carburized – quenched (oil) – wear-resistant surface steel,0
,,,1,Steel database with labelled clusters,,,AISI 8617 Steel,Ultimate tensile strength,820.0,MPa,Yield strength,550.0,MPa,Ductility,23.0,%,0.0,0.0,0.175,0.0,0.0,0.0,0.0,0.0,0.0,0.2249999999999999,0.035,0.04,0.0,0.0,0.0,0.0,0.5,0.8,97.475,0.0,0.55,0.0,0.0,0.0,0.0,0.0,0.0,0.2,0.0,0.0,0.0,0.0,0.0,0.0,0.0,0.0,,,"Double Quenched, 150C (300F) Temper","Double Quenched, 150C (300F) Temper",2388,5,Carburized – quenched (oil) – wear-resistant surface steel (variant),5
,,,1,Steel database with labelled clusters,,,AISI 4620 Steel,Ultimate tensile strength,550.0,MPa,Yield strength,365.0,MPa,Ductility,29.0,%,0.0,0.0,0.195,0.0,0.0,0.0,0.0,0.0,0.0,0.25,0.035,0.04,0.0,0.0,0.0,0.0,0.0,0.55,96.855,0.0,1.825,0.0,0.0,0.0,0.0,0.0,0.0,0.25,0.0,0.0,0.0,0.0,0.0,0.0,0.0,0.0,,,"Normalized, 50 mm (2 In.) Round","Normalized, 50 mm (2 In.) Round",2389,9,Normalized – general-purpose steel (round normalized stock),9
,,,1,Steel database with labelled clusters,,,AISI 4820 Steel,Ultimate tensile strength,1382.0,MPa,Yield strength,1170.0,MPa,Ductility,12.0,%,0.0,0.0,0.205,0.0,0.0,0.0,0.0,0.0,0.0,0.2249999999999999,0.035,0.04,0.0,0.0,0.0,0.0,0.0,0.6,95.145,0.0,3.5,0.0,0.0,0.0,0.0,0.0,0.0,0.25,0.0,0.0,0.0,0.0,0.0,0.0,0.0,0.0,,,"Direct Quenched From Pot, Tempered (230C (450F)), 0.99 mm Case Depth","Direct Quenched From Pot, Tempered (230C (450F)), 0.99 mm Case Depth",2390,5,Carburized – quenched (oil) – wear-resistant surface steel (variant),5
,,,1,Steel database with labelled clusters,,,AISI 8620 Steel,Ultimate tensile strength,917.0,MPa,Yield strength,572.0,MPa,Ductility,20.0,%,0.0,0.0,0.205,0.0,0.0,0.0,0.0,0.0,0.0,0.25,0.035,0.04,0.0,0.0,0.0,0.0,0.5,0.8,97.42,0.0,0.55,0.0,0.0,0.0,0.0,0.0,0.0,0.2,0.0,0.0,0.0,0.0,0.0,0.0,0.0,0.0,,,"Double Quenched And Tempered (150C (300F)), Carburized","Double Quenched And Tempered (150C (300F)), Carburized",2391,5,Carburized – quenched (oil) – wear-resistant surface steel (variant),5
,,,1,Steel database with labelled clusters,,,AISI 8620 Steel,Ultimate tensile strength,635.0,MPa,Yield strength,360.0,MPa,Ductility,26.0,%,0.0,0.0,0.205,0.0,0.0,0.0,0.0,0.0,0.0,0.25,0.035,0.04,0.0,0.0,0.0,0.0,0.5,0.8,97.42,0.0,0.55,0.0,0.0,0.0,0.0,0.0,0.0,0.2,0.0,0.0,0.0,0.0,0.0,0.0,0.0,0.0,,,"Normalized, 13 mm (0.5 In.) Round","Normalized, 13 mm (0.5 In.) Round",2392,9,Normalized – general-purpose steel (round normalized stock),9
,,,1,Steel database with labelled clusters,,,AISI 4820H Steel,Ultimate tensile strength,760.0,MPa,Yield strength,485.0,MPa,Ductility,24.0,%,0.0,0.0,0.2,0.0,0.0,0.0,0.0,0.0,0.0,0.2249999999999999,0.035,0.04,0.0,0.0,0.0,0.0,0.0,0.6000000000000001,95.15,0.0,3.5,0.0,0.0,0.0,0.0,0.0,0.0,0.25,0.0,0.0,0.0,0.0,0.0,0.0,0.0,0.0,,,Annealed 815C (1500F),Annealed 815C (1500F),2393,7,Annealed – easy-to-machine – round annealed stock,7
,,,1,Steel database with labelled clusters,,,AISI 4820H Steel,Ultimate tensile strength,938.0,MPa,Yield strength,640.0,MPa,Ductility,19.0,%,0.0,0.0,0.2,0.0,0.0,0.0,0.0,0.0,0.0,0.2249999999999999,0.035,0.04,0.0,0.0,0.0,0.0,0.0,0.6000000000000001,95.15,0.0,3.5,0.0,0.0,0.0,0.0,0.0,0.0,0.25,0.0,0.0,0.0,0.0,0.0,0.0,0.0,0.0,,,"Mock Carburized, Reheated To 800C (1470F), 150C (300F) Temper, 50 mm (2 In.) Round","Mock Carburized, Reheated To 800C (1470F), 150C (300F) Temper, 50 mm (2 In.) Round",2394,8,Carburized – quenched (oil) – wear-resistant surface steel (variant),8
,,,1,Steel database with labelled clusters,,,AISI 4620H Steel,Ultimate tensile strength,822.0,MPa,Yield strength,576.0,MPa,Ductility,19.0,%,0.0,0.0,0.2,0.0,0.0,0.0,0.0,0.0,0.0,0.25,0.035,0.04,0.0,0.0,0.0,0.0,0.0,0.55,96.9,0.0,1.775,0.0,0.0,0.0,0.0,0.0,0.0,0.25,0.0,0.0,0.0,0.0,0.0,0.0,0.0,0.0,,,"Single Quenched And Tempered, Carburized, Oil Quenched, 150C (300F) Temper","Single Quenched And Tempered, Carburized, Oil Quenched, 150C (300F) Temper",2395,5,Carburized – quenched (oil) – wear-resistant surface steel (variant),5
,,,1,Steel database with labelled clusters,,,AISI 4422 Steel,Ultimate tensile strength,820.0,MPa,Yield strength,385.0,MPa,Ductility,17.0,%,0.0,0.0,0.225,0.0,0.0,0.0,0.0,0.0,0.0,0.2249999999999999,0.035,0.04,0.0,0.0,0.0,0.0,0.0,0.75,98.325,0.0,0.0,0.0,0.0,0.0,0.0,0.0,0.0,0.4,0.0,0.0,0.0,0.0,0.0,0.0,0.0,0.0,,,"Heat Treated In 25 mm Rounds, Reheated To 775C (1425F), 150C (300F) Temper","Heat Treated In 25 mm Rounds, Reheated To 775C (1425F), 150C (300F) Temper",2396,0,Carburized – quenched (oil) – wear-resistant surface steel,0
,,,1,Steel database with labelled clusters,,,AISI 4820H Steel,Ultimate tensile strength,1422.0,MPa,Yield strength,1051.0,MPa,Ductility,13.0,%,0.0,0.0,0.2,0.0,0.0,0.0,0.0,0.0,0.0,0.2249999999999999,0.035,0.04,0.0,0.0,0.0,0.0,0.0,0.6000000000000001,95.15,0.0,3.5,0.0,0.0,0.0,0.0,0.0,0.0,0.25,0.0,0.0,0.0,0.0,0.0,0.0,0.0,0.0,,,"Heat Treated, Machined To 25 mm, Pseudocarburized, Reheated To 835C, 150C (300F) Temper","Heat Treated, Machined To 25 mm, Pseudocarburized, Reheated To 835C, 150C (300F) Temper",2397,0,Carburized – quenched (oil) – wear-resistant surface steel,0
,,,1,Steel database with labelled clusters,,,AISI 4718H Steel,Ultimate tensile strength,1131.0,MPa,Yield strength,735.0,MPa,Ductility,9.0,%,0.0,0.0,0.18,0.0,0.0,0.0,0.0,0.0,0.0,0.2249999999999999,0.04,0.04,0.0,0.0,0.0,0.0,0.4499999999999999,0.7749999999999999,96.89,0.0,1.05,0.0,0.0,0.0,0.0,0.0,0.0,0.35,0.0,0.0,0.0,0.0,0.0,0.0,0.0,0.0,,,"Pseudocarburized, Reheated To 765C (1410F) And Oil Quenched, 150C (300F) Temper, 13.7 mm Round","Pseudocarburized, Reheated To 765C (1410F) And Oil Quenched, 150C (300F) Temper, 13.7 mm Round",2398,0,Carburized – quenched (oil) – wear-resistant surface steel,0
,,,1,Steel database with labelled clusters,,,AISI 8617 Steel,Ultimate tensile strength,834.0,MPa,Yield strength,625.0,MPa,Ductility,19.0,%,0.0,0.0,0.175,0.0,0.0,0.0,0.0,0.0,0.0,0.2249999999999999,0.035,0.04,0.0,0.0,0.0,0.0,0.5,0.8,97.475,0.0,0.55,0.0,0.0,0.0,0.0,0.0,0.0,0.2,0.0,0.0,0.0,0.0,0.0,0.0,0.0,0.0,,,"Heat Treated, Machined, Pseudocarburized, Reheated To 855C (1570F), 150C (300F) Temper","Heat Treated, Machined, Pseudocarburized, Reheated To 855C (1570F), 150C (300F) Temper",2399,0,Carburized – quenched (oil) – wear-resistant surface steel,0
,,,1,Steel database with labelled clusters,,,AISI 4419H Steel,Ultimate tensile strength,710.0,MPa,Yield strength,450.0,MPa,Ductility,24.0,%,0.0,0.0,0.2,0.0,0.0,0.0,0.0,0.0,0.0,0.25,0.035,0.04,0.0,0.0,0.0,0.0,0.0,0.55,98.4,0.0,0.0,0.0,0.0,0.0,0.0,0.0,0.0,0.525,0.0,0.0,0.0,0.0,0.0,0.0,0.0,0.0,,,"Mock Carburized, 150C (300F) Temper, 14 mm (0.55 In.) Round","Mock Carburized, 150C (300F) Temper, 14 mm (0.55 In.) Round",2400,8,Carburized – quenched (oil) – wear-resistant surface steel (variant),8
,,,1,Steel database with labelled clusters,,,AISI 8620 Steel,Ultimate tensile strength,958.0,MPa,Yield strength,765.0,MPa,Ductility,16.0,%,0.0,0.0,0.205,0.0,0.0,0.0,0.0,0.0,0.0,0.25,0.035,0.04,0.0,0.0,0.0,0.0,0.5,0.8,97.42,0.0,0.55,0.0,0.0,0.0,0.0,0.0,0.0,0.2,0.0,0.0,0.0,0.0,0.0,0.0,0.0,0.0,,,"Normalized, Machined To 25 mm, Pseudocarburized, Reheated To 800C, 150C Temper","Normalized, Machined To 25 mm, Pseudocarburized, Reheated To 800C, 150C Temper",2401,0,Carburized – quenched (oil) – wear-resistant surface steel,0
,,,1,Steel database with labelled clusters,,,AISI 4820H Steel,Ultimate tensile strength,820.0,MPa,Yield strength,560.0,MPa,Ductility,23.0,%,0.0,0.0,0.2,0.0,0.0,0.0,0.0,0.0,0.0,0.2249999999999999,0.035,0.04,0.0,0.0,0.0,0.0,0.0,0.6000000000000001,95.15,0.0,3.5,0.0,0.0,0.0,0.0,0.0,0.0,0.25,0.0,0.0,0.0,0.0,0.0,0.0,0.0,0.0,,,"Mock Carburized, Reheated To 800C (1470F), 150C (300F) Temper, 100 mm (4 In.) Round","Mock Carburized, Reheated To 800C (1470F), 150C (300F) Temper, 100 mm (4 In.) Round",2402,8,Carburized – quenched (oil) – wear-resistant surface steel (variant),8
,,,1,Steel database with labelled clusters,,,ASTM A710 Steel,Ultimate tensile strength,495.0,MPa,Yield strength,415.0,MPa,Ductility,20.0,%,0.0,0.0,0.07,0.0,0.0,0.0,0.0,0.0,0.0,0.4,0.025,0.025,0.0,0.0,0.0,0.0,0.75,0.55,95.96,0.0,0.85,1.15,0.0,0.0,0.0,0.0,0.02,0.2,0.0,0.0,0.0,0.0,0.0,0.0,0.0,0.0,,,"Grade A, Class 2, 25 - 50 mm Inclusive","Grade A, Class 2, 25 - 50 mm Inclusive",2403,1,Hot rolled – general construction steel,1
,,,1,Steel database with labelled clusters,,,AISI 8620 Steel,Ultimate tensile strength,1296.0,MPa,Yield strength,1035.0,MPa,Ductility,11.0,%,0.0,0.0,0.205,0.0,0.0,0.0,0.0,0.0,0.0,0.25,0.035,0.04,0.0,0.0,0.0,0.0,0.5,0.8,97.42,0.0,0.55,0.0,0.0,0.0,0.0,0.0,0.0,0.2,0.0,0.0,0.0,0.0,0.0,0.0,0.0,0.0,,,"Cooled In Carburizing Box, Reheated And Quenched, 13 mm (0.5 In.) Round","Cooled In Carburizing Box, Reheated And Quenched, 13 mm (0.5 In.) Round",2404,8,Carburized – quenched (oil) – wear-resistant surface steel (variant),8
,,,1,Steel database with labelled clusters,,,AISI 8620 Steel,Ultimate tensile strength,1300.0,MPa,Yield strength,1033.0,MPa,Ductility,11.0,%,0.0,0.0,0.205,0.0,0.0,0.0,0.0,0.0,0.0,0.25,0.035,0.04,0.0,0.0,0.0,0.0,0.5,0.8,97.42,0.0,0.55,0.0,0.0,0.0,0.0,0.0,0.0,0.2,0.0,0.0,0.0,0.0,0.0,0.0,0.0,0.0,,,"Single Quenched And Tempered (150C (300F)), Carburized","Single Quenched And Tempered (150C (300F)), Carburized",2405,5,Carburized – quenched (oil) – wear-resistant surface steel (variant),5
,,,1,Steel database with labelled clusters,,,AISI 4815H Steel,Ultimate tensile strength,1075.0,MPa,Yield strength,910.0,MPa,Ductility,15.0,%,0.0,0.0,0.15,0.0,0.0,0.0,0.0,0.0,0.0,0.2249999999999999,0.035,0.04,0.0,0.0,0.0,0.0,0.0,0.5,95.3,0.0,3.5,0.0,0.0,0.0,0.0,0.0,0.0,0.25,0.0,0.0,0.0,0.0,0.0,0.0,0.0,0.0,,,"Pseudocarburized, Reheated To 830C (1525F) And Oil Quenched, 150C (300F) Temper, 25 mm (1 In.) Round","Pseudocarburized, Reheated To 830C (1525F) And Oil Quenched, 150C (300F) Temper, 25 mm (1 In.) Round",2406,0,Carburized – quenched (oil) – wear-resistant surface steel,0
,,,1,Steel database with labelled clusters,,,AISI 8620 Steel,Ultimate tensile strength,1250.0,MPa,Yield strength,926.0,MPa,Ductility,12.0,%,0.0,0.0,0.205,0.0,0.0,0.0,0.0,0.0,0.0,0.25,0.035,0.04,0.0,0.0,0.0,0.0,0.5,0.8,97.42,0.0,0.55,0.0,0.0,0.0,0.0,0.0,0.0,0.2,0.0,0.0,0.0,0.0,0.0,0.0,0.0,0.0,,,"Direct Quenched From Pot, 230C (450F) Temper, Carburized","Direct Quenched From Pot, 230C (450F) Temper, Carburized",2407,5,Carburized – quenched (oil) – wear-resistant surface steel (variant),5
,,,1,Steel database with labelled clusters,,,ASTM A514 Steel,Ultimate tensile strength,828.0,MPa,Yield strength,690.0,MPa,Ductility,18.0,%,0.0,0.0,0.175,0.0,0.0,0.0,0.0,0.0,0.0,0.25,0.035,0.04,0.0,0.0,0.0,0.055,1.25,1.125,95.22,0.0,1.35,0.0,0.0,0.0,0.0,0.0,0.0,0.5,0.0,0.0,0.0,0.0,0.0,0.0,0.0,0.0,,,"Grade Q, Plate Thickness 19 - 64 mm","Grade Q, Plate Thickness 19 - 64 mm",2408,11,plate – no special treatment – general-purpose steel,11
,,,1,Steel database with labelled clusters,,,AISI 8620 Steel,Ultimate tensile strength,903.0,MPa,Yield strength,710.0,MPa,Ductility,15.0,%,0.0,0.0,0.205,0.0,0.0,0.0,0.0,0.0,0.0,0.25,0.035,0.04,0.0,0.0,0.0,0.0,0.5,0.8,97.42,0.0,0.55,0.0,0.0,0.0,0.0,0.0,0.0,0.2,0.0,0.0,0.0,0.0,0.0,0.0,0.0,0.0,,,"Normalized, Machined To 25 mm, Pseudocarburized, Reheated To 775C, 150C Temper","Normalized, Machined To 25 mm, Pseudocarburized, Reheated To 775C, 150C Temper",2409,0,Carburized – quenched (oil) – wear-resistant surface steel,0
,,,1,Steel database with labelled clusters,,,AISI 8620 Steel,Ultimate tensile strength,660.0,MPa,Yield strength,370.0,MPa,Ductility,26.0,%,0.0,0.0,0.205,0.0,0.0,0.0,0.0,0.0,0.0,0.25,0.035,0.04,0.0,0.0,0.0,0.0,0.5,0.8,97.42,0.0,0.55,0.0,0.0,0.0,0.0,0.0,0.0,0.2,0.0,0.0,0.0,0.0,0.0,0.0,0.0,0.0,,,"Normalized (Heated To 915C Air Cooled), 13 mm (0.5 In.) Round","Normalized (Heated To 915C Air Cooled), 13 mm (0.5 In.) Round",2410,4,Normalized (air cooled) – general-purpose steel,4
,,,1,Steel database with labelled clusters,,,AISI 4815H Steel,Ultimate tensile strength,1025.0,MPa,Yield strength,855.0,MPa,Ductility,15.0,%,0.0,0.0,0.15,0.0,0.0,0.0,0.0,0.0,0.0,0.2249999999999999,0.035,0.04,0.0,0.0,0.0,0.0,0.0,0.5,95.3,0.0,3.5,0.0,0.0,0.0,0.0,0.0,0.0,0.25,0.0,0.0,0.0,0.0,0.0,0.0,0.0,0.0,,,"Pseudocarburized, Reheated To 775C (1430F) And Oil Quenched, 150C (300F) Temper, 25 mm (1 In.) Round","Pseudocarburized, Reheated To 775C (1430F) And Oil Quenched, 150C (300F) Temper, 25 mm (1 In.) Round",2411,0,Carburized – quenched (oil) – wear-resistant surface steel,0
,,,1,Steel database with labelled clusters,,,AISI 4820H Steel,Ultimate tensile strength,717.0,MPa,Yield strength,470.0,MPa,Ductility,22.0,%,0.0,0.0,0.2,0.0,0.0,0.0,0.0,0.0,0.0,0.2249999999999999,0.035,0.04,0.0,0.0,0.0,0.0,0.0,0.6000000000000001,95.15,0.0,3.5,0.0,0.0,0.0,0.0,0.0,0.0,0.25,0.0,0.0,0.0,0.0,0.0,0.0,0.0,0.0,,,"Normalized 860C (1580F), 100 mm (4 In.) Round","Normalized 860C (1580F), 100 mm (4 In.) Round",2412,4,Normalized (air cooled) – general-purpose steel,4
