Repository: Azhi-ss/SteelScientist

# Steel Labelled Clusters Dataset

This directory contains the cleaned steel labelled-clusters dataset used by
`regression/steel_labelled_clusters_regression.py`.

## Files

| File | Rows | Description |
|------|------|-------------|
| `raw/Steel database with labelled clusters.xlsx` | 3234 | Original spreadsheet. |
| `full_with_duplicates.csv` | 3234 | Raw spreadsheet mapped to the project regression schema. |
| `clean.csv` | 1943 | Strictly deduplicated regression mother table. |
| `train.csv` | 1554 | Fixed 8:2 training split generated from `clean.csv`. |
| `val.csv` | 389 | Fixed 8:2 validation split generated from `clean.csv`. |

File: datasets/steel_labelled_clusters/full_with_duplicates.csv (part 31 of 40)
DOIs,Files,problem,status,Table_topic,title,abstract,Material,Tensile_name,Tensile_value,Tensile_unit,Yield_name,Yield_value,Yield_unit,Elongation_name,Elongation_value,Elongation_unit,H,B,C,N,O,F,Na,Mg,Al,Si,P,S,Cl,Ca,Ti,V,Cr,Mn,Fe,Co,Ni,Cu,Zn,As,Y,Zr,Nb,Mo,Sn,Sb,La,Ce,Ta,W,Pb,Bi,Other_ele,Text_addition,Text,actions,source_entry,cluster_number,cluster_label,cluster_number_0_to_11
,,,1,Steel database with labelled clusters,,,AISI 5120H Steel,Ultimate tensile strength,883.0,MPa,Yield strength,696.0,MPa,Ductility,15.0,%,0.0,0.0,0.2,0.0,0.0,0.0,0.0,0.0,0.0,0.2249999999999999,0.035,0.04,0.0,0.0,0.0,0.0,0.8,0.8,97.9,0.0,0.0,0.0,0.0,0.0,0.0,0.0,0.0,0.0,0.0,0.0,0.0,0.0,0.0,0.0,0.0,0.0,,,"Heat Treated, Machined To 25 mm, Pseudocarburized, Reheated To 800C (1470F), 150C (300F) Temper","Heat Treated, Machined To 25 mm, Pseudocarburized, Reheated To 800C (1470F), 150C (300F) Temper",2413,0,Carburized – quenched (oil) – wear-resistant surface steel,0
,,,1,Steel database with labelled clusters,,,ASTM A710 Steel,Ultimate tensile strength,620.0,MPa,Yield strength,550.0,MPa,Ductility,20.0,%,0.0,0.0,0.07,0.0,0.0,0.0,0.0,0.0,0.0,0.4,0.025,0.025,0.0,0.0,0.0,0.0,0.75,0.55,95.96,0.0,0.85,1.15,0.0,0.0,0.0,0.0,0.02,0.2,0.0,0.0,0.0,0.0,0.0,0.0,0.0,0.0,,,"Grade A, Class 1, 8 - 19 mm Inclusive","Grade A, Class 1, 8 - 19 mm Inclusive",2414,1,Hot rolled – general construction steel,1
,,,1,Steel database with labelled clusters,,,AISI 8620H Steel,Ultimate tensile strength,635.0,MPa,Yield strength,360.0,MPa,Ductility,26.0,%,0.0,0.0,0.205,0.0,0.0,0.0,0.0,0.0,0.0,0.25,0.035,0.04,0.0,0.0,0.0,0.0,0.5,0.7749999999999999,97.445,0.0,0.55,0.0,0.0,0.0,0.0,0.0,0.0,0.2,0.0,0.0,0.0,0.0,0.0,0.0,0.0,0.0,,,"Normalized, 13 mm (0.5 In.) Round","Normalized, 13 mm (0.5 In.) Round",2415,9,Normalized – general-purpose steel (round normalized stock),9
,,,1,Steel database with labelled clusters,,,AISI 8620 Steel,Ultimate tensile strength,1095.0,MPa,Yield strength,910.0,MPa,Ductility,16.0,%,0.0,0.0,0.205,0.0,0.0,0.0,0.0,0.0,0.0,0.25,0.035,0.04,0.0,0.0,0.0,0.0,0.5,0.8,97.42,0.0,0.55,0.0,0.0,0.0,0.0,0.0,0.0,0.2,0.0,0.0,0.0,0.0,0.0,0.0,0.0,0.0,,,"Normalized, Machined To 13.7 mm, Pseudocarburized, Reheated To 840C, 150C Temper","Normalized, Machined To 13.7 mm, Pseudocarburized, Reheated To 840C, 150C Temper",2416,0,Carburized – quenched (oil) – wear-resistant surface steel,0
,,,1,Steel database with labelled clusters,,,AISI 8620 Steel,Ultimate tensile strength,675.0,MPa,Yield strength,400.0,MPa,Ductility,24.0,%,0.0,0.0,0.205,0.0,0.0,0.0,0.0,0.0,0.0,0.25,0.035,0.04,0.0,0.0,0.0,0.0,0.5,0.8,97.42,0.0,0.55,0.0,0.0,0.0,0.0,0.0,0.0,0.2,0.0,0.0,0.0,0.0,0.0,0.0,0.0,0.0,,,"Mock Carburized, Reheated And Oil Quenched, 150C (300F) Temper, 100 mm (4 In.) Round","Mock Carburized, Reheated And Oil Quenched, 150C (300F) Temper, 100 mm (4 In.) Round",2417,8,Carburized – quenched (oil) – wear-resistant surface steel (variant),8
,,,1,Steel database with labelled clusters,,,AISI 8620 Steel,Ultimate tensile strength,1157.0,MPa,Yield strength,833.0,MPa,Ductility,14.0,%,0.0,0.0,0.205,0.0,0.0,0.0,0.0,0.0,0.0,0.25,0.035,0.04,0.0,0.0,0.0,0.0,0.5,0.8,97.42,0.0,0.55,0.0,0.0,0.0,0.0,0.0,0.0,0.2,0.0,0.0,0.0,0.0,0.0,0.0,0.0,0.0,,,"Single Quenched And Tempered (230C (450F)), Carburized","Single Quenched And Tempered (230C (450F)), Carburized",2418,5,Carburized – quenched (oil) – wear-resistant surface steel (variant),5
,,,1,Steel database with labelled clusters,,,AISI 5120 Steel,Ultimate tensile strength,979.0,MPa,Yield strength,786.0,MPa,Ductility,16.0,%,0.0,0.0,0.195,0.0,0.0,0.0,0.0,0.0,0.0,0.2249999999999999,0.035,0.04,0.0,0.0,0.0,0.0,0.8,0.8,97.905,0.0,0.0,0.0,0.0,0.0,0.0,0.0,0.0,0.0,0.0,0.0,0.0,0.0,0.0,0.0,0.0,0.0,,,"Heat Treated, Machined To 13.7 mm, Pseudocarburized, Reheated To 845C (1550F), 150C (300F) Temper","Heat Treated, Machined To 13.7 mm, Pseudocarburized, Reheated To 845C (1550F), 150C (300F) Temper",2419,0,Carburized – quenched (oil) – wear-resistant surface steel,0
,,,1,Steel database with labelled clusters,,,AISI 5120H Steel,Ultimate tensile strength,910.0,MPa,Yield strength,717.0,MPa,Ductility,15.0,%,0.0,0.0,0.2,0.0,0.0,0.0,0.0,0.0,0.0,0.2249999999999999,0.035,0.04,0.0,0.0,0.0,0.0,0.8,0.8,97.9,0.0,0.0,0.0,0.0,0.0,0.0,0.0,0.0,0.0,0.0,0.0,0.0,0.0,0.0,0.0,0.0,0.0,,,"Heat Treated, Machined To 13.7 mm, Pseudocarburized, Reheated To 800C (1470F), 150C (300F) Temper","Heat Treated, Machined To 13.7 mm, Pseudocarburized, Reheated To 800C (1470F), 150C (300F) Temper",2420,0,Carburized – quenched (oil) – wear-resistant surface steel,0
,,,1,Steel database with labelled clusters,,,AISI 8620 Steel,Ultimate tensile strength,917.0,MPa,Yield strength,570.0,MPa,Ductility,20.0,%,0.0,0.0,0.205,0.0,0.0,0.0,0.0,0.0,0.0,0.25,0.035,0.04,0.0,0.0,0.0,0.0,0.5,0.8,97.42,0.0,0.55,0.0,0.0,0.0,0.0,0.0,0.0,0.2,0.0,0.0,0.0,0.0,0.0,0.0,0.0,0.0,,,"Carburized, Box Cooled, Reheated And Double Quenched, 150C (300F) Temper, 13 mm (0.5 In.) Round","Carburized, Box Cooled, Reheated And Double Quenched, 150C (300F) Temper, 13 mm (0.5 In.) Round",2421,8,Carburized – quenched (oil) – wear-resistant surface steel (variant),8
,,,1,Steel database with labelled clusters,,,AISI 8620 Steel,Ultimate tensile strength,530.0,MPa,Yield strength,385.0,MPa,Ductility,31.0,%,0.0,0.0,0.205,0.0,0.0,0.0,0.0,0.0,0.0,0.25,0.035,0.04,0.0,0.0,0.0,0.0,0.5,0.8,97.42,0.0,0.55,0.0,0.0,0.0,0.0,0.0,0.0,0.2,0.0,0.0,0.0,0.0,0.0,0.0,0.0,0.0,,,Annealed 13 mm (0.5 In.) Round,Annealed 13 mm (0.5 In.) Round,2422,3,Normalized – easy-to-machine stock (cold drawn),3
,,,1,Steel database with labelled clusters,,,AISI 8620 Steel,Ultimate tensile strength,1040.0,MPa,Yield strength,848.0,MPa,Ductility,15.0,%,0.0,0.0,0.205,0.0,0.0,0.0,0.0,0.0,0.0,0.25,0.035,0.04,0.0,0.0,0.0,0.0,0.5,0.8,97.42,0.0,0.55,0.0,0.0,0.0,0.0,0.0,0.0,0.2,0.0,0.0,0.0,0.0,0.0,0.0,0.0,0.0,,,"Normalized, Machined To 13.7 mm, Pseudocarburized, Reheated To 800C, 150C Temper","Normalized, Machined To 13.7 mm, Pseudocarburized, Reheated To 800C, 150C Temper",2423,0,Carburized – quenched (oil) – wear-resistant surface steel,0
,,,1,Steel database with labelled clusters,,,AISI 4820H Steel,Ultimate tensile strength,1448.0,MPa,Yield strength,1138.0,MPa,Ductility,12.0,%,0.0,0.0,0.2,0.0,0.0,0.0,0.0,0.0,0.0,0.2249999999999999,0.035,0.04,0.0,0.0,0.0,0.0,0.0,0.6000000000000001,95.15,0.0,3.5,0.0,0.0,0.0,0.0,0.0,0.0,0.25,0.0,0.0,0.0,0.0,0.0,0.0,0.0,0.0,,,"Heat Treated, Machined To 25 mm, Pseudocarburized, 150C (300F) Temper","Heat Treated, Machined To 25 mm, Pseudocarburized, 150C (300F) Temper",2424,0,Carburized – quenched (oil) – wear-resistant surface steel,0
,,,1,Steel database with labelled clusters,,,AISI 8620 Steel,Ultimate tensile strength,540.0,MPa,Yield strength,385.0,MPa,Ductility,31.0,%,0.0,0.0,0.205,0.0,0.0,0.0,0.0,0.0,0.0,0.25,0.035,0.04,0.0,0.0,0.0,0.0,0.5,0.8,97.42,0.0,0.55,0.0,0.0,0.0,0.0,0.0,0.0,0.2,0.0,0.0,0.0,0.0,0.0,0.0,0.0,0.0,,,Annealed 25 mm (1 In.) Round,Annealed 25 mm (1 In.) Round,2425,3,Normalized – easy-to-machine stock (cold drawn),3
,,,1,Steel database with labelled clusters,,,AISI 4620 Steel,Ultimate tensile strength,600.0,MPa,Yield strength,380.0,MPa,Ductility,30.0,%,0.0,0.0,0.195,0.0,0.0,0.0,0.0,0.0,0.0,0.25,0.035,0.04,0.0,0.0,0.0,0.0,0.0,0.55,96.855,0.0,1.825,0.0,0.0,0.0,0.0,0.0,0.0,0.25,0.0,0.0,0.0,0.0,0.0,0.0,0.0,0.0,,,"Normalized, 13 mm (0.5 In.) Round","Normalized, 13 mm (0.5 In.) Round",2426,9,Normalized – general-purpose steel (round normalized stock),9
,,,1,Steel database with labelled clusters,,,AISI 4820 Steel,Ultimate tensile strength,896.0,MPa,Yield strength,635.0,MPa,Ductility,19.0,%,0.0,0.0,0.205,0.0,0.0,0.0,0.0,0.0,0.0,0.2249999999999999,0.035,0.04,0.0,0.0,0.0,0.0,0.0,0.6,95.145,0.0,3.5,0.0,0.0,0.0,0.0,0.0,0.0,0.25,0.0,0.0,0.0,0.0,0.0,0.0,0.0,0.0,,,"Mock Carburized, Reheated To 800C (1470F), 230C (450F) Temper, 50 mm (2 In.) Round","Mock Carburized, Reheated To 800C (1470F), 230C (450F) Temper, 50 mm (2 In.) Round",2427,8,Carburized – quenched (oil) – wear-resistant surface steel (variant),8
,,,1,Steel database with labelled clusters,,,AISI 8620H Steel,Ultimate tensile strength,958.0,MPa,Yield strength,814.0,MPa,Ductility,19.0,%,0.0,0.0,0.205,0.0,0.0,0.0,0.0,0.0,0.0,0.25,0.035,0.04,0.0,0.0,0.0,0.0,0.5,0.7749999999999999,97.445,0.0,0.55,0.0,0.0,0.0,0.0,0.0,0.0,0.2,0.0,0.0,0.0,0.0,0.0,0.0,0.0,0.0,,,"Carburized, Box Cooled, Reheated And Quenched, 150C (300F) Temper, 25 mm (1 In.) Round","Carburized, Box Cooled, Reheated And Quenched, 150C (300F) Temper, 25 mm (1 In.) Round",2428,8,Carburized – quenched (oil) – wear-resistant surface steel (variant),8
,,,1,Steel database with labelled clusters,,,AISI 4820H Steel,Ultimate tensile strength,1382.0,MPa,Yield strength,1170.0,MPa,Ductility,12.0,%,0.0,0.0,0.2,0.0,0.0,0.0,0.0,0.0,0.0,0.2249999999999999,0.035,0.04,0.0,0.0,0.0,0.0,0.0,0.6000000000000001,95.15,0.0,3.5,0.0,0.0,0.0,0.0,0.0,0.0,0.25,0.0,0.0,0.0,0.0,0.0,0.0,0.0,0.0,,,"Direct Quenched From Pot, Tempered (230C (450F)), 0.99 mm Case Depth","Direct Quenched From Pot, Tempered (230C (450F)), 0.99 mm Case Depth",2429,5,Carburized – quenched (oil) – wear-resistant surface steel (variant),5
,,,1,Steel database with labelled clusters,,,AISI 4620 Steel,Ultimate tensile strength,945.0,MPa,Yield strength,752.0,MPa,Ductility,17.0,%,0.0,0.0,0.195,0.0,0.0,0.0,0.0,0.0,0.0,0.25,0.035,0.04,0.0,0.0,0.0,0.0,0.0,0.55,96.855,0.0,1.825,0.0,0.0,0.0,0.0,0.0,0.0,0.25,0.0,0.0,0.0,0.0,0.0,0.0,0.0,0.0,,,"Normalized, Machined To 25 mm (1 In.) Rounds, Pseudocarburized, Reheated To 830C (1525F), Quenched And Tempered","Normalized, Machined To 25 mm (1 In.) Rounds, Pseudocarburized, Reheated To 830C (1525F), Quenched And Tempered",2430,0,Carburized – quenched (oil) – wear-resistant surface steel,0
,,,1,Steel database with labelled clusters,,,AISI 8620 Steel,Ultimate tensile strength,675.0,MPa,Yield strength,490.0,MPa,Ductility,21.0,%,0.0,0.0,0.205,0.0,0.0,0.0,0.0,0.0,0.0,0.25,0.035,0.04,0.0,0.0,0.0,0.0,0.5,0.8,97.42,0.0,0.55,0.0,0.0,0.0,0.0,0.0,0.0,0.2,0.0,0.0,0.0,0.0,0.0,0.0,0.0,0.0,,,"Carburized, Box Cooled, Reheated And Quenched, 150C (300F) Temper, 50 mm (2 In.) Round","Carburized, Box Cooled, Reheated And Quenched, 150C (300F) Temper, 50 mm (2 In.) Round",2431,8,Carburized – quenched (oil) – wear-resistant surface steel (variant),8
,,,1,Steel database with labelled clusters,,,AISI 8620 Steel,Ultimate tensile strength,898.0,MPa,Yield strength,533.0,MPa,Ductility,22.0,%,0.0,0.0,0.205,0.0,0.0,0.0,0.0,0.0,0.0,0.25,0.035,0.04,0.0,0.0,0.0,0.0,0.5,0.8,97.42,0.0,0.55,0.0,0.0,0.0,0.0,0.0,0.0,0.2,0.0,0.0,0.0,0.0,0.0,0.0,0.0,0.0,,,"Double Quenched And Tempered (230C (450F)), Carburized","Double Quenched And Tempered (230C (450F)), Carburized",2432,5,Carburized – quenched (oil) – wear-resistant surface steel (variant),5
,,,1,Steel database with labelled clusters,,,ASTM A710 Steel,Ultimate tensile strength,585.0,MPa,Yield strength,515.0,MPa,Ductility,20.0,%,0.0,0.0,0.07,0.0,0.0,0.0,0.0,0.0,0.0,0.4,0.025,0.025,0.0,0.0,0.0,0.0,0.75,0.55,95.96,0.0,0.85,1.15,0.0,0.0,0.0,0.0,0.02,0.2,0.0,0.0,0.0,0.0,0.0,0.0,0.0,0.0,,,"Grade A, Class 3, 6.4 - 50 mm Inclusive","Grade A, Class 3, 6.4 - 50 mm Inclusive",2433,1,Hot rolled – general construction steel,1
,,,1,Steel database with labelled clusters,,,AISI 8620 Steel,Ultimate tensile strength,565.0,MPa,Yield strength,360.0,MPa,Ductility,28.0,%,0.0,0.0,0.205,0.0,0.0,0.0,0.0,0.0,0.0,0.25,0.035,0.04,0.0,0.0,0.0,0.0,0.5,0.8,97.42,0.0,0.55,0.0,0.0,0.0,0.0,0.0,0.0,0.2,0.0,0.0,0.0,0.0,0.0,0.0,0.0,0.0,,,"Normalized, 100 mm (4 In.) Round","Normalized, 100 mm (4 In.) Round",2434,9,Normalized – general-purpose steel (round normalized stock),9
,,,1,Steel database with labelled clusters,,,AISI 8620 Steel,Ultimate tensile strength,1050.0,MPa,Yield strength,855.0,MPa,Ductility,17.0,%,0.0,0.0,0.205,0.0,0.0,0.0,0.0,0.0,0.0,0.25,0.035,0.04,0.0,0.0,0.0,0.0,0.5,0.8,97.42,0.0,0.55,0.0,0.0,0.0,0.0,0.0,0.0,0.2,0.0,0.0,0.0,0.0,0.0,0.0,0.0,0.0,,,"Normalized, Machined To 25 mm, Pseudocarburized, Reheated To 845C, 150C Temper","Normalized, Machined To 25 mm, Pseudocarburized, Reheated To 845C, 150C Temper",2435,0,Carburized – quenched (oil) – wear-resistant surface steel,0
,,,1,Steel database with labelled clusters,,,AISI 8620H Steel,Ultimate tensile strength,1325.0,MPa,Yield strength,1035.0,MPa,Ductility,12.0,%,0.0,0.0,0.205,0.0,0.0,0.0,0.0,0.0,0.0,0.25,0.035,0.04,0.0,0.0,0.0,0.0,0.5,0.7749999999999999,97.445,0.0,0.55,0.0,0.0,0.0,0.0,0.0,0.0,0.2,0.0,0.0,0.0,0.0,0.0,0.0,0.0,0.0,,,"Quenched From Carburizing Box, 13 mm (0.5 In.) Round","Quenched From Carburizing Box, 13 mm (0.5 In.) Round",2436,2,Quenched (oil) – general-purpose steel (tested),2
,,,1,Steel database with labelled clusters,,,AISI 8620 Steel,Ultimate tensile strength,1380.0,MPa,Yield strength,1085.0,MPa,Ductility,13.0,%,0.0,0.0,0.205,0.0,0.0,0.0,0.0,0.0,0.0,0.25,0.035,0.04,0.0,0.0,0.0,0.0,0.5,0.8,97.42,0.0,0.55,0.0,0.0,0.0,0.0,0.0,0.0,0.2,0.0,0.0,0.0,0.0,0.0,0.0,0.0,0.0,,,"Mock Carburized, Reheated And Oil Quenched, 150C (300F) Temper, 13 mm (0.5 In.) Round","Mock Carburized, Reheated And Oil Quenched, 150C (300F) Temper, 13 mm (0.5 In.) Round",2437,8,Carburized – quenched (oil) – wear-resistant surface steel (variant),8
,,,1,Steel database with labelled clusters,,,AISI 8620H Steel,Ultimate tensile strength,530.0,MPa,Yield strength,385.0,MPa,Ductility,31.0,%,0.0,0.0,0.205,0.0,0.0,0.0,0.0,0.0,0.0,0.25,0.035,0.04,0.0,0.0,0.0,0.0,0.5,0.7749999999999999,97.445,0.0,0.55,0.0,0.0,0.0,0.0,0.0,0.0,0.2,0.0,0.0,0.0,0.0,0.0,0.0,0.0,0.0,,,Annealed 13 mm (0.5 In.) Round,Annealed 13 mm (0.5 In.) Round,2438,3,Normalized – easy-to-machine stock (cold drawn),3
,,,1,Steel database with labelled clusters,,,AISI 8620H Steel,Ultimate tensile strength,660.0,MPa,Yield strength,370.0,MPa,Ductility,26.0,%,0.0,0.0,0.205,0.0,0.0,0.0,0.0,0.0,0.0,0.25,0.035,0.04,0.0,0.0,0.0,0.0,0.5,0.7749999999999999,97.445,0.0,0.55,0.0,0.0,0.0,0.0,0.0,0.0,0.2,0.0,0.0,0.0,0.0,0.0,0.0,0.0,0.0,,,"Normalized (Heated To 915C Air Cooled), 13 mm (0.5 In.) Round","Normalized (Heated To 915C Air Cooled), 13 mm (0.5 In.) Round",2439,4,Normalized (air cooled) – general-purpose steel,4
,,,1,Steel database with labelled clusters,,,AISI 4620H Steel,Ultimate tensile strength,570.0,MPa,Yield strength,365.0,MPa,Ductility,29.0,%,0.0,0.0,0.2,0.0,0.0,0.0,0.0,0.0,0.0,0.25,0.035,0.04,0.0,0.0,0.0,0.0,0.0,0.55,96.9,0.0,1.775,0.0,0.0,0.0,0.0,0.0,0.0,0.25,0.0,0.0,0.0,0.0,0.0,0.0,0.0,0.0,,,"Normalized, 25 mm (1 In.) Round","Normalized, 25 mm (1 In.) Round",2440,9,Normalized – general-purpose steel (round normalized stock),9
,,,1,Steel database with labelled clusters,,,AISI 8620H Steel,Ultimate tensile strength,635.0,MPa,Yield strength,360.0,MPa,Ductility,26.0,%,0.0,0.0,0.205,0.0,0.0,0.0,0.0,0.0,0.0,0.25,0.035,0.04,0.0,0.0,0.0,0.0,0.5,0.7749999999999999,97.445,0.0,0.55,0.0,0.0,0.0,0.0,0.0,0.0,0.2,0.0,0.0,0.0,0.0,0.0,0.0,0.0,0.0,,,"Normalized, 25 mm (1 In.) Round","Normalized, 25 mm (1 In.) Round",2441,9,Normalized – general-purpose steel (round normalized stock),9
,,,1,Steel database with labelled clusters,,,AISI 8620H Steel,Ultimate tensile strength,917.0,MPa,Yield strength,570.0,MPa,Ductility,20.0,%,0.0,0.0,0.205,0.0,0.0,0.0,0.0,0.0,0.0,0.25,0.035,0.04,0.0,0.0,0.0,0.0,0.5,0.7749999999999999,97.445,0.0,0.55,0.0,0.0,0.0,0.0,0.0,0.0,0.2,0.0,0.0,0.0,0.0,0.0,0.0,0.0,0.0,,,"Carburized, Box Cooled, Reheated And Double Quenched, 150C (300F) Temper, 13 mm (0.5 In.) Round","Carburized, Box Cooled, Reheated And Double Quenched, 150C (300F) Temper, 13 mm (0.5 In.) Round",2442,8,Carburized – quenched (oil) – wear-resistant surface steel (variant),8
,,,1,Steel database with labelled clusters,,,ASTM A514 Steel,Ultimate tensile strength,793.0,MPa,Yield strength,620.0,MPa,Ductility,16.0,%,0.0,0.0,0.175,0.0,0.0,0.0,0.0,0.0,0.0,0.25,0.035,0.04,0.0,0.0,0.0,0.055,1.25,1.125,95.22,0.0,1.35,0.0,0.0,0.0,0.0,0.0,0.0,0.5,0.0,0.0,0.0,0.0,0.0,0.0,0.0,0.0,,,"Grade Q, Plate Thickness 64 - 120 mm","Grade Q, Plate Thickness 64 - 120 mm",2443,11,plate – no special treatment – general-purpose steel,11
,,,1,Steel database with labelled clusters,,,AISI 8620 Steel,Ultimate tensile strength,958.0,MPa,Yield strength,814.0,MPa,Ductility,19.0,%,0.0,0.0,0.205,0.0,0.0,0.0,0.0,0.0,0.0,0.25,0.035,0.04,0.0,0.0,0.0,0.0,0.5,0.8,97.42,0.0,0.55,0.0,0.0,0.0,0.0,0.0,0.0,0.2,0.0,0.0,0.0,0.0,0.0,0.0,0.0,0.0,,,"Carburized, Box Cooled, Reheated And Quenched, 150C (300F) Temper, 25 mm (1 In.) Round","Carburized, Box Cooled, Reheated And Quenched, 150C (300F) Temper, 25 mm (1 In.) Round",2444,8,Carburized – quenched (oil) – wear-resistant surface steel (variant),8
,,,1,Steel database with labelled clusters,,,AISI 8620H Steel,Ultimate tensile strength,1110.0,MPa,Yield strength,924.0,MPa,Ductility,15.0,%,0.0,0.0,0.205,0.0,0.0,0.0,0.0,0.0,0.0,0.25,0.035,0.04,0.0,0.0,0.0,0.0,0.5,0.7749999999999999,97.445,0.0,0.55,0.0,0.0,0.0,0.0,0.0,0.0,0.2,0.0,0.0,0.0,0.0,0.0,0.0,0.0,0.0,,,"Normalized, Machined To 13.7 mm, Pseudocarburized, Oil Quenched, 150C Temper","Normalized, Machined To 13.7 mm, Pseudocarburized, Oil Quenched, 150C Temper",2445,0,Carburized – quenched (oil) – wear-resistant surface steel,0
,,,1,Steel database with labelled clusters,,,AISI 8620 Steel,Ultimate tensile strength,807.0,MPa,Yield strength,505.0,MPa,Ductility,23.0,%,0.0,0.0,0.205,0.0,0.0,0.0,0.0,0.0,0.0,0.25,0.035,0.04,0.0,0.0,0.0,0.0,0.5,0.8,97.42,0.0,0.55,0.0,0.0,0.0,0.0,0.0,0.0,0.2,0.0,0.0,0.0,0.0,0.0,0.0,0.0,0.0,,,"Mock Carburized, Reheated And Quenched, 150C (300F) Temper, 50 mm (2 In.) Round","Mock Carburized, Reheated And Quenched, 150C (300F) Temper, 50 mm (2 In.) Round",2446,8,Carburized – quenched (oil) – wear-resistant surface steel (variant),8
,,,1,Steel database with labelled clusters,,,ASTM A514 Steel,Ultimate tensile strength,828.0,MPa,Yield strength,690.0,MPa,Ductility,18.0,%,0.0,0.003,0.1649999999999999,0.0,0.0,0.0,0.0,0.0,0.0,0.275,0.035,0.04,0.0,0.0,0.0,0.0,1.025,0.575,96.007,0.0,1.35,0.0,0.0,0.0,0.0,0.0,0.0,0.525,0.0,0.0,0.0,0.0,0.0,0.0,0.0,0.0,,,"Grade P, Plate Thickness 19 - 64 mm","Grade P, Plate Thickness 19 - 64 mm",2447,11,plate – no special treatment – general-purpose steel,11
,,,1,Steel database with labelled clusters,,,AISI 8620 Steel,Ultimate tensile strength,938.0,MPa,Yield strength,772.0,MPa,Ductility,15.0,%,0.0,0.0,0.205,0.0,0.0,0.0,0.0,0.0,0.0,0.25,0.035,0.04,0.0,0.0,0.0,0.0,0.5,0.8,97.42,0.0,0.55,0.0,0.0,0.0,0.0,0.0,0.0,0.2,0.0,0.0,0.0,0.0,0.0,0.0,0.0,0.0,,,"Normalized, Machined To 13.7 mm, Pseudocarburized, Reheated To 775C, 150C Temper","Normalized, Machined To 13.7 mm, Pseudocarburized, Reheated To 775C, 150C Temper",2448,0,Carburized – quenched (oil) – wear-resistant surface steel,0
,,,1,Steel database with labelled clusters,,,AISI 8620 Steel,Ultimate tensile strength,1225.0,MPa,Yield strength,965.0,MPa,Ductility,14.0,%,0.0,0.0,0.205,0.0,0.0,0.0,0.0,0.0,0.0,0.25,0.035,0.04,0.0,0.0,0.0,0.0,0.5,0.8,97.42,0.0,0.55,0.0,0.0,0.0,0.0,0.0,0.0,0.2,0.0,0.0,0.0,0.0,0.0,0.0,0.0,0.0,,,"Mock Carburized, Reheated And Oil Quenched, 230C (450F) Temper, 13 mm (0.5 In.) Round","Mock Carburized, Reheated And Oil Quenched, 230C (450F) Temper, 13 mm (0.5 In.) Round",2449,8,Carburized – quenched (oil) – wear-resistant surface steel (variant),8
,,,1,Steel database with labelled clusters,,,AISI 8620H Steel,Ultimate tensile strength,1225.0,MPa,Yield strength,965.0,MPa,Ductility,14.0,%,0.0,0.0,0.205,0.0,0.0,0.0,0.0,0.0,0.0,0.25,0.035,0.04,0.0,0.0,0.0,0.0,0.5,0.7749999999999999,97.445,0.0,0.55,0.0,0.0,0.0,0.0,0.0,0.0,0.2,0.0,0.0,0.0,0.0,0.0,0.0,0.0,0.0,,,"Mock Carburized, Reheated And Oil Quenched, 230C (450F) Temper, 13 mm (0.5 In.) Round","Mock Carburized, Reheated And Oil Quenched, 230C (450F) Temper, 13 mm (0.5 In.) Round",2450,8,Carburized – quenched (oil) – wear-resistant surface steel (variant),8
,,,1,Steel database with labelled clusters,,,AISI 8620 Steel,Ultimate tensile strength,855.0,MPa,Yield strength,560.0,MPa,Ductility,19.0,%,0.0,0.0,0.205,0.0,0.0,0.0,0.0,0.0,0.0,0.25,0.035,0.04,0.0,0.0,0.0,0.0,0.5,0.8,97.42,0.0,0.55,0.0,0.0,0.0,0.0,0.0,0.0,0.2,0.0,0.0,0.0,0.0,0.0,0.0,0.0,0.0,,,"Mock Carburized, Reheated And Oil Quenched, 230C (450F) Temper, 25 mm (1 In.) Round","Mock Carburized, Reheated And Oil Quenched, 230C (450F) Temper, 25 mm (1 In.) Round",2451,8,Carburized – quenched (oil) – wear-resistant surface steel (variant),8
,,,1,Steel database with labelled clusters,,,AISI 8620H Steel,Ultimate tensile strength,1324.0,MPa,Yield strength,1036.0,MPa,Ductility,12.0,%,0.0,0.0,0.205,0.0,0.0,0.0,0.0,0.0,0.0,0.25,0.035,0.04,0.0,0.0,0.0,0.0,0.5,0.7749999999999999,97.445,0.0,0.55,0.0,0.0,0.0,0.0,0.0,0.0,0.2,0.0,0.0,0.0,0.0,0.0,0.0,0.0,0.0,,,"Direct Quenched From Pot, 150C (300F) Temper, Carburized","Direct Quenched From Pot, 150C (300F) Temper, Carburized",2452,5,Carburized – quenched (oil) – wear-resistant surface steel (variant),5
,,,1,Steel database with labelled clusters,,,AISI 8620H Steel,Ultimate tensile strength,958.0,MPa,Yield strength,765.0,MPa,Ductility,16.0,%,0.0,0.0,0.205,0.0,0.0,0.0,0.0,0.0,0.0,0.25,0.035,0.04,0.0,0.0,0.0,0.0,0.5,0.7749999999999999,97.445,0.0,0.55,0.0,0.0,0.0,0.0,0.0,0.0,0.2,0.0,0.0,0.0,0.0,0.0,0.0,0.0,0.0,,,"Normalized, Machined To 25 mm, Pseudocarburized, Reheated To 800C, 150C Temper","Normalized, Machined To 25 mm, Pseudocarburized, Reheated To 800C, 150C Temper",2453,0,Carburized – quenched (oil) – wear-resistant surface steel,0
,,,1,Steel database with labelled clusters,,,AISI 4815 Steel,Ultimate tensile strength,1075.0,MPa,Yield strength,910.0,MPa,Ductility,15.0,%,0.0,0.0,0.155,0.0,0.0,0.0,0.0,0.0,0.0,0.2249999999999999,0.035,0.04,0.0,0.0,0.0,0.0,0.0,0.5,95.295,0.0,3.5,0.0,0.0,0.0,0.0,0.0,0.0,0.25,0.0,0.0,0.0,0.0,0.0,0.0,0.0,0.0,,,"Pseudocarburized, Reheated To 830C (1525F) And Oil Quenched, 150C (300F) Temper, 25 mm (1 In.) Round","Pseudocarburized, Reheated To 830C (1525F) And Oil Quenched, 150C (300F) Temper, 25 mm (1 In.) Round",2454,0,Carburized – quenched (oil) – wear-resistant surface steel,0
,,,1,Steel database with labelled clusters,,,AISI 8620H Steel,Ultimate tensile strength,745.0,MPa,Yield strength,560.0,MPa,Ductility,25.0,%,0.0,0.0,0.205,0.0,0.0,0.0,0.0,0.0,0.0,0.25,0.035,0.04,0.0,0.0,0.0,0.0,0.5,0.7749999999999999,97.445,0.0,0.55,0.0,0.0,0.0,0.0,0.0,0.0,0.2,0.0,0.0,0.0,0.0,0.0,0.0,0.0,0.0,,,"Quenched From Carburizing Box, 50 mm (2 In.) Round","Quenched From Carburizing Box, 50 mm (2 In.) Round",2455,2,Quenched (oil) – general-purpose steel (tested),2
,,,1,Steel database with labelled clusters,,,AISI 4820 Steel,Ultimate tensile strength,1413.0,MPa,Yield strength,1085.0,MPa,Ductility,11.0,%,0.0,0.0,0.205,0.0,0.0,0.0,0.0,0.0,0.0,0.2249999999999999,0.035,0.04,0.0,0.0,0.0,0.0,0.0,0.6,95.145,0.0,3.5,0.0,0.0,0.0,0.0,0.0,0.0,0.25,0.0,0.0,0.0,0.0,0.0,0.0,0.0,0.0,,,"Heat Treated, Machined To 25 mm, Pseudocarburized, 150C (300F) Temper","Heat Treated, Machined To 25 mm, Pseudocarburized, 150C (300F) Temper",2456,0,Carburized – quenched (oil) – wear-resistant surface steel,0
,,,1,Steel database with labelled clusters,,,AISI 4820 Steel,Ultimate tensile strength,772.0,MPa,Yield strength,495.0,MPa,Ductility,26.0,%,0.0,0.0,0.205,0.0,0.0,0.0,0.0,0.0,0.0,0.2249999999999999,0.035,0.04,0.0,0.0,0.0,0.0,0.0,0.6,95.145,0.0,3.5,0.0,0.0,0.0,0.0,0.0,0.0,0.25,0.0,0.0,0.0,0.0,0.0,0.0,0.0,0.0,,,"Normalized 860C (1580F), 13 mm (0.5 In.) Round","Normalized 860C (1580F), 13 mm (0.5 In.) Round",2457,4,Normalized (air cooled) – general-purpose steel,4
,,,1,Steel database with labelled clusters,,,AISI 4815H Steel,Ultimate tensile strength,1095.0,MPa,Yield strength,917.0,MPa,Ductility,16.0,%,0.0,0.0,0.15,0.0,0.0,0.0,0.0,0.0,0.0,0.2249999999999999,0.035,0.04,0.0,0.0,0.0,0.0,0.0,0.5,95.3,0.0,3.5,0.0,0.0,0.0,0.0,0.0,0.0,0.25,0.0,0.0,0.0,0.0,0.0,0.0,0.0,0.0,,,"Pseudocarburized And Oil Quenched, 150C (300F) Temper, 25 mm (1 In.) Round","Pseudocarburized And Oil Quenched, 150C (300F) Temper, 25 mm (1 In.) Round",2458,0,Carburized – quenched (oil) – wear-resistant surface steel,0
,,,1,Steel database with labelled clusters,,,AISI 4815H Steel,Ultimate tensile strength,1160.0,MPa,Yield strength,993.0,MPa,Ductility,15.0,%,0.0,0.0,0.15,0.0,0.0,0.0,0.0,0.0,0.0,0.2249999999999999,0.035,0.04,0.0,0.0,0.0,0.0,0.0,0.5,95.3,0.0,3.5,0.0,0.0,0.0,0.0,0.0,0.0,0.25,0.0,0.0,0.0,0.0,0.0,0.0,0.0,0.0,,,"Pseudocarburized, Reheated To 800C (1470F) And Oil Quenched, 150C (300F) Temper, 13.7 mm (1 In.) Round","Pseudocarburized, Reheated To 800C (1470F) And Oil Quenched, 150C (300F) Temper, 13.7 mm (1 In.) Round",2459,0,Carburized – quenched (oil) – wear-resistant surface steel,0
,,,1,Steel database with labelled clusters,,,AISI 8620 Steel,Ultimate tensile strength,876.0,MPa,Yield strength,580.0,MPa,Ductility,20.0,%,0.0,0.0,0.205,0.0,0.0,0.0,0.0,0.0,0.0,0.25,0.035,0.04,0.0,0.0,0.0,0.0,0.5,0.8,97.42,0.0,0.55,0.0,0.0,0.0,0.0,0.0,0.0,0.2,0.0,0.0,0.0,0.0,0.0,0.0,0.0,0.0,,,"Mock Carburized, Reheated And Oil Quenched, 150C (300F) Temper, 25 mm (1 In.) Round","Mock Carburized, Reheated And Oil Quenched, 150C (300F) Temper, 25 mm (1 In.) Round",2460,8,Carburized – quenched (oil) – wear-resistant surface steel (variant),8
,,,1,Steel database with labelled clusters,,,AISI 8617 Steel,Ultimate tensile strength,883.0,MPa,Yield strength,650.0,MPa,Ductility,19.0,%,0.0,0.0,0.175,0.0,0.0,0.0,0.0,0.0,0.0,0.2249999999999999,0.035,0.04,0.0,0.0,0.0,0.0,0.5,0.8,97.475,0.0,0.55,0.0,0.0,0.0,0.0,0.0,0.0,0.2,0.0,0.0,0.0,0.0,0.0,0.0,0.0,0.0,,,"Heat Treated, Machined, Pseudocarburized, 150C (300F) Temper","Heat Treated, Machined, Pseudocarburized, 150C (300F) Temper",2461,0,Carburized – quenched (oil) – wear-resistant surface steel,0
,,,1,Steel database with labelled clusters,,,AISI 5120H Steel,Ultimate tensile strength,848.0,MPa,Yield strength,650.0,MPa,Ductility,14.0,%,0.0,0.0,0.2,0.0,0.0,0.0,0.0,0.0,0.0,0.2249999999999999,0.035,0.04,0.0,0.0,0.0,0.0,0.8,0.8,97.9,0.0,0.0,0.0,0.0,0.0,0.0,0.0,0.0,0.0,0.0,0.0,0.0,0.0,0.0,0.0,0.0,0.0,,,"Heat Treated, Machined To 13.7 mm, Pseudocarburized, Reheated To 775C (1430F), 150C (300F) Temper","Heat Treated, Machined To 13.7 mm, Pseudocarburized, Reheated To 775C (1430F), 150C (300F) Temper",2462,0,Carburized – quenched (oil) – wear-resistant surface steel,0
,,,1,Steel database with labelled clusters,,,AISI 4820H Steel,Ultimate tensile strength,1170.0,MPa,Yield strength,869.0,MPa,Ductility,15.0,%,0.0,0.0,0.2,0.0,0.0,0.0,0.0,0.0,0.0,0.2249999999999999,0.035,0.04,0.0,0.0,0.0,0.0,0.0,0.6000000000000001,95.15,0.0,3.5,0.0,0.0,0.0,0.0,0.0,0.0,0.25,0.0,0.0,0.0,0.0,0.0,0.0,0.0,0.0,,,"Mock Carburized, Reheated To 800C (1470F), 150C (300F) Temper, 25 mm (1 In.) Round","Mock Carburized, Reheated To 800C (1470F), 150C (300F) Temper, 25 mm (1 In.) Round",2463,8,Carburized – quenched (oil) – wear-resistant surface steel (variant),8
,,,1,Steel database with labelled clusters,,,AISI 4820H Steel,Ultimate tensile strength,807.0,MPa,Yield strength,550.0,MPa,Ductility,21.0,%,0.0,0.0,0.2,0.0,0.0,0.0,0.0,0.0,0.0,0.2249999999999999,0.035,0.04,0.0,0.0,0.0,0.0,0.0,0.6000000000000001,95.15,0.0,3.5,0.0,0.0,0.0,0.0,0.0,0.0,0.25,0.0,0.0,0.0,0.0,0.0,0.0,0.0,0.0,,,"Mock Carburized, Reheated To 800C (1470F), 230C (450F) Temper, 100 mm (4 In.) Round","Mock Carburized, Reheated To 800C (1470F), 230C (450F) Temper, 100 mm (4 In.) Round",2464,8,Carburized – quenched (oil) – wear-resistant surface steel (variant),8
,,,1,Steel database with labelled clusters,,,AISI 8620 Steel,Ultimate tensile strength,1325.0,MPa,Yield strength,1035.0,MPa,Ductility,12.0,%,0.0,0.0,0.205,0.0,0.0,0.0,0.0,0.0,0.0,0.25,0.035,0.04,0.0,0.0,0.0,0.0,0.5,0.8,97.42,0.0,0.55,0.0,0.0,0.0,0.0,0.0,0.0,0.2,0.0,0.0,0.0,0.0,0.0,0.0,0.0,0.0,,,"Quenched From Carburizing Box, 13 mm (0.5 In.) Round","Quenched From Carburizing Box, 13 mm (0.5 In.) Round",2465,2,Quenched (oil) – general-purpose steel (tested),2
,,,1,Steel database with labelled clusters,,,AISI 5120 Steel,Ultimate tensile strength,1020.0,MPa,Yield strength,848.0,MPa,Ductility,14.0,%,0.0,0.0,0.195,0.0,0.0,0.0,0.0,0.0,0.0,0.2249999999999999,0.035,0.04,0.0,0.0,0.0,0.0,0.8,0.8,97.905,0.0,0.0,0.0,0.0,0.0,0.0,0.0,0.0,0.0,0.0,0.0,0.0,0.0,0.0,0.0,0.0,0.0,,,"Heat Treated, Machined To 13.7 mm, Pseudocarburized, 150C (300F) Temper","Heat Treated, Machined To 13.7 mm, Pseudocarburized, 150C (300F) Temper",2466,0,Carburized – quenched (oil) – wear-resistant surface steel,0
,,,1,Steel database with labelled clusters,,,AISI 4820 Steel,Ultimate tensile strength,1415.0,MPa,Yield strength,1170.0,MPa,Ductility,13.0,%,0.0,0.0,0.205,0.0,0.0,0.0,0.0,0.0,0.0,0.2249999999999999,0.035,0.04,0.0,0.0,0.0,0.0,0.0,0.6,95.145,0.0,3.5,0.0,0.0,0.0,0.0,0.0,0.0,0.25,0.0,0.0,0.0,0.0,0.0,0.0,0.0,0.0,,,"Mock Carburized, Reheated To 800C (1470F), 230C (450F) Temper, 13 mm (0.5 In.) Round","Mock Carburized, Reheated To 800C (1470F), 230C (450F) Temper, 13 mm (0.5 In.) Round",2467,8,Carburized – quenched (oil) – wear-resistant surface steel (variant),8
,,,1,Steel database with labelled clusters,,,AISI 8620H Steel,Ultimate tensile strength,1075.0,MPa,Yield strength,876.0,MPa,Ductility,14.0,%,0.0,0.0,0.205,0.0,0.0,0.0,0.0,0.0,0.0,0.25,0.035,0.04,0.0,0.0,0.0,0.0,0.5,0.7749999999999999,97.445,0.0,0.55,0.0,0.0,0.0,0.0,0.0,0.0,0.2,0.0,0.0,0.0,0.0,0.0,0.0,0.0,0.0,,,"Normalized, Machined To 25 mm, Pseudocarburized, Oil Quenched, 150C Temper","Normalized, Machined To 25 mm, Pseudocarburized, Oil Quenched, 150C Temper",2468,0,Carburized – quenched (oil) – wear-resistant surface steel,0
,,,1,Steel database with labelled clusters,,,AISI 4820 Steel,Ultimate tensile strength,717.0,MPa,Yield strength,470.0,MPa,Ductility,22.0,%,0.0,0.0,0.205,0.0,0.0,0.0,0.0,0.0,0.0,0.2249999999999999,0.035,0.04,0.0,0.0,0.0,0.0,0.0,0.6,95.145,0.0,3.5,0.0,0.0,0.0,0.0,0.0,0.0,0.25,0.0,0.0,0.0,0.0,0.0,0.0,0.0,0.0,,,"Normalized 860C (1580F), 100 mm (4 In.) Round","Normalized 860C (1580F), 100 mm (4 In.) Round",2469,4,Normalized (air cooled) – general-purpose steel,4
,,,1,Steel database with labelled clusters,,,AISI 8620H Steel,Ultimate tensile strength,898.0,MPa,Yield strength,533.0,MPa,Ductility,22.0,%,0.0,0.0,0.205,0.0,0.0,0.0,0.0,0.0,0.0,0.25,0.035,0.04,0.0,0.0,0.0,0.0,0.5,0.7749999999999999,97.445,0.0,0.55,0.0,0.0,0.0,0.0,0.0,0.0,0.2,0.0,0.0,0.0,0.0,0.0,0.0,0.0,0.0,,,"Double Quenched And Tempered (230C (450F)), Carburized","Double Quenched And Tempered (230C (450F)), Carburized",2470,5,Carburized – quenched (oil) – wear-resistant surface steel (variant),5
,,,1,Steel database with labelled clusters,,,AISI 8622 Steel,Ultimate tensile strength,1314.0,MPa,Yield strength,928.0,MPa,Ductility,12.0,%,0.0,0.0,0.225,0.0,0.0,0.0,0.0,0.0,0.0,0.2249999999999999,0.035,0.04,0.0,0.0,0.0,0.0,0.5,0.8,97.425,0.0,0.55,0.0,0.0,0.0,0.0,0.0,0.0,0.2,0.0,0.0,0.0,0.0,0.0,0.0,0.0,0.0,,,"Heat Treated, Machined To 25 mm (1 In.) Rounds, Pseudocarburized, 150C (300F) Temper","Heat Treated, Machined To 25 mm (1 In.) Rounds, Pseudocarburized, 150C (300F) Temper",2471,0,Carburized – quenched (oil) – wear-resistant surface steel,0
,,,1,Steel database with labelled clusters,,,AISI 8620H Steel,Ultimate tensile strength,855.0,MPa,Yield strength,560.0,MPa,Ductility,19.0,%,0.0,0.0,0.205,0.0,0.0,0.0,0.0,0.0,0.0,0.25,0.035,0.04,0.0,0.0,0.0,0.0,0.5,0.7749999999999999,97.445,0.0,0.55,0.0,0.0,0.0,0.0,0.0,0.0,0.2,0.0,0.0,0.0,0.0,0.0,0.0,0.0,0.0,,,"Mock Carburized, Reheated And Oil Quenched, 230C (450F) Temper, 25 mm (1 In.) Round","Mock Carburized, Reheated And Oil Quenched, 230C (450F) Temper, 25 mm (1 In.) Round",2472,8,Carburized – quenched (oil) – wear-resistant surface steel (variant),8
,,,1,Steel database with labelled clusters,,,AISI 4815 Steel,Ultimate tensile strength,1095.0,MPa,Yield strength,917.0,MPa,Ductility,16.0,%,0.0,0.0,0.155,0.0,0.0,0.0,0.0,0.0,0.0,0.2249999999999999,0.035,0.04,0.0,0.0,0.0,0.0,0.0,0.5,95.295,0.0,3.5,0.0,0.0,0.0,0.0,0.0,0.0,0.25,0.0,0.0,0.0,0.0,0.0,0.0,0.0,0.0,,,"Pseudocarburized And Oil Quenched, 150C (300F) Temper, 25 mm (1 In.) Round","Pseudocarburized And Oil Quenched, 150C (300F) Temper, 25 mm (1 In.) Round",2473,0,Carburized – quenched (oil) – wear-resistant surface steel,0
,,,1,Steel database with labelled clusters,,,AISI 4718H Steel,Ultimate tensile strength,1096.0,MPa,Yield strength,724.0,MPa,Ductility,16.0,%,0.0,0.0,0.18,0.0,0.0,0.0,0.0,0.0,0.0,0.2249999999999999,0.04,0.04,0.0,0.0,0.0,0.0,0.4499999999999999,0.7749999999999999,96.89,0.0,1.05,0.0,0.0,0.0,0.0,0.0,0.0,0.35,0.0,0.0,0.0,0.0,0.0,0.0,0.0,0.0,,,"Pseudocarburized, Reheated To 850C (1560F) And Oil Quenched, 150C (300F) Temper, 25 mm Round","Pseudocarburized, Reheated To 850C (1560F) And Oil Quenched, 150C (300F) Temper, 25 mm Round",2474,0,Carburized – quenched (oil) – wear-resistant surface steel,0
,,,1,Steel database with labelled clusters,,,AISI 4718 Steel,Ultimate tensile strength,1172.0,MPa,Yield strength,841.0,MPa,Ductility,13.0,%,0.0,0.0,0.185,0.0,0.0,0.0,0.0,0.0,0.0,0.275,0.04,0.04,0.0,0.0,0.0,0.0,0.45,0.8,96.81,0.0,1.05,0.0,0.0,0.0,0.0,0.0,0.0,0.35,0.0,0.0,0.0,0.0,0.0,0.0,0.0,0.0,,,"Pseudocarburized, Reheated To 850C (1560F) And Oil Quenched, 150C (300F) Temper, 13.7 mm Round","Pseudocarburized, Reheated To 850C (1560F) And Oil Quenched, 150C (300F) Temper, 13.7 mm Round",2475,0,Carburized – quenched (oil) – wear-resistant surface steel,0
,,,1,Steel database with labelled clusters,,,AISI 4820H Steel,Ultimate tensile strength,1415.0,MPa,Yield strength,1272.0,MPa,Ductility,13.0,%,0.0,0.0,0.2,0.0,0.0,0.0,0.0,0.0,0.0,0.2249999999999999,0.035,0.04,0.0,0.0,0.0,0.0,0.0,0.6000000000000001,95.15,0.0,3.5,0.0,0.0,0.0,0.0,0.0,0.0,0.25,0.0,0.0,0.0,0.0,0.0,0.0,0.0,0.0,,,"Single Quenched And Tempered (230C (450F)), 1.2 mm Case Depth","Single Quenched And Tempered (230C (450F)), 1.2 mm Case Depth",2476,5,Carburized – quenched (oil) – wear-resistant surface steel (variant),5
,,,1,Steel database with labelled clusters,,,AISI 8620H Steel,Ultimate tensile strength,807.0,MPa,Yield strength,505.0,MPa,Ductility,23.0,%,0.0,0.0,0.205,0.0,0.0,0.0,0.0,0.0,0.0,0.25,0.035,0.04,0.0,0.0,0.0,0.0,0.5,0.7749999999999999,97.445,0.0,0.55,0.0,0.0,0.0,0.0,0.0,0.0,0.2,0.0,0.0,0.0,0.0,0.0,0.0,0.0,0.0,,,"Mock Carburized, Reheated And Quenched, 150C (300F) Temper, 50 mm (2 In.) Round","Mock Carburized, Reheated And Quenched, 150C (300F) Temper, 50 mm (2 In.) Round",2477,8,Carburized – quenched (oil) – wear-resistant surface steel (variant),8
,,,1,Steel database with labelled clusters,,,AISI 8620H Steel,Ultimate tensile strength,1250.0,MPa,Yield strength,926.0,MPa,Ductility,12.0,%,0.0,0.0,0.205,0.0,0.0,0.0,0.0,0.0,0.0,0.25,0.035,0.04,0.0,0.0,0.0,0.0,0.5,0.7749999999999999,97.445,0.0,0.55,0.0,0.0,0.0,0.0,0.0,0.0,0.2,0.0,0.0,0.0,0.0,0.0,0.0,0.0,0.0,,,"Direct Quenched From Pot, 230C (450F) Temper, Carburized","Direct Quenched From Pot, 230C (450F) Temper, Carburized",2478,5,Carburized – quenched (oil) – wear-resistant surface steel (variant),5
,,,1,Steel database with labelled clusters,,,AISI 4820 Steel,Ultimate tensile strength,685.0,MPa,Yield strength,460.0,MPa,Ductility,22.0,%,0.0,0.0,0.205,0.0,0.0,0.0,0.0,0.0,0.0,0.2249999999999999,0.035,0.04,0.0,0.0,0.0,0.0,0.0,0.6,95.145,0.0,3.5,0.0,0.0,0.0,0.0,0.0,0.0,0.25,0.0,0.0,0.0,0.0,0.0,0.0,0.0,0.0,,,Annealed 815C (1500F),Annealed 815C (1500F),2479,7,Annealed – easy-to-machine – round annealed stock,7
,,,1,Steel database with labelled clusters,,,AISI 8620H Steel,Ultimate tensile strength,1300.0,MPa,Yield strength,1033.0,MPa,Ductility,11.0,%,0.0,0.0,0.205,0.0,0.0,0.0,0.0,0.0,0.0,0.25,0.035,0.04,0.0,0.0,0.0,0.0,0.5,0.7749999999999999,97.445,0.0,0.55,0.0,0.0,0.0,0.0,0.0,0.0,0.2,0.0,0.0,0.0,0.0,0.0,0.0,0.0,0.0,,,"Single Quenched And Tempered (150C (300F)), Carburized","Single Quenched And Tempered (150C (300F)), Carburized",2480,5,Carburized – quenched (oil) – wear-resistant surface steel (variant),5
,,,1,Steel database with labelled clusters,,,AISI 8620 Steel,Ultimate tensile strength,745.0,MPa,Yield strength,560.0,MPa,Ductility,25.0,%,0.0,0.0,0.205,0.0,0.0,0.0,0.0,0.0,0.0,0.25,0.035,0.04,0.0,0.0,0.0,0.0,0.5,0.8,97.42,0.0,0.55,0.0,0.0,0.0,0.0,0.0,0.0,0.2,0.0,0.0,0.0,0.0,0.0,0.0,0.0,0.0,,,"Quenched From Carburizing Box, 50 mm (2 In.) Round","Quenched From Carburizing Box, 50 mm (2 In.) Round",2481,2,Quenched (oil) – general-purpose steel (tested),2
,,,1,Steel database with labelled clusters,,,AISI 8822 Steel,Ultimate tensile strength,1451.0,MPa,Yield strength,1041.0,MPa,Ductility,13.0,%,0.0,0.0,0.225,0.0,0.0,0.0,0.0,0.0,0.0,0.2249999999999999,0.035,0.04,0.0,0.0,0.0,0.0,0.5,0.875,97.2,0.0,0.55,0.0,0.0,0.0,0.0,0.0,0.0,0.35,0.0,0.0,0.0,0.0,0.0,0.0,0.0,0.0,,,"Normalized, Machined To 13.7 mm Rounds, Pseudocarburized, 820C (1510F) Reheat, 150C (300F) Temper","Normalized, Machined To 13.7 mm Rounds, Pseudocarburized, 820C (1510F) Reheat, 150C (300F) Temper",2482,0,Carburized – quenched (oil) – wear-resistant surface steel,0
,,,1,Steel database with labelled clusters,,,AISI 8620H Steel,Ultimate tensile strength,903.0,MPa,Yield strength,710.0,MPa,Ductility,15.0,%,0.0,0.0,0.205,0.0,0.0,0.0,0.0,0.0,0.0,0.25,0.035,0.04,0.0,0.0,0.0,0.0,0.5,0.7749999999999999,97.445,0.0,0.55,0.0,0.0,0.0,0.0,0.0,0.0,0.2,0.0,0.0,0.0,0.0,0.0,0.0,0.0,0.0,,,"Normalized, Machined To 25 mm, Pseudocarburized, Reheated To 775C, 150C Temper","Normalized, Machined To 25 mm, Pseudocarburized, Reheated To 775C, 150C Temper",2483,0,Carburized – quenched (oil) – wear-resistant surface steel,0
,,,1,Steel database with labelled clusters,,,AISI 5120H Steel,Ultimate tensile strength,979.0,MPa,Yield strength,786.0,MPa,Ductility,16.0,%,0.0,0.0,0.2,0.0,0.0,0.0,0.0,0.0,0.0,0.2249999999999999,0.035,0.04,0.0,0.0,0.0,0.0,0.8,0.8,97.9,0.0,0.0,0.0,0.0,0.0,0.0,0.0,0.0,0.0,0.0,0.0,0.0,0.0,0.0,0.0,0.0,0.0,,,"Heat Treated, Machined To 13.7 mm, Pseudocarburized, Reheated To 845C (1550F), 150C (300F) Temper","Heat Treated, Machined To 13.7 mm, Pseudocarburized, Reheated To 845C (1550F), 150C (300F) Temper",2484,0,Carburized – quenched (oil) – wear-resistant surface steel,0
,,,1,Steel database with labelled clusters,,,AISI E9310 Steel,Ultimate tensile strength,1158.0,MPa,Yield strength,948.0,MPa,Ductility,15.0,%,0.0,0.0,0.105,0.0,0.0,0.0,0.0,0.0,0.0,0.275,0.025,0.025,0.0,0.0,0.0,0.0,1.2,0.55,94.455,0.0,3.25,0.0,0.0,0.0,0.0,0.0,0.0,0.1149999999999999,0.0,0.0,0.0,0.0,0.0,0.0,0.0,0.0,,,"Single Quenched And Tempered At 230C (450F), 1.2 mm Case Depth","Single Quenched And Tempered At 230C (450F), 1.2 mm Case Depth",2485,5,Carburized – quenched (oil) – wear-resistant surface steel (variant),5
,,,1,Steel database with labelled clusters,,,AISI 8822 Steel,Ultimate tensile strength,1314.0,MPa,Yield strength,928.0,MPa,Ductility,12.0,%,0.0,0.0,0.225,0.0,0.0,0.0,0.0,0.0,0.0,0.2249999999999999,0.035,0.04,0.0,0.0,0.0,0.0,0.5,0.875,97.2,0.0,0.55,0.0,0.0,0.0,0.0,0.0,0.0,0.35,0.0,0.0,0.0,0.0,0.0,0.0,0.0,0.0,,,"Normalized, Machined To 25 mm (1 In.) Rounds, Pseudocarburized, 150C (300F) Temper","Normalized, Machined To 25 mm (1 In.) Rounds, Pseudocarburized, 150C (300F) Temper",2486,0,Carburized – quenched (oil) – wear-resistant surface steel,0
,,,1,Steel database with labelled clusters,,,AISI 4620H Steel,Ultimate tensile strength,945.0,MPa,Yield strength,752.0,MPa,Ductility,17.0,%,0.0,0.0,0.2,0.0,0.0,0.0,0.0,0.0,0.0,0.25,0.035,0.04,0.0,0.0,0.0,0.0,0.0,0.55,96.9,0.0,1.775,0.0,0.0,0.0,0.0,0.0,0.0,0.25,0.0,0.0,0.0,0.0,0.0,0.0,0.0,0.0,,,"Normalized, Machined To 25 mm (1 In.) Rounds, Pseudocarburized, Reheated To 830C (1525F), Quenched And Tempered","Normalized, Machined To 25 mm (1 In.) Rounds, Pseudocarburized, Reheated To 830C (1525F), Quenched And Tempered",2487,0,Carburized – quenched (oil) – wear-resistant surface steel,0
,,,1,Steel database with labelled clusters,,,AISI 8620H Steel,Ultimate tensile strength,1095.0,MPa,Yield strength,910.0,MPa,Ductility,16.0,%,0.0,0.0,0.205,0.0,0.0,0.0,0.0,0.0,0.0,0.25,0.035,0.04,0.0,0.0,0.0,0.0,0.5,0.7749999999999999,97.445,0.0,0.55,0.0,0.0,0.0,0.0,0.0,0.0,0.2,0.0,0.0,0.0,0.0,0.0,0.0,0.0,0.0,,,"Normalized, Machined To 13.7 mm, Pseudocarburized, Reheated To 840C, 150C Temper","Normalized, Machined To 13.7 mm, Pseudocarburized, Reheated To 840C, 150C Temper",2488,0,Carburized – quenched (oil) – wear-resistant surface steel,0
