Repository: Azhi-ss/SteelScientist

# Steel Labelled Clusters Dataset

This directory contains the cleaned steel labelled-clusters dataset used by
`regression/steel_labelled_clusters_regression.py`.

## Files

| File | Rows | Description |
|------|------|-------------|
| `raw/Steel database with labelled clusters.xlsx` | 3234 | Original spreadsheet. |
| `full_with_duplicates.csv` | 3234 | Raw spreadsheet mapped to the project regression schema. |
| `clean.csv` | 1943 | Strictly deduplicated regression mother table. |
| `train.csv` | 1554 | Fixed 8:2 training split generated from `clean.csv`. |
| `val.csv` | 389 | Fixed 8:2 validation split generated from `clean.csv`. |

File: datasets/steel_labelled_clusters/duplicate_rows.csv (part 32 of 33)
duplicate_group_id,source_entry,Material,Text,Tensile_value,Yield_value,Elongation_value,cluster_number,cluster_label,DOIs,Files,problem,status,Table_topic,title,abstract,Tensile_name,Tensile_unit,Yield_name,Yield_unit,Elongation_name,Elongation_unit,H,B,C,N,O,F,Na,Mg,Al,Si,P,S,Cl,Ca,Ti,V,Cr,Mn,Fe,Co,Ni,Cu,Zn,As,Y,Zr,Nb,Mo,Sn,Sb,La,Ce,Ta,W,Pb,Bi,Other_ele,Text_addition,actions,cluster_number_0_to_11
1185,1238,ASTM A131 Steel,Grade Ds,400.0,220.0,21.0,1,Hot rolled – general construction steel,,,,1,Steel database with labelled clusters,,,Ultimate tensile strength,MPa,Yield strength,MPa,Ductility,%,0.0,0.0,0.16,0.0,0.0,0.0,0.0,0.0,0.0,0.2249999999999999,0.04,0.04,0.0,0.0,0.0,0.0,0.0,1.175,98.36,0.0,0.0,0.0,0.0,0.0,0.0,0.0,0.0,0.0,0.0,0.0,0.0,0.0,0.0,0.0,0.0,0.0,,,Grade Ds,1
1185,2690,ASTM A131 Steel,Grade Ds,400.0,220.0,21.0,1,Hot rolled – general construction steel,,,,1,Steel database with labelled clusters,,,Ultimate tensile strength,MPa,Yield strength,MPa,Ductility,%,0.0,0.0,0.16,0.0,0.0,0.0,0.0,0.0,0.0,0.2249999999999999,0.04,0.04,0.0,0.0,0.0,0.0,0.0,1.175,98.36,0.0,0.0,0.0,0.0,0.0,0.0,0.0,0.0,0.0,0.0,0.0,0.0,0.0,0.0,0.0,0.0,0.0,,,Grade Ds,1
1186,1239,ASTM A514 Steel,"Grade F, Plate Thickness 19 - 64 mm",760.0,690.0,18.0,11,plate – no special treatment – general-purpose steel,,,,1,Steel database with labelled clusters,,,Ultimate tensile strength,MPa,Yield strength,MPa,Ductility,%,0.0,0.00325,0.15,0.0,0.0,0.0,0.0,0.0,0.0,0.25,0.04,0.04,0.0,0.0,0.0,0.055,0.525,0.8,96.46175,0.0,0.85,0.325,0.0,0.0,0.0,0.0,0.0,0.5,0.0,0.0,0.0,0.0,0.0,0.0,0.0,0.0,,,"Grade F, Plate Thickness 19 - 64 mm",11
1186,2650,ASTM A514 Steel,"Grade F, Plate Thickness 19 - 64 mm",760.0,690.0,18.0,11,plate – no special treatment – general-purpose steel,,,,1,Steel database with labelled clusters,,,Ultimate tensile strength,MPa,Yield strength,MPa,Ductility,%,0.0,0.00325,0.15,0.0,0.0,0.0,0.0,0.0,0.0,0.25,0.04,0.04,0.0,0.0,0.0,0.055,0.525,0.8,96.46175,0.0,0.85,0.325,0.0,0.0,0.0,0.0,0.0,0.5,0.0,0.0,0.0,0.0,0.0,0.0,0.0,0.0,,,"Grade F, Plate Thickness 19 - 64 mm",11
1187,1240,ASTM A709 Steel,"Grade 36, Carbon Steel Plate (> 200 mm Wide)",400.0,220.0,20.0,2,Quenched (oil) – general-purpose steel (tested),,,,1,Steel database with labelled clusters,,,Ultimate tensile strength,MPa,Yield strength,MPa,Ductility,%,0.0,0.0,0.27,0.0,0.0,0.0,0.0,0.0,0.0,0.275,0.04,0.05,0.0,0.0,0.0,0.0,0.0,1.0,98.365,0.0,0.0,0.0,0.0,0.0,0.0,0.0,0.0,0.0,0.0,0.0,0.0,0.0,0.0,0.0,0.0,0.0,,,"Grade 36, Carbon Steel Plate (> 200 mm Wide)",2
1187,2693,ASTM A709 Steel,"Grade 36, Carbon Steel Plate (> 200 mm Wide)",400.0,220.0,20.0,2,Quenched (oil) – general-purpose steel (tested),,,,1,Steel database with labelled clusters,,,Ultimate tensile strength,MPa,Yield strength,MPa,Ductility,%,0.0,0.0,0.27,0.0,0.0,0.0,0.0,0.0,0.0,0.275,0.04,0.05,0.0,0.0,0.0,0.0,0.0,1.0,98.365,0.0,0.0,0.0,0.0,0.0,0.0,0.0,0.0,0.0,0.0,0.0,0.0,0.0,0.0,0.0,0.0,0.0,,,"Grade 36, Carbon Steel Plate (> 200 mm Wide)",2
1188,1241,ASTM A514 Steel,"Grade C, Plate Thickness 19-32 mm",760.0,690.0,18.0,11,plate – no special treatment – general-purpose steel,,,,1,Steel database with labelled clusters,,,Ultimate tensile strength,MPa,Yield strength,MPa,Ductility,%,0.0,0.003,0.15,0.0,0.0,0.0,0.0,0.0,0.0,0.2249999999999999,0.04,0.04,0.0,0.0,0.0,0.0,0.0,1.3,98.017,0.0,0.0,0.0,0.0,0.0,0.0,0.0,0.0,0.2249999999999999,0.0,0.0,0.0,0.0,0.0,0.0,0.0,0.0,,,"Grade C, Plate Thickness 19-32 mm",11
1188,2724,ASTM A514 Steel,"Grade C, Plate Thickness 19-32 mm",760.0,690.0,18.0,11,plate – no special treatment – general-purpose steel,,,,1,Steel database with labelled clusters,,,Ultimate tensile strength,MPa,Yield strength,MPa,Ductility,%,0.0,0.003,0.15,0.0,0.0,0.0,0.0,0.0,0.0,0.2249999999999999,0.04,0.04,0.0,0.0,0.0,0.0,0.0,1.3,98.017,0.0,0.0,0.0,0.0,0.0,0.0,0.0,0.0,0.2249999999999999,0.0,0.0,0.0,0.0,0.0,0.0,0.0,0.0,,,"Grade C, Plate Thickness 19-32 mm",11
1189,1242,ASTM A131 Steel,Grade Cs,400.0,220.0,21.0,1,Hot rolled – general construction steel,,,,1,Steel database with labelled clusters,,,Ultimate tensile strength,MPa,Yield strength,MPa,Ductility,%,0.0,0.0,0.16,0.0,0.0,0.0,0.0,0.0,0.0,0.2249999999999999,0.04,0.04,0.0,0.0,0.0,0.0,0.0,1.175,98.36,0.0,0.0,0.0,0.0,0.0,0.0,0.0,0.0,0.0,0.0,0.0,0.0,0.0,0.0,0.0,0.0,0.0,,,Grade Cs,1
1189,2692,ASTM A131 Steel,Grade Cs,400.0,220.0,21.0,1,Hot rolled – general construction steel,,,,1,Steel database with labelled clusters,,,Ultimate tensile strength,MPa,Yield strength,MPa,Ductility,%,0.0,0.0,0.16,0.0,0.0,0.0,0.0,0.0,0.0,0.2249999999999999,0.04,0.04,0.0,0.0,0.0,0.0,0.0,1.175,98.36,0.0,0.0,0.0,0.0,0.0,0.0,0.0,0.0,0.0,0.0,0.0,0.0,0.0,0.0,0.0,0.0,0.0,,,Grade Cs,1
1190,1245,ASTM A570 Steel,Grade 45,415.0,310.0,12.0,1,Hot rolled – general construction steel,,,,1,Steel database with labelled clusters,,,Ultimate tensile strength,MPa,Yield strength,MPa,Ductility,%,0.0,0.0,0.25,0.0,0.0,0.0,0.0,0.0,0.0,0.0,0.04,0.05,0.0,0.0,0.0,0.0,0.0,1.35,98.11,0.0,0.0,0.2,0.0,0.0,0.0,0.0,0.0,0.0,0.0,0.0,0.0,0.0,0.0,0.0,0.0,0.0,,,Grade 45,1
1190,2727,ASTM A570 Steel,Grade 45,415.0,310.0,12.0,1,Hot rolled – general construction steel,,,,1,Steel database with labelled clusters,,,Ultimate tensile strength,MPa,Yield strength,MPa,Ductility,%,0.0,0.0,0.25,0.0,0.0,0.0,0.0,0.0,0.0,0.0,0.04,0.05,0.0,0.0,0.0,0.0,0.0,1.35,98.11,0.0,0.0,0.2,0.0,0.0,0.0,0.0,0.0,0.0,0.0,0.0,0.0,0.0,0.0,0.0,0.0,0.0,,,Grade 45,1
1191,1247,ASTM A570 Steel,Grade 33,360.0,230.0,16.0,1,Hot rolled – general construction steel,,,,1,Steel database with labelled clusters,,,Ultimate tensile strength,MPa,Yield strength,MPa,Ductility,%,0.0,0.0,0.25,0.0,0.0,0.0,0.0,0.0,0.0,0.0,0.04,0.05,0.0,0.0,0.0,0.0,0.0,0.9,98.56,0.0,0.0,0.2,0.0,0.0,0.0,0.0,0.0,0.0,0.0,0.0,0.0,0.0,0.0,0.0,0.0,0.0,,,Grade 33,1
1191,2655,ASTM A570 Steel,Grade 33,360.0,230.0,16.0,1,Hot rolled – general construction steel,,,,1,Steel database with labelled clusters,,,Ultimate tensile strength,MPa,Yield strength,MPa,Ductility,%,0.0,0.0,0.25,0.0,0.0,0.0,0.0,0.0,0.0,0.0,0.04,0.05,0.0,0.0,0.0,0.0,0.0,0.9,98.56,0.0,0.0,0.2,0.0,0.0,0.0,0.0,0.0,0.0,0.0,0.0,0.0,0.0,0.0,0.0,0.0,0.0,,,Grade 33,1
1192,1248,ASTM A284 Steel,Grade D,415.0,230.0,21.0,1,Hot rolled – general construction steel,,,,1,Steel database with labelled clusters,,,Ultimate tensile strength,MPa,Yield strength,MPa,Ductility,%,0.0,0.0,0.35,0.0,0.0,0.0,0.0,0.0,0.0,0.275,0.04,0.05,0.0,0.0,0.0,0.0,0.0,0.9,98.385,0.0,0.0,0.0,0.0,0.0,0.0,0.0,0.0,0.0,0.0,0.0,0.0,0.0,0.0,0.0,0.0,0.0,,,Grade D,1
1192,2687,ASTM A284 Steel,Grade D,415.0,230.0,21.0,1,Hot rolled – general construction steel,,,,1,Steel database with labelled clusters,,,Ultimate tensile strength,MPa,Yield strength,MPa,Ductility,%,0.0,0.0,0.35,0.0,0.0,0.0,0.0,0.0,0.0,0.275,0.04,0.05,0.0,0.0,0.0,0.0,0.0,0.9,98.385,0.0,0.0,0.0,0.0,0.0,0.0,0.0,0.0,0.0,0.0,0.0,0.0,0.0,0.0,0.0,0.0,0.0,,,Grade D,1
1193,1249,ASTM A500 Steel,"Grade B, Shaped Structural Tubing",400.0,315.0,23.0,2,Quenched (oil) – general-purpose steel (tested),,,,1,Steel database with labelled clusters,,,Ultimate tensile strength,MPa,Yield strength,MPa,Ductility,%,0.0,0.0,0.3,0.0,0.0,0.0,0.0,0.0,0.0,0.0,0.05,0.063,0.0,0.0,0.0,0.0,0.0,0.0,99.407,0.0,0.0,0.18,0.0,0.0,0.0,0.0,0.0,0.0,0.0,0.0,0.0,0.0,0.0,0.0,0.0,0.0,,,"Grade B, Shaped Structural Tubing",2
1193,2665,ASTM A500 Steel,"Grade B, Shaped Structural Tubing",400.0,315.0,23.0,2,Quenched (oil) – general-purpose steel (tested),,,,1,Steel database with labelled clusters,,,Ultimate tensile strength,MPa,Yield strength,MPa,Ductility,%,0.0,0.0,0.3,0.0,0.0,0.0,0.0,0.0,0.0,0.0,0.05,0.063,0.0,0.0,0.0,0.0,0.0,0.0,99.407,0.0,0.0,0.18,0.0,0.0,0.0,0.0,0.0,0.0,0.0,0.0,0.0,0.0,0.0,0.0,0.0,0.0,,,"Grade B, Shaped Structural Tubing",2
1194,1250,ASTM A302 Alloy Steel,Grade B,550.0,345.0,15.0,1,Hot rolled – general construction steel,,,,1,Steel database with labelled clusters,,,Ultimate tensile strength,MPa,Yield strength,MPa,Ductility,%,0.0,0.0,0.25,0.0,0.0,0.0,0.0,0.0,0.0,0.275,0.04,0.04,0.0,0.0,0.0,0.0,0.0,1.325,97.545,0.0,0.0,0.0,0.0,0.0,0.0,0.0,0.0,0.525,0.0,0.0,0.0,0.0,0.0,0.0,0.0,0.0,,,Grade B,1
1194,2674,ASTM A302 Alloy Steel,Grade B,550.0,345.0,15.0,1,Hot rolled – general construction steel,,,,1,Steel database with labelled clusters,,,Ultimate tensile strength,MPa,Yield strength,MPa,Ductility,%,0.0,0.0,0.25,0.0,0.0,0.0,0.0,0.0,0.0,0.275,0.04,0.04,0.0,0.0,0.0,0.0,0.0,1.325,97.545,0.0,0.0,0.0,0.0,0.0,0.0,0.0,0.0,0.525,0.0,0.0,0.0,0.0,0.0,0.0,0.0,0.0,,,Grade B,1
1195,1251,ASTM A131 Steel,Grade Ah36,490.0,350.0,19.0,1,Hot rolled – general construction steel,,,,1,Steel database with labelled clusters,,,Ultimate tensile strength,MPa,Yield strength,MPa,Ductility,%,0.0,0.0,0.18,0.0,0.0,0.0,0.0,0.0,0.0,0.3,0.04,0.04,0.0,0.0,0.0,0.1,0.25,1.25,96.96,0.0,0.4,0.35,0.0,0.0,0.0,0.0,0.05,0.08,0.0,0.0,0.0,0.0,0.0,0.0,0.0,0.0,,,Grade Ah36,1
1195,2658,ASTM A131 Steel,Grade Ah36,490.0,350.0,19.0,1,Hot rolled – general construction steel,,,,1,Steel database with labelled clusters,,,Ultimate tensile strength,MPa,Yield strength,MPa,Ductility,%,0.0,0.0,0.18,0.0,0.0,0.0,0.0,0.0,0.0,0.3,0.04,0.04,0.0,0.0,0.0,0.1,0.25,1.25,96.96,0.0,0.4,0.35,0.0,0.0,0.0,0.0,0.05,0.08,0.0,0.0,0.0,0.0,0.0,0.0,0.0,0.0,,,Grade Ah36,1
1196,1253,ASTM A302 Alloy Steel,Grade D,550.0,345.0,17.0,1,Hot rolled – general construction steel,,,,1,Steel database with labelled clusters,,,Ultimate tensile strength,MPa,Yield strength,MPa,Ductility,%,0.0,0.0,0.25,0.0,0.0,0.0,0.0,0.0,0.0,0.275,0.04,0.04,0.0,0.0,0.0,0.0,0.0,1.325,96.695,0.0,0.85,0.0,0.0,0.0,0.0,0.0,0.0,0.525,0.0,0.0,0.0,0.0,0.0,0.0,0.0,0.0,,,Grade D,1
1196,2679,ASTM A302 Alloy Steel,Grade D,550.0,345.0,17.0,1,Hot rolled – general construction steel,,,,1,Steel database with labelled clusters,,,Ultimate tensile strength,MPa,Yield strength,MPa,Ductility,%,0.0,0.0,0.25,0.0,0.0,0.0,0.0,0.0,0.0,0.275,0.04,0.04,0.0,0.0,0.0,0.0,0.0,1.325,96.695,0.0,0.85,0.0,0.0,0.0,0.0,0.0,0.0,0.525,0.0,0.0,0.0,0.0,0.0,0.0,0.0,0.0,,,Grade D,1
1197,1254,ASTM A514 Steel,"Grade B, Plate Thickness _ 19 mm",760.0,690.0,18.0,11,plate – no special treatment – general-purpose steel,,,,1,Steel database with labelled clusters,,,Ultimate tensile strength,MPa,Yield strength,MPa,Ductility,%,0.0,0.00275,0.1649999999999999,0.0,0.0,0.0,0.0,0.0,0.0,0.275,0.04,0.04,0.0,0.0,0.02,0.055,0.525,0.85,97.82725,0.0,0.0,0.0,0.0,0.0,0.0,0.0,0.0,0.2,0.0,0.0,0.0,0.0,0.0,0.0,0.0,0.0,,,"Grade B, Plate Thickness _ 19 mm",11
1197,2667,ASTM A514 Steel,"Grade B, Plate Thickness _ 19 mm",760.0,690.0,18.0,11,plate – no special treatment – general-purpose steel,,,,1,Steel database with labelled clusters,,,Ultimate tensile strength,MPa,Yield strength,MPa,Ductility,%,0.0,0.00275,0.1649999999999999,0.0,0.0,0.0,0.0,0.0,0.0,0.275,0.04,0.04,0.0,0.0,0.02,0.055,0.525,0.85,97.82725,0.0,0.0,0.0,0.0,0.0,0.0,0.0,0.0,0.2,0.0,0.0,0.0,0.0,0.0,0.0,0.0,0.0,,,"Grade B, Plate Thickness _ 19 mm",11
1198,1255,ASTM A573 Steel,Grade 65,450.0,240.0,20.0,1,Hot rolled – general construction steel,,,,1,Steel database with labelled clusters,,,Ultimate tensile strength,MPa,Yield strength,MPa,Ductility,%,0.0,0.0,0.26,0.0,0.0,0.0,0.0,0.0,0.0,0.275,0.04,0.05,0.0,0.0,0.0,0.0,0.0,1.025,98.35,0.0,0.0,0.0,0.0,0.0,0.0,0.0,0.0,0.0,0.0,0.0,0.0,0.0,0.0,0.0,0.0,0.0,,,Grade 65,1
1198,2680,ASTM A573 Steel,Grade 65,450.0,240.0,20.0,1,Hot rolled – general construction steel,,,,1,Steel database with labelled clusters,,,Ultimate tensile strength,MPa,Yield strength,MPa,Ductility,%,0.0,0.0,0.26,0.0,0.0,0.0,0.0,0.0,0.0,0.275,0.04,0.05,0.0,0.0,0.0,0.0,0.0,1.025,98.35,0.0,0.0,0.0,0.0,0.0,0.0,0.0,0.0,0.0,0.0,0.0,0.0,0.0,0.0,0.0,0.0,0.0,,,Grade 65,1
1199,1256,ASTM A514 Steel,"Grade L, Plate Thickness _ 19 mm",760.0,690.0,18.0,11,plate – no special treatment – general-purpose steel,,,,1,Steel database with labelled clusters,,,Ultimate tensile strength,MPa,Yield strength,MPa,Ductility,%,0.0,0.0,0.165,0.0,0.0,0.0,0.0,0.0,0.0,0.28,0.0,0.0,0.0,0.0,0.07,0.0,1.4,0.55,96.905,0.0,0.0,0.3,0.0,0.0,0.0,0.0,0.0,0.33,0.0,0.0,0.0,0.0,0.0,0.0,0.0,0.0,,,"Grade L, Plate Thickness _ 19 mm",11
1199,2661,ASTM A514 Steel,"Grade L, Plate Thickness _ 19 mm",760.0,690.0,18.0,11,plate – no special treatment – general-purpose steel,,,,1,Steel database with labelled clusters,,,Ultimate tensile strength,MPa,Yield strength,MPa,Ductility,%,0.0,0.0,0.165,0.0,0.0,0.0,0.0,0.0,0.0,0.28,0.0,0.0,0.0,0.0,0.07,0.0,1.4,0.55,96.905,0.0,0.0,0.3,0.0,0.0,0.0,0.0,0.0,0.33,0.0,0.0,0.0,0.0,0.0,0.0,0.0,0.0,,,"Grade L, Plate Thickness _ 19 mm",11
1200,1257,ASTM A36 Steel,Flange,400.0,250.0,20.0,2,Quenched (oil) – general-purpose steel (tested),,,,1,Steel database with labelled clusters,,,Ultimate tensile strength,MPa,Yield strength,MPa,Ductility,%,0.0,0.0,0.29,0.0,0.0,0.0,0.0,0.0,0.0,0.275,0.04,0.05,0.0,0.0,0.0,0.0,0.0,1.0,98.145,0.0,0.0,0.2,0.0,0.0,0.0,0.0,0.0,0.0,0.0,0.0,0.0,0.0,0.0,0.0,0.0,0.0,,,Flange,2
1200,2676,ASTM A36 Steel,Flange,400.0,250.0,20.0,2,Quenched (oil) – general-purpose steel (tested),,,,1,Steel database with labelled clusters,,,Ultimate tensile strength,MPa,Yield strength,MPa,Ductility,%,0.0,0.0,0.29,0.0,0.0,0.0,0.0,0.0,0.0,0.275,0.04,0.05,0.0,0.0,0.0,0.0,0.0,1.0,98.145,0.0,0.0,0.2,0.0,0.0,0.0,0.0,0.0,0.0,0.0,0.0,0.0,0.0,0.0,0.0,0.0,0.0,,,Flange,2
1201,1258,ASTM A302 Alloy Steel,Grade A,515.0,310.0,15.0,1,Hot rolled – general construction steel,,,,1,Steel database with labelled clusters,,,Ultimate tensile strength,MPa,Yield strength,MPa,Ductility,%,0.0,0.0,0.25,0.0,0.0,0.0,0.0,0.0,0.0,0.275,0.04,0.04,0.0,0.0,0.0,0.0,0.0,1.125,97.745,0.0,0.0,0.0,0.0,0.0,0.0,0.0,0.0,0.525,0.0,0.0,0.0,0.0,0.0,0.0,0.0,0.0,,,Grade A,1
1201,2709,ASTM A302 Alloy Steel,Grade A,515.0,310.0,15.0,1,Hot rolled – general construction steel,,,,1,Steel database with labelled clusters,,,Ultimate tensile strength,MPa,Yield strength,MPa,Ductility,%,0.0,0.0,0.25,0.0,0.0,0.0,0.0,0.0,0.0,0.275,0.04,0.04,0.0,0.0,0.0,0.0,0.0,1.125,97.745,0.0,0.0,0.0,0.0,0.0,0.0,0.0,0.0,0.525,0.0,0.0,0.0,0.0,0.0,0.0,0.0,0.0,,,Grade A,1
1202,1259,ASTM A678 Steel,Grade B,550.0,415.0,22.0,1,Hot rolled – general construction steel,,,,1,Steel database with labelled clusters,,,Ultimate tensile strength,MPa,Yield strength,MPa,Ductility,%,0.0,0.0,0.2,0.0,0.0,0.0,0.0,0.0,0.0,0.325,0.04,0.05,0.0,0.0,0.0,0.0,0.25,1.15,97.38,0.0,0.25,0.275,0.0,0.0,0.0,0.0,0.0,0.08,0.0,0.0,0.0,0.0,0.0,0.0,0.0,0.0,,,Grade B,1
1202,2653,ASTM A678 Steel,Grade B,550.0,415.0,22.0,1,Hot rolled – general construction steel,,,,1,Steel database with labelled clusters,,,Ultimate tensile strength,MPa,Yield strength,MPa,Ductility,%,0.0,0.0,0.2,0.0,0.0,0.0,0.0,0.0,0.0,0.325,0.04,0.05,0.0,0.0,0.0,0.0,0.25,1.15,97.38,0.0,0.25,0.275,0.0,0.0,0.0,0.0,0.0,0.08,0.0,0.0,0.0,0.0,0.0,0.0,0.0,0.0,,,Grade B,1
1203,1260,ASTM A387 Alloy Steel,"Grade 11, Class 1",415.0,240.0,19.0,1,Hot rolled – general construction steel,,,,1,Steel database with labelled clusters,,,Ultimate tensile strength,MPa,Yield strength,MPa,Ductility,%,0.0,0.0,0.17,0.0,0.0,0.0,0.0,0.0,0.0,0.65,0.04,0.04,0.0,0.0,0.0,0.0,1.25,0.525,96.775,0.0,0.0,0.0,0.0,0.0,0.0,0.0,0.0,0.55,0.0,0.0,0.0,0.0,0.0,0.0,0.0,0.0,,,"Grade 11, Class 1",1
1203,2691,ASTM A387 Alloy Steel,"Grade 11, Class 1",415.0,240.0,19.0,1,Hot rolled – general construction steel,,,,1,Steel database with labelled clusters,,,Ultimate tensile strength,MPa,Yield strength,MPa,Ductility,%,0.0,0.0,0.17,0.0,0.0,0.0,0.0,0.0,0.0,0.65,0.04,0.04,0.0,0.0,0.0,0.0,1.25,0.525,96.775,0.0,0.0,0.0,0.0,0.0,0.0,0.0,0.0,0.55,0.0,0.0,0.0,0.0,0.0,0.0,0.0,0.0,,,"Grade 11, Class 1",1
1204,1261,ASTM A242 Steel,"Type 1, 19 mm Thick",435.0,290.0,18.0,2,Quenched (oil) – general-purpose steel (tested),,,,1,Steel database with labelled clusters,,,Ultimate tensile strength,MPa,Yield strength,MPa,Ductility,%,0.0,0.0,0.15,0.0,0.0,0.0,0.0,0.0,0.0,0.0,0.15,0.05,0.0,0.0,0.0,0.0,0.0,1.0,98.45,0.0,0.0,0.2,0.0,0.0,0.0,0.0,0.0,0.0,0.0,0.0,0.0,0.0,0.0,0.0,0.0,0.0,,,"Type 1, 19 mm Thick",2
1204,2708,ASTM A242 Steel,"Type 1, 19 mm Thick",435.0,290.0,18.0,2,Quenched (oil) – general-purpose steel (tested),,,,1,Steel database with labelled clusters,,,Ultimate tensile strength,MPa,Yield strength,MPa,Ductility,%,0.0,0.0,0.15,0.0,0.0,0.0,0.0,0.0,0.0,0.0,0.15,0.05,0.0,0.0,0.0,0.0,0.0,1.0,98.45,0.0,0.0,0.2,0.0,0.0,0.0,0.0,0.0,0.0,0.0,0.0,0.0,0.0,0.0,0.0,0.0,0.0,,,"Type 1, 19 mm Thick",2
1205,1262,ASTM A387 Alloy Steel,"Grade 7, Class 1",415.0,205.0,18.0,1,Hot rolled – general construction steel,,,,1,Steel database with labelled clusters,,,Ultimate tensile strength,MPa,Yield strength,MPa,Ductility,%,0.0,0.0,0.15,0.0,0.0,0.0,0.0,0.0,0.0,1.0,0.03,0.03,0.0,0.0,0.0,0.0,7.0,0.4499999999999999,90.79,0.0,0.0,0.0,0.0,0.0,0.0,0.0,0.0,0.55,0.0,0.0,0.0,0.0,0.0,0.0,0.0,0.0,,,"Grade 7, Class 1",1
1205,1379,ASTM A387 Alloy Steel,"Grade 7, Class 1",415.0,205.0,18.0,1,Hot rolled – general construction steel,,,,1,Steel database with labelled clusters,,,Ultimate tensile strength,MPa,Yield strength,MPa,Ductility,%,0.0,0.0,0.15,0.0,0.0,0.0,0.0,0.0,0.0,1.0,0.03,0.03,0.0,0.0,0.0,0.0,7.0,0.4499999999999999,90.79,0.0,0.0,0.0,0.0,0.0,0.0,0.0,0.0,0.55,0.0,0.0,0.0,0.0,0.0,0.0,0.0,0.0,,,"Grade 7, Class 1",1
1205,2732,ASTM A387 Alloy Steel,"Grade 7, Class 1",415.0,205.0,18.0,1,Hot rolled – general construction steel,,,,1,Steel database with labelled clusters,,,Ultimate tensile strength,MPa,Yield strength,MPa,Ductility,%,0.0,0.0,0.15,0.0,0.0,0.0,0.0,0.0,0.0,1.0,0.03,0.03,0.0,0.0,0.0,0.0,7.0,0.4499999999999999,90.79,0.0,0.0,0.0,0.0,0.0,0.0,0.0,0.0,0.55,0.0,0.0,0.0,0.0,0.0,0.0,0.0,0.0,,,"Grade 7, Class 1",1
1206,1263,ASTM A678 Steel,"Grade C, Plate Thickness 38 - 51 mm",585.0,450.0,19.0,11,plate – no special treatment – general-purpose steel,,,,1,Steel database with labelled clusters,,,Ultimate tensile strength,MPa,Yield strength,MPa,Ductility,%,0.0,0.0,0.22,0.0,0.0,0.0,0.0,0.0,0.0,0.35,0.04,0.05,0.0,0.0,0.0,0.0,0.25,1.3,97.185,0.0,0.25,0.275,0.0,0.0,0.0,0.0,0.0,0.08,0.0,0.0,0.0,0.0,0.0,0.0,0.0,0.0,,,"Grade C, Plate Thickness 38 - 51 mm",11
1206,2669,ASTM A678 Steel,"Grade C, Plate Thickness 38 - 51 mm",585.0,450.0,19.0,11,plate – no special treatment – general-purpose steel,,,,1,Steel database with labelled clusters,,,Ultimate tensile strength,MPa,Yield strength,MPa,Ductility,%,0.0,0.0,0.22,0.0,0.0,0.0,0.0,0.0,0.0,0.35,0.04,0.05,0.0,0.0,0.0,0.0,0.25,1.3,97.185,0.0,0.25,0.275,0.0,0.0,0.0,0.0,0.0,0.08,0.0,0.0,0.0,0.0,0.0,0.0,0.0,0.0,,,"Grade C, Plate Thickness 38 - 51 mm",11
1207,1264,ASTM A204 Low Alloy Steel,Grade C,515.0,295.0,16.0,1,Hot rolled – general construction steel,,,,1,Steel database with labelled clusters,,,Ultimate tensile strength,MPa,Yield strength,MPa,Ductility,%,0.0,0.0,0.28,0.0,0.0,0.0,0.0,0.0,0.0,0.275,0.04,0.04,0.0,0.0,0.0,0.0,0.0,0.9,97.94,0.0,0.0,0.0,0.0,0.0,0.0,0.0,0.0,0.525,0.0,0.0,0.0,0.0,0.0,0.0,0.0,0.0,,,Grade C,1
1207,2714,ASTM A204 Low Alloy Steel,Grade C,515.0,295.0,16.0,1,Hot rolled – general construction steel,,,,1,Steel database with labelled clusters,,,Ultimate tensile strength,MPa,Yield strength,MPa,Ductility,%,0.0,0.0,0.28,0.0,0.0,0.0,0.0,0.0,0.0,0.275,0.04,0.04,0.0,0.0,0.0,0.0,0.0,0.9,97.94,0.0,0.0,0.0,0.0,0.0,0.0,0.0,0.0,0.525,0.0,0.0,0.0,0.0,0.0,0.0,0.0,0.0,,,Grade C,1
1208,1265,ASTM A131 Steel,Grade Eh32,470.0,315.0,19.0,1,Hot rolled – general construction steel,,,,1,Steel database with labelled clusters,,,Ultimate tensile strength,MPa,Yield strength,MPa,Ductility,%,0.0,0.0,0.18,0.0,0.0,0.0,0.0,0.0,0.0,0.3,0.04,0.05,0.0,0.0,0.0,0.1,0.25,1.25,96.95,0.0,0.4,0.35,0.0,0.0,0.0,0.0,0.05,0.08,0.0,0.0,0.0,0.0,0.0,0.0,0.0,0.0,,,Grade Eh32,1
1208,2590,ASTM A131 Steel,Grade Eh32,470.0,315.0,19.0,1,Hot rolled – general construction steel,,,,1,Steel database with labelled clusters,,,Ultimate tensile strength,MPa,Yield strength,MPa,Ductility,%,0.0,0.0,0.18,0.0,0.0,0.0,0.0,0.0,0.0,0.3,0.04,0.05,0.0,0.0,0.0,0.1,0.25,1.25,96.95,0.0,0.4,0.35,0.0,0.0,0.0,0.0,0.05,0.08,0.0,0.0,0.0,0.0,0.0,0.0,0.0,0.0,,,Grade Eh32,1
1209,1266,ASTM A387 Alloy Steel,"Grade 2, Class 2",485.0,310.0,18.0,1,Hot rolled – general construction steel,,,,1,Steel database with labelled clusters,,,Ultimate tensile strength,MPa,Yield strength,MPa,Ductility,%,0.0,0.0,0.21,0.0,0.0,0.0,0.0,0.0,0.0,0.275,0.04,0.04,0.0,0.0,0.0,0.0,0.65,0.675,97.585,0.0,0.0,0.0,0.0,0.0,0.0,0.0,0.0,0.525,0.0,0.0,0.0,0.0,0.0,0.0,0.0,0.0,,,"Grade 2, Class 2",1
1209,2742,ASTM A387 Alloy Steel,"Grade 2, Class 2",485.0,310.0,18.0,1,Hot rolled – general construction steel,,,,1,Steel database with labelled clusters,,,Ultimate tensile strength,MPa,Yield strength,MPa,Ductility,%,0.0,0.0,0.21,0.0,0.0,0.0,0.0,0.0,0.0,0.275,0.04,0.04,0.0,0.0,0.0,0.0,0.65,0.675,97.585,0.0,0.0,0.0,0.0,0.0,0.0,0.0,0.0,0.525,0.0,0.0,0.0,0.0,0.0,0.0,0.0,0.0,,,"Grade 2, Class 2",1
1210,1267,ASTM A699 Steel,Class 4,585.0,515.0,18.0,1,Hot rolled – general construction steel,,,,1,Steel database with labelled clusters,,,Ultimate tensile strength,MPa,Yield strength,MPa,Ductility,%,0.0,0.0,0.06,0.0,0.0,0.0,0.0,0.0,0.0,0.4,0.04,0.025,0.0,0.0,0.0,0.0,0.0,1.55,97.565,0.0,0.0,0.0,0.0,0.0,0.0,0.0,0.06,0.3,0.0,0.0,0.0,0.0,0.0,0.0,0.0,0.0,,,Class 4,1
1210,2756,ASTM A699 Steel,Class 4,585.0,515.0,18.0,1,Hot rolled – general construction steel,,,,1,Steel database with labelled clusters,,,Ultimate tensile strength,MPa,Yield strength,MPa,Ductility,%,0.0,0.0,0.06,0.0,0.0,0.0,0.0,0.0,0.0,0.4,0.04,0.025,0.0,0.0,0.0,0.0,0.0,1.55,97.565,0.0,0.0,0.0,0.0,0.0,0.0,0.0,0.06,0.3,0.0,0.0,0.0,0.0,0.0,0.0,0.0,0.0,,,Class 4,1
1211,1268,ASTM A225 Low Alloy Steel,Grade D,515.0,380.0,19.0,1,Hot rolled – general construction steel,,,,1,Steel database with labelled clusters,,,Ultimate tensile strength,MPa,Yield strength,MPa,Ductility,%,0.0,0.0,0.2,0.0,0.0,0.0,0.0,0.0,0.0,0.3,0.04,0.04,0.0,0.0,0.0,0.14,0.0,1.7,97.03,0.0,0.55,0.0,0.0,0.0,0.0,0.0,0.0,0.0,0.0,0.0,0.0,0.0,0.0,0.0,0.0,0.0,,,Grade D,1
1211,2743,ASTM A225 Low Alloy Steel,Grade D,515.0,380.0,19.0,1,Hot rolled – general construction steel,,,,1,Steel database with labelled clusters,,,Ultimate tensile strength,MPa,Yield strength,MPa,Ductility,%,0.0,0.0,0.2,0.0,0.0,0.0,0.0,0.0,0.0,0.3,0.04,0.04,0.0,0.0,0.0,0.14,0.0,1.7,97.03,0.0,0.55,0.0,0.0,0.0,0.0,0.0,0.0,0.0,0.0,0.0,0.0,0.0,0.0,0.0,0.0,0.0,,,Grade D,1
1212,1269,ASTM A678 Steel,Grade C,585.0,450.0,19.0,1,Hot rolled – general construction steel,,,,1,Steel database with labelled clusters,,,Ultimate tensile strength,MPa,Yield strength,MPa,Ductility,%,0.0,0.0,0.22,0.0,0.0,0.0,0.0,0.0,0.0,0.35,0.04,0.05,0.0,0.0,0.0,0.0,0.25,1.3,97.185,0.0,0.25,0.275,0.0,0.0,0.0,0.0,0.0,0.08,0.0,0.0,0.0,0.0,0.0,0.0,0.0,0.0,,,Grade C,1
1212,2745,ASTM A678 Steel,Grade C,585.0,450.0,19.0,1,Hot rolled – general construction steel,,,,1,Steel database with labelled clusters,,,Ultimate tensile strength,MPa,Yield strength,MPa,Ductility,%,0.0,0.0,0.22,0.0,0.0,0.0,0.0,0.0,0.0,0.35,0.04,0.05,0.0,0.0,0.0,0.0,0.25,1.3,97.185,0.0,0.25,0.275,0.0,0.0,0.0,0.0,0.0,0.08,0.0,0.0,0.0,0.0,0.0,0.0,0.0,0.0,,,Grade C,1
1213,1270,ASTM A709 Steel,"Grade 36, Carbon Steel Shapes (> 634 Kg/M)",400.0,250.0,19.0,2,Quenched (oil) – general-purpose steel (tested),,,,1,Steel database with labelled clusters,,,Ultimate tensile strength,MPa,Yield strength,MPa,Ductility,%,0.0,0.0,0.27,0.0,0.0,0.0,0.0,0.0,0.0,0.275,0.04,0.05,0.0,0.0,0.0,0.0,0.0,1.0,98.365,0.0,0.0,0.0,0.0,0.0,0.0,0.0,0.0,0.0,0.0,0.0,0.0,0.0,0.0,0.0,0.0,0.0,,,"Grade 36, Carbon Steel Shapes (> 634 Kg/M)",2
1213,2684,ASTM A709 Steel,"Grade 36, Carbon Steel Shapes (> 634 Kg/M)",400.0,250.0,19.0,2,Quenched (oil) – general-purpose steel (tested),,,,1,Steel database with labelled clusters,,,Ultimate tensile strength,MPa,Yield strength,MPa,Ductility,%,0.0,0.0,0.27,0.0,0.0,0.0,0.0,0.0,0.0,0.275,0.04,0.05,0.0,0.0,0.0,0.0,0.0,1.0,98.365,0.0,0.0,0.0,0.0,0.0,0.0,0.0,0.0,0.0,0.0,0.0,0.0,0.0,0.0,0.0,0.0,0.0,,,"Grade 36, Carbon Steel Shapes (> 634 Kg/M)",2
1214,1272,ASTM A611 Steel,Grade B,310.0,205.0,24.0,1,Hot rolled – general construction steel,,,,1,Steel database with labelled clusters,,,Ultimate tensile strength,MPa,Yield strength,MPa,Ductility,%,0.0,0.0,0.2,0.0,0.0,0.0,0.0,0.0,0.0,0.0,0.04,0.04,0.0,0.0,0.0,0.0,0.0,0.6,98.92,0.0,0.0,0.2,0.0,0.0,0.0,0.0,0.0,0.0,0.0,0.0,0.0,0.0,0.0,0.0,0.0,0.0,,,Grade B,1
1214,2700,ASTM A611 Steel,Grade B,310.0,205.0,24.0,1,Hot rolled – general construction steel,,,,1,Steel database with labelled clusters,,,Ultimate tensile strength,MPa,Yield strength,MPa,Ductility,%,0.0,0.0,0.2,0.0,0.0,0.0,0.0,0.0,0.0,0.0,0.04,0.04,0.0,0.0,0.0,0.0,0.0,0.6,98.92,0.0,0.0,0.2,0.0,0.0,0.0,0.0,0.0,0.0,0.0,0.0,0.0,0.0,0.0,0.0,0.0,0.0,,,Grade B,1
1215,1273,ASTM A442 Carbon Steel,Grade 55,380.0,205.0,21.0,1,Hot rolled – general construction steel,,,,1,Steel database with labelled clusters,,,Ultimate tensile strength,MPa,Yield strength,MPa,Ductility,%,0.0,0.0,0.24,0.0,0.0,0.0,0.0,0.0,0.0,0.275,0.04,0.04,0.0,0.0,0.0,0.0,0.0,0.95,98.455,0.0,0.0,0.0,0.0,0.0,0.0,0.0,0.0,0.0,0.0,0.0,0.0,0.0,0.0,0.0,0.0,0.0,,,Grade 55,1
1215,2715,ASTM A442 Carbon Steel,Grade 55,380.0,205.0,21.0,1,Hot rolled – general construction steel,,,,1,Steel database with labelled clusters,,,Ultimate tensile strength,MPa,Yield strength,MPa,Ductility,%,0.0,0.0,0.24,0.0,0.0,0.0,0.0,0.0,0.0,0.275,0.04,0.04,0.0,0.0,0.0,0.0,0.0,0.95,98.455,0.0,0.0,0.0,0.0,0.0,0.0,0.0,0.0,0.0,0.0,0.0,0.0,0.0,0.0,0.0,0.0,0.0,,,Grade 55,1
1216,1274,ASTM A387 Alloy Steel,"Grade 2, Class 1",380.0,230.0,18.0,1,Hot rolled – general construction steel,,,,1,Steel database with labelled clusters,,,Ultimate tensile strength,MPa,Yield strength,MPa,Ductility,%,0.0,0.0,0.21,0.0,0.0,0.0,0.0,0.0,0.0,0.275,0.04,0.04,0.0,0.0,0.0,0.0,0.65,0.675,97.585,0.0,0.0,0.0,0.0,0.0,0.0,0.0,0.0,0.525,0.0,0.0,0.0,0.0,0.0,0.0,0.0,0.0,,,"Grade 2, Class 1",1
1216,2694,ASTM A387 Alloy Steel,"Grade 2, Class 1",380.0,230.0,18.0,1,Hot rolled – general construction steel,,,,1,Steel database with labelled clusters,,,Ultimate tensile strength,MPa,Yield strength,MPa,Ductility,%,0.0,0.0,0.21,0.0,0.0,0.0,0.0,0.0,0.0,0.275,0.04,0.04,0.0,0.0,0.0,0.0,0.65,0.675,97.585,0.0,0.0,0.0,0.0,0.0,0.0,0.0,0.0,0.525,0.0,0.0,0.0,0.0,0.0,0.0,0.0,0.0,,,"Grade 2, Class 1",1
1217,1275,ASTM A678 Steel,"Grade C, Plate Thickness 19 - 38 mm",620.0,485.0,19.0,11,plate – no special treatment – general-purpose steel,,,,1,Steel database with labelled clusters,,,Ultimate tensile strength,MPa,Yield strength,MPa,Ductility,%,0.0,0.0,0.22,0.0,0.0,0.0,0.0,0.0,0.0,0.35,0.04,0.05,0.0,0.0,0.0,0.0,0.25,1.3,97.185,0.0,0.25,0.275,0.0,0.0,0.0,0.0,0.0,0.08,0.0,0.0,0.0,0.0,0.0,0.0,0.0,0.0,,,"Grade C, Plate Thickness 19 - 38 mm",11
1217,2712,ASTM A678 Steel,"Grade C, Plate Thickness 19 - 38 mm",620.0,485.0,19.0,11,plate – no special treatment – general-purpose steel,,,,1,Steel database with labelled clusters,,,Ultimate tensile strength,MPa,Yield strength,MPa,Ductility,%,0.0,0.0,0.22,0.0,0.0,0.0,0.0,0.0,0.0,0.35,0.04,0.05,0.0,0.0,0.0,0.0,0.25,1.3,97.185,0.0,0.25,0.275,0.0,0.0,0.0,0.0,0.0,0.08,0.0,0.0,0.0,0.0,0.0,0.0,0.0,0.0,,,"Grade C, Plate Thickness 19 - 38 mm",11
1218,1276,ASTM A514 Steel,"Grade A, Plate Thickness _ 19 mm",760.0,690.0,18.0,11,plate – no special treatment – general-purpose steel,,,,1,Steel database with labelled clusters,,,Ultimate tensile strength,MPa,Yield strength,MPa,Ductility,%,0.0,0.0025,0.18,0.0,0.0,0.0,0.0,0.0,0.0,0.6000000000000001,0.04,0.04,0.0,0.0,0.0,0.0,0.65,0.95,97.2075,0.0,0.0,0.0,0.0,0.0,0.0,0.1,0.0,0.23,0.0,0.0,0.0,0.0,0.0,0.0,0.0,0.0,,,"Grade A, Plate Thickness _ 19 mm",11
1218,2629,ASTM A514 Steel,"Grade A, Plate Thickness _ 19 mm",760.0,690.0,18.0,11,plate – no special treatment – general-purpose steel,,,,1,Steel database with labelled clusters,,,Ultimate tensile strength,MPa,Yield strength,MPa,Ductility,%,0.0,0.0025,0.18,0.0,0.0,0.0,0.0,0.0,0.0,0.6000000000000001,0.04,0.04,0.0,0.0,0.0,0.0,0.65,0.95,97.2075,0.0,0.0,0.0,0.0,0.0,0.0,0.1,0.0,0.23,0.0,0.0,0.0,0.0,0.0,0.0,0.0,0.0,,,"Grade A, Plate Thickness _ 19 mm",11
1219,1277,ASTM A204 Low Alloy Steel,Grade B,485.0,275.0,17.0,1,Hot rolled – general construction steel,,,,1,Steel database with labelled clusters,,,Ultimate tensile strength,MPa,Yield strength,MPa,Ductility,%,0.0,0.0,0.27,0.0,0.0,0.0,0.0,0.0,0.0,0.275,0.04,0.04,0.0,0.0,0.0,0.0,0.0,0.9,97.95,0.0,0.0,0.0,0.0,0.0,0.0,0.0,0.0,0.525,0.0,0.0,0.0,0.0,0.0,0.0,0.0,0.0,,,Grade B,1
1219,2726,ASTM A204 Low Alloy Steel,Grade B,485.0,275.0,17.0,1,Hot rolled – general construction steel,,,,1,Steel database with labelled clusters,,,Ultimate tensile strength,MPa,Yield strength,MPa,Ductility,%,0.0,0.0,0.27,0.0,0.0,0.0,0.0,0.0,0.0,0.275,0.04,0.04,0.0,0.0,0.0,0.0,0.0,0.9,97.95,0.0,0.0,0.0,0.0,0.0,0.0,0.0,0.0,0.525,0.0,0.0,0.0,0.0,0.0,0.0,0.0,0.0,,,Grade B,1
1220,1278,ASTM A440 Steel,"Plate, Bar, And Shapes Under 19 mm Thick",485.0,345.0,18.0,2,Quenched (oil) – general-purpose steel (tested),,,,1,Steel database with labelled clusters,,,Ultimate tensile strength,MPa,Yield strength,MPa,Ductility,%,0.0,0.0,0.28,0.0,0.0,0.0,0.0,0.0,0.0,0.3,0.04,0.05,0.0,0.0,0.0,0.0,0.0,1.4,97.73,0.0,0.0,0.2,0.0,0.0,0.0,0.0,0.0,0.0,0.0,0.0,0.0,0.0,0.0,0.0,0.0,0.0,,,"Plate, Bar, And Shapes Under 19 mm Thick",2
1220,2755,ASTM A440 Steel,"Plate, Bar, And Shapes Under 19 mm Thick",485.0,345.0,18.0,2,Quenched (oil) – general-purpose steel (tested),,,,1,Steel database with labelled clusters,,,Ultimate tensile strength,MPa,Yield strength,MPa,Ductility,%,0.0,0.0,0.28,0.0,0.0,0.0,0.0,0.0,0.0,0.3,0.04,0.05,0.0,0.0,0.0,0.0,0.0,1.4,97.73,0.0,0.0,0.2,0.0,0.0,0.0,0.0,0.0,0.0,0.0,0.0,0.0,0.0,0.0,0.0,0.0,0.0,,,"Plate, Bar, And Shapes Under 19 mm Thick",2
1221,1279,ASTM A203 Low Alloy Steel,Grade E,485.0,275.0,17.0,1,Hot rolled – general construction steel,,,,1,Steel database with labelled clusters,,,Ultimate tensile strength,MPa,Yield strength,MPa,Ductility,%,0.0,0.0,0.23,0.0,0.0,0.0,0.0,0.0,0.0,0.275,0.04,0.04,0.0,0.0,0.0,0.0,0.0,0.8,95.115,0.0,3.5,0.0,0.0,0.0,0.0,0.0,0.0,0.0,0.0,0.0,0.0,0.0,0.0,0.0,0.0,0.0,,,Grade E,1
1221,2735,ASTM A203 Low Alloy Steel,Grade E,485.0,275.0,17.0,1,Hot rolled – general construction steel,,,,1,Steel database with labelled clusters,,,Ultimate tensile strength,MPa,Yield strength,MPa,Ductility,%,0.0,0.0,0.23,0.0,0.0,0.0,0.0,0.0,0.0,0.275,0.04,0.04,0.0,0.0,0.0,0.0,0.0,0.8,95.115,0.0,3.5,0.0,0.0,0.0,0.0,0.0,0.0,0.0,0.0,0.0,0.0,0.0,0.0,0.0,0.0,0.0,,,Grade E,1
1222,1280,ASTM A709 Steel,"Grade 36, Carbon Steel Plate (_ 200 M)",400.0,250.0,20.0,2,Quenched (oil) – general-purpose steel (tested),,,,1,Steel database with labelled clusters,,,Ultimate tensile strength,MPa,Yield strength,MPa,Ductility,%,0.0,0.0,0.27,0.0,0.0,0.0,0.0,0.0,0.0,0.275,0.04,0.05,0.0,0.0,0.0,0.0,0.0,1.0,98.365,0.0,0.0,0.0,0.0,0.0,0.0,0.0,0.0,0.0,0.0,0.0,0.0,0.0,0.0,0.0,0.0,0.0,,,"Grade 36, Carbon Steel Plate (_ 200 M)",2
1222,2698,ASTM A709 Steel,"Grade 36, Carbon Steel Plate (_ 200 M)",400.0,250.0,20.0,2,Quenched (oil) – general-purpose steel (tested),,,,1,Steel database with labelled clusters,,,Ultimate tensile strength,MPa,Yield strength,MPa,Ductility,%,0.0,0.0,0.27,0.0,0.0,0.0,0.0,0.0,0.0,0.275,0.04,0.05,0.0,0.0,0.0,0.0,0.0,1.0,98.365,0.0,0.0,0.0,0.0,0.0,0.0,0.0,0.0,0.0,0.0,0.0,0.0,0.0,0.0,0.0,0.0,0.0,,,"Grade 36, Carbon Steel Plate (_ 200 M)",2
1223,1281,ASTM A424 Steel,"Type Ii, Composition B, Commercial Quality",345.0,240.0,28.0,2,Quenched (oil) – general-purpose steel (tested),,,,1,Steel database with labelled clusters,,,Ultimate tensile strength,MPa,Yield strength,MPa,Ductility,%,0.0,0.0,0.08,0.0,0.0,0.0,0.0,0.0,0.0,0.0,0.015,0.04,0.0,0.0,0.0,0.0,0.0,0.2,99.665,0.0,0.0,0.0,0.0,0.0,0.0,0.0,0.0,0.0,0.0,0.0,0.0,0.0,0.0,0.0,0.0,0.0,,,"Type Ii, Composition B, Commercial Quality",2
1223,2596,ASTM A424 Steel,"Type Ii, Composition B, Commercial Quality",345.0,240.0,28.0,2,Quenched (oil) – general-purpose steel (tested),,,,1,Steel database with labelled clusters,,,Ultimate tensile strength,MPa,Yield strength,MPa,Ductility,%,0.0,0.0,0.08,0.0,0.0,0.0,0.0,0.0,0.0,0.0,0.015,0.04,0.0,0.0,0.0,0.0,0.0,0.2,99.665,0.0,0.0,0.0,0.0,0.0,0.0,0.0,0.0,0.0,0.0,0.0,0.0,0.0,0.0,0.0,0.0,0.0,,,"Type Ii, Composition B, Commercial Quality",2
1224,1282,ASTM A36 Steel,Plate,400.0,250.0,20.0,2,Quenched (oil) – general-purpose steel (tested),,,,1,Steel database with labelled clusters,,,Ultimate tensile strength,MPa,Yield strength,MPa,Ductility,%,0.0,0.0,0.27,0.0,0.0,0.0,0.0,0.0,0.0,0.28,0.04,0.05,0.0,0.0,0.0,0.0,0.0,1.03,98.13,0.0,0.0,0.2,0.0,0.0,0.0,0.0,0.0,0.0,0.0,0.0,0.0,0.0,0.0,0.0,0.0,0.0,,,Plate,2
1224,2722,ASTM A36 Steel,Plate,400.0,250.0,20.0,2,Quenched (oil) – general-purpose steel (tested),,,,1,Steel database with labelled clusters,,,Ultimate tensile strength,MPa,Yield strength,MPa,Ductility,%,0.0,0.0,0.27,0.0,0.0,0.0,0.0,0.0,0.0,0.28,0.04,0.05,0.0,0.0,0.0,0.0,0.0,1.03,98.13,0.0,0.0,0.2,0.0,0.0,0.0,0.0,0.0,0.0,0.0,0.0,0.0,0.0,0.0,0.0,0.0,0.0,,,Plate,2
1225,1284,ASTM A424 Steel,"Type I, Drawing Quality",275.0,170.0,45.0,2,Quenched (oil) – general-purpose steel (tested),,,,1,Steel database with labelled clusters,,,Ultimate tensile strength,MPa,Yield strength,MPa,Ductility,%,0.0,0.0,0.008,0.0,0.0,0.0,0.0,0.0,0.0,0.0,0.0,0.035,0.0,0.0,0.0,0.0,0.0,0.6,99.357,0.0,0.0,0.0,0.0,0.0,0.0,0.0,0.0,0.0,0.0,0.0,0.0,0.0,0.0,0.0,0.0,0.0,,,"Type I, Drawing Quality",2
1225,2614,ASTM A424 Steel,"Type I, Drawing Quality",275.0,170.0,45.0,2,Quenched (oil) – general-purpose steel (tested),,,,1,Steel database with labelled clusters,,,Ultimate tensile strength,MPa,Yield strength,MPa,Ductility,%,0.0,0.0,0.008,0.0,0.0,0.0,0.0,0.0,0.0,0.0,0.0,0.035,0.0,0.0,0.0,0.0,0.0,0.6,99.357,0.0,0.0,0.0,0.0,0.0,0.0,0.0,0.0,0.0,0.0,0.0,0.0,0.0,0.0,0.0,0.0,0.0,,,"Type I, Drawing Quality",2
1226,1286,ASTM A573 Steel,Grade 70,485.0,290.0,18.0,1,Hot rolled – general construction steel,,,,1,Steel database with labelled clusters,,,Ultimate tensile strength,MPa,Yield strength,MPa,Ductility,%,0.0,0.0,0.28,0.0,0.0,0.0,0.0,0.0,0.0,0.275,0.04,0.05,0.0,0.0,0.0,0.0,0.0,1.025,98.33,0.0,0.0,0.0,0.0,0.0,0.0,0.0,0.0,0.0,0.0,0.0,0.0,0.0,0.0,0.0,0.0,0.0,,,Grade 70,1
1226,2666,ASTM A573 Steel,Grade 70,485.0,290.0,18.0,1,Hot rolled – general construction steel,,,,1,Steel database with labelled clusters,,,Ultimate tensile strength,MPa,Yield strength,MPa,Ductility,%,0.0,0.0,0.28,0.0,0.0,0.0,0.0,0.0,0.0,0.275,0.04,0.05,0.0,0.0,0.0,0.0,0.0,1.025,98.33,0.0,0.0,0.0,0.0,0.0,0.0,0.0,0.0,0.0,0.0,0.0,0.0,0.0,0.0,0.0,0.0,0.0,,,Grade 70,1
1227,1288,ASTM A514 Steel,"Grade L, Plate Thickness 19 - 64 mm",760.0,690.0,18.0,11,plate – no special treatment – general-purpose steel,,,,1,Steel database with labelled clusters,,,Ultimate tensile strength,MPa,Yield strength,MPa,Ductility,%,0.0,0.0,0.165,0.0,0.0,0.0,0.0,0.0,0.0,0.28,0.0,0.0,0.0,0.0,0.07,0.0,1.4,0.55,96.905,0.0,0.0,0.3,0.0,0.0,0.0,0.0,0.0,0.33,0.0,0.0,0.0,0.0,0.0,0.0,0.0,0.0,,,"Grade L, Plate Thickness 19 - 64 mm",11
1227,2630,ASTM A514 Steel,"Grade L, Plate Thickness 19 - 64 mm",760.0,690.0,18.0,11,plate – no special treatment – general-purpose steel,,,,1,Steel database with labelled clusters,,,Ultimate tensile strength,MPa,Yield strength,MPa,Ductility,%,0.0,0.0,0.165,0.0,0.0,0.0,0.0,0.0,0.0,0.28,0.0,0.0,0.0,0.0,0.07,0.0,1.4,0.55,96.905,0.0,0.0,0.3,0.0,0.0,0.0,0.0,0.0,0.33,0.0,0.0,0.0,0.0,0.0,0.0,0.0,0.0,,,"Grade L, Plate Thickness 19 - 64 mm",11
1228,1289,ASTM A514 Steel,"Grade J, Plate Thickness _ 19 mm",760.0,690.0,18.0,11,plate – no special treatment – general-purpose steel,,,,1,Steel database with labelled clusters,,,Ultimate tensile strength,MPa,Yield strength,MPa,Ductility,%,0.0,0.003,0.16,0.0,0.0,0.0,0.0,0.0,0.0,0.275,0.04,0.04,0.0,0.0,0.0,0.0,0.0,0.575,98.332,0.0,0.0,0.0,0.0,0.0,0.0,0.0,0.0,0.575,0.0,0.0,0.0,0.0,0.0,0.0,0.0,0.0,,,"Grade J, Plate Thickness _ 19 mm",11
1228,2670,ASTM A514 Steel,"Grade J, Plate Thickness _ 19 mm",760.0,690.0,18.0,11,plate – no special treatment – general-purpose steel,,,,1,Steel database with labelled clusters,,,Ultimate tensile strength,MPa,Yield strength,MPa,Ductility,%,0.0,0.003,0.16,0.0,0.0,0.0,0.0,0.0,0.0,0.275,0.04,0.04,0.0,0.0,0.0,0.0,0.0,0.575,98.332,0.0,0.0,0.0,0.0,0.0,0.0,0.0,0.0,0.575,0.0,0.0,0.0,0.0,0.0,0.0,0.0,0.0,,,"Grade J, Plate Thickness _ 19 mm",11
1229,1290,ASTM A299 Carbon Steel,Manganese Silicon Alloy,515.0,275.0,16.0,2,Quenched (oil) – general-purpose steel (tested),,,,1,Steel database with labelled clusters,,,Ultimate tensile strength,MPa,Yield strength,MPa,Ductility,%,0.0,0.0,0.3,0.0,0.0,0.0,0.0,0.0,0.0,0.275,0.04,0.04,0.0,0.0,0.0,0.0,0.0,1.2,98.145,0.0,0.0,0.0,0.0,0.0,0.0,0.0,0.0,0.0,0.0,0.0,0.0,0.0,0.0,0.0,0.0,0.0,,,Manganese Silicon Alloy,2
1229,2729,ASTM A299 Carbon Steel,Manganese Silicon Alloy,515.0,275.0,16.0,2,Quenched (oil) – general-purpose steel (tested),,,,1,Steel database with labelled clusters,,,Ultimate tensile strength,MPa,Yield strength,MPa,Ductility,%,0.0,0.0,0.3,0.0,0.0,0.0,0.0,0.0,0.0,0.275,0.04,0.04,0.0,0.0,0.0,0.0,0.0,1.2,98.145,0.0,0.0,0.0,0.0,0.0,0.0,0.0,0.0,0.0,0.0,0.0,0.0,0.0,0.0,0.0,0.0,0.0,,,Manganese Silicon Alloy,2
1230,1291,ASTM A387 Alloy Steel,"Grade 12, Class 1",380.0,230.0,18.0,1,Hot rolled – general construction steel,,,,1,Steel database with labelled clusters,,,Ultimate tensile strength,MPa,Yield strength,MPa,Ductility,%,0.0,0.0,0.17,0.0,0.0,0.0,0.0,0.0,0.0,0.275,0.04,0.04,0.0,0.0,0.0,0.0,0.975,0.525,97.45,0.0,0.0,0.0,0.0,0.0,0.0,0.0,0.0,0.525,0.0,0.0,0.0,0.0,0.0,0.0,0.0,0.0,,,"Grade 12, Class 1",1
1230,2701,ASTM A387 Alloy Steel,"Grade 12, Class 1",380.0,230.0,18.0,1,Hot rolled – general construction steel,,,,1,Steel database with labelled clusters,,,Ultimate tensile strength,MPa,Yield strength,MPa,Ductility,%,0.0,0.0,0.17,0.0,0.0,0.0,0.0,0.0,0.0,0.275,0.04,0.04,0.0,0.0,0.0,0.0,0.975,0.525,97.45,0.0,0.0,0.0,0.0,0.0,0.0,0.0,0.0,0.525,0.0,0.0,0.0,0.0,0.0,0.0,0.0,0.0,,,"Grade 12, Class 1",1
1231,1292,ASTM A514 Steel,"Grade C, Plate Thickness _ 19 mm",760.0,690.0,18.0,11,plate – no special treatment – general-purpose steel,,,,1,Steel database with labelled clusters,,,Ultimate tensile strength,MPa,Yield strength,MPa,Ductility,%,0.0,0.003,0.15,0.0,0.0,0.0,0.0,0.0,0.0,0.2249999999999999,0.04,0.04,0.0,0.0,0.0,0.0,0.0,1.3,98.017,0.0,0.0,0.0,0.0,0.0,0.0,0.0,0.0,0.2249999999999999,0.0,0.0,0.0,0.0,0.0,0.0,0.0,0.0,,,"Grade C, Plate Thickness _ 19 mm",11
1231,2638,ASTM A514 Steel,"Grade C, Plate Thickness _ 19 mm",760.0,690.0,18.0,11,plate – no special treatment – general-purpose steel,,,,1,Steel database with labelled clusters,,,Ultimate tensile strength,MPa,Yield strength,MPa,Ductility,%,0.0,0.003,0.15,0.0,0.0,0.0,0.0,0.0,0.0,0.2249999999999999,0.04,0.04,0.0,0.0,0.0,0.0,0.0,1.3,98.017,0.0,0.0,0.0,0.0,0.0,0.0,0.0,0.0,0.2249999999999999,0.0,0.0,0.0,0.0,0.0,0.0,0.0,0.0,,,"Grade C, Plate Thickness _ 19 mm",11
1232,1296,ASTM A131 Steel,Grade D,400.0,220.0,21.0,1,Hot rolled – general construction steel,,,,1,Steel database with labelled clusters,,,Ultimate tensile strength,MPa,Yield strength,MPa,Ductility,%,0.0,0.0,0.21,0.0,0.0,0.0,0.0,0.0,0.0,0.2249999999999999,0.04,0.04,0.0,0.0,0.0,0.0,0.0,1.025,98.46,0.0,0.0,0.0,0.0,0.0,0.0,0.0,0.0,0.0,0.0,0.0,0.0,0.0,0.0,0.0,0.0,0.0,,,Grade D,1
1232,2586,ASTM A131 Steel,Grade D,400.0,220.0,21.0,1,Hot rolled – general construction steel,,,,1,Steel database with labelled clusters,,,Ultimate tensile strength,MPa,Yield strength,MPa,Ductility,%,0.0,0.0,0.21,0.0,0.0,0.0,0.0,0.0,0.0,0.2249999999999999,0.04,0.04,0.0,0.0,0.0,0.0,0.0,1.025,98.46,0.0,0.0,0.0,0.0,0.0,0.0,0.0,0.0,0.0,0.0,0.0,0.0,0.0,0.0,0.0,0.0,0.0,,,Grade D,1
1233,1299,ASTM A699 Steel,Class 2,620.0,515.0,18.0,1,Hot rolled – general construction steel,,,,1,Steel database with labelled clusters,,,Ultimate tensile strength,MPa,Yield strength,MPa,Ductility,%,0.0,0.0,0.06,0.0,0.0,0.0,0.0,0.0,0.0,0.4,0.04,0.025,0.0,0.0,0.0,0.0,0.0,1.55,97.565,0.0,0.0,0.0,0.0,0.0,0.0,0.0,0.06,0.3,0.0,0.0,0.0,0.0,0.0,0.0,0.0,0.0,,,Class 2,1
1233,2683,ASTM A699 Steel,Class 2,620.0,515.0,18.0,1,Hot rolled – general construction steel,,,,1,Steel database with labelled clusters,,,Ultimate tensile strength,MPa,Yield strength,MPa,Ductility,%,0.0,0.0,0.06,0.0,0.0,0.0,0.0,0.0,0.0,0.4,0.04,0.025,0.0,0.0,0.0,0.0,0.0,1.55,97.565,0.0,0.0,0.0,0.0,0.0,0.0,0.0,0.06,0.3,0.0,0.0,0.0,0.0,0.0,0.0,0.0,0.0,,,Class 2,1
1234,1302,ASTM A202 Low Alloy Steel,Grade A,515.0,310.0,16.0,1,Hot rolled – general construction steel,,,,1,Steel database with labelled clusters,,,Ultimate tensile strength,MPa,Yield strength,MPa,Ductility,%,0.0,0.0,0.17,0.0,0.0,0.0,0.0,0.0,0.0,0.75,0.04,0.04,0.0,0.0,0.0,0.0,0.475,1.225,97.3,0.0,0.0,0.0,0.0,0.0,0.0,0.0,0.0,0.0,0.0,0.0,0.0,0.0,0.0,0.0,0.0,0.0,,,Grade A,1
