Repository: Azhi-ss/SteelScientist

# Steel Labelled Clusters Dataset

This directory contains the cleaned steel labelled-clusters dataset used by
`regression/steel_labelled_clusters_regression.py`.

## Files

| File | Rows | Description |
|------|------|-------------|
| `raw/Steel database with labelled clusters.xlsx` | 3234 | Original spreadsheet. |
| `full_with_duplicates.csv` | 3234 | Raw spreadsheet mapped to the project regression schema. |
| `clean.csv` | 1943 | Strictly deduplicated regression mother table. |
| `train.csv` | 1554 | Fixed 8:2 training split generated from `clean.csv`. |
| `val.csv` | 389 | Fixed 8:2 validation split generated from `clean.csv`. |

File: datasets/steel_labelled_clusters/full_with_duplicates.csv (part 32 of 40)
DOIs,Files,problem,status,Table_topic,title,abstract,Material,Tensile_name,Tensile_value,Tensile_unit,Yield_name,Yield_value,Yield_unit,Elongation_name,Elongation_value,Elongation_unit,H,B,C,N,O,F,Na,Mg,Al,Si,P,S,Cl,Ca,Ti,V,Cr,Mn,Fe,Co,Ni,Cu,Zn,As,Y,Zr,Nb,Mo,Sn,Sb,La,Ce,Ta,W,Pb,Bi,Other_ele,Text_addition,Text,actions,source_entry,cluster_number,cluster_label,cluster_number_0_to_11
,,,1,Steel database with labelled clusters,,,AISI E9310 Steel,Ultimate tensile strength,1238.0,MPa,Yield strength,993.0,MPa,Ductility,15.0,%,0.0,0.0,0.105,0.0,0.0,0.0,0.0,0.0,0.0,0.275,0.025,0.025,0.0,0.0,0.0,0.0,1.2,0.55,94.455,0.0,3.25,0.0,0.0,0.0,0.0,0.0,0.0,0.1149999999999999,0.0,0.0,0.0,0.0,0.0,0.0,0.0,0.0,,,"Direct Quenched From Pot, Tempered At 150C (300F), 0.99 mm Case Depth","Direct Quenched From Pot, Tempered At 150C (300F), 0.99 mm Case Depth",2489,5,Carburized – quenched (oil) – wear-resistant surface steel (variant),5
,,,1,Steel database with labelled clusters,,,AISI 8622 Steel,Ultimate tensile strength,1250.0,MPa,Yield strength,900.0,MPa,Ductility,13.0,%,0.0,0.0,0.225,0.0,0.0,0.0,0.0,0.0,0.0,0.2249999999999999,0.035,0.04,0.0,0.0,0.0,0.0,0.5,0.8,97.425,0.0,0.55,0.0,0.0,0.0,0.0,0.0,0.0,0.2,0.0,0.0,0.0,0.0,0.0,0.0,0.0,0.0,,,"Heat Treated, Machined To 25 mm (1 In.) Rounds, Pseudocarburized, 865C (1590F) Reheat, 150C (300F) Temper","Heat Treated, Machined To 25 mm (1 In.) Rounds, Pseudocarburized, 865C (1590F) Reheat, 150C (300F) Temper",2490,0,Carburized – quenched (oil) – wear-resistant surface steel,0
,,,1,Steel database with labelled clusters,,,AISI 8620H Steel,Ultimate tensile strength,565.0,MPa,Yield strength,360.0,MPa,Ductility,28.0,%,0.0,0.0,0.205,0.0,0.0,0.0,0.0,0.0,0.0,0.25,0.035,0.04,0.0,0.0,0.0,0.0,0.5,0.7749999999999999,97.445,0.0,0.55,0.0,0.0,0.0,0.0,0.0,0.0,0.2,0.0,0.0,0.0,0.0,0.0,0.0,0.0,0.0,,,"Normalized, 100 mm (4 In.) Round","Normalized, 100 mm (4 In.) Round",2491,9,Normalized – general-purpose steel (round normalized stock),9
,,,1,Steel database with labelled clusters,,,AISI 8822H Steel,Ultimate tensile strength,1250.0,MPa,Yield strength,900.0,MPa,Ductility,13.0,%,0.0,0.0,0.22,0.0,0.0,0.0,0.0,0.0,0.0,0.2249999999999999,0.035,0.04,0.0,0.0,0.0,0.0,0.5,0.875,97.205,0.0,0.55,0.0,0.0,0.0,0.0,0.0,0.0,0.35,0.0,0.0,0.0,0.0,0.0,0.0,0.0,0.0,,,"Normalized, Machined To 25 mm (1 In.) Rounds, Pseudocarburized, 865C (1590F) Reheat, 150C (300F) Temper","Normalized, Machined To 25 mm (1 In.) Rounds, Pseudocarburized, 865C (1590F) Reheat, 150C (300F) Temper",2492,0,Carburized – quenched (oil) – wear-resistant surface steel,0
,,,1,Steel database with labelled clusters,,,AISI 8622H Steel,Ultimate tensile strength,1250.0,MPa,Yield strength,900.0,MPa,Ductility,13.0,%,0.0,0.0,0.22,0.0,0.0,0.0,0.0,0.0,0.0,0.2249999999999999,0.035,0.04,0.0,0.0,0.0,0.0,0.495,0.7749999999999999,97.46,0.0,0.55,0.0,0.0,0.0,0.0,0.0,0.0,0.2,0.0,0.0,0.0,0.0,0.0,0.0,0.0,0.0,,,"Heat Treated, Machined To 25 mm (1 In.) Rounds, Pseudocarburized, 865C (1590F) Reheat, 150C (300F) Temper","Heat Treated, Machined To 25 mm (1 In.) Rounds, Pseudocarburized, 865C (1590F) Reheat, 150C (300F) Temper",2493,0,Carburized – quenched (oil) – wear-resistant surface steel,0
,,,1,Steel database with labelled clusters,,,AISI 8822H Steel,Ultimate tensile strength,1451.0,MPa,Yield strength,1041.0,MPa,Ductility,13.0,%,0.0,0.0,0.22,0.0,0.0,0.0,0.0,0.0,0.0,0.2249999999999999,0.035,0.04,0.0,0.0,0.0,0.0,0.5,0.875,97.205,0.0,0.55,0.0,0.0,0.0,0.0,0.0,0.0,0.35,0.0,0.0,0.0,0.0,0.0,0.0,0.0,0.0,,,"Normalized, Machined To 13.7 mm Rounds, Pseudocarburized, 820C (1510F) Reheat, 150C (300F) Temper","Normalized, Machined To 13.7 mm Rounds, Pseudocarburized, 820C (1510F) Reheat, 150C (300F) Temper",2494,0,Carburized – quenched (oil) – wear-resistant surface steel,0
,,,1,Steel database with labelled clusters,,,AISI 8620H Steel,Ultimate tensile strength,1380.0,MPa,Yield strength,1085.0,MPa,Ductility,13.0,%,0.0,0.0,0.205,0.0,0.0,0.0,0.0,0.0,0.0,0.25,0.035,0.04,0.0,0.0,0.0,0.0,0.5,0.7749999999999999,97.445,0.0,0.55,0.0,0.0,0.0,0.0,0.0,0.0,0.2,0.0,0.0,0.0,0.0,0.0,0.0,0.0,0.0,,,"Mock Carburized, Reheated And Oil Quenched, 150C (300F) Temper, 13 mm (0.5 In.) Round","Mock Carburized, Reheated And Oil Quenched, 150C (300F) Temper, 13 mm (0.5 In.) Round",2495,8,Carburized – quenched (oil) – wear-resistant surface steel (variant),8
,,,1,Steel database with labelled clusters,,,ASTM A710 Steel,Ultimate tensile strength,515.0,MPa,Yield strength,450.0,MPa,Ductility,20.0,%,0.0,0.0,0.07,0.0,0.0,0.0,0.0,0.0,0.0,0.4,0.025,0.025,0.0,0.0,0.0,0.0,0.75,0.55,95.96,0.0,0.85,1.15,0.0,0.0,0.0,0.0,0.02,0.2,0.0,0.0,0.0,0.0,0.0,0.0,0.0,0.0,,,"Grade A, Class 3, Thickness > 50 mm","Grade A, Class 3, Thickness > 50 mm",2496,1,Hot rolled – general construction steel,1
,,,1,Steel database with labelled clusters,,,AISI 5120 Steel,Ultimate tensile strength,834.0,MPa,Yield strength,635.0,MPa,Ductility,14.0,%,0.0,0.0,0.195,0.0,0.0,0.0,0.0,0.0,0.0,0.2249999999999999,0.035,0.04,0.0,0.0,0.0,0.0,0.8,0.8,97.905,0.0,0.0,0.0,0.0,0.0,0.0,0.0,0.0,0.0,0.0,0.0,0.0,0.0,0.0,0.0,0.0,0.0,,,"Heat Treated, Machined To 25 mm, Pseudocarburized, Reheated To 775C (1430F), 150C (300F) Temper","Heat Treated, Machined To 25 mm, Pseudocarburized, Reheated To 775C (1430F), 150C (300F) Temper",2497,0,Carburized – quenched (oil) – wear-resistant surface steel,0
,,,1,Steel database with labelled clusters,,,AISI 8822 Steel,Ultimate tensile strength,1176.0,MPa,Yield strength,654.0,MPa,Ductility,12.0,%,0.0,0.0,0.225,0.0,0.0,0.0,0.0,0.0,0.0,0.2249999999999999,0.035,0.04,0.0,0.0,0.0,0.0,0.5,0.875,97.2,0.0,0.55,0.0,0.0,0.0,0.0,0.0,0.0,0.35,0.0,0.0,0.0,0.0,0.0,0.0,0.0,0.0,,,"Normalized, Machined To 25 mm (1 In.) Rounds, Pseudocarburized, 775C (1430F) Reheat, 150C (300F) Temper","Normalized, Machined To 25 mm (1 In.) Rounds, Pseudocarburized, 775C (1430F) Reheat, 150C (300F) Temper",2498,0,Carburized – quenched (oil) – wear-resistant surface steel,0
,,,1,Steel database with labelled clusters,,,AISI 8822H Steel,Ultimate tensile strength,1510.0,MPa,Yield strength,1093.0,MPa,Ductility,13.0,%,0.0,0.0,0.22,0.0,0.0,0.0,0.0,0.0,0.0,0.2249999999999999,0.035,0.04,0.0,0.0,0.0,0.0,0.5,0.875,97.205,0.0,0.55,0.0,0.0,0.0,0.0,0.0,0.0,0.35,0.0,0.0,0.0,0.0,0.0,0.0,0.0,0.0,,,"Normalized, Machined To 13.7 mm Rounds, Pseudocarburized, 865C (1590F) Reheat, 150C (300F) Temper","Normalized, Machined To 13.7 mm Rounds, Pseudocarburized, 865C (1590F) Reheat, 150C (300F) Temper",2499,0,Carburized – quenched (oil) – wear-resistant surface steel,0
,,,1,Steel database with labelled clusters,,,AISI E9310 Steel,Ultimate tensile strength,820.0,MPa,Yield strength,450.0,MPa,Ductility,17.0,%,0.0,0.0,0.105,0.0,0.0,0.0,0.0,0.0,0.0,0.275,0.025,0.025,0.0,0.0,0.0,0.0,1.2,0.55,94.455,0.0,3.25,0.0,0.0,0.0,0.0,0.0,0.0,0.1149999999999999,0.0,0.0,0.0,0.0,0.0,0.0,0.0,0.0,,,"Annealed At 845C (1550F), 25 mm (1 In.) Round","Annealed At 845C (1550F), 25 mm (1 In.) Round",2500,7,Annealed – easy-to-machine – round annealed stock,7
,,,1,Steel database with labelled clusters,,,AISI 8622H Steel,Ultimate tensile strength,1451.0,MPa,Yield strength,1041.0,MPa,Ductility,13.0,%,0.0,0.0,0.22,0.0,0.0,0.0,0.0,0.0,0.0,0.2249999999999999,0.035,0.04,0.0,0.0,0.0,0.0,0.495,0.7749999999999999,97.46,0.0,0.55,0.0,0.0,0.0,0.0,0.0,0.0,0.2,0.0,0.0,0.0,0.0,0.0,0.0,0.0,0.0,,,"Heat Treated, Machined To 13.7 mm Rounds, Pseudocarburized, 820C (1510F) Reheat, 150C (300F) Temper","Heat Treated, Machined To 13.7 mm Rounds, Pseudocarburized, 820C (1510F) Reheat, 150C (300F) Temper",2501,0,Carburized – quenched (oil) – wear-resistant surface steel,0
,,,1,Steel database with labelled clusters,,,AISI E9310 Steel,Ultimate tensile strength,1200.0,MPa,Yield strength,1034.0,MPa,Ductility,15.0,%,0.0,0.0,0.105,0.0,0.0,0.0,0.0,0.0,0.0,0.275,0.025,0.025,0.0,0.0,0.0,0.0,1.2,0.55,94.455,0.0,3.25,0.0,0.0,0.0,0.0,0.0,0.0,0.1149999999999999,0.0,0.0,0.0,0.0,0.0,0.0,0.0,0.0,,,"Normalized, Machined To 25 mm (1 In.) Rounds, Pseudocarburized, 830C (1525F) Reheat, 150C (300F) Temper","Normalized, Machined To 25 mm (1 In.) Rounds, Pseudocarburized, 830C (1525F) Reheat, 150C (300F) Temper",2502,0,Carburized – quenched (oil) – wear-resistant surface steel,0
,,,1,Steel database with labelled clusters,,,AISI 8822 Steel,Ultimate tensile strength,1204.0,MPa,Yield strength,805.0,MPa,Ductility,14.0,%,0.0,0.0,0.225,0.0,0.0,0.0,0.0,0.0,0.0,0.2249999999999999,0.035,0.04,0.0,0.0,0.0,0.0,0.5,0.875,97.2,0.0,0.55,0.0,0.0,0.0,0.0,0.0,0.0,0.35,0.0,0.0,0.0,0.0,0.0,0.0,0.0,0.0,,,"Normalized, Machined To 25 mm (1 In.) Rounds, Pseudocarburized, 820C (1510F) Reheat, 150C (300F) Temper","Normalized, Machined To 25 mm (1 In.) Rounds, Pseudocarburized, 820C (1510F) Reheat, 150C (300F) Temper",2503,0,Carburized – quenched (oil) – wear-resistant surface steel,0
,,,1,Steel database with labelled clusters,,,AISI E9310 Steel,Ultimate tensile strength,1069.0,MPa,Yield strength,896.0,MPa,Ductility,15.0,%,0.0,0.0,0.105,0.0,0.0,0.0,0.0,0.0,0.0,0.275,0.025,0.025,0.0,0.0,0.0,0.0,1.2,0.55,94.455,0.0,3.25,0.0,0.0,0.0,0.0,0.0,0.0,0.1149999999999999,0.0,0.0,0.0,0.0,0.0,0.0,0.0,0.0,,,"Normalized, Machined To 13.7 mm Rounds, Pseudocarburized, 775C (1430F) Reheat, 150C (300F) Temper","Normalized, Machined To 13.7 mm Rounds, Pseudocarburized, 775C (1430F) Reheat, 150C (300F) Temper",2504,0,Carburized – quenched (oil) – wear-resistant surface steel,0
,,,1,Steel database with labelled clusters,,,AISI E9310 Steel,Ultimate tensile strength,820.0,MPa,Yield strength,440.0,MPa,Ductility,17.0,%,0.0,0.0,0.105,0.0,0.0,0.0,0.0,0.0,0.0,0.275,0.025,0.025,0.0,0.0,0.0,0.0,1.2,0.55,94.455,0.0,3.25,0.0,0.0,0.0,0.0,0.0,0.0,0.1149999999999999,0.0,0.0,0.0,0.0,0.0,0.0,0.0,0.0,,,Annealed At 845C (1550F),Annealed At 845C (1550F),2505,7,Annealed – easy-to-machine – round annealed stock,7
,,,1,Steel database with labelled clusters,,,AISI 8622 Steel,Ultimate tensile strength,1176.0,MPa,Yield strength,654.0,MPa,Ductility,12.0,%,0.0,0.0,0.225,0.0,0.0,0.0,0.0,0.0,0.0,0.2249999999999999,0.035,0.04,0.0,0.0,0.0,0.0,0.5,0.8,97.425,0.0,0.55,0.0,0.0,0.0,0.0,0.0,0.0,0.2,0.0,0.0,0.0,0.0,0.0,0.0,0.0,0.0,,,"Heat Treated, Machined To 25 mm (1 In.) Rounds, Pseudocarburized, 775C (1430F) Reheat, 150C (300F) Temper","Heat Treated, Machined To 25 mm (1 In.) Rounds, Pseudocarburized, 775C (1430F) Reheat, 150C (300F) Temper",2506,0,Carburized – quenched (oil) – wear-resistant surface steel,0
,,,1,Steel database with labelled clusters,,,AISI E9310 Steel,Ultimate tensile strength,938.0,MPa,Yield strength,655.0,MPa,Ductility,19.0,%,0.0,0.0,0.105,0.0,0.0,0.0,0.0,0.0,0.0,0.275,0.025,0.025,0.0,0.0,0.0,0.0,1.2,0.55,94.455,0.0,3.25,0.0,0.0,0.0,0.0,0.0,0.0,0.1149999999999999,0.0,0.0,0.0,0.0,0.0,0.0,0.0,0.0,,,"Mock Carburized, 790C (1450F) Reheat, 150C (300F) Temper, 100 mm (4 In.) Round","Mock Carburized, 790C (1450F) Reheat, 150C (300F) Temper, 100 mm (4 In.) Round",2507,8,Carburized – quenched (oil) – wear-resistant surface steel (variant),8
,,,1,Steel database with labelled clusters,,,AISI 8620H Steel,Ultimate tensile strength,675.0,MPa,Yield strength,490.0,MPa,Ductility,21.0,%,0.0,0.0,0.205,0.0,0.0,0.0,0.0,0.0,0.0,0.25,0.035,0.04,0.0,0.0,0.0,0.0,0.5,0.7749999999999999,97.445,0.0,0.55,0.0,0.0,0.0,0.0,0.0,0.0,0.2,0.0,0.0,0.0,0.0,0.0,0.0,0.0,0.0,,,"Carburized, Box Cooled, Reheated And Quenched, 150C (300F) Temper, 50 mm (2 In.) Round","Carburized, Box Cooled, Reheated And Quenched, 150C (300F) Temper, 50 mm (2 In.) Round",2508,8,Carburized – quenched (oil) – wear-resistant surface steel (variant),8
,,,1,Steel database with labelled clusters,,,AISI 5120H Steel,Ultimate tensile strength,938.0,MPa,Yield strength,758.0,MPa,Ductility,16.0,%,0.0,0.0,0.2,0.0,0.0,0.0,0.0,0.0,0.0,0.2249999999999999,0.035,0.04,0.0,0.0,0.0,0.0,0.8,0.8,97.9,0.0,0.0,0.0,0.0,0.0,0.0,0.0,0.0,0.0,0.0,0.0,0.0,0.0,0.0,0.0,0.0,0.0,,,"Heat Treated, Machined To 25 mm, Pseudocarburized, Reheated To 845C (1550F), 150C (300F) Temper","Heat Treated, Machined To 25 mm, Pseudocarburized, Reheated To 845C (1550F), 150C (300F) Temper",2509,0,Carburized – quenched (oil) – wear-resistant surface steel,0
,,,1,Steel database with labelled clusters,,,AISI 8620H Steel,Ultimate tensile strength,1296.0,MPa,Yield strength,1035.0,MPa,Ductility,11.0,%,0.0,0.0,0.205,0.0,0.0,0.0,0.0,0.0,0.0,0.25,0.035,0.04,0.0,0.0,0.0,0.0,0.5,0.7749999999999999,97.445,0.0,0.55,0.0,0.0,0.0,0.0,0.0,0.0,0.2,0.0,0.0,0.0,0.0,0.0,0.0,0.0,0.0,,,"Cooled In Carburizing Box, Reheated And Quenched, 13 mm (0.5 In.) Round","Cooled In Carburizing Box, Reheated And Quenched, 13 mm (0.5 In.) Round",2510,8,Carburized – quenched (oil) – wear-resistant surface steel (variant),8
,,,1,Steel database with labelled clusters,,,AISI 8822H Steel,Ultimate tensile strength,1204.0,MPa,Yield strength,805.0,MPa,Ductility,14.0,%,0.0,0.0,0.22,0.0,0.0,0.0,0.0,0.0,0.0,0.2249999999999999,0.035,0.04,0.0,0.0,0.0,0.0,0.5,0.875,97.205,0.0,0.55,0.0,0.0,0.0,0.0,0.0,0.0,0.35,0.0,0.0,0.0,0.0,0.0,0.0,0.0,0.0,,,"Normalized, Machined To 25 mm (1 In.) Rounds, Pseudocarburized, 820C (1510F) Reheat, 150C (300F) Temper","Normalized, Machined To 25 mm (1 In.) Rounds, Pseudocarburized, 820C (1510F) Reheat, 150C (300F) Temper",2511,0,Carburized – quenched (oil) – wear-resistant surface steel,0
,,,1,Steel database with labelled clusters,,,AISI E9310H Steel,Ultimate tensile strength,917.0,MPa,Yield strength,605.0,MPa,Ductility,20.0,%,0.0,0.0,0.1,0.0,0.0,0.0,0.0,0.0,0.0,0.2249999999999999,0.0,0.05,0.0,0.0,0.0,0.0,1.225,0.55,94.485,0.0,3.25,0.0,0.0,0.0,0.0,0.0,0.0,0.1149999999999999,0.0,0.0,0.0,0.0,0.0,0.0,0.0,0.0,,,"Normalized At 890C (1635F), 13 mm (0.5 In.) Round","Normalized At 890C (1635F), 13 mm (0.5 In.) Round",2512,4,Normalized (air cooled) – general-purpose steel,4
,,,1,Steel database with labelled clusters,,,AISI 4820 Steel,Ultimate tensile strength,758.0,MPa,Yield strength,485.0,MPa,Ductility,24.0,%,0.0,0.0,0.205,0.0,0.0,0.0,0.0,0.0,0.0,0.2249999999999999,0.035,0.04,0.0,0.0,0.0,0.0,0.0,0.6,95.145,0.0,3.5,0.0,0.0,0.0,0.0,0.0,0.0,0.25,0.0,0.0,0.0,0.0,0.0,0.0,0.0,0.0,,,"Normalized 860C (1580F), 25 mm (1 In.) Round","Normalized 860C (1580F), 25 mm (1 In.) Round",2513,4,Normalized (air cooled) – general-purpose steel,4
,,,1,Steel database with labelled clusters,,,AISI E9310 Steel,Ultimate tensile strength,1131.0,MPa,Yield strength,965.0,MPa,Ductility,16.0,%,0.0,0.0,0.105,0.0,0.0,0.0,0.0,0.0,0.0,0.275,0.025,0.025,0.0,0.0,0.0,0.0,1.2,0.55,94.455,0.0,3.25,0.0,0.0,0.0,0.0,0.0,0.0,0.1149999999999999,0.0,0.0,0.0,0.0,0.0,0.0,0.0,0.0,,,"Normalized, Machined To 13.7 mm Rounds, Pseudocarburized, 800C (1470F) Reheat, 150C (300F) Temper","Normalized, Machined To 13.7 mm Rounds, Pseudocarburized, 800C (1470F) Reheat, 150C (300F) Temper",2514,0,Carburized – quenched (oil) – wear-resistant surface steel,0
,,,1,Steel database with labelled clusters,,,AISI E9310H Steel,Ultimate tensile strength,1203.0,MPa,Yield strength,958.0,MPa,Ductility,15.0,%,0.0,0.0,0.1,0.0,0.0,0.0,0.0,0.0,0.0,0.2249999999999999,0.0,0.05,0.0,0.0,0.0,0.0,1.225,0.55,94.485,0.0,3.25,0.0,0.0,0.0,0.0,0.0,0.0,0.1149999999999999,0.0,0.0,0.0,0.0,0.0,0.0,0.0,0.0,,,"Double Quenched And Tempered At 150C (300F), 1.4 mm Case Depth","Double Quenched And Tempered At 150C (300F), 1.4 mm Case Depth",2515,5,Carburized – quenched (oil) – wear-resistant surface steel (variant),5
,,,1,Steel database with labelled clusters,,,AISI E9310H Steel,Ultimate tensile strength,1227.0,MPa,Yield strength,1010.0,MPa,Ductility,15.0,%,0.0,0.0,0.1,0.0,0.0,0.0,0.0,0.0,0.0,0.2249999999999999,0.0,0.05,0.0,0.0,0.0,0.0,1.225,0.55,94.485,0.0,3.25,0.0,0.0,0.0,0.0,0.0,0.0,0.1149999999999999,0.0,0.0,0.0,0.0,0.0,0.0,0.0,0.0,,,"Direct Quenched From Pot, Tempered At 230C (450F), 0.99 mm Case Depth","Direct Quenched From Pot, Tempered At 230C (450F), 0.99 mm Case Depth",2516,5,Carburized – quenched (oil) – wear-resistant surface steel (variant),5
,,,1,Steel database with labelled clusters,,,AISI 8620 Steel,Ultimate tensile strength,1324.0,MPa,Yield strength,1036.0,MPa,Ductility,12.0,%,0.0,0.0,0.205,0.0,0.0,0.0,0.0,0.0,0.0,0.25,0.035,0.04,0.0,0.0,0.0,0.0,0.5,0.8,97.42,0.0,0.55,0.0,0.0,0.0,0.0,0.0,0.0,0.2,0.0,0.0,0.0,0.0,0.0,0.0,0.0,0.0,,,"Direct Quenched From Pot, 150C (300F) Temper, Carburized","Direct Quenched From Pot, 150C (300F) Temper, Carburized",2517,5,Carburized – quenched (oil) – wear-resistant surface steel (variant),5
,,,1,Steel database with labelled clusters,,,AISI E9310 Steel,Ultimate tensile strength,1200.0,MPa,Yield strength,1055.0,MPa,Ductility,16.0,%,0.0,0.0,0.105,0.0,0.0,0.0,0.0,0.0,0.0,0.275,0.025,0.025,0.0,0.0,0.0,0.0,1.2,0.55,94.455,0.0,3.25,0.0,0.0,0.0,0.0,0.0,0.0,0.1149999999999999,0.0,0.0,0.0,0.0,0.0,0.0,0.0,0.0,,,"Normalized, Machined To 13.7 mm Rounds, Pseudocarburized, 830C (1525F) Reheat, 150C (300F) Temper","Normalized, Machined To 13.7 mm Rounds, Pseudocarburized, 830C (1525F) Reheat, 150C (300F) Temper",2518,0,Carburized – quenched (oil) – wear-resistant surface steel,0
,,,1,Steel database with labelled clusters,,,AISI E9310 Steel,Ultimate tensile strength,862.0,MPa,Yield strength,565.0,MPa,Ductility,19.0,%,0.0,0.0,0.105,0.0,0.0,0.0,0.0,0.0,0.0,0.275,0.025,0.025,0.0,0.0,0.0,0.0,1.2,0.55,94.455,0.0,3.25,0.0,0.0,0.0,0.0,0.0,0.0,0.1149999999999999,0.0,0.0,0.0,0.0,0.0,0.0,0.0,0.0,,,"Normalized At 890C (1635F), 100 mm (4 In.) Round","Normalized At 890C (1635F), 100 mm (4 In.) Round",2519,4,Normalized (air cooled) – general-purpose steel,4
,,,1,Steel database with labelled clusters,,,AISI 8622 Steel,Ultimate tensile strength,1510.0,MPa,Yield strength,1093.0,MPa,Ductility,13.0,%,0.0,0.0,0.225,0.0,0.0,0.0,0.0,0.0,0.0,0.2249999999999999,0.035,0.04,0.0,0.0,0.0,0.0,0.5,0.8,97.425,0.0,0.55,0.0,0.0,0.0,0.0,0.0,0.0,0.2,0.0,0.0,0.0,0.0,0.0,0.0,0.0,0.0,,,"Heat Treated, Machined To 13.7 mm Rounds, Pseudocarburized, 865C (1590F) Reheat, 150C (300F) Temper","Heat Treated, Machined To 13.7 mm Rounds, Pseudocarburized, 865C (1590F) Reheat, 150C (300F) Temper",2520,0,Carburized – quenched (oil) – wear-resistant surface steel,0
,,,1,Steel database with labelled clusters,,,AISI 5120 Steel,Ultimate tensile strength,986.0,MPa,Yield strength,786.0,MPa,Ductility,13.0,%,0.0,0.0,0.195,0.0,0.0,0.0,0.0,0.0,0.0,0.2249999999999999,0.035,0.04,0.0,0.0,0.0,0.0,0.8,0.8,97.905,0.0,0.0,0.0,0.0,0.0,0.0,0.0,0.0,0.0,0.0,0.0,0.0,0.0,0.0,0.0,0.0,0.0,,,"Heat Treated, Machined To 25 mm, Pseudocarburized, 150C (300F) Temper","Heat Treated, Machined To 25 mm, Pseudocarburized, 150C (300F) Temper",2521,0,Carburized – quenched (oil) – wear-resistant surface steel,0
,,,1,Steel database with labelled clusters,,,AISI E9310 Steel,Ultimate tensile strength,1227.0,MPa,Yield strength,1010.0,MPa,Ductility,15.0,%,0.0,0.0,0.105,0.0,0.0,0.0,0.0,0.0,0.0,0.275,0.025,0.025,0.0,0.0,0.0,0.0,1.2,0.55,94.455,0.0,3.25,0.0,0.0,0.0,0.0,0.0,0.0,0.1149999999999999,0.0,0.0,0.0,0.0,0.0,0.0,0.0,0.0,,,"Direct Quenched From Pot, Tempered At 230C (450F), 0.99 mm Case Depth","Direct Quenched From Pot, Tempered At 230C (450F), 0.99 mm Case Depth",2522,5,Carburized – quenched (oil) – wear-resistant surface steel (variant),5
,,,1,Steel database with labelled clusters,,,AISI E9310H Steel,Ultimate tensile strength,1000.0,MPa,Yield strength,745.0,MPa,Ductility,18.0,%,0.0,0.0,0.1,0.0,0.0,0.0,0.0,0.0,0.0,0.2249999999999999,0.0,0.05,0.0,0.0,0.0,0.0,1.225,0.55,94.485,0.0,3.25,0.0,0.0,0.0,0.0,0.0,0.0,0.1149999999999999,0.0,0.0,0.0,0.0,0.0,0.0,0.0,0.0,,,"Mock Carburized, 790C (1450F) Reheat, 150C (300F) Temper, 50 mm (2 In.) Round","Mock Carburized, 790C (1450F) Reheat, 150C (300F) Temper, 50 mm (2 In.) Round",2523,8,Carburized – quenched (oil) – wear-resistant surface steel (variant),8
,,,1,Steel database with labelled clusters,,,ASTM A710 Steel,Ultimate tensile strength,450.0,MPa,Yield strength,380.0,MPa,Ductility,20.0,%,0.0,0.0,0.07,0.0,0.0,0.0,0.0,0.0,0.0,0.4,0.025,0.025,0.0,0.0,0.0,0.0,0.75,0.55,95.96,0.0,0.85,1.15,0.0,0.0,0.0,0.0,0.02,0.2,0.0,0.0,0.0,0.0,0.0,0.0,0.0,0.0,,,"Grade A, Class 2, Thickness > 50 mm","Grade A, Class 2, Thickness > 50 mm",2524,1,Hot rolled – general construction steel,1
,,,1,Steel database with labelled clusters,,,AISI 8620H Steel,Ultimate tensile strength,876.0,MPa,Yield strength,580.0,MPa,Ductility,20.0,%,0.0,0.0,0.205,0.0,0.0,0.0,0.0,0.0,0.0,0.25,0.035,0.04,0.0,0.0,0.0,0.0,0.5,0.7749999999999999,97.445,0.0,0.55,0.0,0.0,0.0,0.0,0.0,0.0,0.2,0.0,0.0,0.0,0.0,0.0,0.0,0.0,0.0,,,"Mock Carburized, Reheated And Oil Quenched, 150C (300F) Temper, 25 mm (1 In.) Round","Mock Carburized, Reheated And Oil Quenched, 150C (300F) Temper, 25 mm (1 In.) Round",2525,8,Carburized – quenched (oil) – wear-resistant surface steel (variant),8
,,,1,Steel database with labelled clusters,,,AISI E9310H Steel,Ultimate tensile strength,1076.0,MPa,Yield strength,917.0,MPa,Ductility,15.0,%,0.0,0.0,0.1,0.0,0.0,0.0,0.0,0.0,0.0,0.2249999999999999,0.0,0.05,0.0,0.0,0.0,0.0,1.225,0.55,94.485,0.0,3.25,0.0,0.0,0.0,0.0,0.0,0.0,0.1149999999999999,0.0,0.0,0.0,0.0,0.0,0.0,0.0,0.0,,,"Normalized, Machined To 25 mm (1 In.) Rounds, Pseudocarburized, 800C (1470F) Reheat, 150C (300F) Temper","Normalized, Machined To 25 mm (1 In.) Rounds, Pseudocarburized, 800C (1470F) Reheat, 150C (300F) Temper",2526,0,Carburized – quenched (oil) – wear-resistant surface steel,0
,,,1,Steel database with labelled clusters,,,AISI E9310 Steel,Ultimate tensile strength,1203.0,MPa,Yield strength,958.0,MPa,Ductility,15.0,%,0.0,0.0,0.105,0.0,0.0,0.0,0.0,0.0,0.0,0.275,0.025,0.025,0.0,0.0,0.0,0.0,1.2,0.55,94.455,0.0,3.25,0.0,0.0,0.0,0.0,0.0,0.0,0.1149999999999999,0.0,0.0,0.0,0.0,0.0,0.0,0.0,0.0,,,"Double Quenched And Tempered At 150C (300F), 1.4 mm Case Depth","Double Quenched And Tempered At 150C (300F), 1.4 mm Case Depth",2527,5,Carburized – quenched (oil) – wear-resistant surface steel (variant),5
,,,1,Steel database with labelled clusters,,,AISI 4320 Steel,Ultimate tensile strength,814.0,MPa,Yield strength,515.0,MPa,Ductility,22.0,%,0.0,0.0,0.195,0.0,0.0,0.0,0.0,0.0,0.0,0.2249999999999999,0.035,0.04,0.0,0.0,0.0,0.0,0.5,0.55,96.38,0.0,1.825,0.0,0.0,0.0,0.0,0.0,0.0,0.25,0.0,0.0,0.0,0.0,0.0,0.0,0.0,0.0,,,"Mock Carburized 925C (1700F) For 8 Hrs., Reheated To 815C (1500F), Oil Quenched, 230C (450F) Temper, 100 mm (4 In.) Round","Mock Carburized 925C (1700F) For 8 Hrs., Reheated To 815C (1500F), Oil Quenched, 230C (450F) Temper, 100 mm (4 In.) Round",2528,8,Carburized – quenched (oil) – wear-resistant surface steel (variant),8
,,,1,Steel database with labelled clusters,,,AISI 8617H Steel,Ultimate tensile strength,820.0,MPa,Yield strength,550.0,MPa,Ductility,23.0,%,0.0,0.0,0.17,0.0,0.0,0.0,0.0,0.0,0.0,0.2249999999999999,0.035,0.04,0.0,0.0,0.0,0.0,0.5,0.8,97.48,0.0,0.55,0.0,0.0,0.0,0.0,0.0,0.0,0.2,0.0,0.0,0.0,0.0,0.0,0.0,0.0,0.0,,,"Double Quenched, 150C (300F) Temper","Double Quenched, 150C (300F) Temper",2529,5,Carburized – quenched (oil) – wear-resistant surface steel (variant),5
,,,1,Steel database with labelled clusters,,,AISI 8822H Steel,Ultimate tensile strength,1314.0,MPa,Yield strength,928.0,MPa,Ductility,12.0,%,0.0,0.0,0.22,0.0,0.0,0.0,0.0,0.0,0.0,0.2249999999999999,0.035,0.04,0.0,0.0,0.0,0.0,0.5,0.875,97.205,0.0,0.55,0.0,0.0,0.0,0.0,0.0,0.0,0.35,0.0,0.0,0.0,0.0,0.0,0.0,0.0,0.0,,,"Normalized, Machined To 25 mm (1 In.) Rounds, Pseudocarburized, 150C (300F) Temper","Normalized, Machined To 25 mm (1 In.) Rounds, Pseudocarburized, 150C (300F) Temper",2530,0,Carburized – quenched (oil) – wear-resistant surface steel,0
,,,1,Steel database with labelled clusters,,,AISI 8620 Steel,Ultimate tensile strength,600.0,MPa,Yield strength,360.0,MPa,Ductility,27.0,%,0.0,0.0,0.205,0.0,0.0,0.0,0.0,0.0,0.0,0.25,0.035,0.04,0.0,0.0,0.0,0.0,0.5,0.8,97.42,0.0,0.55,0.0,0.0,0.0,0.0,0.0,0.0,0.2,0.0,0.0,0.0,0.0,0.0,0.0,0.0,0.0,,,"Normalized, 50 mm (2 In.) Round","Normalized, 50 mm (2 In.) Round",2531,9,Normalized – general-purpose steel (round normalized stock),9
,,,1,Steel database with labelled clusters,,,AISI E9310H Steel,Ultimate tensile strength,1000.0,MPa,Yield strength,814.0,MPa,Ductility,15.0,%,0.0,0.0,0.1,0.0,0.0,0.0,0.0,0.0,0.0,0.2249999999999999,0.0,0.05,0.0,0.0,0.0,0.0,1.225,0.55,94.485,0.0,3.25,0.0,0.0,0.0,0.0,0.0,0.0,0.1149999999999999,0.0,0.0,0.0,0.0,0.0,0.0,0.0,0.0,,,"Normalized, Machined To 25 mm (1 In.) Rounds, Pseudocarburized, 775C (1430F) Reheat, 150C (300F) Temper","Normalized, Machined To 25 mm (1 In.) Rounds, Pseudocarburized, 775C (1430F) Reheat, 150C (300F) Temper",2532,0,Carburized – quenched (oil) – wear-resistant surface steel,0
,,,1,Steel database with labelled clusters,,,AISI 8622H Steel,Ultimate tensile strength,1198.0,MPa,Yield strength,693.0,MPa,Ductility,11.0,%,0.0,0.0,0.22,0.0,0.0,0.0,0.0,0.0,0.0,0.2249999999999999,0.035,0.04,0.0,0.0,0.0,0.0,0.495,0.7749999999999999,97.46,0.0,0.55,0.0,0.0,0.0,0.0,0.0,0.0,0.2,0.0,0.0,0.0,0.0,0.0,0.0,0.0,0.0,,,"Heat Treated, Machined To 13.7 mm Rounds, Pseudocarburized, 775C (1430F) Reheat, 150C (300F) Temper","Heat Treated, Machined To 13.7 mm Rounds, Pseudocarburized, 775C (1430F) Reheat, 150C (300F) Temper",2533,0,Carburized – quenched (oil) – wear-resistant surface steel,0
,,,1,Steel database with labelled clusters,,,AISI E9310H Steel,Ultimate tensile strength,1193.0,MPa,Yield strength,931.0,MPa,Ductility,15.0,%,0.0,0.0,0.1,0.0,0.0,0.0,0.0,0.0,0.0,0.2249999999999999,0.0,0.05,0.0,0.0,0.0,0.0,1.225,0.55,94.485,0.0,3.25,0.0,0.0,0.0,0.0,0.0,0.0,0.1149999999999999,0.0,0.0,0.0,0.0,0.0,0.0,0.0,0.0,,,"Single Quenched And Tempered At 150C (300F), 1.2 mm Case Depth","Single Quenched And Tempered At 150C (300F), 1.2 mm Case Depth",2534,5,Carburized – quenched (oil) – wear-resistant surface steel (variant),5
,,,1,Steel database with labelled clusters,,,AISI 8620H Steel,Ultimate tensile strength,600.0,MPa,Yield strength,360.0,MPa,Ductility,27.0,%,0.0,0.0,0.205,0.0,0.0,0.0,0.0,0.0,0.0,0.25,0.035,0.04,0.0,0.0,0.0,0.0,0.5,0.7749999999999999,97.445,0.0,0.55,0.0,0.0,0.0,0.0,0.0,0.0,0.2,0.0,0.0,0.0,0.0,0.0,0.0,0.0,0.0,,,"Normalized, 50 mm (2 In.) Round","Normalized, 50 mm (2 In.) Round",2535,9,Normalized – general-purpose steel (round normalized stock),9
,,,1,Steel database with labelled clusters,,,AISI E9310H Steel,Ultimate tensile strength,1234.0,MPa,Yield strength,986.0,MPa,Ductility,15.0,%,0.0,0.0,0.1,0.0,0.0,0.0,0.0,0.0,0.0,0.2249999999999999,0.0,0.05,0.0,0.0,0.0,0.0,1.225,0.55,94.485,0.0,3.25,0.0,0.0,0.0,0.0,0.0,0.0,0.1149999999999999,0.0,0.0,0.0,0.0,0.0,0.0,0.0,0.0,,,"Mock Carburized, 790C (1450F) Reheat, 150C (300F) Temper, 13 mm (0.5 In.) Round","Mock Carburized, 790C (1450F) Reheat, 150C (300F) Temper, 13 mm (0.5 In.) Round",2536,8,Carburized – quenched (oil) – wear-resistant surface steel (variant),8
,,,1,Steel database with labelled clusters,,,AISI 8622H Steel,Ultimate tensile strength,1204.0,MPa,Yield strength,805.0,MPa,Ductility,14.0,%,0.0,0.0,0.22,0.0,0.0,0.0,0.0,0.0,0.0,0.2249999999999999,0.035,0.04,0.0,0.0,0.0,0.0,0.495,0.7749999999999999,97.46,0.0,0.55,0.0,0.0,0.0,0.0,0.0,0.0,0.2,0.0,0.0,0.0,0.0,0.0,0.0,0.0,0.0,,,"Heat Treated, Machined To 25 mm (1 In.) Rounds, Pseudocarburized, 820C (1510F) Reheat, 150C (300F) Temper","Heat Treated, Machined To 25 mm (1 In.) Rounds, Pseudocarburized, 820C (1510F) Reheat, 150C (300F) Temper",2537,0,Carburized – quenched (oil) – wear-resistant surface steel,0
,,,1,Steel database with labelled clusters,,,AISI E9310H Steel,Ultimate tensile strength,1200.0,MPa,Yield strength,1055.0,MPa,Ductility,16.0,%,0.0,0.0,0.1,0.0,0.0,0.0,0.0,0.0,0.0,0.2249999999999999,0.0,0.05,0.0,0.0,0.0,0.0,1.225,0.55,94.485,0.0,3.25,0.0,0.0,0.0,0.0,0.0,0.0,0.1149999999999999,0.0,0.0,0.0,0.0,0.0,0.0,0.0,0.0,,,"Normalized, Machined To 13.7 mm Rounds, Pseudocarburized, 830C (1525F) Reheat, 150C (300F) Temper","Normalized, Machined To 13.7 mm Rounds, Pseudocarburized, 830C (1525F) Reheat, 150C (300F) Temper",2538,0,Carburized – quenched (oil) – wear-resistant surface steel,0
,,,1,Steel database with labelled clusters,,,AISI 8822H Steel,Ultimate tensile strength,1524.0,MPa,Yield strength,1149.0,MPa,Ductility,13.0,%,0.0,0.0,0.22,0.0,0.0,0.0,0.0,0.0,0.0,0.2249999999999999,0.035,0.04,0.0,0.0,0.0,0.0,0.5,0.875,97.205,0.0,0.55,0.0,0.0,0.0,0.0,0.0,0.0,0.35,0.0,0.0,0.0,0.0,0.0,0.0,0.0,0.0,,,"Normalized, Machined To 13.7 mm Rounds, Pseudocarburized, 150C (300F) Temper","Normalized, Machined To 13.7 mm Rounds, Pseudocarburized, 150C (300F) Temper",2539,0,Carburized – quenched (oil) – wear-resistant surface steel,0
,,,1,Steel database with labelled clusters,,,AISI 8620H Steel,Ultimate tensile strength,675.0,MPa,Yield strength,385.0,MPa,Ductility,25.0,%,0.0,0.0,0.205,0.0,0.0,0.0,0.0,0.0,0.0,0.25,0.035,0.04,0.0,0.0,0.0,0.0,0.5,0.7749999999999999,97.445,0.0,0.55,0.0,0.0,0.0,0.0,0.0,0.0,0.2,0.0,0.0,0.0,0.0,0.0,0.0,0.0,0.0,,,"Mock Carburized, Reheated And Oil Quenched, 230C (450F) Temper, 100 mm (4 In.) Round","Mock Carburized, Reheated And Oil Quenched, 230C (450F) Temper, 100 mm (4 In.) Round",2540,8,Carburized – quenched (oil) – wear-resistant surface steel (variant),8
,,,1,Steel database with labelled clusters,,,AISI 8620H Steel,Ultimate tensile strength,1040.0,MPa,Yield strength,848.0,MPa,Ductility,15.0,%,0.0,0.0,0.205,0.0,0.0,0.0,0.0,0.0,0.0,0.25,0.035,0.04,0.0,0.0,0.0,0.0,0.5,0.7749999999999999,97.445,0.0,0.55,0.0,0.0,0.0,0.0,0.0,0.0,0.2,0.0,0.0,0.0,0.0,0.0,0.0,0.0,0.0,,,"Normalized, Machined To 13.7 mm, Pseudocarburized, Reheated To 800C, 150C Temper","Normalized, Machined To 13.7 mm, Pseudocarburized, Reheated To 800C, 150C Temper",2541,0,Carburized – quenched (oil) – wear-resistant surface steel,0
,,,1,Steel database with labelled clusters,,,AISI Grade 18Ni (200) Maraging Steel,Ultimate tensile strength,1723.0,MPa,Yield strength,1690.0,MPa,Ductility,8.0,%,0.0,0.0,0.03,0.0,0.0,0.0,0.0,0.0,0.1,0.1,0.01,0.01,0.0,0.0,0.2,0.0,0.0,0.1,69.19,8.5,18.5,0.0,0.0,0.0,0.0,0.01,0.0,3.25,0.0,0.0,0.0,0.0,0.0,0.0,0.0,0.0,,,"Aged, 150 mm Square Bar, Tested In Transverse Direction","Aged, 150 mm Square Bar, Tested In Transverse Direction",2542,2,Quenched (oil) – general-purpose steel (tested),2
,,,1,Steel database with labelled clusters,,,AISI E9310H Steel,Ultimate tensile strength,1089.0,MPa,Yield strength,848.0,MPa,Ductility,16.0,%,0.0,0.0,0.1,0.0,0.0,0.0,0.0,0.0,0.0,0.2249999999999999,0.0,0.05,0.0,0.0,0.0,0.0,1.225,0.55,94.485,0.0,3.25,0.0,0.0,0.0,0.0,0.0,0.0,0.1149999999999999,0.0,0.0,0.0,0.0,0.0,0.0,0.0,0.0,,,"Mock Carburized, 790C (1450F) Reheat, 230C (450F) Temper, 25 mm (1 In.) Round","Mock Carburized, 790C (1450F) Reheat, 230C (450F) Temper, 25 mm (1 In.) Round",2543,8,Carburized – quenched (oil) – wear-resistant surface steel (variant),8
,,,1,Steel database with labelled clusters,,,AISI E9310H Steel,Ultimate tensile strength,1200.0,MPa,Yield strength,1034.0,MPa,Ductility,15.0,%,0.0,0.0,0.1,0.0,0.0,0.0,0.0,0.0,0.0,0.2249999999999999,0.0,0.05,0.0,0.0,0.0,0.0,1.225,0.55,94.485,0.0,3.25,0.0,0.0,0.0,0.0,0.0,0.0,0.1149999999999999,0.0,0.0,0.0,0.0,0.0,0.0,0.0,0.0,,,"Normalized, Machined To 25 mm (1 In.) Rounds, Pseudocarburized, 150C (300F) Temper","Normalized, Machined To 25 mm (1 In.) Rounds, Pseudocarburized, 150C (300F) Temper",2544,0,Carburized – quenched (oil) – wear-resistant surface steel,0
,,,1,Steel database with labelled clusters,,,AISI E9310H Steel,Ultimate tensile strength,910.0,MPa,Yield strength,570.0,MPa,Ductility,18.0,%,0.0,0.0,0.1,0.0,0.0,0.0,0.0,0.0,0.0,0.2249999999999999,0.0,0.05,0.0,0.0,0.0,0.0,1.225,0.55,94.485,0.0,3.25,0.0,0.0,0.0,0.0,0.0,0.0,0.1149999999999999,0.0,0.0,0.0,0.0,0.0,0.0,0.0,0.0,,,"Normalized At 890C (1635F), 25 mm (1 In.) Round","Normalized At 890C (1635F), 25 mm (1 In.) Round",2545,4,Normalized (air cooled) – general-purpose steel,4
,,,1,Steel database with labelled clusters,,,AISI E9310 Steel,Ultimate tensile strength,1000.0,MPa,Yield strength,745.0,MPa,Ductility,18.0,%,0.0,0.0,0.105,0.0,0.0,0.0,0.0,0.0,0.0,0.275,0.025,0.025,0.0,0.0,0.0,0.0,1.2,0.55,94.455,0.0,3.25,0.0,0.0,0.0,0.0,0.0,0.0,0.1149999999999999,0.0,0.0,0.0,0.0,0.0,0.0,0.0,0.0,,,"Mock Carburized, 790C (1450F) Reheat, 150C (300F) Temper, 50 mm (2 In.) Round","Mock Carburized, 790C (1450F) Reheat, 150C (300F) Temper, 50 mm (2 In.) Round",2546,8,Carburized – quenched (oil) – wear-resistant surface steel (variant),8
,,,1,Steel database with labelled clusters,,,AISI 8620H Steel,Ultimate tensile strength,917.0,MPa,Yield strength,572.0,MPa,Ductility,20.0,%,0.0,0.0,0.205,0.0,0.0,0.0,0.0,0.0,0.0,0.25,0.035,0.04,0.0,0.0,0.0,0.0,0.5,0.7749999999999999,97.445,0.0,0.55,0.0,0.0,0.0,0.0,0.0,0.0,0.2,0.0,0.0,0.0,0.0,0.0,0.0,0.0,0.0,,,"Double Quenched And Tempered (150C (300F)), Carburized","Double Quenched And Tempered (150C (300F)), Carburized",2547,5,Carburized – quenched (oil) – wear-resistant surface steel (variant),5
,,,1,Steel database with labelled clusters,,,AISI E9310H Steel,Ultimate tensile strength,1158.0,MPa,Yield strength,948.0,MPa,Ductility,15.0,%,0.0,0.0,0.1,0.0,0.0,0.0,0.0,0.0,0.0,0.2249999999999999,0.0,0.05,0.0,0.0,0.0,0.0,1.225,0.55,94.485,0.0,3.25,0.0,0.0,0.0,0.0,0.0,0.0,0.1149999999999999,0.0,0.0,0.0,0.0,0.0,0.0,0.0,0.0,,,"Single Quenched And Tempered At 230C (450F), 1.2 mm Case Depth","Single Quenched And Tempered At 230C (450F), 1.2 mm Case Depth",2548,5,Carburized – quenched (oil) – wear-resistant surface steel (variant),5
,,,1,Steel database with labelled clusters,,,AISI E9310 Steel,Ultimate tensile strength,903.0,MPa,Yield strength,565.0,MPa,Ductility,19.0,%,0.0,0.0,0.105,0.0,0.0,0.0,0.0,0.0,0.0,0.275,0.025,0.025,0.0,0.0,0.0,0.0,1.2,0.55,94.455,0.0,3.25,0.0,0.0,0.0,0.0,0.0,0.0,0.1149999999999999,0.0,0.0,0.0,0.0,0.0,0.0,0.0,0.0,,,"Normalized At 890C (1635F), 50 mm (2 In.) Round","Normalized At 890C (1635F), 50 mm (2 In.) Round",2549,4,Normalized (air cooled) – general-purpose steel,4
,,,1,Steel database with labelled clusters,,,AISI E9310H Steel,Ultimate tensile strength,862.0,MPa,Yield strength,565.0,MPa,Ductility,19.0,%,0.0,0.0,0.1,0.0,0.0,0.0,0.0,0.0,0.0,0.2249999999999999,0.0,0.05,0.0,0.0,0.0,0.0,1.225,0.55,94.485,0.0,3.25,0.0,0.0,0.0,0.0,0.0,0.0,0.1149999999999999,0.0,0.0,0.0,0.0,0.0,0.0,0.0,0.0,,,"Normalized At 890C (1635F), 100 mm (4 In.) Round","Normalized At 890C (1635F), 100 mm (4 In.) Round",2550,4,Normalized (air cooled) – general-purpose steel,4
,,,1,Steel database with labelled clusters,,,AISI E9310 Steel,Ultimate tensile strength,1234.0,MPa,Yield strength,986.0,MPa,Ductility,15.0,%,0.0,0.0,0.105,0.0,0.0,0.0,0.0,0.0,0.0,0.275,0.025,0.025,0.0,0.0,0.0,0.0,1.2,0.55,94.455,0.0,3.25,0.0,0.0,0.0,0.0,0.0,0.0,0.1149999999999999,0.0,0.0,0.0,0.0,0.0,0.0,0.0,0.0,,,"Mock Carburized, 790C (1450F) Reheat, 150C (300F) Temper, 13 mm (0.5 In.) Round","Mock Carburized, 790C (1450F) Reheat, 150C (300F) Temper, 13 mm (0.5 In.) Round",2551,8,Carburized – quenched (oil) – wear-resistant surface steel (variant),8
,,,1,Steel database with labelled clusters,,,AISI 8622 Steel,Ultimate tensile strength,1451.0,MPa,Yield strength,1041.0,MPa,Ductility,13.0,%,0.0,0.0,0.225,0.0,0.0,0.0,0.0,0.0,0.0,0.2249999999999999,0.035,0.04,0.0,0.0,0.0,0.0,0.5,0.8,97.425,0.0,0.55,0.0,0.0,0.0,0.0,0.0,0.0,0.2,0.0,0.0,0.0,0.0,0.0,0.0,0.0,0.0,,,"Heat Treated, Machined To 13.7 mm Rounds, Pseudocarburized, 820C (1510F) Reheat, 150C (300F) Temper","Heat Treated, Machined To 13.7 mm Rounds, Pseudocarburized, 820C (1510F) Reheat, 150C (300F) Temper",2552,0,Carburized – quenched (oil) – wear-resistant surface steel,0
,,,1,Steel database with labelled clusters,,,AISI E9310H Steel,Ultimate tensile strength,820.0,MPa,Yield strength,450.0,MPa,Ductility,17.0,%,0.0,0.0,0.1,0.0,0.0,0.0,0.0,0.0,0.0,0.2249999999999999,0.0,0.05,0.0,0.0,0.0,0.0,1.225,0.55,94.485,0.0,3.25,0.0,0.0,0.0,0.0,0.0,0.0,0.1149999999999999,0.0,0.0,0.0,0.0,0.0,0.0,0.0,0.0,,,"Annealed At 845C (1550F), 25 mm (1 In.) Round","Annealed At 845C (1550F), 25 mm (1 In.) Round",2553,7,Annealed – easy-to-machine – round annealed stock,7
,,,1,Steel database with labelled clusters,,,AISI 8620H Steel,Ultimate tensile strength,931.0,MPa,Yield strength,758.0,MPa,Ductility,16.0,%,0.0,0.0,0.205,0.0,0.0,0.0,0.0,0.0,0.0,0.25,0.035,0.04,0.0,0.0,0.0,0.0,0.5,0.7749999999999999,97.445,0.0,0.55,0.0,0.0,0.0,0.0,0.0,0.0,0.2,0.0,0.0,0.0,0.0,0.0,0.0,0.0,0.0,,,"Quenched From Carburizing Box, 25 mm (1 In.) Round","Quenched From Carburizing Box, 25 mm (1 In.) Round",2554,2,Quenched (oil) – general-purpose steel (tested),2
,,,1,Steel database with labelled clusters,,,AISI E9310H Steel,Ultimate tensile strength,910.0,MPa,Yield strength,660.0,MPa,Ductility,20.0,%,0.0,0.0,0.1,0.0,0.0,0.0,0.0,0.0,0.0,0.2249999999999999,0.0,0.05,0.0,0.0,0.0,0.0,1.225,0.55,94.485,0.0,3.25,0.0,0.0,0.0,0.0,0.0,0.0,0.1149999999999999,0.0,0.0,0.0,0.0,0.0,0.0,0.0,0.0,,,"Mock Carburized, 790C (1450F) Reheat, 230C (450F) Temper, 100 mm (4 In.) Round","Mock Carburized, 790C (1450F) Reheat, 230C (450F) Temper, 100 mm (4 In.) Round",2555,8,Carburized – quenched (oil) – wear-resistant surface steel (variant),8
,,,1,Steel database with labelled clusters,,,AISI E9310H Steel,Ultimate tensile strength,1200.0,MPa,Yield strength,1034.0,MPa,Ductility,15.0,%,0.0,0.0,0.1,0.0,0.0,0.0,0.0,0.0,0.0,0.2249999999999999,0.0,0.05,0.0,0.0,0.0,0.0,1.225,0.55,94.485,0.0,3.25,0.0,0.0,0.0,0.0,0.0,0.0,0.1149999999999999,0.0,0.0,0.0,0.0,0.0,0.0,0.0,0.0,,,"Normalized, Machined To 25 mm (1 In.) Rounds, Pseudocarburized, 830C (1525F) Reheat, 150C (300F) Temper","Normalized, Machined To 25 mm (1 In.) Rounds, Pseudocarburized, 830C (1525F) Reheat, 150C (300F) Temper",2556,0,Carburized – quenched (oil) – wear-resistant surface steel,0
,,,1,Steel database with labelled clusters,,,AISI E9310H Steel,Ultimate tensile strength,1238.0,MPa,Yield strength,993.0,MPa,Ductility,15.0,%,0.0,0.0,0.1,0.0,0.0,0.0,0.0,0.0,0.0,0.2249999999999999,0.0,0.05,0.0,0.0,0.0,0.0,1.225,0.55,94.485,0.0,3.25,0.0,0.0,0.0,0.0,0.0,0.0,0.1149999999999999,0.0,0.0,0.0,0.0,0.0,0.0,0.0,0.0,,,"Direct Quenched From Pot, Tempered At 150C (300F), 0.99 mm Case Depth","Direct Quenched From Pot, Tempered At 150C (300F), 0.99 mm Case Depth",2557,5,Carburized – quenched (oil) – wear-resistant surface steel (variant),5
,,,1,Steel database with labelled clusters,,,AISI E9310H Steel,Ultimate tensile strength,1069.0,MPa,Yield strength,896.0,MPa,Ductility,15.0,%,0.0,0.0,0.1,0.0,0.0,0.0,0.0,0.0,0.0,0.2249999999999999,0.0,0.05,0.0,0.0,0.0,0.0,1.225,0.55,94.485,0.0,3.25,0.0,0.0,0.0,0.0,0.0,0.0,0.1149999999999999,0.0,0.0,0.0,0.0,0.0,0.0,0.0,0.0,,,"Normalized, Machined To 13.7 mm Rounds, Pseudocarburized, 775C (1430F) Reheat, 150C (300F) Temper","Normalized, Machined To 13.7 mm Rounds, Pseudocarburized, 775C (1430F) Reheat, 150C (300F) Temper",2558,0,Carburized – quenched (oil) – wear-resistant surface steel,0
,,,1,Steel database with labelled clusters,,,AISI 8622H Steel,Ultimate tensile strength,1314.0,MPa,Yield strength,928.0,MPa,Ductility,12.0,%,0.0,0.0,0.22,0.0,0.0,0.0,0.0,0.0,0.0,0.2249999999999999,0.035,0.04,0.0,0.0,0.0,0.0,0.495,0.7749999999999999,97.46,0.0,0.55,0.0,0.0,0.0,0.0,0.0,0.0,0.2,0.0,0.0,0.0,0.0,0.0,0.0,0.0,0.0,,,"Heat Treated, Machined To 25 mm (1 In.) Rounds, Pseudocarburized, 150C (300F) Temper","Heat Treated, Machined To 25 mm (1 In.) Rounds, Pseudocarburized, 150C (300F) Temper",2559,0,Carburized – quenched (oil) – wear-resistant surface steel,0
,,,1,Steel database with labelled clusters,,,AISI E9310 Steel,Ultimate tensile strength,917.0,MPa,Yield strength,605.0,MPa,Ductility,20.0,%,0.0,0.0,0.105,0.0,0.0,0.0,0.0,0.0,0.0,0.275,0.025,0.025,0.0,0.0,0.0,0.0,1.2,0.55,94.455,0.0,3.25,0.0,0.0,0.0,0.0,0.0,0.0,0.1149999999999999,0.0,0.0,0.0,0.0,0.0,0.0,0.0,0.0,,,"Normalized At 890C (1635F), 13 mm (0.5 In.) Round","Normalized At 890C (1635F), 13 mm (0.5 In.) Round",2560,4,Normalized (air cooled) – general-purpose steel,4
,,,1,Steel database with labelled clusters,,,AISI 8622H Steel,Ultimate tensile strength,1510.0,MPa,Yield strength,1093.0,MPa,Ductility,13.0,%,0.0,0.0,0.22,0.0,0.0,0.0,0.0,0.0,0.0,0.2249999999999999,0.035,0.04,0.0,0.0,0.0,0.0,0.495,0.7749999999999999,97.46,0.0,0.55,0.0,0.0,0.0,0.0,0.0,0.0,0.2,0.0,0.0,0.0,0.0,0.0,0.0,0.0,0.0,,,"Heat Treated, Machined To 13.7 mm Rounds, Pseudocarburized, 865C (1590F) Reheat, 150C (300F) Temper","Heat Treated, Machined To 13.7 mm Rounds, Pseudocarburized, 865C (1590F) Reheat, 150C (300F) Temper",2561,0,Carburized – quenched (oil) – wear-resistant surface steel,0
