Repository: Azhi-ss/SteelScientist

# Steel Labelled Clusters Dataset

This directory contains the cleaned steel labelled-clusters dataset used by
`regression/steel_labelled_clusters_regression.py`.

## Files

| File | Rows | Description |
|------|------|-------------|
| `raw/Steel database with labelled clusters.xlsx` | 3234 | Original spreadsheet. |
| `full_with_duplicates.csv` | 3234 | Raw spreadsheet mapped to the project regression schema. |
| `clean.csv` | 1943 | Strictly deduplicated regression mother table. |
| `train.csv` | 1554 | Fixed 8:2 training split generated from `clean.csv`. |
| `val.csv` | 389 | Fixed 8:2 validation split generated from `clean.csv`. |

File: datasets/steel_labelled_clusters/duplicate_rows.csv (part 33 of 33)
duplicate_group_id,source_entry,Material,Text,Tensile_value,Yield_value,Elongation_value,cluster_number,cluster_label,DOIs,Files,problem,status,Table_topic,title,abstract,Tensile_name,Tensile_unit,Yield_name,Yield_unit,Elongation_name,Elongation_unit,H,B,C,N,O,F,Na,Mg,Al,Si,P,S,Cl,Ca,Ti,V,Cr,Mn,Fe,Co,Ni,Cu,Zn,As,Y,Zr,Nb,Mo,Sn,Sb,La,Ce,Ta,W,Pb,Bi,Other_ele,Text_addition,actions,cluster_number_0_to_11
1234,2685,ASTM A202 Low Alloy Steel,Grade A,515.0,310.0,16.0,1,Hot rolled – general construction steel,,,,1,Steel database with labelled clusters,,,Ultimate tensile strength,MPa,Yield strength,MPa,Ductility,%,0.0,0.0,0.17,0.0,0.0,0.0,0.0,0.0,0.0,0.75,0.04,0.04,0.0,0.0,0.0,0.0,0.475,1.225,97.3,0.0,0.0,0.0,0.0,0.0,0.0,0.0,0.0,0.0,0.0,0.0,0.0,0.0,0.0,0.0,0.0,0.0,,,Grade A,1
1235,1304,ASTM A709 Steel,"Grade 36, Carbon Steel Shapes (_ 634 Kg/M)",400.0,250.0,20.0,2,Quenched (oil) – general-purpose steel (tested),,,,1,Steel database with labelled clusters,,,Ultimate tensile strength,MPa,Yield strength,MPa,Ductility,%,0.0,0.0,0.27,0.0,0.0,0.0,0.0,0.0,0.0,0.27,0.04,0.05,0.0,0.0,0.0,0.0,0.0,1.0,98.37,0.0,0.0,0.0,0.0,0.0,0.0,0.0,0.0,0.0,0.0,0.0,0.0,0.0,0.0,0.0,0.0,0.0,,,"Grade 36, Carbon Steel Shapes (_ 634 Kg/M)",2
1235,2717,ASTM A709 Steel,"Grade 36, Carbon Steel Shapes (_ 634 Kg/M)",400.0,250.0,20.0,2,Quenched (oil) – general-purpose steel (tested),,,,1,Steel database with labelled clusters,,,Ultimate tensile strength,MPa,Yield strength,MPa,Ductility,%,0.0,0.0,0.27,0.0,0.0,0.0,0.0,0.0,0.0,0.27,0.04,0.05,0.0,0.0,0.0,0.0,0.0,1.0,98.37,0.0,0.0,0.0,0.0,0.0,0.0,0.0,0.0,0.0,0.0,0.0,0.0,0.0,0.0,0.0,0.0,0.0,,,"Grade 36, Carbon Steel Shapes (_ 634 Kg/M)",2
1236,1309,ASTM A387 Alloy Steel,"Grade 22, Class 1",415.0,205.0,18.0,1,Hot rolled – general construction steel,,,,1,Steel database with labelled clusters,,,Ultimate tensile strength,MPa,Yield strength,MPa,Ductility,%,0.0,0.0,0.15,0.0,0.0,0.0,0.0,0.0,0.0,0.5,0.04,0.04,0.0,0.0,0.0,0.0,2.25,0.4499999999999999,95.57,0.0,0.0,0.0,0.0,0.0,0.0,0.0,0.0,1.0,0.0,0.0,0.0,0.0,0.0,0.0,0.0,0.0,,,"Grade 22, Class 1",1
1236,2688,ASTM A387 Alloy Steel,"Grade 22, Class 1",415.0,205.0,18.0,1,Hot rolled – general construction steel,,,,1,Steel database with labelled clusters,,,Ultimate tensile strength,MPa,Yield strength,MPa,Ductility,%,0.0,0.0,0.15,0.0,0.0,0.0,0.0,0.0,0.0,0.5,0.04,0.04,0.0,0.0,0.0,0.0,2.25,0.4499999999999999,95.57,0.0,0.0,0.0,0.0,0.0,0.0,0.0,0.0,1.0,0.0,0.0,0.0,0.0,0.0,0.0,0.0,0.0,,,"Grade 22, Class 1",1
1237,1312,ASTM A500 Steel,"Grade A, Shaped Structural Tubing",310.0,270.0,25.0,2,Quenched (oil) – general-purpose steel (tested),,,,1,Steel database with labelled clusters,,,Ultimate tensile strength,MPa,Yield strength,MPa,Ductility,%,0.0,0.0,0.3,0.0,0.0,0.0,0.0,0.0,0.0,0.0,0.05,0.063,0.0,0.0,0.0,0.0,0.0,0.0,99.407,0.0,0.0,0.18,0.0,0.0,0.0,0.0,0.0,0.0,0.0,0.0,0.0,0.0,0.0,0.0,0.0,0.0,,,"Grade A, Shaped Structural Tubing",2
1237,2610,ASTM A500 Steel,"Grade A, Shaped Structural Tubing",310.0,270.0,25.0,2,Quenched (oil) – general-purpose steel (tested),,,,1,Steel database with labelled clusters,,,Ultimate tensile strength,MPa,Yield strength,MPa,Ductility,%,0.0,0.0,0.3,0.0,0.0,0.0,0.0,0.0,0.0,0.0,0.05,0.063,0.0,0.0,0.0,0.0,0.0,0.0,99.407,0.0,0.0,0.18,0.0,0.0,0.0,0.0,0.0,0.0,0.0,0.0,0.0,0.0,0.0,0.0,0.0,0.0,,,"Grade A, Shaped Structural Tubing",2
1238,1315,ASTM A611 Steel,Grade A,290.0,170.0,26.0,1,Hot rolled – general construction steel,,,,1,Steel database with labelled clusters,,,Ultimate tensile strength,MPa,Yield strength,MPa,Ductility,%,0.0,0.0,0.2,0.0,0.0,0.0,0.0,0.0,0.0,0.0,0.04,0.04,0.0,0.0,0.0,0.0,0.0,0.6,98.92,0.0,0.0,0.2,0.0,0.0,0.0,0.0,0.0,0.0,0.0,0.0,0.0,0.0,0.0,0.0,0.0,0.0,,,Grade A,1
1238,2736,ASTM A611 Steel,Grade A,290.0,170.0,26.0,1,Hot rolled – general construction steel,,,,1,Steel database with labelled clusters,,,Ultimate tensile strength,MPa,Yield strength,MPa,Ductility,%,0.0,0.0,0.2,0.0,0.0,0.0,0.0,0.0,0.0,0.0,0.04,0.04,0.0,0.0,0.0,0.0,0.0,0.6,98.92,0.0,0.0,0.2,0.0,0.0,0.0,0.0,0.0,0.0,0.0,0.0,0.0,0.0,0.0,0.0,0.0,0.0,,,Grade A,1
1239,1317,ASTM A514 Steel,"Grade M, Plate Thickness _ 19 mm",760.0,690.0,18.0,11,plate – no special treatment – general-purpose steel,,,,1,Steel database with labelled clusters,,,Ultimate tensile strength,MPa,Yield strength,MPa,Ductility,%,0.0,0.003,0.1649999999999999,0.0,0.0,0.0,0.0,0.0,0.0,0.275,0.04,0.04,0.0,0.0,0.0,0.0,0.0,0.575,97.027,0.0,1.35,0.0,0.0,0.0,0.0,0.0,0.0,0.525,0.0,0.0,0.0,0.0,0.0,0.0,0.0,0.0,,,"Grade M, Plate Thickness _ 19 mm",11
1239,2741,ASTM A514 Steel,"Grade M, Plate Thickness _ 19 mm",760.0,690.0,18.0,11,plate – no special treatment – general-purpose steel,,,,1,Steel database with labelled clusters,,,Ultimate tensile strength,MPa,Yield strength,MPa,Ductility,%,0.0,0.003,0.1649999999999999,0.0,0.0,0.0,0.0,0.0,0.0,0.275,0.04,0.04,0.0,0.0,0.0,0.0,0.0,0.575,97.027,0.0,1.35,0.0,0.0,0.0,0.0,0.0,0.0,0.525,0.0,0.0,0.0,0.0,0.0,0.0,0.0,0.0,,,"Grade M, Plate Thickness _ 19 mm",11
1240,1318,ASTM A699 Steel,Class 3,585.0,485.0,18.0,1,Hot rolled – general construction steel,,,,1,Steel database with labelled clusters,,,Ultimate tensile strength,MPa,Yield strength,MPa,Ductility,%,0.0,0.0,0.06,0.0,0.0,0.0,0.0,0.0,0.0,0.4,0.04,0.025,0.0,0.0,0.0,0.0,0.0,1.55,97.565,0.0,0.0,0.0,0.0,0.0,0.0,0.0,0.06,0.3,0.0,0.0,0.0,0.0,0.0,0.0,0.0,0.0,,,Class 3,1
1240,2689,ASTM A699 Steel,Class 3,585.0,485.0,18.0,1,Hot rolled – general construction steel,,,,1,Steel database with labelled clusters,,,Ultimate tensile strength,MPa,Yield strength,MPa,Ductility,%,0.0,0.0,0.06,0.0,0.0,0.0,0.0,0.0,0.0,0.4,0.04,0.025,0.0,0.0,0.0,0.0,0.0,1.55,97.565,0.0,0.0,0.0,0.0,0.0,0.0,0.0,0.06,0.3,0.0,0.0,0.0,0.0,0.0,0.0,0.0,0.0,,,Class 3,1
1241,1319,ASTM A36 Steel,Bar,400.0,250.0,20.0,2,Quenched (oil) – general-purpose steel (tested),,,,1,Steel database with labelled clusters,,,Ultimate tensile strength,MPa,Yield strength,MPa,Ductility,%,0.0,0.0,0.29,0.0,0.0,0.0,0.0,0.0,0.0,0.275,0.04,0.05,0.0,0.0,0.0,0.0,0.0,1.0,98.145,0.0,0.0,0.2,0.0,0.0,0.0,0.0,0.0,0.0,0.0,0.0,0.0,0.0,0.0,0.0,0.0,0.0,,,Bar,2
1241,2747,ASTM A36 Steel,Bar,400.0,250.0,20.0,2,Quenched (oil) – general-purpose steel (tested),,,,1,Steel database with labelled clusters,,,Ultimate tensile strength,MPa,Yield strength,MPa,Ductility,%,0.0,0.0,0.29,0.0,0.0,0.0,0.0,0.0,0.0,0.275,0.04,0.05,0.0,0.0,0.0,0.0,0.0,1.0,98.145,0.0,0.0,0.2,0.0,0.0,0.0,0.0,0.0,0.0,0.0,0.0,0.0,0.0,0.0,0.0,0.0,0.0,,,Bar,2
1242,1325,ASTM A387 Alloy Steel,"Grade 21, Class 1",415.0,205.0,18.0,1,Hot rolled – general construction steel,,,,1,Steel database with labelled clusters,,,Ultimate tensile strength,MPa,Yield strength,MPa,Ductility,%,0.0,0.0,0.15,0.0,0.0,0.0,0.0,0.0,0.0,0.5,0.04,0.04,0.0,0.0,0.0,0.0,3.0,0.4499999999999999,94.82,0.0,0.0,0.0,0.0,0.0,0.0,0.0,0.0,1.0,0.0,0.0,0.0,0.0,0.0,0.0,0.0,0.0,,,"Grade 21, Class 1",1
1242,2716,ASTM A387 Alloy Steel,"Grade 21, Class 1",415.0,205.0,18.0,1,Hot rolled – general construction steel,,,,1,Steel database with labelled clusters,,,Ultimate tensile strength,MPa,Yield strength,MPa,Ductility,%,0.0,0.0,0.15,0.0,0.0,0.0,0.0,0.0,0.0,0.5,0.04,0.04,0.0,0.0,0.0,0.0,3.0,0.4499999999999999,94.82,0.0,0.0,0.0,0.0,0.0,0.0,0.0,0.0,1.0,0.0,0.0,0.0,0.0,0.0,0.0,0.0,0.0,,,"Grade 21, Class 1",1
1243,1326,ASTM A514 Steel,"Grade K, Plate Thickness _ 19 mm",760.0,690.0,18.0,11,plate – no special treatment – general-purpose steel,,,,1,Steel database with labelled clusters,,,Ultimate tensile strength,MPa,Yield strength,MPa,Ductility,%,0.0,0.0,0.15,0.0,0.0,0.0,0.0,0.0,0.0,0.25,0.0,0.0,0.0,0.0,0.0,0.0,0.0,1.3,97.8,0.0,0.0,0.0,0.0,0.0,0.0,0.0,0.0,0.5,0.0,0.0,0.0,0.0,0.0,0.0,0.0,0.0,,,"Grade K, Plate Thickness _ 19 mm",11
1243,2678,ASTM A514 Steel,"Grade K, Plate Thickness _ 19 mm",760.0,690.0,18.0,11,plate – no special treatment – general-purpose steel,,,,1,Steel database with labelled clusters,,,Ultimate tensile strength,MPa,Yield strength,MPa,Ductility,%,0.0,0.0,0.15,0.0,0.0,0.0,0.0,0.0,0.0,0.25,0.0,0.0,0.0,0.0,0.0,0.0,0.0,1.3,97.8,0.0,0.0,0.0,0.0,0.0,0.0,0.0,0.0,0.5,0.0,0.0,0.0,0.0,0.0,0.0,0.0,0.0,,,"Grade K, Plate Thickness _ 19 mm",11
1244,1327,ASTM A387 Alloy Steel,"Grade 12, Class 2",450.0,275.0,19.0,1,Hot rolled – general construction steel,,,,1,Steel database with labelled clusters,,,Ultimate tensile strength,MPa,Yield strength,MPa,Ductility,%,0.0,0.0,0.17,0.0,0.0,0.0,0.0,0.0,0.0,0.275,0.04,0.04,0.0,0.0,0.0,0.0,0.975,0.525,97.45,0.0,0.0,0.0,0.0,0.0,0.0,0.0,0.0,0.525,0.0,0.0,0.0,0.0,0.0,0.0,0.0,0.0,,,"Grade 12, Class 2",1
1244,2686,ASTM A387 Alloy Steel,"Grade 12, Class 2",450.0,275.0,19.0,1,Hot rolled – general construction steel,,,,1,Steel database with labelled clusters,,,Ultimate tensile strength,MPa,Yield strength,MPa,Ductility,%,0.0,0.0,0.17,0.0,0.0,0.0,0.0,0.0,0.0,0.275,0.04,0.04,0.0,0.0,0.0,0.0,0.975,0.525,97.45,0.0,0.0,0.0,0.0,0.0,0.0,0.0,0.0,0.525,0.0,0.0,0.0,0.0,0.0,0.0,0.0,0.0,,,"Grade 12, Class 2",1
1245,1328,ASTM A203 Low Alloy Steel,Grade F,515.0,345.0,20.0,1,Hot rolled – general construction steel,,,,1,Steel database with labelled clusters,,,Ultimate tensile strength,MPa,Yield strength,MPa,Ductility,%,0.0,0.0,0.23,0.0,0.0,0.0,0.0,0.0,0.0,0.275,0.04,0.04,0.0,0.0,0.0,0.0,0.0,0.8,95.115,0.0,3.5,0.0,0.0,0.0,0.0,0.0,0.0,0.0,0.0,0.0,0.0,0.0,0.0,0.0,0.0,0.0,,,Grade F,1
1245,2672,ASTM A203 Low Alloy Steel,Grade F,515.0,345.0,20.0,1,Hot rolled – general construction steel,,,,1,Steel database with labelled clusters,,,Ultimate tensile strength,MPa,Yield strength,MPa,Ductility,%,0.0,0.0,0.23,0.0,0.0,0.0,0.0,0.0,0.0,0.275,0.04,0.04,0.0,0.0,0.0,0.0,0.0,0.8,95.115,0.0,3.5,0.0,0.0,0.0,0.0,0.0,0.0,0.0,0.0,0.0,0.0,0.0,0.0,0.0,0.0,0.0,,,Grade F,1
1246,1330,ASTM A225 Low Alloy Steel,Grade C,725.0,485.0,20.0,1,Hot rolled – general construction steel,,,,1,Steel database with labelled clusters,,,Ultimate tensile strength,MPa,Yield strength,MPa,Ductility,%,0.0,0.0,0.25,0.0,0.0,0.0,0.0,0.0,0.0,0.275,0.04,0.04,0.0,0.0,0.0,0.155,0.0,1.6,97.09,0.0,0.55,0.0,0.0,0.0,0.0,0.0,0.0,0.0,0.0,0.0,0.0,0.0,0.0,0.0,0.0,0.0,,,Grade C,1
1246,2750,ASTM A225 Low Alloy Steel,Grade C,725.0,485.0,20.0,1,Hot rolled – general construction steel,,,,1,Steel database with labelled clusters,,,Ultimate tensile strength,MPa,Yield strength,MPa,Ductility,%,0.0,0.0,0.25,0.0,0.0,0.0,0.0,0.0,0.0,0.275,0.04,0.04,0.0,0.0,0.0,0.155,0.0,1.6,97.09,0.0,0.55,0.0,0.0,0.0,0.0,0.0,0.0,0.0,0.0,0.0,0.0,0.0,0.0,0.0,0.0,0.0,,,Grade C,1
1247,1334,ASTM A514 Steel,"Grade E, Plate Thickness 64 - 150 mm",690.0,620.0,16.0,11,plate – no special treatment – general-purpose steel,,,,1,Steel database with labelled clusters,,,Ultimate tensile strength,MPa,Yield strength,MPa,Ductility,%,0.0,0.003,0.16,0.0,0.0,0.0,0.0,0.0,0.0,0.3,0.04,0.04,0.0,0.0,0.055,0.0,1.7,0.55,96.652,0.0,0.0,0.0,0.0,0.0,0.0,0.0,0.0,0.5,0.0,0.0,0.0,0.0,0.0,0.0,0.0,0.0,,,"Grade E, Plate Thickness 64 - 150 mm",11
1247,2625,ASTM A514 Steel,"Grade E, Plate Thickness 64 - 150 mm",690.0,620.0,16.0,11,plate – no special treatment – general-purpose steel,,,,1,Steel database with labelled clusters,,,Ultimate tensile strength,MPa,Yield strength,MPa,Ductility,%,0.0,0.003,0.16,0.0,0.0,0.0,0.0,0.0,0.0,0.3,0.04,0.04,0.0,0.0,0.055,0.0,1.7,0.55,96.652,0.0,0.0,0.0,0.0,0.0,0.0,0.0,0.0,0.5,0.0,0.0,0.0,0.0,0.0,0.0,0.0,0.0,,,"Grade E, Plate Thickness 64 - 150 mm",11
1248,1339,ASTM A699 Steel,Class 1,620.0,485.0,18.0,1,Hot rolled – general construction steel,,,,1,Steel database with labelled clusters,,,Ultimate tensile strength,MPa,Yield strength,MPa,Ductility,%,0.0,0.0,0.06,0.0,0.0,0.0,0.0,0.0,0.0,0.0,0.04,0.025,0.0,0.0,0.0,0.0,0.0,1.55,97.965,0.0,0.0,0.0,0.0,0.0,0.0,0.0,0.06,0.3,0.0,0.0,0.0,0.0,0.0,0.0,0.0,0.0,,,Class 1,1
1248,2740,ASTM A699 Steel,Class 1,620.0,485.0,18.0,1,Hot rolled – general construction steel,,,,1,Steel database with labelled clusters,,,Ultimate tensile strength,MPa,Yield strength,MPa,Ductility,%,0.0,0.0,0.06,0.0,0.0,0.0,0.0,0.0,0.0,0.0,0.04,0.025,0.0,0.0,0.0,0.0,0.0,1.55,97.965,0.0,0.0,0.0,0.0,0.0,0.0,0.0,0.06,0.3,0.0,0.0,0.0,0.0,0.0,0.0,0.0,0.0,,,Class 1,1
1249,1344,ASTM A202 Low Alloy Steel,Grade B,585.0,325.0,15.0,1,Hot rolled – general construction steel,,,,1,Steel database with labelled clusters,,,Ultimate tensile strength,MPa,Yield strength,MPa,Ductility,%,0.0,0.0,0.25,0.0,0.0,0.0,0.0,0.0,0.0,0.75,0.04,0.04,0.0,0.0,0.0,0.0,0.475,1.225,97.22,0.0,0.0,0.0,0.0,0.0,0.0,0.0,0.0,0.0,0.0,0.0,0.0,0.0,0.0,0.0,0.0,0.0,,,Grade B,1
1249,2657,ASTM A202 Low Alloy Steel,Grade B,585.0,325.0,15.0,1,Hot rolled – general construction steel,,,,1,Steel database with labelled clusters,,,Ultimate tensile strength,MPa,Yield strength,MPa,Ductility,%,0.0,0.0,0.25,0.0,0.0,0.0,0.0,0.0,0.0,0.75,0.04,0.04,0.0,0.0,0.0,0.0,0.475,1.225,97.22,0.0,0.0,0.0,0.0,0.0,0.0,0.0,0.0,0.0,0.0,0.0,0.0,0.0,0.0,0.0,0.0,0.0,,,Grade B,1
1250,1347,ASTM A441 Steel,19 mm Thick,485.0,345.0,18.0,2,Quenched (oil) – general-purpose steel (tested),,,,1,Steel database with labelled clusters,,,Ultimate tensile strength,MPa,Yield strength,MPa,Ductility,%,0.0,0.0,0.22,0.0,0.0,0.0,0.0,0.0,0.0,0.3,0.04,0.05,0.0,0.0,0.0,0.02,0.0,1.05,98.12,0.0,0.0,0.2,0.0,0.0,0.0,0.0,0.0,0.0,0.0,0.0,0.0,0.0,0.0,0.0,0.0,0.0,,,19 mm Thick,2
1250,2744,ASTM A441 Steel,19 mm Thick,485.0,345.0,18.0,2,Quenched (oil) – general-purpose steel (tested),,,,1,Steel database with labelled clusters,,,Ultimate tensile strength,MPa,Yield strength,MPa,Ductility,%,0.0,0.0,0.22,0.0,0.0,0.0,0.0,0.0,0.0,0.3,0.04,0.05,0.0,0.0,0.0,0.02,0.0,1.05,98.12,0.0,0.0,0.2,0.0,0.0,0.0,0.0,0.0,0.0,0.0,0.0,0.0,0.0,0.0,0.0,0.0,0.0,,,19 mm Thick,2
1251,1349,ASTM A203 Low Alloy Steel,Grade B,485.0,275.0,17.0,1,Hot rolled – general construction steel,,,,1,Steel database with labelled clusters,,,Ultimate tensile strength,MPa,Yield strength,MPa,Ductility,%,0.0,0.0,0.25,0.0,0.0,0.0,0.0,0.0,0.0,0.275,0.04,0.04,0.0,0.0,0.0,0.0,0.0,0.8,96.295,0.0,2.3,0.0,0.0,0.0,0.0,0.0,0.0,0.0,0.0,0.0,0.0,0.0,0.0,0.0,0.0,0.0,,,Grade B,1
1251,2656,ASTM A203 Low Alloy Steel,Grade B,485.0,275.0,17.0,1,Hot rolled – general construction steel,,,,1,Steel database with labelled clusters,,,Ultimate tensile strength,MPa,Yield strength,MPa,Ductility,%,0.0,0.0,0.25,0.0,0.0,0.0,0.0,0.0,0.0,0.275,0.04,0.04,0.0,0.0,0.0,0.0,0.0,0.8,96.295,0.0,2.3,0.0,0.0,0.0,0.0,0.0,0.0,0.0,0.0,0.0,0.0,0.0,0.0,0.0,0.0,0.0,,,Grade B,1
1252,1354,ASTM A387 Alloy Steel,"Grade 11, Class 2",515.0,310.0,18.0,1,Hot rolled – general construction steel,,,,1,Steel database with labelled clusters,,,Ultimate tensile strength,MPa,Yield strength,MPa,Ductility,%,0.0,0.0,0.17,0.0,0.0,0.0,0.0,0.0,0.0,0.65,0.04,0.04,0.0,0.0,0.0,0.0,1.25,0.525,96.775,0.0,0.0,0.0,0.0,0.0,0.0,0.0,0.0,0.55,0.0,0.0,0.0,0.0,0.0,0.0,0.0,0.0,,,"Grade 11, Class 2",1
1252,2710,ASTM A387 Alloy Steel,"Grade 11, Class 2",515.0,310.0,18.0,1,Hot rolled – general construction steel,,,,1,Steel database with labelled clusters,,,Ultimate tensile strength,MPa,Yield strength,MPa,Ductility,%,0.0,0.0,0.17,0.0,0.0,0.0,0.0,0.0,0.0,0.65,0.04,0.04,0.0,0.0,0.0,0.0,1.25,0.525,96.775,0.0,0.0,0.0,0.0,0.0,0.0,0.0,0.0,0.55,0.0,0.0,0.0,0.0,0.0,0.0,0.0,0.0,,,"Grade 11, Class 2",1
1253,1355,ASTM A611 Steel,Grade C,330.0,230.0,22.0,1,Hot rolled – general construction steel,,,,1,Steel database with labelled clusters,,,Ultimate tensile strength,MPa,Yield strength,MPa,Ductility,%,0.0,0.0,0.2,0.0,0.0,0.0,0.0,0.0,0.0,0.0,0.04,0.04,0.0,0.0,0.0,0.0,0.0,0.6,98.92,0.0,0.0,0.2,0.0,0.0,0.0,0.0,0.0,0.0,0.0,0.0,0.0,0.0,0.0,0.0,0.0,0.0,,,Grade C,1
1253,2677,ASTM A611 Steel,Grade C,330.0,230.0,22.0,1,Hot rolled – general construction steel,,,,1,Steel database with labelled clusters,,,Ultimate tensile strength,MPa,Yield strength,MPa,Ductility,%,0.0,0.0,0.2,0.0,0.0,0.0,0.0,0.0,0.0,0.0,0.04,0.04,0.0,0.0,0.0,0.0,0.0,0.6,98.92,0.0,0.0,0.2,0.0,0.0,0.0,0.0,0.0,0.0,0.0,0.0,0.0,0.0,0.0,0.0,0.0,0.0,,,Grade C,1
1254,1356,ASTM A573 Steel,Grade 58,400.0,220.0,21.0,1,Hot rolled – general construction steel,,,,1,Steel database with labelled clusters,,,Ultimate tensile strength,MPa,Yield strength,MPa,Ductility,%,0.0,0.0,0.23,0.0,0.0,0.0,0.0,0.0,0.0,0.2249999999999999,0.04,0.05,0.0,0.0,0.0,0.0,0.0,0.75,98.705,0.0,0.0,0.0,0.0,0.0,0.0,0.0,0.0,0.0,0.0,0.0,0.0,0.0,0.0,0.0,0.0,0.0,,,Grade 58,1
1254,2648,ASTM A573 Steel,Grade 58,400.0,220.0,21.0,1,Hot rolled – general construction steel,,,,1,Steel database with labelled clusters,,,Ultimate tensile strength,MPa,Yield strength,MPa,Ductility,%,0.0,0.0,0.23,0.0,0.0,0.0,0.0,0.0,0.0,0.2249999999999999,0.04,0.05,0.0,0.0,0.0,0.0,0.0,0.75,98.705,0.0,0.0,0.0,0.0,0.0,0.0,0.0,0.0,0.0,0.0,0.0,0.0,0.0,0.0,0.0,0.0,0.0,,,Grade 58,1
1255,1357,ASTM A611 Steel,Grade D,275.0,360.0,20.0,1,Hot rolled – general construction steel,,,,1,Steel database with labelled clusters,,,Ultimate tensile strength,MPa,Yield strength,MPa,Ductility,%,0.0,0.0,0.2,0.0,0.0,0.0,0.0,0.0,0.0,0.0,0.04,0.04,0.0,0.0,0.0,0.0,0.0,0.9,98.62,0.0,0.0,0.2,0.0,0.0,0.0,0.0,0.0,0.0,0.0,0.0,0.0,0.0,0.0,0.0,0.0,0.0,,,Grade D,1
1255,2664,ASTM A611 Steel,Grade D,275.0,360.0,20.0,1,Hot rolled – general construction steel,,,,1,Steel database with labelled clusters,,,Ultimate tensile strength,MPa,Yield strength,MPa,Ductility,%,0.0,0.0,0.2,0.0,0.0,0.0,0.0,0.0,0.0,0.0,0.04,0.04,0.0,0.0,0.0,0.0,0.0,0.9,98.62,0.0,0.0,0.2,0.0,0.0,0.0,0.0,0.0,0.0,0.0,0.0,0.0,0.0,0.0,0.0,0.0,0.0,,,Grade D,1
1256,1365,ASTM A446 Steel,Grade A,310.0,230.0,20.0,1,Hot rolled – general construction steel,,,,1,Steel database with labelled clusters,,,Ultimate tensile strength,MPa,Yield strength,MPa,Ductility,%,0.0,0.0,0.2,0.0,0.0,0.0,0.0,0.0,0.0,0.0,0.04,0.04,0.0,0.0,0.0,0.0,0.0,0.0,99.52,0.0,0.0,0.2,0.0,0.0,0.0,0.0,0.0,0.0,0.0,0.0,0.0,0.0,0.0,0.0,0.0,0.0,,,Grade A,1
1256,2706,ASTM A446 Steel,Grade A,310.0,230.0,20.0,1,Hot rolled – general construction steel,,,,1,Steel database with labelled clusters,,,Ultimate tensile strength,MPa,Yield strength,MPa,Ductility,%,0.0,0.0,0.2,0.0,0.0,0.0,0.0,0.0,0.0,0.0,0.04,0.04,0.0,0.0,0.0,0.0,0.0,0.0,99.52,0.0,0.0,0.2,0.0,0.0,0.0,0.0,0.0,0.0,0.0,0.0,0.0,0.0,0.0,0.0,0.0,0.0,,,Grade A,1
1257,1369,ASTM A514 Steel,"Grade E, Plate Thickness _ 19 mm",760.0,690.0,18.0,11,plate – no special treatment – general-purpose steel,,,,1,Steel database with labelled clusters,,,Ultimate tensile strength,MPa,Yield strength,MPa,Ductility,%,0.0,0.003,0.16,0.0,0.0,0.0,0.0,0.0,0.0,0.3,0.04,0.04,0.0,0.0,0.055,0.0,1.7,0.55,96.652,0.0,0.0,0.0,0.0,0.0,0.0,0.0,0.0,0.5,0.0,0.0,0.0,0.0,0.0,0.0,0.0,0.0,,,"Grade E, Plate Thickness _ 19 mm",11
1257,2628,ASTM A514 Steel,"Grade E, Plate Thickness _ 19 mm",760.0,690.0,18.0,11,plate – no special treatment – general-purpose steel,,,,1,Steel database with labelled clusters,,,Ultimate tensile strength,MPa,Yield strength,MPa,Ductility,%,0.0,0.003,0.16,0.0,0.0,0.0,0.0,0.0,0.0,0.3,0.04,0.04,0.0,0.0,0.055,0.0,1.7,0.55,96.652,0.0,0.0,0.0,0.0,0.0,0.0,0.0,0.0,0.5,0.0,0.0,0.0,0.0,0.0,0.0,0.0,0.0,,,"Grade E, Plate Thickness _ 19 mm",11
1258,1375,ASTM A709 Steel,"Grade 36, Carbon Steel Bar (Diam _ 200 mm)",400.0,250.0,20.0,2,Quenched (oil) – general-purpose steel (tested),,,,1,Steel database with labelled clusters,,,Ultimate tensile strength,MPa,Yield strength,MPa,Ductility,%,0.0,0.0,0.275,0.0,0.0,0.0,0.0,0.0,0.0,0.275,0.04,0.05,0.0,0.0,0.0,0.0,0.0,1.0,98.36,0.0,0.0,0.0,0.0,0.0,0.0,0.0,0.0,0.0,0.0,0.0,0.0,0.0,0.0,0.0,0.0,0.0,,,"Grade 36, Carbon Steel Bar (Diam _ 200 mm)",2
1258,2758,ASTM A709 Steel,"Grade 36, Carbon Steel Bar (Diam _ 200 mm)",400.0,250.0,20.0,2,Quenched (oil) – general-purpose steel (tested),,,,1,Steel database with labelled clusters,,,Ultimate tensile strength,MPa,Yield strength,MPa,Ductility,%,0.0,0.0,0.275,0.0,0.0,0.0,0.0,0.0,0.0,0.275,0.04,0.05,0.0,0.0,0.0,0.0,0.0,1.0,98.36,0.0,0.0,0.0,0.0,0.0,0.0,0.0,0.0,0.0,0.0,0.0,0.0,0.0,0.0,0.0,0.0,0.0,,,"Grade 36, Carbon Steel Bar (Diam _ 200 mm)",2
1259,1377,ASTM A709 Steel,"Grade 36, Carbon Steel Bar (Diam. > 200 mm)",400.0,220.0,20.0,2,Quenched (oil) – general-purpose steel (tested),,,,1,Steel database with labelled clusters,,,Ultimate tensile strength,MPa,Yield strength,MPa,Ductility,%,0.0,0.0,0.275,0.0,0.0,0.0,0.0,0.0,0.0,0.275,0.04,0.05,0.0,0.0,0.0,0.0,0.0,0.75,98.61,0.0,0.0,0.0,0.0,0.0,0.0,0.0,0.0,0.0,0.0,0.0,0.0,0.0,0.0,0.0,0.0,0.0,,,"Grade 36, Carbon Steel Bar (Diam. > 200 mm)",2
1259,2713,ASTM A709 Steel,"Grade 36, Carbon Steel Bar (Diam. > 200 mm)",400.0,220.0,20.0,2,Quenched (oil) – general-purpose steel (tested),,,,1,Steel database with labelled clusters,,,Ultimate tensile strength,MPa,Yield strength,MPa,Ductility,%,0.0,0.0,0.275,0.0,0.0,0.0,0.0,0.0,0.0,0.275,0.04,0.05,0.0,0.0,0.0,0.0,0.0,0.75,98.61,0.0,0.0,0.0,0.0,0.0,0.0,0.0,0.0,0.0,0.0,0.0,0.0,0.0,0.0,0.0,0.0,0.0,,,"Grade 36, Carbon Steel Bar (Diam. > 200 mm)",2
1260,1380,ASTM A678 Steel,Grade A,485.0,345.0,22.0,1,Hot rolled – general construction steel,,,,1,Steel database with labelled clusters,,,Ultimate tensile strength,MPa,Yield strength,MPa,Ductility,%,0.0,0.0,0.16,0.0,0.0,0.0,0.0,0.0,0.0,0.325,0.04,0.05,0.0,0.0,0.0,0.0,0.25,1.2,97.37,0.0,0.25,0.275,0.0,0.0,0.0,0.0,0.0,0.08,0.0,0.0,0.0,0.0,0.0,0.0,0.0,0.0,,,Grade A,1
1260,2641,ASTM A678 Steel,Grade A,485.0,345.0,22.0,1,Hot rolled – general construction steel,,,,1,Steel database with labelled clusters,,,Ultimate tensile strength,MPa,Yield strength,MPa,Ductility,%,0.0,0.0,0.16,0.0,0.0,0.0,0.0,0.0,0.0,0.325,0.04,0.05,0.0,0.0,0.0,0.0,0.25,1.2,97.37,0.0,0.25,0.275,0.0,0.0,0.0,0.0,0.0,0.08,0.0,0.0,0.0,0.0,0.0,0.0,0.0,0.0,,,Grade A,1
1261,1399,ASTM A570 Steel,Grade 50,450.0,345.0,10.0,1,Hot rolled – general construction steel,,,,1,Steel database with labelled clusters,,,Ultimate tensile strength,MPa,Yield strength,MPa,Ductility,%,0.0,0.0,0.25,0.0,0.0,0.0,0.0,0.0,0.0,0.0,0.04,0.05,0.0,0.0,0.0,0.0,0.0,1.35,98.11,0.0,0.0,0.2,0.0,0.0,0.0,0.0,0.0,0.0,0.0,0.0,0.0,0.0,0.0,0.0,0.0,0.0,,,Grade 50,1
1261,2660,ASTM A570 Steel,Grade 50,450.0,345.0,10.0,1,Hot rolled – general construction steel,,,,1,Steel database with labelled clusters,,,Ultimate tensile strength,MPa,Yield strength,MPa,Ductility,%,0.0,0.0,0.25,0.0,0.0,0.0,0.0,0.0,0.0,0.0,0.04,0.05,0.0,0.0,0.0,0.0,0.0,1.35,98.11,0.0,0.0,0.2,0.0,0.0,0.0,0.0,0.0,0.0,0.0,0.0,0.0,0.0,0.0,0.0,0.0,0.0,,,Grade 50,1
1262,1403,ASTM A442 Carbon Steel,Grade 60,415.0,220.0,20.0,1,Hot rolled – general construction steel,,,,1,Steel database with labelled clusters,,,Ultimate tensile strength,MPa,Yield strength,MPa,Ductility,%,0.0,0.0,0.27,0.0,0.0,0.0,0.0,0.0,0.0,0.275,0.04,0.04,0.0,0.0,0.0,0.0,0.0,0.95,98.425,0.0,0.0,0.0,0.0,0.0,0.0,0.0,0.0,0.0,0.0,0.0,0.0,0.0,0.0,0.0,0.0,0.0,,,Grade 60,1
1262,2749,ASTM A442 Carbon Steel,Grade 60,415.0,220.0,20.0,1,Hot rolled – general construction steel,,,,1,Steel database with labelled clusters,,,Ultimate tensile strength,MPa,Yield strength,MPa,Ductility,%,0.0,0.0,0.27,0.0,0.0,0.0,0.0,0.0,0.0,0.275,0.04,0.04,0.0,0.0,0.0,0.0,0.0,0.95,98.425,0.0,0.0,0.0,0.0,0.0,0.0,0.0,0.0,0.0,0.0,0.0,0.0,0.0,0.0,0.0,0.0,0.0,,,Grade 60,1
1263,1406,ASTM A514 Steel,"Grade D, Plate Thickness _ 19 mm",760.0,690.0,18.0,11,plate – no special treatment – general-purpose steel,,,,1,Steel database with labelled clusters,,,Ultimate tensile strength,MPa,Yield strength,MPa,Ductility,%,0.0,0.0,0.165,0.0,0.0,0.0,0.0,0.0,0.0,0.28,0.0,0.0,0.0,0.0,0.07,0.0,1.0,0.55,97.435,0.0,0.0,0.3,0.0,0.0,0.0,0.0,0.0,0.2,0.0,0.0,0.0,0.0,0.0,0.0,0.0,0.0,,,"Grade D, Plate Thickness _ 19 mm",11
1263,2620,ASTM A514 Steel,"Grade D, Plate Thickness _ 19 mm",760.0,690.0,18.0,11,plate – no special treatment – general-purpose steel,,,,1,Steel database with labelled clusters,,,Ultimate tensile strength,MPa,Yield strength,MPa,Ductility,%,0.0,0.0,0.165,0.0,0.0,0.0,0.0,0.0,0.0,0.28,0.0,0.0,0.0,0.0,0.07,0.0,1.0,0.55,97.435,0.0,0.0,0.3,0.0,0.0,0.0,0.0,0.0,0.2,0.0,0.0,0.0,0.0,0.0,0.0,0.0,0.0,,,"Grade D, Plate Thickness _ 19 mm",11
1264,1407,ASTM A710 Steel,"Grade A, Class 1, 6.4 - 8.0 mm Thick",620.0,585.0,20.0,1,Hot rolled – general construction steel,,,,1,Steel database with labelled clusters,,,Ultimate tensile strength,MPa,Yield strength,MPa,Ductility,%,0.0,0.0,0.07,0.0,0.0,0.0,0.0,0.0,0.0,0.4,0.025,0.025,0.0,0.0,0.0,0.0,0.75,0.55,95.96,0.0,0.85,1.15,0.0,0.0,0.0,0.0,0.02,0.2,0.0,0.0,0.0,0.0,0.0,0.0,0.0,0.0,,,"Grade A, Class 1, 6.4 - 8.0 mm Thick",1
1264,2702,ASTM A710 Steel,"Grade A, Class 1, 6.4 - 8.0 mm Thick",620.0,585.0,20.0,1,Hot rolled – general construction steel,,,,1,Steel database with labelled clusters,,,Ultimate tensile strength,MPa,Yield strength,MPa,Ductility,%,0.0,0.0,0.07,0.0,0.0,0.0,0.0,0.0,0.0,0.4,0.025,0.025,0.0,0.0,0.0,0.0,0.75,0.55,95.96,0.0,0.85,1.15,0.0,0.0,0.0,0.0,0.02,0.2,0.0,0.0,0.0,0.0,0.0,0.0,0.0,0.0,,,"Grade A, Class 1, 6.4 - 8.0 mm Thick",1
1265,1408,ASTM A204 Low Alloy Steel,Grade A,450.0,255.0,19.0,1,Hot rolled – general construction steel,,,,1,Steel database with labelled clusters,,,Ultimate tensile strength,MPa,Yield strength,MPa,Ductility,%,0.0,0.0,0.25,0.0,0.0,0.0,0.0,0.0,0.0,0.275,0.04,0.04,0.0,0.0,0.0,0.0,0.0,0.9,97.97,0.0,0.0,0.0,0.0,0.0,0.0,0.0,0.0,0.525,0.0,0.0,0.0,0.0,0.0,0.0,0.0,0.0,,,Grade A,1
1265,2668,ASTM A204 Low Alloy Steel,Grade A,450.0,255.0,19.0,1,Hot rolled – general construction steel,,,,1,Steel database with labelled clusters,,,Ultimate tensile strength,MPa,Yield strength,MPa,Ductility,%,0.0,0.0,0.25,0.0,0.0,0.0,0.0,0.0,0.0,0.275,0.04,0.04,0.0,0.0,0.0,0.0,0.0,0.9,97.97,0.0,0.0,0.0,0.0,0.0,0.0,0.0,0.0,0.525,0.0,0.0,0.0,0.0,0.0,0.0,0.0,0.0,,,Grade A,1
1266,1433,ASTM A387 Alloy Steel,"Grade 21, Class 2",515.0,310.0,18.0,1,Hot rolled – general construction steel,,,,1,Steel database with labelled clusters,,,Ultimate tensile strength,MPa,Yield strength,MPa,Ductility,%,0.0,0.0,0.15,0.0,0.0,0.0,0.0,0.0,0.0,0.5,0.04,0.04,0.0,0.0,0.0,0.0,3.0,0.4499999999999999,94.82,0.0,0.0,0.0,0.0,0.0,0.0,0.0,0.0,1.0,0.0,0.0,0.0,0.0,0.0,0.0,0.0,0.0,,,"Grade 21, Class 2",1
1266,2754,ASTM A387 Alloy Steel,"Grade 21, Class 2",515.0,310.0,18.0,1,Hot rolled – general construction steel,,,,1,Steel database with labelled clusters,,,Ultimate tensile strength,MPa,Yield strength,MPa,Ductility,%,0.0,0.0,0.15,0.0,0.0,0.0,0.0,0.0,0.0,0.5,0.04,0.04,0.0,0.0,0.0,0.0,3.0,0.4499999999999999,94.82,0.0,0.0,0.0,0.0,0.0,0.0,0.0,0.0,1.0,0.0,0.0,0.0,0.0,0.0,0.0,0.0,0.0,,,"Grade 21, Class 2",1
1267,1455,ASTM A139 Steel,Grade C,415.0,290.0,25.0,1,Hot rolled – general construction steel,,,,1,Steel database with labelled clusters,,,Ultimate tensile strength,MPa,Yield strength,MPa,Ductility,%,0.0,0.0,0.3,0.0,0.0,0.0,0.0,0.0,0.0,0.0,0.04,0.05,0.0,0.0,0.0,0.0,0.0,1.2,98.41,0.0,0.0,0.0,0.0,0.0,0.0,0.0,0.0,0.0,0.0,0.0,0.0,0.0,0.0,0.0,0.0,0.0,,,Grade C,1
1267,2640,ASTM A139 Steel,Grade C,415.0,290.0,25.0,1,Hot rolled – general construction steel,,,,1,Steel database with labelled clusters,,,Ultimate tensile strength,MPa,Yield strength,MPa,Ductility,%,0.0,0.0,0.3,0.0,0.0,0.0,0.0,0.0,0.0,0.0,0.04,0.05,0.0,0.0,0.0,0.0,0.0,1.2,98.41,0.0,0.0,0.0,0.0,0.0,0.0,0.0,0.0,0.0,0.0,0.0,0.0,0.0,0.0,0.0,0.0,0.0,,,Grade C,1
1268,1481,ASTM A387 Alloy Steel,"Grade 22, Class 2",515.0,310.0,18.0,1,Hot rolled – general construction steel,,,,1,Steel database with labelled clusters,,,Ultimate tensile strength,MPa,Yield strength,MPa,Ductility,%,0.0,0.0,0.15,0.0,0.0,0.0,0.0,0.0,0.0,0.5,0.04,0.04,0.0,0.0,0.0,0.0,2.25,0.4499999999999999,95.57,0.0,0.0,0.0,0.0,0.0,0.0,0.0,0.0,1.0,0.0,0.0,0.0,0.0,0.0,0.0,0.0,0.0,,,"Grade 22, Class 2",1
1268,2718,ASTM A387 Alloy Steel,"Grade 22, Class 2",515.0,310.0,18.0,1,Hot rolled – general construction steel,,,,1,Steel database with labelled clusters,,,Ultimate tensile strength,MPa,Yield strength,MPa,Ductility,%,0.0,0.0,0.15,0.0,0.0,0.0,0.0,0.0,0.0,0.5,0.04,0.04,0.0,0.0,0.0,0.0,2.25,0.4499999999999999,95.57,0.0,0.0,0.0,0.0,0.0,0.0,0.0,0.0,1.0,0.0,0.0,0.0,0.0,0.0,0.0,0.0,0.0,,,"Grade 22, Class 2",1
1269,1607,ASTM A283 Steel,Grade A,310.0,165.0,27.0,1,Hot rolled – general construction steel,,,,1,Steel database with labelled clusters,,,Ultimate tensile strength,MPa,Yield strength,MPa,Ductility,%,0.0,0.0,0.14,0.0,0.0,0.0,0.0,0.0,0.0,0.04,0.04,0.05,0.0,0.0,0.0,0.0,0.0,0.9,98.63,0.0,0.0,0.2,0.0,0.0,0.0,0.0,0.0,0.0,0.0,0.0,0.0,0.0,0.0,0.0,0.0,0.0,,,Grade A,1
1269,2644,ASTM A283 Steel,Grade A,310.0,165.0,27.0,1,Hot rolled – general construction steel,,,,1,Steel database with labelled clusters,,,Ultimate tensile strength,MPa,Yield strength,MPa,Ductility,%,0.0,0.0,0.14,0.0,0.0,0.0,0.0,0.0,0.0,0.04,0.04,0.05,0.0,0.0,0.0,0.0,0.0,0.9,98.63,0.0,0.0,0.2,0.0,0.0,0.0,0.0,0.0,0.0,0.0,0.0,0.0,0.0,0.0,0.0,0.0,0.0,,,Grade A,1
