Repository: Azhi-ss/SteelScientist

# Steel Labelled Clusters Dataset

This directory contains the cleaned steel labelled-clusters dataset used by
`regression/steel_labelled_clusters_regression.py`.

## Files

| File | Rows | Description |
|------|------|-------------|
| `raw/Steel database with labelled clusters.xlsx` | 3234 | Original spreadsheet. |
| `full_with_duplicates.csv` | 3234 | Raw spreadsheet mapped to the project regression schema. |
| `clean.csv` | 1943 | Strictly deduplicated regression mother table. |
| `train.csv` | 1554 | Fixed 8:2 training split generated from `clean.csv`. |
| `val.csv` | 389 | Fixed 8:2 validation split generated from `clean.csv`. |

File: datasets/steel_labelled_clusters/full_with_duplicates.csv (part 33 of 40)
DOIs,Files,problem,status,Table_topic,title,abstract,Material,Tensile_name,Tensile_value,Tensile_unit,Yield_name,Yield_value,Yield_unit,Elongation_name,Elongation_value,Elongation_unit,H,B,C,N,O,F,Na,Mg,Al,Si,P,S,Cl,Ca,Ti,V,Cr,Mn,Fe,Co,Ni,Cu,Zn,As,Y,Zr,Nb,Mo,Sn,Sb,La,Ce,Ta,W,Pb,Bi,Other_ele,Text_addition,Text,actions,source_entry,cluster_number,cluster_label,cluster_number_0_to_11
,,,1,Steel database with labelled clusters,,,AISI E9310 Steel,Ultimate tensile strength,1289.0,MPa,Yield strength,1117.0,MPa,Ductility,15.0,%,0.0,0.0,0.105,0.0,0.0,0.0,0.0,0.0,0.0,0.275,0.025,0.025,0.0,0.0,0.0,0.0,1.2,0.55,94.455,0.0,3.25,0.0,0.0,0.0,0.0,0.0,0.0,0.1149999999999999,0.0,0.0,0.0,0.0,0.0,0.0,0.0,0.0,,,"Normalized, Machined To 13.7 mm Rounds, Pseudocarburized, 150C (300F) Temper","Normalized, Machined To 13.7 mm Rounds, Pseudocarburized, 150C (300F) Temper",2562,0,Carburized – quenched (oil) – wear-resistant surface steel,0
,,,1,Steel database with labelled clusters,,,AISI 8622 Steel,Ultimate tensile strength,1198.0,MPa,Yield strength,693.0,MPa,Ductility,11.0,%,0.0,0.0,0.225,0.0,0.0,0.0,0.0,0.0,0.0,0.2249999999999999,0.035,0.04,0.0,0.0,0.0,0.0,0.5,0.8,97.425,0.0,0.55,0.0,0.0,0.0,0.0,0.0,0.0,0.2,0.0,0.0,0.0,0.0,0.0,0.0,0.0,0.0,,,"Heat Treated, Machined To 13.7 mm Rounds, Pseudocarburized, 775C (1430F) Reheat, 150C (300F) Temper","Heat Treated, Machined To 13.7 mm Rounds, Pseudocarburized, 775C (1430F) Reheat, 150C (300F) Temper",2563,0,Carburized – quenched (oil) – wear-resistant surface steel,0
,,,1,Steel database with labelled clusters,,,AISI 8622 Steel,Ultimate tensile strength,1204.0,MPa,Yield strength,805.0,MPa,Ductility,14.0,%,0.0,0.0,0.225,0.0,0.0,0.0,0.0,0.0,0.0,0.2249999999999999,0.035,0.04,0.0,0.0,0.0,0.0,0.5,0.8,97.425,0.0,0.55,0.0,0.0,0.0,0.0,0.0,0.0,0.2,0.0,0.0,0.0,0.0,0.0,0.0,0.0,0.0,,,"Heat Treated, Machined To 25 mm (1 In.) Rounds, Pseudocarburized, 820C (1510F) Reheat, 150C (300F) Temper","Heat Treated, Machined To 25 mm (1 In.) Rounds, Pseudocarburized, 820C (1510F) Reheat, 150C (300F) Temper",2564,0,Carburized – quenched (oil) – wear-resistant surface steel,0
,,,1,Steel database with labelled clusters,,,AISI 4718H Steel,Ultimate tensile strength,1159.0,MPa,Yield strength,834.0,MPa,Ductility,13.0,%,0.0,0.0,0.18,0.0,0.0,0.0,0.0,0.0,0.0,0.2249999999999999,0.04,0.04,0.0,0.0,0.0,0.0,0.4499999999999999,0.7749999999999999,96.89,0.0,1.05,0.0,0.0,0.0,0.0,0.0,0.0,0.35,0.0,0.0,0.0,0.0,0.0,0.0,0.0,0.0,,,"Pseudocarburized, Reheated To 800C (1470F) And Oil Quenched, 150C (300F) Temper, 13.7 mm Round","Pseudocarburized, Reheated To 800C (1470F) And Oil Quenched, 150C (300F) Temper, 13.7 mm Round",2565,0,Carburized – quenched (oil) – wear-resistant surface steel,0
,,,1,Steel database with labelled clusters,,,AISI 8620H Steel,Ultimate tensile strength,1157.0,MPa,Yield strength,833.0,MPa,Ductility,14.0,%,0.0,0.0,0.205,0.0,0.0,0.0,0.0,0.0,0.0,0.25,0.035,0.04,0.0,0.0,0.0,0.0,0.5,0.7749999999999999,97.445,0.0,0.55,0.0,0.0,0.0,0.0,0.0,0.0,0.2,0.0,0.0,0.0,0.0,0.0,0.0,0.0,0.0,,,"Single Quenched And Tempered (230C (450F)), Carburized","Single Quenched And Tempered (230C (450F)), Carburized",2566,5,Carburized – quenched (oil) – wear-resistant surface steel (variant),5
,,,1,Steel database with labelled clusters,,,AISI E9310 Steel,Ultimate tensile strength,993.0,MPa,Yield strength,731.0,MPa,Ductility,17.0,%,0.0,0.0,0.105,0.0,0.0,0.0,0.0,0.0,0.0,0.275,0.025,0.025,0.0,0.0,0.0,0.0,1.2,0.55,94.455,0.0,3.25,0.0,0.0,0.0,0.0,0.0,0.0,0.1149999999999999,0.0,0.0,0.0,0.0,0.0,0.0,0.0,0.0,,,"Mock Carburized, 790C (1450F) Reheat, 230C (450F) Temper, 50 mm (2 In.) Round","Mock Carburized, 790C (1450F) Reheat, 230C (450F) Temper, 50 mm (2 In.) Round",2567,8,Carburized – quenched (oil) – wear-resistant surface steel (variant),8
,,,1,Steel database with labelled clusters,,,AISI 8822 Steel,Ultimate tensile strength,1198.0,MPa,Yield strength,693.0,MPa,Ductility,11.0,%,0.0,0.0,0.225,0.0,0.0,0.0,0.0,0.0,0.0,0.2249999999999999,0.035,0.04,0.0,0.0,0.0,0.0,0.5,0.875,97.2,0.0,0.55,0.0,0.0,0.0,0.0,0.0,0.0,0.35,0.0,0.0,0.0,0.0,0.0,0.0,0.0,0.0,,,"Normalized, Machined To 13.7 mm Rounds, Pseudocarburized, 775C (1430F) Reheat, 150C (300F) Temper","Normalized, Machined To 13.7 mm Rounds, Pseudocarburized, 775C (1430F) Reheat, 150C (300F) Temper",2568,0,Carburized – quenched (oil) – wear-resistant surface steel,0
,,,1,Steel database with labelled clusters,,,AISI E9310H Steel,Ultimate tensile strength,903.0,MPa,Yield strength,565.0,MPa,Ductility,19.0,%,0.0,0.0,0.1,0.0,0.0,0.0,0.0,0.0,0.0,0.2249999999999999,0.0,0.05,0.0,0.0,0.0,0.0,1.225,0.55,94.485,0.0,3.25,0.0,0.0,0.0,0.0,0.0,0.0,0.1149999999999999,0.0,0.0,0.0,0.0,0.0,0.0,0.0,0.0,,,"Normalized At 890C (1635F), 50 mm (2 In.) Round","Normalized At 890C (1635F), 50 mm (2 In.) Round",2569,4,Normalized (air cooled) – general-purpose steel,4
,,,1,Steel database with labelled clusters,,,AISI 8822 Steel,Ultimate tensile strength,1524.0,MPa,Yield strength,1149.0,MPa,Ductility,13.0,%,0.0,0.0,0.225,0.0,0.0,0.0,0.0,0.0,0.0,0.2249999999999999,0.035,0.04,0.0,0.0,0.0,0.0,0.5,0.875,97.2,0.0,0.55,0.0,0.0,0.0,0.0,0.0,0.0,0.35,0.0,0.0,0.0,0.0,0.0,0.0,0.0,0.0,,,"Normalized, Machined To 13.7 mm Rounds, Pseudocarburized, 150C (300F) Temper","Normalized, Machined To 13.7 mm Rounds, Pseudocarburized, 150C (300F) Temper",2570,0,Carburized – quenched (oil) – wear-resistant surface steel,0
,,,1,Steel database with labelled clusters,,,AISI E9310H Steel,Ultimate tensile strength,1227.0,MPa,Yield strength,979.0,MPa,Ductility,15.0,%,0.0,0.0,0.1,0.0,0.0,0.0,0.0,0.0,0.0,0.2249999999999999,0.0,0.05,0.0,0.0,0.0,0.0,1.225,0.55,94.485,0.0,3.25,0.0,0.0,0.0,0.0,0.0,0.0,0.1149999999999999,0.0,0.0,0.0,0.0,0.0,0.0,0.0,0.0,,,"Mock Carburized, 790C (1450F) Reheat, 230C (450F) Temper, 13 mm (0.5 In.) Round","Mock Carburized, 790C (1450F) Reheat, 230C (450F) Temper, 13 mm (0.5 In.) Round",2571,8,Carburized – quenched (oil) – wear-resistant surface steel (variant),8
,,,1,Steel database with labelled clusters,,,AISI E9310 Steel,Ultimate tensile strength,1200.0,MPa,Yield strength,1034.0,MPa,Ductility,15.0,%,0.0,0.0,0.105,0.0,0.0,0.0,0.0,0.0,0.0,0.275,0.025,0.025,0.0,0.0,0.0,0.0,1.2,0.55,94.455,0.0,3.25,0.0,0.0,0.0,0.0,0.0,0.0,0.1149999999999999,0.0,0.0,0.0,0.0,0.0,0.0,0.0,0.0,,,"Normalized, Machined To 25 mm (1 In.) Rounds, Pseudocarburized, 150C (300F) Temper","Normalized, Machined To 25 mm (1 In.) Rounds, Pseudocarburized, 150C (300F) Temper",2572,0,Carburized – quenched (oil) – wear-resistant surface steel,0
,,,1,Steel database with labelled clusters,,,AISI 8620 Steel,Ultimate tensile strength,1110.0,MPa,Yield strength,924.0,MPa,Ductility,15.0,%,0.0,0.0,0.205,0.0,0.0,0.0,0.0,0.0,0.0,0.25,0.035,0.04,0.0,0.0,0.0,0.0,0.5,0.8,97.42,0.0,0.55,0.0,0.0,0.0,0.0,0.0,0.0,0.2,0.0,0.0,0.0,0.0,0.0,0.0,0.0,0.0,,,"Normalized, Machined To 13.7 mm, Pseudocarburized, Oil Quenched, 150C Temper","Normalized, Machined To 13.7 mm, Pseudocarburized, Oil Quenched, 150C Temper",2573,0,Carburized – quenched (oil) – wear-resistant surface steel,0
,,,1,Steel database with labelled clusters,,,AISI E9310H Steel,Ultimate tensile strength,910.0,MPa,Yield strength,570.0,MPa,Ductility,18.0,%,0.0,0.0,0.1,0.0,0.0,0.0,0.0,0.0,0.0,0.2249999999999999,0.0,0.05,0.0,0.0,0.0,0.0,1.225,0.55,94.485,0.0,3.25,0.0,0.0,0.0,0.0,0.0,0.0,0.1149999999999999,0.0,0.0,0.0,0.0,0.0,0.0,0.0,0.0,,,Normalized At 890C (1635F),Normalized At 890C (1635F),2574,4,Normalized (air cooled) – general-purpose steel,4
,,,1,Steel database with labelled clusters,,,AISI E9310H Steel,Ultimate tensile strength,993.0,MPa,Yield strength,731.0,MPa,Ductility,17.0,%,0.0,0.0,0.1,0.0,0.0,0.0,0.0,0.0,0.0,0.2249999999999999,0.0,0.05,0.0,0.0,0.0,0.0,1.225,0.55,94.485,0.0,3.25,0.0,0.0,0.0,0.0,0.0,0.0,0.1149999999999999,0.0,0.0,0.0,0.0,0.0,0.0,0.0,0.0,,,"Mock Carburized, 790C (1450F) Reheat, 230C (450F) Temper, 50 mm (2 In.) Round","Mock Carburized, 790C (1450F) Reheat, 230C (450F) Temper, 50 mm (2 In.) Round",2575,8,Carburized – quenched (oil) – wear-resistant surface steel (variant),8
,,,1,Steel database with labelled clusters,,,AISI 8622 Steel,Ultimate tensile strength,1524.0,MPa,Yield strength,1149.0,MPa,Ductility,13.0,%,0.0,0.0,0.225,0.0,0.0,0.0,0.0,0.0,0.0,0.2249999999999999,0.035,0.04,0.0,0.0,0.0,0.0,0.5,0.8,97.425,0.0,0.55,0.0,0.0,0.0,0.0,0.0,0.0,0.2,0.0,0.0,0.0,0.0,0.0,0.0,0.0,0.0,,,"Heat Treated, Machined To 13.7 mm Rounds, Pseudocarburized, 150C (300F) Temper","Heat Treated, Machined To 13.7 mm Rounds, Pseudocarburized, 150C (300F) Temper",2576,0,Carburized – quenched (oil) – wear-resistant surface steel,0
,,,1,Steel database with labelled clusters,,,AISI E9310H Steel,Ultimate tensile strength,1131.0,MPa,Yield strength,965.0,MPa,Ductility,16.0,%,0.0,0.0,0.1,0.0,0.0,0.0,0.0,0.0,0.0,0.2249999999999999,0.0,0.05,0.0,0.0,0.0,0.0,1.225,0.55,94.485,0.0,3.25,0.0,0.0,0.0,0.0,0.0,0.0,0.1149999999999999,0.0,0.0,0.0,0.0,0.0,0.0,0.0,0.0,,,"Normalized, Machined To 13.7 mm Rounds, Pseudocarburized, 800C (1470F) Reheat, 150C (300F) Temper","Normalized, Machined To 13.7 mm Rounds, Pseudocarburized, 800C (1470F) Reheat, 150C (300F) Temper",2577,0,Carburized – quenched (oil) – wear-resistant surface steel,0
,,,1,Steel database with labelled clusters,,,ASTM A710 Steel,Ultimate tensile strength,495.0,MPa,Yield strength,450.0,MPa,Ductility,20.0,%,0.0,0.0,0.07,0.0,0.0,0.0,0.0,0.0,0.0,0.4,0.025,0.025,0.0,0.0,0.0,0.0,0.75,0.55,95.96,0.0,0.85,1.15,0.0,0.0,0.0,0.0,0.02,0.2,0.0,0.0,0.0,0.0,0.0,0.0,0.0,0.0,,,"Grade A, Class 2, 6.4 - 25 mm Inclusive","Grade A, Class 2, 6.4 - 25 mm Inclusive",2578,1,Hot rolled – general construction steel,1
,,,1,Steel database with labelled clusters,,,AISI 8620H Steel,Ultimate tensile strength,675.0,MPa,Yield strength,400.0,MPa,Ductility,24.0,%,0.0,0.0,0.205,0.0,0.0,0.0,0.0,0.0,0.0,0.25,0.035,0.04,0.0,0.0,0.0,0.0,0.5,0.7749999999999999,97.445,0.0,0.55,0.0,0.0,0.0,0.0,0.0,0.0,0.2,0.0,0.0,0.0,0.0,0.0,0.0,0.0,0.0,,,"Mock Carburized, Reheated And Oil Quenched, 150C (300F) Temper, 100 mm (4 In.) Round","Mock Carburized, Reheated And Oil Quenched, 150C (300F) Temper, 100 mm (4 In.) Round",2579,8,Carburized – quenched (oil) – wear-resistant surface steel (variant),8
,,,1,Steel database with labelled clusters,,,AISI 4820 Steel,Ultimate tensile strength,1125.0,MPa,Yield strength,827.0,MPa,Ductility,15.0,%,0.0,0.0,0.205,0.0,0.0,0.0,0.0,0.0,0.0,0.2249999999999999,0.035,0.04,0.0,0.0,0.0,0.0,0.0,0.6,95.145,0.0,3.5,0.0,0.0,0.0,0.0,0.0,0.0,0.25,0.0,0.0,0.0,0.0,0.0,0.0,0.0,0.0,,,"Mock Carburized, Reheated To 800C (1470F), 230C (450F) Temper, 25 mm (1 In.) Round","Mock Carburized, Reheated To 800C (1470F), 230C (450F) Temper, 25 mm (1 In.) Round",2580,8,Carburized – quenched (oil) – wear-resistant surface steel (variant),8
,,,1,Steel database with labelled clusters,,,AISI E9310 Steel,Ultimate tensile strength,1089.0,MPa,Yield strength,848.0,MPa,Ductility,16.0,%,0.0,0.0,0.105,0.0,0.0,0.0,0.0,0.0,0.0,0.275,0.025,0.025,0.0,0.0,0.0,0.0,1.2,0.55,94.455,0.0,3.25,0.0,0.0,0.0,0.0,0.0,0.0,0.1149999999999999,0.0,0.0,0.0,0.0,0.0,0.0,0.0,0.0,,,"Mock Carburized, 790C (1450F) Reheat, 230C (450F) Temper, 25 mm (1 In.) Round","Mock Carburized, 790C (1450F) Reheat, 230C (450F) Temper, 25 mm (1 In.) Round",2581,8,Carburized – quenched (oil) – wear-resistant surface steel (variant),8
,,,1,Steel database with labelled clusters,,,AISI 4118 Steel,Ultimate tensile strength,951.0,MPa,Yield strength,617.0,MPa,Ductility,17.0,%,0.0,0.0,0.205,0.0,0.0,0.0,0.0,0.0,0.0,0.25,0.035,0.04,0.0,0.0,0.0,0.0,0.5,0.8,98.055,0.0,0.0,0.0,0.0,0.0,0.0,0.0,0.0,0.1149999999999999,0.0,0.0,0.0,0.0,0.0,0.0,0.0,0.0,,,"Mock Carburized At 925C (1700F) For 8 Hours, Reheated To 830C (1525F), Oil Quenched, 150C (300F) Temper, 230C (450F) Temper, 14 mm (0.55 In.) Round","Mock Carburized At 925C (1700F) For 8 Hours, Reheated To 830C (1525F), Oil Quenched, 150C (300F) Temper, 230C (450F) Temper, 14 mm (0.55 In.) Round",2582,8,Carburized – quenched (oil) – wear-resistant surface steel (variant),8
,,,1,Steel database with labelled clusters,,,ASTM A131 Steel,Ultimate tensile strength,490.0,MPa,Yield strength,350.0,MPa,Ductility,19.0,%,0.0,0.0,0.18,0.0,0.0,0.0,0.0,0.0,0.0,0.3,0.04,0.04,0.0,0.0,0.0,0.1,0.25,1.25,96.96,0.0,0.4,0.35,0.0,0.0,0.0,0.0,0.05,0.08,0.0,0.0,0.0,0.0,0.0,0.0,0.0,0.0,,,Grade Dh36,Grade Dh36,2583,1,Hot rolled – general construction steel,1
,,,1,Steel database with labelled clusters,,,AISI 8620H Steel,Ultimate tensile strength,938.0,MPa,Yield strength,772.0,MPa,Ductility,15.0,%,0.0,0.0,0.205,0.0,0.0,0.0,0.0,0.0,0.0,0.25,0.035,0.04,0.0,0.0,0.0,0.0,0.5,0.7749999999999999,97.445,0.0,0.55,0.0,0.0,0.0,0.0,0.0,0.0,0.2,0.0,0.0,0.0,0.0,0.0,0.0,0.0,0.0,,,"Normalized, Machined To 13.7 mm, Pseudocarburized, Reheated To 775C, 150C Temper","Normalized, Machined To 13.7 mm, Pseudocarburized, Reheated To 775C, 150C Temper",2584,0,Carburized – quenched (oil) – wear-resistant surface steel,0
,,,1,Steel database with labelled clusters,,,AISI E9310 Steel,Ultimate tensile strength,1193.0,MPa,Yield strength,931.0,MPa,Ductility,15.0,%,0.0,0.0,0.105,0.0,0.0,0.0,0.0,0.0,0.0,0.275,0.025,0.025,0.0,0.0,0.0,0.0,1.2,0.55,94.455,0.0,3.25,0.0,0.0,0.0,0.0,0.0,0.0,0.1149999999999999,0.0,0.0,0.0,0.0,0.0,0.0,0.0,0.0,,,"Single Quenched And Tempered At 150C (300F), 1.2 mm Case Depth","Single Quenched And Tempered At 150C (300F), 1.2 mm Case Depth",2585,5,Carburized – quenched (oil) – wear-resistant surface steel (variant),5
,,,1,Steel database with labelled clusters,,,ASTM A131 Steel,Ultimate tensile strength,400.0,MPa,Yield strength,220.0,MPa,Ductility,21.0,%,0.0,0.0,0.21,0.0,0.0,0.0,0.0,0.0,0.0,0.2249999999999999,0.04,0.04,0.0,0.0,0.0,0.0,0.0,1.025,98.46,0.0,0.0,0.0,0.0,0.0,0.0,0.0,0.0,0.0,0.0,0.0,0.0,0.0,0.0,0.0,0.0,0.0,,,Grade D,Grade D,2586,1,Hot rolled – general construction steel,1
,,,1,Steel database with labelled clusters,,,AISI E9310 Steel,Ultimate tensile strength,1169.0,MPa,Yield strength,951.0,MPa,Ductility,14.0,%,0.0,0.0,0.105,0.0,0.0,0.0,0.0,0.0,0.0,0.275,0.025,0.025,0.0,0.0,0.0,0.0,1.2,0.55,94.455,0.0,3.25,0.0,0.0,0.0,0.0,0.0,0.0,0.1149999999999999,0.0,0.0,0.0,0.0,0.0,0.0,0.0,0.0,,,"Double Quenched And Tempered At 230C (450F), 1.4 mm Case Depth","Double Quenched And Tempered At 230C (450F), 1.4 mm Case Depth",2587,5,Carburized – quenched (oil) – wear-resistant surface steel (variant),5
,,,1,Steel database with labelled clusters,,,AISI 8822H Steel,Ultimate tensile strength,1176.0,MPa,Yield strength,654.0,MPa,Ductility,12.0,%,0.0,0.0,0.22,0.0,0.0,0.0,0.0,0.0,0.0,0.2249999999999999,0.035,0.04,0.0,0.0,0.0,0.0,0.5,0.875,97.205,0.0,0.55,0.0,0.0,0.0,0.0,0.0,0.0,0.35,0.0,0.0,0.0,0.0,0.0,0.0,0.0,0.0,,,"Normalized, Machined To 25 mm (1 In.) Rounds, Pseudocarburized, 775C (1430F) Reheat, 150C (300F) Temper","Normalized, Machined To 25 mm (1 In.) Rounds, Pseudocarburized, 775C (1430F) Reheat, 150C (300F) Temper",2588,0,Carburized – quenched (oil) – wear-resistant surface steel,0
,,,1,Steel database with labelled clusters,,,ASTM A135 Steel,Ultimate tensile strength,330.0,MPa,Yield strength,205.0,MPa,Ductility,35.0,%,0.0,0.0,0.25,0.0,0.0,0.0,0.0,0.0,0.0,0.0,0.05,0.06,0.0,0.0,0.0,0.0,0.0,0.95,98.69,0.0,0.0,0.0,0.0,0.0,0.0,0.0,0.0,0.0,0.0,0.0,0.0,0.0,0.0,0.0,0.0,0.0,,,Grade A,Grade A,2589,1,Hot rolled – general construction steel,1
,,,1,Steel database with labelled clusters,,,ASTM A131 Steel,Ultimate tensile strength,470.0,MPa,Yield strength,315.0,MPa,Ductility,19.0,%,0.0,0.0,0.18,0.0,0.0,0.0,0.0,0.0,0.0,0.3,0.04,0.05,0.0,0.0,0.0,0.1,0.25,1.25,96.95,0.0,0.4,0.35,0.0,0.0,0.0,0.0,0.05,0.08,0.0,0.0,0.0,0.0,0.0,0.0,0.0,0.0,,,Grade Eh32,Grade Eh32,2590,1,Hot rolled – general construction steel,1
,,,1,Steel database with labelled clusters,,,AISI 4320H Steel,Ultimate tensile strength,1240.0,MPa,Yield strength,1020.0,MPa,Ductility,14.0,%,0.0,0.0,0.2,0.0,0.0,0.0,0.0,0.0,0.0,0.2249999999999999,0.035,0.04,0.0,0.0,0.0,0.0,0.5,0.55,96.425,0.0,1.775,0.0,0.0,0.0,0.0,0.0,0.0,0.25,0.0,0.0,0.0,0.0,0.0,0.0,0.0,0.0,,,"Normalized 925C (1700F) In 32 mm Rounds, Machined To 13.7 mm Rounds, Pseudocarburized At 925C (1700F) For 8 Hrs., Box Cooled To 20C, Oil Quenched, 150C (300F) Temper","Normalized 925C (1700F) In 32 mm Rounds, Machined To 13.7 mm Rounds, Pseudocarburized At 925C (1700F) For 8 Hrs., Box Cooled To 20C, Oil Quenched, 150C (300F) Temper",2591,0,Carburized – quenched (oil) – wear-resistant surface steel,0
,,,1,Steel database with labelled clusters,,,ASTM A182,Ultimate tensile strength,485.0,MPa,Yield strength,275.0,MPa,Ductility,20.0,%,0.0,0.0,0.125,0.0,0.0,0.0,0.0,0.0,0.0,0.75,0.04,0.04,0.0,0.0,0.0,0.0,1.25,0.55,96.7,0.0,0.0,0.0,0.0,0.0,0.0,0.0,0.0,0.545,0.0,0.0,0.0,0.0,0.0,0.0,0.0,0.0,,,"Grade F11, Class 2","Grade F11, Class 2",2592,1,Hot rolled – general construction steel,1
,,,1,Steel database with labelled clusters,,,ASTM A285,Ultimate tensile strength,310.0,MPa,Yield strength,165.0,MPa,Ductility,27.0,%,0.0,0.0,0.17,0.0,0.0,0.0,0.0,0.0,0.0,0.0,0.035,0.04,0.0,0.0,0.0,0.0,0.0,0.9,98.855,0.0,0.0,0.0,0.0,0.0,0.0,0.0,0.0,0.0,0.0,0.0,0.0,0.0,0.0,0.0,0.0,0.0,,,Grade A,Grade A,2593,1,Hot rolled – general construction steel,1
,,,1,Steel database with labelled clusters,,,ASTM A424 Steel,Ultimate tensile strength,310.0,MPa,Yield strength,170.0,MPa,Ductility,42.0,%,0.0,0.0,0.008,0.0,0.0,0.0,0.0,0.0,0.0,0.0,0.0,0.04,0.0,0.0,0.0,0.0,0.0,0.6,99.352,0.0,0.0,0.0,0.0,0.0,0.0,0.0,0.0,0.0,0.0,0.0,0.0,0.0,0.0,0.0,0.0,0.0,,,"Type I, Direct Cover Coat","Type I, Direct Cover Coat",2594,2,Quenched (oil) – general-purpose steel (tested),2
,,,1,Steel database with labelled clusters,,,AISI E9310H Steel,Ultimate tensile strength,820.0,MPa,Yield strength,440.0,MPa,Ductility,17.0,%,0.0,0.0,0.1,0.0,0.0,0.0,0.0,0.0,0.0,0.2249999999999999,0.0,0.05,0.0,0.0,0.0,0.0,1.225,0.55,94.485,0.0,3.25,0.0,0.0,0.0,0.0,0.0,0.0,0.1149999999999999,0.0,0.0,0.0,0.0,0.0,0.0,0.0,0.0,,,Annealed At 845C (1550F),Annealed At 845C (1550F),2595,7,Annealed – easy-to-machine – round annealed stock,7
,,,1,Steel database with labelled clusters,,,ASTM A424 Steel,Ultimate tensile strength,345.0,MPa,Yield strength,240.0,MPa,Ductility,28.0,%,0.0,0.0,0.08,0.0,0.0,0.0,0.0,0.0,0.0,0.0,0.015,0.04,0.0,0.0,0.0,0.0,0.0,0.2,99.665,0.0,0.0,0.0,0.0,0.0,0.0,0.0,0.0,0.0,0.0,0.0,0.0,0.0,0.0,0.0,0.0,0.0,,,"Type Ii, Composition B, Commercial Quality","Type Ii, Composition B, Commercial Quality",2596,2,Quenched (oil) – general-purpose steel (tested),2
,,,1,Steel database with labelled clusters,,,ASTM A424 Steel,Ultimate tensile strength,295.0,MPa,Yield strength,200.0,MPa,Ductility,38.0,%,0.0,0.0,0.08,0.0,0.0,0.0,0.0,0.0,0.0,0.0,0.015,0.035,0.0,0.0,0.0,0.0,0.0,0.2,99.67,0.0,0.0,0.0,0.0,0.0,0.0,0.0,0.0,0.0,0.0,0.0,0.0,0.0,0.0,0.0,0.0,0.0,,,"Type Ii, Composition B, Drawing Quality","Type Ii, Composition B, Drawing Quality",2597,2,Quenched (oil) – general-purpose steel (tested),2
,,,1,Steel database with labelled clusters,,,ASTM A139 Steel,Ultimate tensile strength,415.0,MPa,Yield strength,240.0,MPa,Ductility,30.0,%,0.0,0.0,0.3,0.0,0.0,0.0,0.0,0.0,0.0,0.0,0.04,0.05,0.0,0.0,0.0,0.0,0.0,1.0,98.61,0.0,0.0,0.0,0.0,0.0,0.0,0.0,0.0,0.0,0.0,0.0,0.0,0.0,0.0,0.0,0.0,0.0,,,Grade B,Grade B,2598,1,Hot rolled – general construction steel,1
,,,1,Steel database with labelled clusters,,,AISI 4023 Steel,Ultimate tensile strength,786.0,MPa,Yield strength,495.0,MPa,Ductility,22.0,%,0.0,0.0,0.225,0.0,0.0,0.0,0.0,0.0,0.0,0.25,0.035,0.04,0.0,0.0,0.0,0.0,0.0,0.8,98.4,0.0,0.0,0.0,0.0,0.0,0.0,0.0,0.0,0.25,0.0,0.0,0.0,0.0,0.0,0.0,0.0,0.0,,,"Normalized At 925C (1700F), Machined To 25 mm (1 In.) Rounds, Pseudocarburized At 925C (1700F), Box Cooled To Rt, Reheated To 855C (1570F) And Oil Quenched, 150C (300F) Temper","Normalized At 925C (1700F), Machined To 25 mm (1 In.) Rounds, Pseudocarburized At 925C (1700F), Box Cooled To Rt, Reheated To 855C (1570F) And Oil Quenched, 150C (300F) Temper",2599,0,Carburized – quenched (oil) – wear-resistant surface steel,0
,,,1,Steel database with labelled clusters,,,AISI 8620 Steel,Ultimate tensile strength,675.0,MPa,Yield strength,385.0,MPa,Ductility,25.0,%,0.0,0.0,0.205,0.0,0.0,0.0,0.0,0.0,0.0,0.25,0.035,0.04,0.0,0.0,0.0,0.0,0.5,0.8,97.42,0.0,0.55,0.0,0.0,0.0,0.0,0.0,0.0,0.2,0.0,0.0,0.0,0.0,0.0,0.0,0.0,0.0,,,"Mock Carburized, Reheated And Oil Quenched, 230C (450F) Temper, 100 mm (4 In.) Round","Mock Carburized, Reheated And Oil Quenched, 230C (450F) Temper, 100 mm (4 In.) Round",2600,8,Carburized – quenched (oil) – wear-resistant surface steel (variant),8
,,,1,Steel database with labelled clusters,,,ASTM A285,Ultimate tensile strength,380.0,MPa,Yield strength,205.0,MPa,Ductility,23.0,%,0.0,0.0,0.28,0.0,0.0,0.0,0.0,0.0,0.0,0.0,0.035,0.04,0.0,0.0,0.0,0.0,0.0,0.9,98.745,0.0,0.0,0.0,0.0,0.0,0.0,0.0,0.0,0.0,0.0,0.0,0.0,0.0,0.0,0.0,0.0,0.0,,,Grade C,Grade C,2601,1,Hot rolled – general construction steel,1
,,,1,Steel database with labelled clusters,,,ASTM A285,Ultimate tensile strength,345.0,MPa,Yield strength,185.0,MPa,Ductility,25.0,%,0.0,0.0,0.22,0.0,0.0,0.0,0.0,0.0,0.0,0.0,0.035,0.04,0.0,0.0,0.0,0.0,0.0,0.9,98.805,0.0,0.0,0.0,0.0,0.0,0.0,0.0,0.0,0.0,0.0,0.0,0.0,0.0,0.0,0.0,0.0,0.0,,,Grade B,Grade B,2602,1,Hot rolled – general construction steel,1
,,,1,Steel database with labelled clusters,,,AISI 8622H Steel,Ultimate tensile strength,1524.0,MPa,Yield strength,1149.0,MPa,Ductility,13.0,%,0.0,0.0,0.22,0.0,0.0,0.0,0.0,0.0,0.0,0.2249999999999999,0.035,0.04,0.0,0.0,0.0,0.0,0.495,0.7749999999999999,97.46,0.0,0.55,0.0,0.0,0.0,0.0,0.0,0.0,0.2,0.0,0.0,0.0,0.0,0.0,0.0,0.0,0.0,,,"Heat Treated, Machined To 13.7 mm Rounds, Pseudocarburized, 150C (300F) Temper","Heat Treated, Machined To 13.7 mm Rounds, Pseudocarburized, 150C (300F) Temper",2603,0,Carburized – quenched (oil) – wear-resistant surface steel,0
,,,1,Steel database with labelled clusters,,,AISI E9310H Steel,Ultimate tensile strength,1096.0,MPa,Yield strength,848.0,MPa,Ductility,15.0,%,0.0,0.0,0.1,0.0,0.0,0.0,0.0,0.0,0.0,0.2249999999999999,0.0,0.05,0.0,0.0,0.0,0.0,1.225,0.55,94.485,0.0,3.25,0.0,0.0,0.0,0.0,0.0,0.0,0.1149999999999999,0.0,0.0,0.0,0.0,0.0,0.0,0.0,0.0,,,"Mock Carburized, 790C (1450F) Reheat, 150C (300F) Temper, 25 mm (1 In.) Round","Mock Carburized, 790C (1450F) Reheat, 150C (300F) Temper, 25 mm (1 In.) Round",2604,8,Carburized – quenched (oil) – wear-resistant surface steel (variant),8
,,,1,Steel database with labelled clusters,,,AISI 8620H Steel,Ultimate tensile strength,786.0,MPa,Yield strength,495.0,MPa,Ductility,22.0,%,0.0,0.0,0.205,0.0,0.0,0.0,0.0,0.0,0.0,0.25,0.035,0.04,0.0,0.0,0.0,0.0,0.5,0.7749999999999999,97.445,0.0,0.55,0.0,0.0,0.0,0.0,0.0,0.0,0.2,0.0,0.0,0.0,0.0,0.0,0.0,0.0,0.0,,,"Mock Carburized, Reheated And Oil Quenched, 230C (450F) Temper, 50 mm (2 In.) Round","Mock Carburized, Reheated And Oil Quenched, 230C (450F) Temper, 50 mm (2 In.) Round",2605,8,Carburized – quenched (oil) – wear-resistant surface steel (variant),8
,,,1,Steel database with labelled clusters,,,AISI E9310 Steel,Ultimate tensile strength,1096.0,MPa,Yield strength,848.0,MPa,Ductility,15.0,%,0.0,0.0,0.105,0.0,0.0,0.0,0.0,0.0,0.0,0.275,0.025,0.025,0.0,0.0,0.0,0.0,1.2,0.55,94.455,0.0,3.25,0.0,0.0,0.0,0.0,0.0,0.0,0.1149999999999999,0.0,0.0,0.0,0.0,0.0,0.0,0.0,0.0,,,"Mock Carburized, 790C (1450F) Reheat, 150C (300F) Temper, 25 mm (1 In.) Round","Mock Carburized, 790C (1450F) Reheat, 150C (300F) Temper, 25 mm (1 In.) Round",2606,8,Carburized – quenched (oil) – wear-resistant surface steel (variant),8
,,,1,Steel database with labelled clusters,,,ASTM A131 Steel,Ultimate tensile strength,400.0,MPa,Yield strength,220.0,MPa,Ductility,21.0,%,0.0,0.0,0.26,0.0,0.0,0.0,0.0,0.0,0.0,0.0,0.05,0.05,0.0,0.0,0.0,0.0,0.0,0.65,98.99,0.0,0.0,0.0,0.0,0.0,0.0,0.0,0.0,0.0,0.0,0.0,0.0,0.0,0.0,0.0,0.0,0.0,,,Grade A,Grade A,2607,1,Hot rolled – general construction steel,1
,,,1,Steel database with labelled clusters,,,AISI E9310 Steel,Ultimate tensile strength,1000.0,MPa,Yield strength,814.0,MPa,Ductility,15.0,%,0.0,0.0,0.105,0.0,0.0,0.0,0.0,0.0,0.0,0.275,0.025,0.025,0.0,0.0,0.0,0.0,1.2,0.55,94.455,0.0,3.25,0.0,0.0,0.0,0.0,0.0,0.0,0.1149999999999999,0.0,0.0,0.0,0.0,0.0,0.0,0.0,0.0,,,"Normalized, Machined To 25 mm (1 In.) Rounds, Pseudocarburized, 775C (1430F) Reheat, 150C (300F) Temper","Normalized, Machined To 25 mm (1 In.) Rounds, Pseudocarburized, 775C (1430F) Reheat, 150C (300F) Temper",2608,0,Carburized – quenched (oil) – wear-resistant surface steel,0
,,,1,Steel database with labelled clusters,,,AISI 4820H Steel,Ultimate tensile strength,1415.0,MPa,Yield strength,1141.0,MPa,Ductility,13.0,%,0.0,0.0,0.2,0.0,0.0,0.0,0.0,0.0,0.0,0.2249999999999999,0.035,0.04,0.0,0.0,0.0,0.0,0.0,0.6000000000000001,95.15,0.0,3.5,0.0,0.0,0.0,0.0,0.0,0.0,0.25,0.0,0.0,0.0,0.0,0.0,0.0,0.0,0.0,,,"Direct Quenched From Pot, Tempered (150C (300F)), 0.99 mm Case Depth","Direct Quenched From Pot, Tempered (150C (300F)), 0.99 mm Case Depth",2609,5,Carburized – quenched (oil) – wear-resistant surface steel (variant),5
,,,1,Steel database with labelled clusters,,,ASTM A500 Steel,Ultimate tensile strength,310.0,MPa,Yield strength,270.0,MPa,Ductility,25.0,%,0.0,0.0,0.3,0.0,0.0,0.0,0.0,0.0,0.0,0.0,0.05,0.063,0.0,0.0,0.0,0.0,0.0,0.0,99.407,0.0,0.0,0.18,0.0,0.0,0.0,0.0,0.0,0.0,0.0,0.0,0.0,0.0,0.0,0.0,0.0,0.0,,,"Grade A, Shaped Structural Tubing","Grade A, Shaped Structural Tubing",2610,2,Quenched (oil) – general-purpose steel (tested),2
,,,1,Steel database with labelled clusters,,,AISI E9310H Steel,Ultimate tensile strength,1289.0,MPa,Yield strength,1117.0,MPa,Ductility,15.0,%,0.0,0.0,0.1,0.0,0.0,0.0,0.0,0.0,0.0,0.2249999999999999,0.0,0.05,0.0,0.0,0.0,0.0,1.225,0.55,94.485,0.0,3.25,0.0,0.0,0.0,0.0,0.0,0.0,0.1149999999999999,0.0,0.0,0.0,0.0,0.0,0.0,0.0,0.0,,,"Normalized, Machined To 13.7 mm Rounds, Pseudocarburized, 150C (300F) Temper","Normalized, Machined To 13.7 mm Rounds, Pseudocarburized, 150C (300F) Temper",2611,0,Carburized – quenched (oil) – wear-resistant surface steel,0
,,,1,Steel database with labelled clusters,,,AISI 8620 Steel,Ultimate tensile strength,1075.0,MPa,Yield strength,876.0,MPa,Ductility,14.0,%,0.0,0.0,0.205,0.0,0.0,0.0,0.0,0.0,0.0,0.25,0.035,0.04,0.0,0.0,0.0,0.0,0.5,0.8,97.42,0.0,0.55,0.0,0.0,0.0,0.0,0.0,0.0,0.2,0.0,0.0,0.0,0.0,0.0,0.0,0.0,0.0,,,"Normalized, Machined To 25 mm, Pseudocarburized, Oil Quenched, 150C Temper","Normalized, Machined To 25 mm, Pseudocarburized, Oil Quenched, 150C Temper",2612,0,Carburized – quenched (oil) – wear-resistant surface steel,0
,,,1,Steel database with labelled clusters,,,ASTM A709 Steel,Ultimate tensile strength,760.0,MPa,Yield strength,690.0,MPa,Ductility,18.0,%,0.0,0.0,0.155,0.0,0.0,0.0,0.0,0.0,0.0,0.0,0.035,0.04,0.0,0.0,0.0,0.0,0.0,0.95,98.82,0.0,0.0,0.0,0.0,0.0,0.0,0.0,0.0,0.0,0.0,0.0,0.0,0.0,0.0,0.0,0.0,0.0,,,"Grade 100 And 100W, _ 64 mm","Grade 100 And 100W, _ 64 mm",2613,1,Hot rolled – general construction steel,1
,,,1,Steel database with labelled clusters,,,ASTM A424 Steel,Ultimate tensile strength,275.0,MPa,Yield strength,170.0,MPa,Ductility,45.0,%,0.0,0.0,0.008,0.0,0.0,0.0,0.0,0.0,0.0,0.0,0.0,0.035,0.0,0.0,0.0,0.0,0.0,0.6,99.357,0.0,0.0,0.0,0.0,0.0,0.0,0.0,0.0,0.0,0.0,0.0,0.0,0.0,0.0,0.0,0.0,0.0,,,"Type I, Drawing Quality","Type I, Drawing Quality",2614,2,Quenched (oil) – general-purpose steel (tested),2
,,,1,Steel database with labelled clusters,,,ASTM A424 Steel,Ultimate tensile strength,345.0,MPa,Yield strength,240.0,MPa,Ductility,28.0,%,0.0,0.0,0.04,0.0,0.0,0.0,0.0,0.0,0.0,0.0,0.015,0.04,0.0,0.0,0.0,0.0,0.0,0.12,99.785,0.0,0.0,0.0,0.0,0.0,0.0,0.0,0.0,0.0,0.0,0.0,0.0,0.0,0.0,0.0,0.0,0.0,,,"Type Ii, Composition A, Commercial Quality","Type Ii, Composition A, Commercial Quality",2615,2,Quenched (oil) – general-purpose steel (tested),2
,,,1,Steel database with labelled clusters,,,ASTM A514 Steel,Ultimate tensile strength,760.0,MPa,Yield strength,690.0,MPa,Ductility,18.0,%,0.0,0.00325,0.15,0.0,0.0,0.0,0.0,0.0,0.0,0.25,0.04,0.04,0.0,0.0,0.0,0.055,0.525,0.8,96.46175,0.0,0.85,0.325,0.0,0.0,0.0,0.0,0.0,0.5,0.0,0.0,0.0,0.0,0.0,0.0,0.0,0.0,,,"Grade F, Plate Thickness _ 19 mm","Grade F, Plate Thickness _ 19 mm",2616,11,plate – no special treatment – general-purpose steel,11
,,,1,Steel database with labelled clusters,,,ASTM A424 Steel,Ultimate tensile strength,295.0,MPa,Yield strength,200.0,MPa,Ductility,38.0,%,0.0,0.0,0.04,0.0,0.0,0.0,0.0,0.0,0.0,0.0,0.015,0.035,0.0,0.0,0.0,0.0,0.0,0.12,99.79,0.0,0.0,0.0,0.0,0.0,0.0,0.0,0.0,0.0,0.0,0.0,0.0,0.0,0.0,0.0,0.0,0.0,,,"Type Ii, Composition A, Drawing Quality","Type Ii, Composition A, Drawing Quality",2617,2,Quenched (oil) – general-purpose steel (tested),2
,,,1,Steel database with labelled clusters,,,ASTM A514 Steel,Ultimate tensile strength,690.0,MPa,Yield strength,620.0,MPa,Ductility,16.0,%,0.0,0.00325,0.15,0.0,0.0,0.0,0.0,0.0,0.0,0.25,0.04,0.04,0.0,0.0,0.0,0.055,0.525,0.8,96.46175,0.0,0.85,0.325,0.0,0.0,0.0,0.0,0.0,0.5,0.0,0.0,0.0,0.0,0.0,0.0,0.0,0.0,,,"Grade F, Plate Thickness 64 - 150 mm","Grade F, Plate Thickness 64 - 150 mm",2618,11,plate – no special treatment – general-purpose steel,11
,,,1,Steel database with labelled clusters,,,AISI 8620H Steel,Ultimate tensile strength,540.0,MPa,Yield strength,385.0,MPa,Ductility,31.0,%,0.0,0.0,0.205,0.0,0.0,0.0,0.0,0.0,0.0,0.25,0.035,0.04,0.0,0.0,0.0,0.0,0.5,0.7749999999999999,97.445,0.0,0.55,0.0,0.0,0.0,0.0,0.0,0.0,0.2,0.0,0.0,0.0,0.0,0.0,0.0,0.0,0.0,,,Annealed 25 mm (1 In.) Round,Annealed 25 mm (1 In.) Round,2619,3,Normalized – easy-to-machine stock (cold drawn),3
,,,1,Steel database with labelled clusters,,,ASTM A514 Steel,Ultimate tensile strength,760.0,MPa,Yield strength,690.0,MPa,Ductility,18.0,%,0.0,0.0,0.165,0.0,0.0,0.0,0.0,0.0,0.0,0.28,0.0,0.0,0.0,0.0,0.07,0.0,1.0,0.55,97.435,0.0,0.0,0.3,0.0,0.0,0.0,0.0,0.0,0.2,0.0,0.0,0.0,0.0,0.0,0.0,0.0,0.0,,,"Grade D, Plate Thickness _ 19 mm","Grade D, Plate Thickness _ 19 mm",2620,11,plate – no special treatment – general-purpose steel,11
,,,1,Steel database with labelled clusters,,,AISI E9310 Steel,Ultimate tensile strength,1227.0,MPa,Yield strength,979.0,MPa,Ductility,15.0,%,0.0,0.0,0.105,0.0,0.0,0.0,0.0,0.0,0.0,0.275,0.025,0.025,0.0,0.0,0.0,0.0,1.2,0.55,94.455,0.0,3.25,0.0,0.0,0.0,0.0,0.0,0.0,0.1149999999999999,0.0,0.0,0.0,0.0,0.0,0.0,0.0,0.0,,,"Mock Carburized, 790C (1450F) Reheat, 230C (450F) Temper, 13 mm (0.5 In.) Round","Mock Carburized, 790C (1450F) Reheat, 230C (450F) Temper, 13 mm (0.5 In.) Round",2621,8,Carburized – quenched (oil) – wear-resistant surface steel (variant),8
,,,1,Steel database with labelled clusters,,,ASTM A514 Steel,Ultimate tensile strength,760.0,MPa,Yield strength,690.0,MPa,Ductility,18.0,%,0.0,0.0,0.15,0.0,0.0,0.0,0.0,0.0,0.0,0.25,0.0,0.0,0.0,0.0,0.0,0.0,0.0,1.3,97.8,0.0,0.0,0.0,0.0,0.0,0.0,0.0,0.0,0.5,0.0,0.0,0.0,0.0,0.0,0.0,0.0,0.0,,,"Grade K, Plate Thickness 19 - 64 mm","Grade K, Plate Thickness 19 - 64 mm",2622,11,plate – no special treatment – general-purpose steel,11
,,,1,Steel database with labelled clusters,,,ASTM A139 Steel,Ultimate tensile strength,330.0,MPa,Yield strength,205.0,MPa,Ductility,35.0,%,0.0,0.0,0.0,0.0,0.0,0.0,0.0,0.0,0.0,0.0,0.04,0.05,0.0,0.0,0.0,0.0,0.0,1.0,98.91,0.0,0.0,0.0,0.0,0.0,0.0,0.0,0.0,0.0,0.0,0.0,0.0,0.0,0.0,0.0,0.0,0.0,,,Grade A,Grade A,2623,1,Hot rolled – general construction steel,1
,,,1,Steel database with labelled clusters,,,AISI 8822H Steel,Ultimate tensile strength,1198.0,MPa,Yield strength,693.0,MPa,Ductility,11.0,%,0.0,0.0,0.22,0.0,0.0,0.0,0.0,0.0,0.0,0.2249999999999999,0.035,0.04,0.0,0.0,0.0,0.0,0.5,0.875,97.205,0.0,0.55,0.0,0.0,0.0,0.0,0.0,0.0,0.35,0.0,0.0,0.0,0.0,0.0,0.0,0.0,0.0,,,"Normalized, Machined To 13.7 mm Rounds, Pseudocarburized, 775C (1430F) Reheat, 150C (300F) Temper","Normalized, Machined To 13.7 mm Rounds, Pseudocarburized, 775C (1430F) Reheat, 150C (300F) Temper",2624,0,Carburized – quenched (oil) – wear-resistant surface steel,0
,,,1,Steel database with labelled clusters,,,ASTM A514 Steel,Ultimate tensile strength,690.0,MPa,Yield strength,620.0,MPa,Ductility,16.0,%,0.0,0.003,0.16,0.0,0.0,0.0,0.0,0.0,0.0,0.3,0.04,0.04,0.0,0.0,0.055,0.0,1.7,0.55,96.652,0.0,0.0,0.0,0.0,0.0,0.0,0.0,0.0,0.5,0.0,0.0,0.0,0.0,0.0,0.0,0.0,0.0,,,"Grade E, Plate Thickness 64 - 150 mm","Grade E, Plate Thickness 64 - 150 mm",2625,11,plate – no special treatment – general-purpose steel,11
,,,1,Steel database with labelled clusters,,,AISI E9310 Steel,Ultimate tensile strength,1076.0,MPa,Yield strength,917.0,MPa,Ductility,15.0,%,0.0,0.0,0.105,0.0,0.0,0.0,0.0,0.0,0.0,0.275,0.025,0.025,0.0,0.0,0.0,0.0,1.2,0.55,94.455,0.0,3.25,0.0,0.0,0.0,0.0,0.0,0.0,0.1149999999999999,0.0,0.0,0.0,0.0,0.0,0.0,0.0,0.0,,,"Normalized, Machined To 25 mm (1 In.) Rounds, Pseudocarburized, 800C (1470F) Reheat, 150C (300F) Temper","Normalized, Machined To 25 mm (1 In.) Rounds, Pseudocarburized, 800C (1470F) Reheat, 150C (300F) Temper",2626,0,Carburized – quenched (oil) – wear-resistant surface steel,0
,,,1,Steel database with labelled clusters,,,ASTM A500 Steel,Ultimate tensile strength,425.0,MPa,Yield strength,345.0,MPa,Ductility,21.0,%,0.0,0.0,0.27,0.0,0.0,0.0,0.0,0.0,0.0,0.0,0.05,0.063,0.0,0.0,0.0,0.0,0.0,1.4,98.037,0.0,0.0,0.18,0.0,0.0,0.0,0.0,0.0,0.0,0.0,0.0,0.0,0.0,0.0,0.0,0.0,0.0,,,"Grade C, Shaped Structural Tubing","Grade C, Shaped Structural Tubing",2627,2,Quenched (oil) – general-purpose steel (tested),2
,,,1,Steel database with labelled clusters,,,ASTM A514 Steel,Ultimate tensile strength,760.0,MPa,Yield strength,690.0,MPa,Ductility,18.0,%,0.0,0.003,0.16,0.0,0.0,0.0,0.0,0.0,0.0,0.3,0.04,0.04,0.0,0.0,0.055,0.0,1.7,0.55,96.652,0.0,0.0,0.0,0.0,0.0,0.0,0.0,0.0,0.5,0.0,0.0,0.0,0.0,0.0,0.0,0.0,0.0,,,"Grade E, Plate Thickness _ 19 mm","Grade E, Plate Thickness _ 19 mm",2628,11,plate – no special treatment – general-purpose steel,11
,,,1,Steel database with labelled clusters,,,ASTM A514 Steel,Ultimate tensile strength,760.0,MPa,Yield strength,690.0,MPa,Ductility,18.0,%,0.0,0.0025,0.18,0.0,0.0,0.0,0.0,0.0,0.0,0.6000000000000001,0.04,0.04,0.0,0.0,0.0,0.0,0.65,0.95,97.2075,0.0,0.0,0.0,0.0,0.0,0.0,0.1,0.0,0.23,0.0,0.0,0.0,0.0,0.0,0.0,0.0,0.0,,,"Grade A, Plate Thickness _ 19 mm","Grade A, Plate Thickness _ 19 mm",2629,11,plate – no special treatment – general-purpose steel,11
,,,1,Steel database with labelled clusters,,,ASTM A514 Steel,Ultimate tensile strength,760.0,MPa,Yield strength,690.0,MPa,Ductility,18.0,%,0.0,0.0,0.165,0.0,0.0,0.0,0.0,0.0,0.0,0.28,0.0,0.0,0.0,0.0,0.07,0.0,1.4,0.55,96.905,0.0,0.0,0.3,0.0,0.0,0.0,0.0,0.0,0.33,0.0,0.0,0.0,0.0,0.0,0.0,0.0,0.0,,,"Grade L, Plate Thickness 19 - 64 mm","Grade L, Plate Thickness 19 - 64 mm",2630,11,plate – no special treatment – general-purpose steel,11
,,,1,Steel database with labelled clusters,,,ASTM A283 Steel,Ultimate tensile strength,345.0,MPa,Yield strength,185.0,MPa,Ductility,25.0,%,0.0,0.0,0.17,0.0,0.0,0.0,0.0,0.0,0.0,0.04,0.04,0.05,0.0,0.0,0.0,0.0,0.0,0.9,98.6,0.0,0.0,0.2,0.0,0.0,0.0,0.0,0.0,0.0,0.0,0.0,0.0,0.0,0.0,0.0,0.0,0.0,,,Grade B,Grade B,2631,1,Hot rolled – general construction steel,1
,,,1,Steel database with labelled clusters,,,ASTM A514 Steel,Ultimate tensile strength,760.0,MPa,Yield strength,690.0,MPa,Ductility,18.0,%,0.0,0.00275,0.1649999999999999,0.0,0.0,0.0,0.0,0.0,0.0,0.275,0.04,0.04,0.0,0.0,0.0,0.055,0.525,1.125,97.02225,0.0,0.5,0.0,0.0,0.0,0.0,0.0,0.0,0.25,0.0,0.0,0.0,0.0,0.0,0.0,0.0,0.0,,,"Grade H, Plate Thickness _ 19 mm","Grade H, Plate Thickness _ 19 mm",2632,11,plate – no special treatment – general-purpose steel,11
,,,1,Steel database with labelled clusters,,,ASTM A131 Steel,Ultimate tensile strength,400.0,MPa,Yield strength,220.0,MPa,Ductility,21.0,%,0.0,0.0,0.21,0.0,0.0,0.0,0.0,0.0,0.0,0.35,0.04,0.04,0.0,0.0,0.0,0.0,0.0,0.95,98.41,0.0,0.0,0.0,0.0,0.0,0.0,0.0,0.0,0.0,0.0,0.0,0.0,0.0,0.0,0.0,0.0,0.0,,,Grade B,Grade B,2633,1,Hot rolled – general construction steel,1
,,,1,Steel database with labelled clusters,,,ASTM A135 Steel,Ultimate tensile strength,415.0,MPa,Yield strength,240.0,MPa,Ductility,30.0,%,0.0,0.0,0.3,0.0,0.0,0.0,0.0,0.0,0.0,0.0,0.05,0.06,0.0,0.0,0.0,0.0,0.0,0.3,99.29,0.0,0.0,0.0,0.0,0.0,0.0,0.0,0.0,0.0,0.0,0.0,0.0,0.0,0.0,0.0,0.0,0.0,,,Grade B,Grade B,2634,1,Hot rolled – general construction steel,1
,,,1,Steel database with labelled clusters,,,ASTM A500 Steel,Ultimate tensile strength,425.0,MPa,Yield strength,315.0,MPa,Ductility,21.0,%,0.0,0.0,0.27,0.0,0.0,0.0,0.0,0.0,0.0,0.0,0.05,0.063,0.0,0.0,0.0,0.0,0.0,1.4,98.037,0.0,0.0,0.18,0.0,0.0,0.0,0.0,0.0,0.0,0.0,0.0,0.0,0.0,0.0,0.0,0.0,0.0,,,"Grade C, Round Structural Tubing","Grade C, Round Structural Tubing",2635,2,Quenched (oil) – general-purpose steel (tested),2
,,,1,Steel database with labelled clusters,,,ASTM A446 Steel,Ultimate tensile strength,380.0,MPa,Yield strength,275.0,MPa,Ductility,16.0,%,0.0,0.0,0.25,0.0,0.0,0.0,0.0,0.0,0.0,0.0,0.1,0.04,0.0,0.0,0.0,0.0,0.0,0.0,99.41,0.0,0.0,0.2,0.0,0.0,0.0,0.0,0.0,0.0,0.0,0.0,0.0,0.0,0.0,0.0,0.0,0.0,,,Grade C,Grade C,2636,1,Hot rolled – general construction steel,1
,,,1,Steel database with labelled clusters,,,ASTM A139 Steel,Ultimate tensile strength,455.0,MPa,Yield strength,360.0,MPa,Ductility,22.0,%,0.0,0.0,0.3,0.0,0.0,0.0,0.0,0.0,0.0,0.0,0.04,0.05,0.0,0.0,0.0,0.0,0.0,1.4,98.21,0.0,0.0,0.0,0.0,0.0,0.0,0.0,0.0,0.0,0.0,0.0,0.0,0.0,0.0,0.0,0.0,0.0,,,Grade E,Grade E,2637,1,Hot rolled – general construction steel,1
,,,1,Steel database with labelled clusters,,,ASTM A514 Steel,Ultimate tensile strength,760.0,MPa,Yield strength,690.0,MPa,Ductility,18.0,%,0.0,0.003,0.15,0.0,0.0,0.0,0.0,0.0,0.0,0.2249999999999999,0.04,0.04,0.0,0.0,0.0,0.0,0.0,1.3,98.017,0.0,0.0,0.0,0.0,0.0,0.0,0.0,0.0,0.2249999999999999,0.0,0.0,0.0,0.0,0.0,0.0,0.0,0.0,,,"Grade C, Plate Thickness _ 19 mm","Grade C, Plate Thickness _ 19 mm",2638,11,plate – no special treatment – general-purpose steel,11
,,,1,Steel database with labelled clusters,,,ASTM A570 Steel,Ultimate tensile strength,340.0,MPa,Yield strength,205.0,MPa,Ductility,17.0,%,0.0,0.0,0.25,0.0,0.0,0.0,0.0,0.0,0.0,0.0,0.04,0.05,0.0,0.0,0.0,0.0,0.0,0.9,98.56,0.0,0.0,0.2,0.0,0.0,0.0,0.0,0.0,0.0,0.0,0.0,0.0,0.0,0.0,0.0,0.0,0.0,,,Grade 30,Grade 30,2639,1,Hot rolled – general construction steel,1
,,,1,Steel database with labelled clusters,,,ASTM A139 Steel,Ultimate tensile strength,415.0,MPa,Yield strength,290.0,MPa,Ductility,25.0,%,0.0,0.0,0.3,0.0,0.0,0.0,0.0,0.0,0.0,0.0,0.04,0.05,0.0,0.0,0.0,0.0,0.0,1.2,98.41,0.0,0.0,0.0,0.0,0.0,0.0,0.0,0.0,0.0,0.0,0.0,0.0,0.0,0.0,0.0,0.0,0.0,,,Grade C,Grade C,2640,1,Hot rolled – general construction steel,1
,,,1,Steel database with labelled clusters,,,ASTM A678 Steel,Ultimate tensile strength,485.0,MPa,Yield strength,345.0,MPa,Ductility,22.0,%,0.0,0.0,0.16,0.0,0.0,0.0,0.0,0.0,0.0,0.325,0.04,0.05,0.0,0.0,0.0,0.0,0.25,1.2,97.37,0.0,0.25,0.275,0.0,0.0,0.0,0.0,0.0,0.08,0.0,0.0,0.0,0.0,0.0,0.0,0.0,0.0,,,Grade A,Grade A,2641,1,Hot rolled – general construction steel,1
,,,1,Steel database with labelled clusters,,,AISI E9310 Steel,Ultimate tensile strength,910.0,MPa,Yield strength,570.0,MPa,Ductility,18.0,%,0.0,0.0,0.105,0.0,0.0,0.0,0.0,0.0,0.0,0.275,0.025,0.025,0.0,0.0,0.0,0.0,1.2,0.55,94.455,0.0,3.25,0.0,0.0,0.0,0.0,0.0,0.0,0.1149999999999999,0.0,0.0,0.0,0.0,0.0,0.0,0.0,0.0,,,"Normalized At 890C (1635F), 25 mm (1 In.) Round","Normalized At 890C (1635F), 25 mm (1 In.) Round",2642,4,Normalized (air cooled) – general-purpose steel,4
,,,1,Steel database with labelled clusters,,,ASTM A514 Steel,Ultimate tensile strength,760.0,MPa,Yield strength,690.0,MPa,Ductility,18.0,%,0.0,0.003,0.16,0.0,0.0,0.0,0.0,0.0,0.0,0.3,0.04,0.04,0.0,0.0,0.055,0.0,1.7,0.55,96.652,0.0,0.0,0.0,0.0,0.0,0.0,0.0,0.0,0.5,0.0,0.0,0.0,0.0,0.0,0.0,0.0,0.0,,,"Grade E, Plate Thickness 19 - 64 mm","Grade E, Plate Thickness 19 - 64 mm",2643,11,plate – no special treatment – general-purpose steel,11
,,,1,Steel database with labelled clusters,,,ASTM A283 Steel,Ultimate tensile strength,310.0,MPa,Yield strength,165.0,MPa,Ductility,27.0,%,0.0,0.0,0.14,0.0,0.0,0.0,0.0,0.0,0.0,0.04,0.04,0.05,0.0,0.0,0.0,0.0,0.0,0.9,98.63,0.0,0.0,0.2,0.0,0.0,0.0,0.0,0.0,0.0,0.0,0.0,0.0,0.0,0.0,0.0,0.0,0.0,,,Grade A,Grade A,2644,1,Hot rolled – general construction steel,1
,,,1,Steel database with labelled clusters,,,AISI 8620 Steel,Ultimate tensile strength,931.0,MPa,Yield strength,758.0,MPa,Ductility,16.0,%,0.0,0.0,0.205,0.0,0.0,0.0,0.0,0.0,0.0,0.25,0.035,0.04,0.0,0.0,0.0,0.0,0.5,0.8,97.42,0.0,0.55,0.0,0.0,0.0,0.0,0.0,0.0,0.2,0.0,0.0,0.0,0.0,0.0,0.0,0.0,0.0,,,"Quenched From Carburizing Box, 25 mm (1 In.) Round","Quenched From Carburizing Box, 25 mm (1 In.) Round",2645,2,Quenched (oil) – general-purpose steel (tested),2
