Repository: Azhi-ss/SteelScientist

# Steel Labelled Clusters Dataset

This directory contains the cleaned steel labelled-clusters dataset used by
`regression/steel_labelled_clusters_regression.py`.

## Files

| File | Rows | Description |
|------|------|-------------|
| `raw/Steel database with labelled clusters.xlsx` | 3234 | Original spreadsheet. |
| `full_with_duplicates.csv` | 3234 | Raw spreadsheet mapped to the project regression schema. |
| `clean.csv` | 1943 | Strictly deduplicated regression mother table. |
| `train.csv` | 1554 | Fixed 8:2 training split generated from `clean.csv`. |
| `val.csv` | 389 | Fixed 8:2 validation split generated from `clean.csv`. |

File: datasets/steel_labelled_clusters/full_with_duplicates.csv (part 34 of 40)
DOIs,Files,problem,status,Table_topic,title,abstract,Material,Tensile_name,Tensile_value,Tensile_unit,Yield_name,Yield_value,Yield_unit,Elongation_name,Elongation_value,Elongation_unit,H,B,C,N,O,F,Na,Mg,Al,Si,P,S,Cl,Ca,Ti,V,Cr,Mn,Fe,Co,Ni,Cu,Zn,As,Y,Zr,Nb,Mo,Sn,Sb,La,Ce,Ta,W,Pb,Bi,Other_ele,Text_addition,Text,actions,source_entry,cluster_number,cluster_label,cluster_number_0_to_11
,,,1,Steel database with labelled clusters,,,AISI E9310H Steel,Ultimate tensile strength,1169.0,MPa,Yield strength,951.0,MPa,Ductility,14.0,%,0.0,0.0,0.1,0.0,0.0,0.0,0.0,0.0,0.0,0.2249999999999999,0.0,0.05,0.0,0.0,0.0,0.0,1.225,0.55,94.485,0.0,3.25,0.0,0.0,0.0,0.0,0.0,0.0,0.1149999999999999,0.0,0.0,0.0,0.0,0.0,0.0,0.0,0.0,,,"Double Quenched And Tempered At 230C (450F), 1.4 mm Case Depth","Double Quenched And Tempered At 230C (450F), 1.4 mm Case Depth",2646,5,Carburized – quenched (oil) – wear-resistant surface steel (variant),5
,,,1,Steel database with labelled clusters,,,AISI 8620H Steel,Ultimate tensile strength,1050.0,MPa,Yield strength,855.0,MPa,Ductility,17.0,%,0.0,0.0,0.205,0.0,0.0,0.0,0.0,0.0,0.0,0.25,0.035,0.04,0.0,0.0,0.0,0.0,0.5,0.7749999999999999,97.445,0.0,0.55,0.0,0.0,0.0,0.0,0.0,0.0,0.2,0.0,0.0,0.0,0.0,0.0,0.0,0.0,0.0,,,"Normalized, Machined To 25 mm, Pseudocarburized, Reheated To 845C, 150C Temper","Normalized, Machined To 25 mm, Pseudocarburized, Reheated To 845C, 150C Temper",2647,0,Carburized – quenched (oil) – wear-resistant surface steel,0
,,,1,Steel database with labelled clusters,,,ASTM A573 Steel,Ultimate tensile strength,400.0,MPa,Yield strength,220.0,MPa,Ductility,21.0,%,0.0,0.0,0.23,0.0,0.0,0.0,0.0,0.0,0.0,0.2249999999999999,0.04,0.05,0.0,0.0,0.0,0.0,0.0,0.75,98.705,0.0,0.0,0.0,0.0,0.0,0.0,0.0,0.0,0.0,0.0,0.0,0.0,0.0,0.0,0.0,0.0,0.0,,,Grade 58,Grade 58,2648,1,Hot rolled – general construction steel,1
,,,1,Steel database with labelled clusters,,,ASTM A283 Steel,Ultimate tensile strength,380.0,MPa,Yield strength,205.0,MPa,Ductility,22.0,%,0.0,0.0,0.24,0.0,0.0,0.0,0.0,0.0,0.0,0.04,0.04,0.05,0.0,0.0,0.0,0.0,0.0,0.9,98.53,0.0,0.0,0.2,0.0,0.0,0.0,0.0,0.0,0.0,0.0,0.0,0.0,0.0,0.0,0.0,0.0,0.0,,,Grade C,Grade C,2649,1,Hot rolled – general construction steel,1
,,,1,Steel database with labelled clusters,,,ASTM A514 Steel,Ultimate tensile strength,760.0,MPa,Yield strength,690.0,MPa,Ductility,18.0,%,0.0,0.00325,0.15,0.0,0.0,0.0,0.0,0.0,0.0,0.25,0.04,0.04,0.0,0.0,0.0,0.055,0.525,0.8,96.46175,0.0,0.85,0.325,0.0,0.0,0.0,0.0,0.0,0.5,0.0,0.0,0.0,0.0,0.0,0.0,0.0,0.0,,,"Grade F, Plate Thickness 19 - 64 mm","Grade F, Plate Thickness 19 - 64 mm",2650,11,plate – no special treatment – general-purpose steel,11
,,,1,Steel database with labelled clusters,,,AISI 8822 Steel,Ultimate tensile strength,1250.0,MPa,Yield strength,900.0,MPa,Ductility,13.0,%,0.0,0.0,0.225,0.0,0.0,0.0,0.0,0.0,0.0,0.2249999999999999,0.035,0.04,0.0,0.0,0.0,0.0,0.5,0.875,97.2,0.0,0.55,0.0,0.0,0.0,0.0,0.0,0.0,0.35,0.0,0.0,0.0,0.0,0.0,0.0,0.0,0.0,,,"Normalized, Machined To 25 mm (1 In.) Rounds, Pseudocarburized, 865C (1590F) Reheat, 150C (300F) Temper","Normalized, Machined To 25 mm (1 In.) Rounds, Pseudocarburized, 865C (1590F) Reheat, 150C (300F) Temper",2651,0,Carburized – quenched (oil) – wear-resistant surface steel,0
,,,1,Steel database with labelled clusters,,,ASTM A139 Steel,Ultimate tensile strength,415.0,MPa,Yield strength,315.0,MPa,Ductility,23.0,%,0.0,0.0,0.3,0.0,0.0,0.0,0.0,0.0,0.0,0.0,0.04,0.05,0.0,0.0,0.0,0.0,0.0,1.3,98.31,0.0,0.0,0.0,0.0,0.0,0.0,0.0,0.0,0.0,0.0,0.0,0.0,0.0,0.0,0.0,0.0,0.0,,,Grade D,Grade D,2652,1,Hot rolled – general construction steel,1
,,,1,Steel database with labelled clusters,,,ASTM A678 Steel,Ultimate tensile strength,550.0,MPa,Yield strength,415.0,MPa,Ductility,22.0,%,0.0,0.0,0.2,0.0,0.0,0.0,0.0,0.0,0.0,0.325,0.04,0.05,0.0,0.0,0.0,0.0,0.25,1.15,97.38,0.0,0.25,0.275,0.0,0.0,0.0,0.0,0.0,0.08,0.0,0.0,0.0,0.0,0.0,0.0,0.0,0.0,,,Grade B,Grade B,2653,1,Hot rolled – general construction steel,1
,,,1,Steel database with labelled clusters,,,AISI E9310 Steel,Ultimate tensile strength,910.0,MPa,Yield strength,570.0,MPa,Ductility,18.0,%,0.0,0.0,0.105,0.0,0.0,0.0,0.0,0.0,0.0,0.275,0.025,0.025,0.0,0.0,0.0,0.0,1.2,0.55,94.455,0.0,3.25,0.0,0.0,0.0,0.0,0.0,0.0,0.1149999999999999,0.0,0.0,0.0,0.0,0.0,0.0,0.0,0.0,,,Normalized At 890C (1635F),Normalized At 890C (1635F),2654,4,Normalized (air cooled) – general-purpose steel,4
,,,1,Steel database with labelled clusters,,,ASTM A570 Steel,Ultimate tensile strength,360.0,MPa,Yield strength,230.0,MPa,Ductility,16.0,%,0.0,0.0,0.25,0.0,0.0,0.0,0.0,0.0,0.0,0.0,0.04,0.05,0.0,0.0,0.0,0.0,0.0,0.9,98.56,0.0,0.0,0.2,0.0,0.0,0.0,0.0,0.0,0.0,0.0,0.0,0.0,0.0,0.0,0.0,0.0,0.0,,,Grade 33,Grade 33,2655,1,Hot rolled – general construction steel,1
,,,1,Steel database with labelled clusters,,,ASTM A203 Low Alloy Steel,Ultimate tensile strength,485.0,MPa,Yield strength,275.0,MPa,Ductility,17.0,%,0.0,0.0,0.25,0.0,0.0,0.0,0.0,0.0,0.0,0.275,0.04,0.04,0.0,0.0,0.0,0.0,0.0,0.8,96.295,0.0,2.3,0.0,0.0,0.0,0.0,0.0,0.0,0.0,0.0,0.0,0.0,0.0,0.0,0.0,0.0,0.0,,,Grade B,Grade B,2656,1,Hot rolled – general construction steel,1
,,,1,Steel database with labelled clusters,,,ASTM A202 Low Alloy Steel,Ultimate tensile strength,585.0,MPa,Yield strength,325.0,MPa,Ductility,15.0,%,0.0,0.0,0.25,0.0,0.0,0.0,0.0,0.0,0.0,0.75,0.04,0.04,0.0,0.0,0.0,0.0,0.475,1.225,97.22,0.0,0.0,0.0,0.0,0.0,0.0,0.0,0.0,0.0,0.0,0.0,0.0,0.0,0.0,0.0,0.0,0.0,,,Grade B,Grade B,2657,1,Hot rolled – general construction steel,1
,,,1,Steel database with labelled clusters,,,ASTM A131 Steel,Ultimate tensile strength,490.0,MPa,Yield strength,350.0,MPa,Ductility,19.0,%,0.0,0.0,0.18,0.0,0.0,0.0,0.0,0.0,0.0,0.3,0.04,0.04,0.0,0.0,0.0,0.1,0.25,1.25,96.96,0.0,0.4,0.35,0.0,0.0,0.0,0.0,0.05,0.08,0.0,0.0,0.0,0.0,0.0,0.0,0.0,0.0,,,Grade Ah36,Grade Ah36,2658,1,Hot rolled – general construction steel,1
,,,1,Steel database with labelled clusters,,,ASTM A514 Steel,Ultimate tensile strength,760.0,MPa,Yield strength,690.0,MPa,Ductility,18.0,%,0.0,0.00275,0.1649999999999999,0.0,0.0,0.0,0.0,0.0,0.0,0.275,0.04,0.04,0.0,0.0,0.0,0.055,0.525,1.125,97.02225,0.0,0.5,0.0,0.0,0.0,0.0,0.0,0.0,0.25,0.0,0.0,0.0,0.0,0.0,0.0,0.0,0.0,,,"Grade H, Plate Thickness 19 - 64 mm","Grade H, Plate Thickness 19 - 64 mm",2659,11,plate – no special treatment – general-purpose steel,11
,,,1,Steel database with labelled clusters,,,ASTM A570 Steel,Ultimate tensile strength,450.0,MPa,Yield strength,345.0,MPa,Ductility,10.0,%,0.0,0.0,0.25,0.0,0.0,0.0,0.0,0.0,0.0,0.0,0.04,0.05,0.0,0.0,0.0,0.0,0.0,1.35,98.11,0.0,0.0,0.2,0.0,0.0,0.0,0.0,0.0,0.0,0.0,0.0,0.0,0.0,0.0,0.0,0.0,0.0,,,Grade 50,Grade 50,2660,1,Hot rolled – general construction steel,1
,,,1,Steel database with labelled clusters,,,ASTM A514 Steel,Ultimate tensile strength,760.0,MPa,Yield strength,690.0,MPa,Ductility,18.0,%,0.0,0.0,0.165,0.0,0.0,0.0,0.0,0.0,0.0,0.28,0.0,0.0,0.0,0.0,0.07,0.0,1.4,0.55,96.905,0.0,0.0,0.3,0.0,0.0,0.0,0.0,0.0,0.33,0.0,0.0,0.0,0.0,0.0,0.0,0.0,0.0,,,"Grade L, Plate Thickness _ 19 mm","Grade L, Plate Thickness _ 19 mm",2661,11,plate – no special treatment – general-purpose steel,11
,,,1,Steel database with labelled clusters,,,ASTM A131 Steel,Ultimate tensile strength,470.0,MPa,Yield strength,315.0,MPa,Ductility,19.0,%,0.0,0.0,0.18,0.0,0.0,0.0,0.0,0.0,0.0,0.3,0.04,0.04,0.0,0.0,0.0,0.1,0.25,1.25,96.96,0.0,0.4,0.35,0.0,0.0,0.0,0.0,0.05,0.08,0.0,0.0,0.0,0.0,0.0,0.0,0.0,0.0,,,Grade Ah32,Grade Ah32,2662,1,Hot rolled – general construction steel,1
,,,1,Steel database with labelled clusters,,,ASTM A131 Steel,Ultimate tensile strength,470.0,MPa,Yield strength,315.0,MPa,Ductility,19.0,%,0.0,0.0,0.18,0.0,0.0,0.0,0.0,0.0,0.0,0.3,0.04,0.05,0.0,0.0,0.0,0.1,0.25,1.25,96.95,0.0,0.4,0.35,0.0,0.0,0.0,0.0,0.05,0.08,0.0,0.0,0.0,0.0,0.0,0.0,0.0,0.0,,,Grade Dh32,Grade Dh32,2663,1,Hot rolled – general construction steel,1
,,,1,Steel database with labelled clusters,,,ASTM A611 Steel,Ultimate tensile strength,275.0,MPa,Yield strength,360.0,MPa,Ductility,20.0,%,0.0,0.0,0.2,0.0,0.0,0.0,0.0,0.0,0.0,0.0,0.04,0.04,0.0,0.0,0.0,0.0,0.0,0.9,98.62,0.0,0.0,0.2,0.0,0.0,0.0,0.0,0.0,0.0,0.0,0.0,0.0,0.0,0.0,0.0,0.0,0.0,,,Grade D,Grade D,2664,1,Hot rolled – general construction steel,1
,,,1,Steel database with labelled clusters,,,ASTM A500 Steel,Ultimate tensile strength,400.0,MPa,Yield strength,315.0,MPa,Ductility,23.0,%,0.0,0.0,0.3,0.0,0.0,0.0,0.0,0.0,0.0,0.0,0.05,0.063,0.0,0.0,0.0,0.0,0.0,0.0,99.407,0.0,0.0,0.18,0.0,0.0,0.0,0.0,0.0,0.0,0.0,0.0,0.0,0.0,0.0,0.0,0.0,0.0,,,"Grade B, Shaped Structural Tubing","Grade B, Shaped Structural Tubing",2665,2,Quenched (oil) – general-purpose steel (tested),2
,,,1,Steel database with labelled clusters,,,ASTM A573 Steel,Ultimate tensile strength,485.0,MPa,Yield strength,290.0,MPa,Ductility,18.0,%,0.0,0.0,0.28,0.0,0.0,0.0,0.0,0.0,0.0,0.275,0.04,0.05,0.0,0.0,0.0,0.0,0.0,1.025,98.33,0.0,0.0,0.0,0.0,0.0,0.0,0.0,0.0,0.0,0.0,0.0,0.0,0.0,0.0,0.0,0.0,0.0,,,Grade 70,Grade 70,2666,1,Hot rolled – general construction steel,1
,,,1,Steel database with labelled clusters,,,ASTM A514 Steel,Ultimate tensile strength,760.0,MPa,Yield strength,690.0,MPa,Ductility,18.0,%,0.0,0.00275,0.1649999999999999,0.0,0.0,0.0,0.0,0.0,0.0,0.275,0.04,0.04,0.0,0.0,0.02,0.055,0.525,0.85,97.82725,0.0,0.0,0.0,0.0,0.0,0.0,0.0,0.0,0.2,0.0,0.0,0.0,0.0,0.0,0.0,0.0,0.0,,,"Grade B, Plate Thickness _ 19 mm","Grade B, Plate Thickness _ 19 mm",2667,11,plate – no special treatment – general-purpose steel,11
,,,1,Steel database with labelled clusters,,,ASTM A204 Low Alloy Steel,Ultimate tensile strength,450.0,MPa,Yield strength,255.0,MPa,Ductility,19.0,%,0.0,0.0,0.25,0.0,0.0,0.0,0.0,0.0,0.0,0.275,0.04,0.04,0.0,0.0,0.0,0.0,0.0,0.9,97.97,0.0,0.0,0.0,0.0,0.0,0.0,0.0,0.0,0.525,0.0,0.0,0.0,0.0,0.0,0.0,0.0,0.0,,,Grade A,Grade A,2668,1,Hot rolled – general construction steel,1
,,,1,Steel database with labelled clusters,,,ASTM A678 Steel,Ultimate tensile strength,585.0,MPa,Yield strength,450.0,MPa,Ductility,19.0,%,0.0,0.0,0.22,0.0,0.0,0.0,0.0,0.0,0.0,0.35,0.04,0.05,0.0,0.0,0.0,0.0,0.25,1.3,97.185,0.0,0.25,0.275,0.0,0.0,0.0,0.0,0.0,0.08,0.0,0.0,0.0,0.0,0.0,0.0,0.0,0.0,,,"Grade C, Plate Thickness 38 - 51 mm","Grade C, Plate Thickness 38 - 51 mm",2669,11,plate – no special treatment – general-purpose steel,11
,,,1,Steel database with labelled clusters,,,ASTM A514 Steel,Ultimate tensile strength,760.0,MPa,Yield strength,690.0,MPa,Ductility,18.0,%,0.0,0.003,0.16,0.0,0.0,0.0,0.0,0.0,0.0,0.275,0.04,0.04,0.0,0.0,0.0,0.0,0.0,0.575,98.332,0.0,0.0,0.0,0.0,0.0,0.0,0.0,0.0,0.575,0.0,0.0,0.0,0.0,0.0,0.0,0.0,0.0,,,"Grade J, Plate Thickness _ 19 mm","Grade J, Plate Thickness _ 19 mm",2670,11,plate – no special treatment – general-purpose steel,11
,,,1,Steel database with labelled clusters,,,ASTM A424 Steel,Ultimate tensile strength,295.0,MPa,Yield strength,230.0,MPa,Ductility,37.0,%,0.0,0.0,0.01,0.0,0.0,0.0,0.0,0.0,0.0,0.0,0.0,0.04,0.0,0.0,0.0,0.0,0.0,0.6,99.35,0.0,0.0,0.0,0.0,0.0,0.0,0.0,0.0,0.0,0.0,0.0,0.0,0.0,0.0,0.0,0.0,0.0,,,"Type I, Commercial Quality","Type I, Commercial Quality",2671,2,Quenched (oil) – general-purpose steel (tested),2
,,,1,Steel database with labelled clusters,,,ASTM A203 Low Alloy Steel,Ultimate tensile strength,515.0,MPa,Yield strength,345.0,MPa,Ductility,20.0,%,0.0,0.0,0.23,0.0,0.0,0.0,0.0,0.0,0.0,0.275,0.04,0.04,0.0,0.0,0.0,0.0,0.0,0.8,95.115,0.0,3.5,0.0,0.0,0.0,0.0,0.0,0.0,0.0,0.0,0.0,0.0,0.0,0.0,0.0,0.0,0.0,,,Grade F,Grade F,2672,1,Hot rolled – general construction steel,1
,,,1,Steel database with labelled clusters,,,AISI 8620 Steel,Ultimate tensile strength,786.0,MPa,Yield strength,495.0,MPa,Ductility,22.0,%,0.0,0.0,0.205,0.0,0.0,0.0,0.0,0.0,0.0,0.25,0.035,0.04,0.0,0.0,0.0,0.0,0.5,0.8,97.42,0.0,0.55,0.0,0.0,0.0,0.0,0.0,0.0,0.2,0.0,0.0,0.0,0.0,0.0,0.0,0.0,0.0,,,"Mock Carburized, Reheated And Oil Quenched, 230C (450F) Temper, 50 mm (2 In.) Round","Mock Carburized, Reheated And Oil Quenched, 230C (450F) Temper, 50 mm (2 In.) Round",2673,8,Carburized – quenched (oil) – wear-resistant surface steel (variant),8
,,,1,Steel database with labelled clusters,,,ASTM A302 Alloy Steel,Ultimate tensile strength,550.0,MPa,Yield strength,345.0,MPa,Ductility,15.0,%,0.0,0.0,0.25,0.0,0.0,0.0,0.0,0.0,0.0,0.275,0.04,0.04,0.0,0.0,0.0,0.0,0.0,1.325,97.545,0.0,0.0,0.0,0.0,0.0,0.0,0.0,0.0,0.525,0.0,0.0,0.0,0.0,0.0,0.0,0.0,0.0,,,Grade B,Grade B,2674,1,Hot rolled – general construction steel,1
,,,1,Steel database with labelled clusters,,,ASTM A514 Steel,Ultimate tensile strength,760.0,MPa,Yield strength,690.0,MPa,Ductility,18.0,%,0.0,0.00275,0.1649999999999999,0.0,0.0,0.0,0.0,0.0,0.0,0.275,0.04,0.4,0.0,0.0,0.02,0.055,0.525,0.85,97.46725,0.0,0.0,0.0,0.0,0.0,0.0,0.0,0.0,0.2,0.0,0.0,0.0,0.0,0.0,0.0,0.0,0.0,,,"Grade B, Plate Thickness 19-32 mm (0.75-1.25 In)","Grade B, Plate Thickness 19-32 mm (0.75-1.25 In)",2675,11,plate – no special treatment – general-purpose steel,11
,,,1,Steel database with labelled clusters,,,ASTM A36 Steel,Ultimate tensile strength,400.0,MPa,Yield strength,250.0,MPa,Ductility,20.0,%,0.0,0.0,0.29,0.0,0.0,0.0,0.0,0.0,0.0,0.275,0.04,0.05,0.0,0.0,0.0,0.0,0.0,1.0,98.145,0.0,0.0,0.2,0.0,0.0,0.0,0.0,0.0,0.0,0.0,0.0,0.0,0.0,0.0,0.0,0.0,0.0,,,Flange,Flange,2676,2,Quenched (oil) – general-purpose steel (tested),2
,,,1,Steel database with labelled clusters,,,ASTM A611 Steel,Ultimate tensile strength,330.0,MPa,Yield strength,230.0,MPa,Ductility,22.0,%,0.0,0.0,0.2,0.0,0.0,0.0,0.0,0.0,0.0,0.0,0.04,0.04,0.0,0.0,0.0,0.0,0.0,0.6,98.92,0.0,0.0,0.2,0.0,0.0,0.0,0.0,0.0,0.0,0.0,0.0,0.0,0.0,0.0,0.0,0.0,0.0,,,Grade C,Grade C,2677,1,Hot rolled – general construction steel,1
,,,1,Steel database with labelled clusters,,,ASTM A514 Steel,Ultimate tensile strength,760.0,MPa,Yield strength,690.0,MPa,Ductility,18.0,%,0.0,0.0,0.15,0.0,0.0,0.0,0.0,0.0,0.0,0.25,0.0,0.0,0.0,0.0,0.0,0.0,0.0,1.3,97.8,0.0,0.0,0.0,0.0,0.0,0.0,0.0,0.0,0.5,0.0,0.0,0.0,0.0,0.0,0.0,0.0,0.0,,,"Grade K, Plate Thickness _ 19 mm","Grade K, Plate Thickness _ 19 mm",2678,11,plate – no special treatment – general-purpose steel,11
,,,1,Steel database with labelled clusters,,,ASTM A302 Alloy Steel,Ultimate tensile strength,550.0,MPa,Yield strength,345.0,MPa,Ductility,17.0,%,0.0,0.0,0.25,0.0,0.0,0.0,0.0,0.0,0.0,0.275,0.04,0.04,0.0,0.0,0.0,0.0,0.0,1.325,96.695,0.0,0.85,0.0,0.0,0.0,0.0,0.0,0.0,0.525,0.0,0.0,0.0,0.0,0.0,0.0,0.0,0.0,,,Grade D,Grade D,2679,1,Hot rolled – general construction steel,1
,,,1,Steel database with labelled clusters,,,ASTM A573 Steel,Ultimate tensile strength,450.0,MPa,Yield strength,240.0,MPa,Ductility,20.0,%,0.0,0.0,0.26,0.0,0.0,0.0,0.0,0.0,0.0,0.275,0.04,0.05,0.0,0.0,0.0,0.0,0.0,1.025,98.35,0.0,0.0,0.0,0.0,0.0,0.0,0.0,0.0,0.0,0.0,0.0,0.0,0.0,0.0,0.0,0.0,0.0,,,Grade 65,Grade 65,2680,1,Hot rolled – general construction steel,1
,,,1,Steel database with labelled clusters,,,ASTM A570 Steel,Ultimate tensile strength,365.0,MPa,Yield strength,250.0,MPa,Ductility,17.0,%,0.0,0.0,0.25,0.0,0.0,0.0,0.0,0.0,0.0,0.0,0.04,0.05,0.0,0.0,0.0,0.0,0.0,0.9,98.56,0.0,0.0,0.2,0.0,0.0,0.0,0.0,0.0,0.0,0.0,0.0,0.0,0.0,0.0,0.0,0.0,0.0,,,Grade 36,Grade 36,2681,1,Hot rolled – general construction steel,1
,,,1,Steel database with labelled clusters,,,ASTM A514 Steel,Ultimate tensile strength,760.0,MPa,Yield strength,690.0,MPa,Ductility,18.0,%,0.0,0.0,0.18,0.0,0.0,0.0,0.0,0.0,0.0,0.65,0.0,0.0,0.0,0.0,0.0,0.0,0.65,0.95,97.24,0.0,0.0,0.0,0.0,0.0,0.0,0.08,0.0,0.25,0.0,0.0,0.0,0.0,0.0,0.0,0.0,0.0,,,"Grade N, Plate Thickness _ 19 mm","Grade N, Plate Thickness _ 19 mm",2682,11,plate – no special treatment – general-purpose steel,11
,,,1,Steel database with labelled clusters,,,ASTM A699 Steel,Ultimate tensile strength,620.0,MPa,Yield strength,515.0,MPa,Ductility,18.0,%,0.0,0.0,0.06,0.0,0.0,0.0,0.0,0.0,0.0,0.4,0.04,0.025,0.0,0.0,0.0,0.0,0.0,1.55,97.565,0.0,0.0,0.0,0.0,0.0,0.0,0.0,0.06,0.3,0.0,0.0,0.0,0.0,0.0,0.0,0.0,0.0,,,Class 2,Class 2,2683,1,Hot rolled – general construction steel,1
,,,1,Steel database with labelled clusters,,,ASTM A709 Steel,Ultimate tensile strength,400.0,MPa,Yield strength,250.0,MPa,Ductility,19.0,%,0.0,0.0,0.27,0.0,0.0,0.0,0.0,0.0,0.0,0.275,0.04,0.05,0.0,0.0,0.0,0.0,0.0,1.0,98.365,0.0,0.0,0.0,0.0,0.0,0.0,0.0,0.0,0.0,0.0,0.0,0.0,0.0,0.0,0.0,0.0,0.0,,,"Grade 36, Carbon Steel Shapes (> 634 Kg/M)","Grade 36, Carbon Steel Shapes (> 634 Kg/M)",2684,2,Quenched (oil) – general-purpose steel (tested),2
,,,1,Steel database with labelled clusters,,,ASTM A202 Low Alloy Steel,Ultimate tensile strength,515.0,MPa,Yield strength,310.0,MPa,Ductility,16.0,%,0.0,0.0,0.17,0.0,0.0,0.0,0.0,0.0,0.0,0.75,0.04,0.04,0.0,0.0,0.0,0.0,0.475,1.225,97.3,0.0,0.0,0.0,0.0,0.0,0.0,0.0,0.0,0.0,0.0,0.0,0.0,0.0,0.0,0.0,0.0,0.0,,,Grade A,Grade A,2685,1,Hot rolled – general construction steel,1
,,,1,Steel database with labelled clusters,,,ASTM A387 Alloy Steel,Ultimate tensile strength,450.0,MPa,Yield strength,275.0,MPa,Ductility,19.0,%,0.0,0.0,0.17,0.0,0.0,0.0,0.0,0.0,0.0,0.275,0.04,0.04,0.0,0.0,0.0,0.0,0.975,0.525,97.45,0.0,0.0,0.0,0.0,0.0,0.0,0.0,0.0,0.525,0.0,0.0,0.0,0.0,0.0,0.0,0.0,0.0,,,"Grade 12, Class 2","Grade 12, Class 2",2686,1,Hot rolled – general construction steel,1
,,,1,Steel database with labelled clusters,,,ASTM A284 Steel,Ultimate tensile strength,415.0,MPa,Yield strength,230.0,MPa,Ductility,21.0,%,0.0,0.0,0.35,0.0,0.0,0.0,0.0,0.0,0.0,0.275,0.04,0.05,0.0,0.0,0.0,0.0,0.0,0.9,98.385,0.0,0.0,0.0,0.0,0.0,0.0,0.0,0.0,0.0,0.0,0.0,0.0,0.0,0.0,0.0,0.0,0.0,,,Grade D,Grade D,2687,1,Hot rolled – general construction steel,1
,,,1,Steel database with labelled clusters,,,ASTM A387 Alloy Steel,Ultimate tensile strength,415.0,MPa,Yield strength,205.0,MPa,Ductility,18.0,%,0.0,0.0,0.15,0.0,0.0,0.0,0.0,0.0,0.0,0.5,0.04,0.04,0.0,0.0,0.0,0.0,2.25,0.4499999999999999,95.57,0.0,0.0,0.0,0.0,0.0,0.0,0.0,0.0,1.0,0.0,0.0,0.0,0.0,0.0,0.0,0.0,0.0,,,"Grade 22, Class 1","Grade 22, Class 1",2688,1,Hot rolled – general construction steel,1
,,,1,Steel database with labelled clusters,,,ASTM A699 Steel,Ultimate tensile strength,585.0,MPa,Yield strength,485.0,MPa,Ductility,18.0,%,0.0,0.0,0.06,0.0,0.0,0.0,0.0,0.0,0.0,0.4,0.04,0.025,0.0,0.0,0.0,0.0,0.0,1.55,97.565,0.0,0.0,0.0,0.0,0.0,0.0,0.0,0.06,0.3,0.0,0.0,0.0,0.0,0.0,0.0,0.0,0.0,,,Class 3,Class 3,2689,1,Hot rolled – general construction steel,1
,,,1,Steel database with labelled clusters,,,ASTM A131 Steel,Ultimate tensile strength,400.0,MPa,Yield strength,220.0,MPa,Ductility,21.0,%,0.0,0.0,0.16,0.0,0.0,0.0,0.0,0.0,0.0,0.2249999999999999,0.04,0.04,0.0,0.0,0.0,0.0,0.0,1.175,98.36,0.0,0.0,0.0,0.0,0.0,0.0,0.0,0.0,0.0,0.0,0.0,0.0,0.0,0.0,0.0,0.0,0.0,,,Grade Ds,Grade Ds,2690,1,Hot rolled – general construction steel,1
,,,1,Steel database with labelled clusters,,,ASTM A387 Alloy Steel,Ultimate tensile strength,415.0,MPa,Yield strength,240.0,MPa,Ductility,19.0,%,0.0,0.0,0.17,0.0,0.0,0.0,0.0,0.0,0.0,0.65,0.04,0.04,0.0,0.0,0.0,0.0,1.25,0.525,96.775,0.0,0.0,0.0,0.0,0.0,0.0,0.0,0.0,0.55,0.0,0.0,0.0,0.0,0.0,0.0,0.0,0.0,,,"Grade 11, Class 1","Grade 11, Class 1",2691,1,Hot rolled – general construction steel,1
,,,1,Steel database with labelled clusters,,,ASTM A131 Steel,Ultimate tensile strength,400.0,MPa,Yield strength,220.0,MPa,Ductility,21.0,%,0.0,0.0,0.16,0.0,0.0,0.0,0.0,0.0,0.0,0.2249999999999999,0.04,0.04,0.0,0.0,0.0,0.0,0.0,1.175,98.36,0.0,0.0,0.0,0.0,0.0,0.0,0.0,0.0,0.0,0.0,0.0,0.0,0.0,0.0,0.0,0.0,0.0,,,Grade Cs,Grade Cs,2692,1,Hot rolled – general construction steel,1
,,,1,Steel database with labelled clusters,,,ASTM A709 Steel,Ultimate tensile strength,400.0,MPa,Yield strength,220.0,MPa,Ductility,20.0,%,0.0,0.0,0.27,0.0,0.0,0.0,0.0,0.0,0.0,0.275,0.04,0.05,0.0,0.0,0.0,0.0,0.0,1.0,98.365,0.0,0.0,0.0,0.0,0.0,0.0,0.0,0.0,0.0,0.0,0.0,0.0,0.0,0.0,0.0,0.0,0.0,,,"Grade 36, Carbon Steel Plate (> 200 mm Wide)","Grade 36, Carbon Steel Plate (> 200 mm Wide)",2693,2,Quenched (oil) – general-purpose steel (tested),2
,,,1,Steel database with labelled clusters,,,ASTM A387 Alloy Steel,Ultimate tensile strength,380.0,MPa,Yield strength,230.0,MPa,Ductility,18.0,%,0.0,0.0,0.21,0.0,0.0,0.0,0.0,0.0,0.0,0.275,0.04,0.04,0.0,0.0,0.0,0.0,0.65,0.675,97.585,0.0,0.0,0.0,0.0,0.0,0.0,0.0,0.0,0.525,0.0,0.0,0.0,0.0,0.0,0.0,0.0,0.0,,,"Grade 2, Class 1","Grade 2, Class 1",2694,1,Hot rolled – general construction steel,1
,,,1,Steel database with labelled clusters,,,ASTM A514 Steel,Ultimate tensile strength,760.0,MPa,Yield strength,690.0,MPa,Ductility,18.0,%,0.0,0.003,0.1649999999999999,0.0,0.0,0.0,0.0,0.0,0.0,0.275,0.04,0.04,0.0,0.0,0.0,0.0,0.0,0.575,97.027,0.0,1.35,0.0,0.0,0.0,0.0,0.0,0.0,0.525,0.0,0.0,0.0,0.0,0.0,0.0,0.0,0.0,,,"Grade M, Plate Thickness 19-64 mm","Grade M, Plate Thickness 19-64 mm",2695,11,plate – no special treatment – general-purpose steel,11
,,,1,Steel database with labelled clusters,,,ASTM A446 Steel,Ultimate tensile strength,360.0,MPa,Yield strength,255.0,MPa,Ductility,18.0,%,0.0,0.0,0.2,0.0,0.0,0.0,0.0,0.0,0.0,0.0,0.1,0.04,0.0,0.0,0.0,0.0,0.0,0.0,99.46,0.0,0.0,0.2,0.0,0.0,0.0,0.0,0.0,0.0,0.0,0.0,0.0,0.0,0.0,0.0,0.0,0.0,,,Grade B,Grade B,2696,1,Hot rolled – general construction steel,1
,,,1,Steel database with labelled clusters,,,ASTM A131 Steel,Ultimate tensile strength,490.0,MPa,Yield strength,350.0,MPa,Ductility,19.0,%,0.0,0.0,0.18,0.0,0.0,0.0,0.0,0.0,0.0,0.3,0.04,0.05,0.0,0.0,0.0,0.1,0.25,1.25,96.95,0.0,0.4,0.35,0.0,0.0,0.0,0.0,0.05,0.08,0.0,0.0,0.0,0.0,0.0,0.0,0.0,0.0,,,Grade Eh36,Grade Eh36,2697,1,Hot rolled – general construction steel,1
,,,1,Steel database with labelled clusters,,,ASTM A709 Steel,Ultimate tensile strength,400.0,MPa,Yield strength,250.0,MPa,Ductility,20.0,%,0.0,0.0,0.27,0.0,0.0,0.0,0.0,0.0,0.0,0.275,0.04,0.05,0.0,0.0,0.0,0.0,0.0,1.0,98.365,0.0,0.0,0.0,0.0,0.0,0.0,0.0,0.0,0.0,0.0,0.0,0.0,0.0,0.0,0.0,0.0,0.0,,,"Grade 36, Carbon Steel Plate (_ 200 M)","Grade 36, Carbon Steel Plate (_ 200 M)",2698,2,Quenched (oil) – general-purpose steel (tested),2
,,,1,Steel database with labelled clusters,,,AISI E9310 Steel,Ultimate tensile strength,910.0,MPa,Yield strength,660.0,MPa,Ductility,20.0,%,0.0,0.0,0.105,0.0,0.0,0.0,0.0,0.0,0.0,0.275,0.025,0.025,0.0,0.0,0.0,0.0,1.2,0.55,94.455,0.0,3.25,0.0,0.0,0.0,0.0,0.0,0.0,0.1149999999999999,0.0,0.0,0.0,0.0,0.0,0.0,0.0,0.0,,,"Mock Carburized, 790C (1450F) Reheat, 230C (450F) Temper, 100 mm (4 In.) Round","Mock Carburized, 790C (1450F) Reheat, 230C (450F) Temper, 100 mm (4 In.) Round",2699,8,Carburized – quenched (oil) – wear-resistant surface steel (variant),8
,,,1,Steel database with labelled clusters,,,ASTM A611 Steel,Ultimate tensile strength,310.0,MPa,Yield strength,205.0,MPa,Ductility,24.0,%,0.0,0.0,0.2,0.0,0.0,0.0,0.0,0.0,0.0,0.0,0.04,0.04,0.0,0.0,0.0,0.0,0.0,0.6,98.92,0.0,0.0,0.2,0.0,0.0,0.0,0.0,0.0,0.0,0.0,0.0,0.0,0.0,0.0,0.0,0.0,0.0,,,Grade B,Grade B,2700,1,Hot rolled – general construction steel,1
,,,1,Steel database with labelled clusters,,,ASTM A387 Alloy Steel,Ultimate tensile strength,380.0,MPa,Yield strength,230.0,MPa,Ductility,18.0,%,0.0,0.0,0.17,0.0,0.0,0.0,0.0,0.0,0.0,0.275,0.04,0.04,0.0,0.0,0.0,0.0,0.975,0.525,97.45,0.0,0.0,0.0,0.0,0.0,0.0,0.0,0.0,0.525,0.0,0.0,0.0,0.0,0.0,0.0,0.0,0.0,,,"Grade 12, Class 1","Grade 12, Class 1",2701,1,Hot rolled – general construction steel,1
,,,1,Steel database with labelled clusters,,,ASTM A710 Steel,Ultimate tensile strength,620.0,MPa,Yield strength,585.0,MPa,Ductility,20.0,%,0.0,0.0,0.07,0.0,0.0,0.0,0.0,0.0,0.0,0.4,0.025,0.025,0.0,0.0,0.0,0.0,0.75,0.55,95.96,0.0,0.85,1.15,0.0,0.0,0.0,0.0,0.02,0.2,0.0,0.0,0.0,0.0,0.0,0.0,0.0,0.0,,,"Grade A, Class 1, 6.4 - 8.0 mm Thick","Grade A, Class 1, 6.4 - 8.0 mm Thick",2702,1,Hot rolled – general construction steel,1
,,,1,Steel database with labelled clusters,,,ASTM A514 Steel,Ultimate tensile strength,760.0,MPa,Yield strength,690.0,MPa,Ductility,18.0,%,0.0,0.003,0.16,0.0,0.0,0.0,0.0,0.0,0.0,0.275,0.04,0.04,0.0,0.0,0.0,0.0,0.0,0.575,98.332,0.0,0.0,0.0,0.0,0.0,0.0,0.0,0.0,0.575,0.0,0.0,0.0,0.0,0.0,0.0,0.0,0.0,,,"Grade J, Plate Thickness 19 - 64 mm","Grade J, Plate Thickness 19 - 64 mm",2703,11,plate – no special treatment – general-purpose steel,11
,,,1,Steel database with labelled clusters,,,ASTM A283 Steel,Ultimate tensile strength,415.0,MPa,Yield strength,230.0,MPa,Ductility,20.0,%,0.0,0.0,0.27,0.0,0.0,0.0,0.0,0.0,0.0,0.04,0.04,0.05,0.0,0.0,0.0,0.0,0.0,0.9,98.5,0.0,0.0,0.2,0.0,0.0,0.0,0.0,0.0,0.0,0.0,0.0,0.0,0.0,0.0,0.0,0.0,0.0,,,Grade D,Grade D,2704,1,Hot rolled – general construction steel,1
,,,1,Steel database with labelled clusters,,,ASTM A203 Low Alloy Steel,Ultimate tensile strength,450.0,MPa,Yield strength,255.0,MPa,Ductility,19.0,%,0.0,0.0,0.2,0.0,0.0,0.0,0.0,0.0,0.0,0.275,0.04,0.04,0.0,0.0,0.0,0.0,0.0,0.8,95.145,0.0,3.5,0.0,0.0,0.0,0.0,0.0,0.0,0.0,0.0,0.0,0.0,0.0,0.0,0.0,0.0,0.0,,,Grade D,Grade D,2705,1,Hot rolled – general construction steel,1
,,,1,Steel database with labelled clusters,,,ASTM A446 Steel,Ultimate tensile strength,310.0,MPa,Yield strength,230.0,MPa,Ductility,20.0,%,0.0,0.0,0.2,0.0,0.0,0.0,0.0,0.0,0.0,0.0,0.04,0.04,0.0,0.0,0.0,0.0,0.0,0.0,99.52,0.0,0.0,0.2,0.0,0.0,0.0,0.0,0.0,0.0,0.0,0.0,0.0,0.0,0.0,0.0,0.0,0.0,,,Grade A,Grade A,2706,1,Hot rolled – general construction steel,1
,,,1,Steel database with labelled clusters,,,ASTM A500 Steel,Ultimate tensile strength,310.0,MPa,Yield strength,230.0,MPa,Ductility,25.0,%,0.0,0.0,0.3,0.0,0.0,0.0,0.0,0.0,0.0,0.0,0.05,0.063,0.0,0.0,0.0,0.0,0.0,0.0,99.407,0.0,0.0,0.18,0.0,0.0,0.0,0.0,0.0,0.0,0.0,0.0,0.0,0.0,0.0,0.0,0.0,0.0,,,"Grade A, Round Structural Tubing","Grade A, Round Structural Tubing",2707,2,Quenched (oil) – general-purpose steel (tested),2
,,,1,Steel database with labelled clusters,,,ASTM A242 Steel,Ultimate tensile strength,435.0,MPa,Yield strength,290.0,MPa,Ductility,18.0,%,0.0,0.0,0.15,0.0,0.0,0.0,0.0,0.0,0.0,0.0,0.15,0.05,0.0,0.0,0.0,0.0,0.0,1.0,98.45,0.0,0.0,0.2,0.0,0.0,0.0,0.0,0.0,0.0,0.0,0.0,0.0,0.0,0.0,0.0,0.0,0.0,,,"Type 1, 19 mm Thick","Type 1, 19 mm Thick",2708,2,Quenched (oil) – general-purpose steel (tested),2
,,,1,Steel database with labelled clusters,,,ASTM A302 Alloy Steel,Ultimate tensile strength,515.0,MPa,Yield strength,310.0,MPa,Ductility,15.0,%,0.0,0.0,0.25,0.0,0.0,0.0,0.0,0.0,0.0,0.275,0.04,0.04,0.0,0.0,0.0,0.0,0.0,1.125,97.745,0.0,0.0,0.0,0.0,0.0,0.0,0.0,0.0,0.525,0.0,0.0,0.0,0.0,0.0,0.0,0.0,0.0,,,Grade A,Grade A,2709,1,Hot rolled – general construction steel,1
,,,1,Steel database with labelled clusters,,,ASTM A387 Alloy Steel,Ultimate tensile strength,515.0,MPa,Yield strength,310.0,MPa,Ductility,18.0,%,0.0,0.0,0.17,0.0,0.0,0.0,0.0,0.0,0.0,0.65,0.04,0.04,0.0,0.0,0.0,0.0,1.25,0.525,96.775,0.0,0.0,0.0,0.0,0.0,0.0,0.0,0.0,0.55,0.0,0.0,0.0,0.0,0.0,0.0,0.0,0.0,,,"Grade 11, Class 2","Grade 11, Class 2",2710,1,Hot rolled – general construction steel,1
,,,1,Steel database with labelled clusters,,,AISI 8620 Steel,Ultimate tensile strength,635.0,MPa,Yield strength,360.0,MPa,Ductility,26.0,%,0.0,0.0,0.205,0.0,0.0,0.0,0.0,0.0,0.0,0.25,0.035,0.04,0.0,0.0,0.0,0.0,0.5,0.8,97.42,0.0,0.55,0.0,0.0,0.0,0.0,0.0,0.0,0.2,0.0,0.0,0.0,0.0,0.0,0.0,0.0,0.0,,,"Normalized, 25 mm (1 In.) Round","Normalized, 25 mm (1 In.) Round",2711,9,Normalized – general-purpose steel (round normalized stock),9
,,,1,Steel database with labelled clusters,,,ASTM A678 Steel,Ultimate tensile strength,620.0,MPa,Yield strength,485.0,MPa,Ductility,19.0,%,0.0,0.0,0.22,0.0,0.0,0.0,0.0,0.0,0.0,0.35,0.04,0.05,0.0,0.0,0.0,0.0,0.25,1.3,97.185,0.0,0.25,0.275,0.0,0.0,0.0,0.0,0.0,0.08,0.0,0.0,0.0,0.0,0.0,0.0,0.0,0.0,,,"Grade C, Plate Thickness 19 - 38 mm","Grade C, Plate Thickness 19 - 38 mm",2712,11,plate – no special treatment – general-purpose steel,11
,,,1,Steel database with labelled clusters,,,ASTM A709 Steel,Ultimate tensile strength,400.0,MPa,Yield strength,220.0,MPa,Ductility,20.0,%,0.0,0.0,0.275,0.0,0.0,0.0,0.0,0.0,0.0,0.275,0.04,0.05,0.0,0.0,0.0,0.0,0.0,0.75,98.61,0.0,0.0,0.0,0.0,0.0,0.0,0.0,0.0,0.0,0.0,0.0,0.0,0.0,0.0,0.0,0.0,0.0,,,"Grade 36, Carbon Steel Bar (Diam. > 200 mm)","Grade 36, Carbon Steel Bar (Diam. > 200 mm)",2713,2,Quenched (oil) – general-purpose steel (tested),2
,,,1,Steel database with labelled clusters,,,ASTM A204 Low Alloy Steel,Ultimate tensile strength,515.0,MPa,Yield strength,295.0,MPa,Ductility,16.0,%,0.0,0.0,0.28,0.0,0.0,0.0,0.0,0.0,0.0,0.275,0.04,0.04,0.0,0.0,0.0,0.0,0.0,0.9,97.94,0.0,0.0,0.0,0.0,0.0,0.0,0.0,0.0,0.525,0.0,0.0,0.0,0.0,0.0,0.0,0.0,0.0,,,Grade C,Grade C,2714,1,Hot rolled – general construction steel,1
,,,1,Steel database with labelled clusters,,,ASTM A442 Carbon Steel,Ultimate tensile strength,380.0,MPa,Yield strength,205.0,MPa,Ductility,21.0,%,0.0,0.0,0.24,0.0,0.0,0.0,0.0,0.0,0.0,0.275,0.04,0.04,0.0,0.0,0.0,0.0,0.0,0.95,98.455,0.0,0.0,0.0,0.0,0.0,0.0,0.0,0.0,0.0,0.0,0.0,0.0,0.0,0.0,0.0,0.0,0.0,,,Grade 55,Grade 55,2715,1,Hot rolled – general construction steel,1
,,,1,Steel database with labelled clusters,,,ASTM A387 Alloy Steel,Ultimate tensile strength,415.0,MPa,Yield strength,205.0,MPa,Ductility,18.0,%,0.0,0.0,0.15,0.0,0.0,0.0,0.0,0.0,0.0,0.5,0.04,0.04,0.0,0.0,0.0,0.0,3.0,0.4499999999999999,94.82,0.0,0.0,0.0,0.0,0.0,0.0,0.0,0.0,1.0,0.0,0.0,0.0,0.0,0.0,0.0,0.0,0.0,,,"Grade 21, Class 1","Grade 21, Class 1",2716,1,Hot rolled – general construction steel,1
,,,1,Steel database with labelled clusters,,,ASTM A709 Steel,Ultimate tensile strength,400.0,MPa,Yield strength,250.0,MPa,Ductility,20.0,%,0.0,0.0,0.27,0.0,0.0,0.0,0.0,0.0,0.0,0.27,0.04,0.05,0.0,0.0,0.0,0.0,0.0,1.0,98.37,0.0,0.0,0.0,0.0,0.0,0.0,0.0,0.0,0.0,0.0,0.0,0.0,0.0,0.0,0.0,0.0,0.0,,,"Grade 36, Carbon Steel Shapes (_ 634 Kg/M)","Grade 36, Carbon Steel Shapes (_ 634 Kg/M)",2717,2,Quenched (oil) – general-purpose steel (tested),2
,,,1,Steel database with labelled clusters,,,ASTM A387 Alloy Steel,Ultimate tensile strength,515.0,MPa,Yield strength,310.0,MPa,Ductility,18.0,%,0.0,0.0,0.15,0.0,0.0,0.0,0.0,0.0,0.0,0.5,0.04,0.04,0.0,0.0,0.0,0.0,2.25,0.4499999999999999,95.57,0.0,0.0,0.0,0.0,0.0,0.0,0.0,0.0,1.0,0.0,0.0,0.0,0.0,0.0,0.0,0.0,0.0,,,"Grade 22, Class 2","Grade 22, Class 2",2718,1,Hot rolled – general construction steel,1
,,,1,Steel database with labelled clusters,,,ASTM A387 Alloy Steel,Ultimate tensile strength,415.0,MPa,Yield strength,205.0,MPa,Ductility,18.0,%,0.0,0.0,0.15,0.0,0.0,0.0,0.0,0.0,0.0,1.0,0.03,0.03,0.0,0.0,0.0,0.0,9.0,0.4499999999999999,88.34,0.0,0.0,0.0,0.0,0.0,0.0,0.0,0.0,1.0,0.0,0.0,0.0,0.0,0.0,0.0,0.0,0.0,,,"Grade 9, Class 1","Grade 9, Class 1",2719,1,Hot rolled – general construction steel,1
,,,1,Steel database with labelled clusters,,,AISI E9310H Steel,Ultimate tensile strength,938.0,MPa,Yield strength,655.0,MPa,Ductility,19.0,%,0.0,0.0,0.1,0.0,0.0,0.0,0.0,0.0,0.0,0.2249999999999999,0.0,0.05,0.0,0.0,0.0,0.0,1.225,0.55,94.485,0.0,3.25,0.0,0.0,0.0,0.0,0.0,0.0,0.1149999999999999,0.0,0.0,0.0,0.0,0.0,0.0,0.0,0.0,,,"Mock Carburized, 790C (1450F) Reheat, 150C (300F) Temper, 100 mm (4 In.) Round","Mock Carburized, 790C (1450F) Reheat, 150C (300F) Temper, 100 mm (4 In.) Round",2720,8,Carburized – quenched (oil) – wear-resistant surface steel (variant),8
,,,1,Steel database with labelled clusters,,,AISI 8622H Steel,Ultimate tensile strength,1176.0,MPa,Yield strength,654.0,MPa,Ductility,12.0,%,0.0,0.0,0.22,0.0,0.0,0.0,0.0,0.0,0.0,0.2249999999999999,0.035,0.04,0.0,0.0,0.0,0.0,0.495,0.7749999999999999,97.46,0.0,0.55,0.0,0.0,0.0,0.0,0.0,0.0,0.2,0.0,0.0,0.0,0.0,0.0,0.0,0.0,0.0,,,"Heat Treated, Machined To 25 mm (1 In.) Rounds, Pseudocarburized, 775C (1430F) Reheat, 150C (300F) Temper","Heat Treated, Machined To 25 mm (1 In.) Rounds, Pseudocarburized, 775C (1430F) Reheat, 150C (300F) Temper",2721,0,Carburized – quenched (oil) – wear-resistant surface steel,0
,,,1,Steel database with labelled clusters,,,ASTM A36 Steel,Ultimate tensile strength,400.0,MPa,Yield strength,250.0,MPa,Ductility,20.0,%,0.0,0.0,0.27,0.0,0.0,0.0,0.0,0.0,0.0,0.28,0.04,0.05,0.0,0.0,0.0,0.0,0.0,1.03,98.13,0.0,0.0,0.2,0.0,0.0,0.0,0.0,0.0,0.0,0.0,0.0,0.0,0.0,0.0,0.0,0.0,0.0,,,Plate,Plate,2722,2,Quenched (oil) – general-purpose steel (tested),2
,,,1,Steel database with labelled clusters,,,ASTM A182,Ultimate tensile strength,520.0,MPa,Yield strength,310.0,MPa,Ductility,20.0,%,0.0,0.0,0.1,0.0,0.0,0.0,0.0,0.0,0.0,0.75,0.03,0.03,0.0,0.0,0.0,0.0,1.25,0.55,96.84,0.0,0.0,0.0,0.0,0.0,0.0,0.0,0.0,0.4499999999999999,0.0,0.0,0.0,0.0,0.0,0.0,0.0,0.0,,,"Grade F11, Class 1","Grade F11, Class 1",2723,1,Hot rolled – general construction steel,1
,,,1,Steel database with labelled clusters,,,ASTM A514 Steel,Ultimate tensile strength,760.0,MPa,Yield strength,690.0,MPa,Ductility,18.0,%,0.0,0.003,0.15,0.0,0.0,0.0,0.0,0.0,0.0,0.2249999999999999,0.04,0.04,0.0,0.0,0.0,0.0,0.0,1.3,98.017,0.0,0.0,0.0,0.0,0.0,0.0,0.0,0.0,0.2249999999999999,0.0,0.0,0.0,0.0,0.0,0.0,0.0,0.0,,,"Grade C, Plate Thickness 19-32 mm","Grade C, Plate Thickness 19-32 mm",2724,11,plate – no special treatment – general-purpose steel,11
,,,1,Steel database with labelled clusters,,,ASTM A203 Low Alloy Steel,Ultimate tensile strength,450.0,MPa,Yield strength,255.0,MPa,Ductility,19.0,%,0.0,0.0,0.23,0.0,0.0,0.0,0.0,0.0,0.0,0.275,0.04,0.04,0.0,0.0,0.0,0.0,0.0,0.8,96.315,0.0,2.3,0.0,0.0,0.0,0.0,0.0,0.0,0.0,0.0,0.0,0.0,0.0,0.0,0.0,0.0,0.0,,,Grade A,Grade A,2725,1,Hot rolled – general construction steel,1
,,,1,Steel database with labelled clusters,,,ASTM A204 Low Alloy Steel,Ultimate tensile strength,485.0,MPa,Yield strength,275.0,MPa,Ductility,17.0,%,0.0,0.0,0.27,0.0,0.0,0.0,0.0,0.0,0.0,0.275,0.04,0.04,0.0,0.0,0.0,0.0,0.0,0.9,97.95,0.0,0.0,0.0,0.0,0.0,0.0,0.0,0.0,0.525,0.0,0.0,0.0,0.0,0.0,0.0,0.0,0.0,,,Grade B,Grade B,2726,1,Hot rolled – general construction steel,1
,,,1,Steel database with labelled clusters,,,ASTM A570 Steel,Ultimate tensile strength,415.0,MPa,Yield strength,310.0,MPa,Ductility,12.0,%,0.0,0.0,0.25,0.0,0.0,0.0,0.0,0.0,0.0,0.0,0.04,0.05,0.0,0.0,0.0,0.0,0.0,1.35,98.11,0.0,0.0,0.2,0.0,0.0,0.0,0.0,0.0,0.0,0.0,0.0,0.0,0.0,0.0,0.0,0.0,0.0,,,Grade 45,Grade 45,2727,1,Hot rolled – general construction steel,1
,,,1,Steel database with labelled clusters,,,ASTM A514 Steel,Ultimate tensile strength,760.0,MPa,Yield strength,690.0,MPa,Ductility,18.0,%,0.0,0.0025,0.18,0.0,0.0,0.0,0.0,0.0,0.0,0.7,0.0,0.0,0.0,0.0,0.0,0.0,0.7,0.95,96.8875,0.0,0.0,0.0,0.0,0.0,0.0,0.08,0.0,0.5,0.0,0.0,0.0,0.0,0.0,0.0,0.0,0.0,,,"Grade G, Plate Thickness _ 19 mm","Grade G, Plate Thickness _ 19 mm",2728,11,plate – no special treatment – general-purpose steel,11
,,,1,Steel database with labelled clusters,,,ASTM A299 Carbon Steel,Ultimate tensile strength,515.0,MPa,Yield strength,275.0,MPa,Ductility,16.0,%,0.0,0.0,0.3,0.0,0.0,0.0,0.0,0.0,0.0,0.275,0.04,0.04,0.0,0.0,0.0,0.0,0.0,1.2,98.145,0.0,0.0,0.0,0.0,0.0,0.0,0.0,0.0,0.0,0.0,0.0,0.0,0.0,0.0,0.0,0.0,0.0,,,Manganese Silicon Alloy,Manganese Silicon Alloy,2729,2,Quenched (oil) – general-purpose steel (tested),2
,,,1,Steel database with labelled clusters,,,ASTM A709 Steel,Ultimate tensile strength,450.0,MPa,Yield strength,345.0,MPa,Ductility,18.0,%,0.0,0.0,0.23,0.0,0.0,0.0,0.0,0.0,0.0,0.0,0.04,0.05,0.0,0.0,0.0,0.0,0.0,1.35,98.33,0.0,0.0,0.0,0.0,0.0,0.0,0.0,0.0,0.0,0.0,0.0,0.0,0.0,0.0,0.0,0.0,0.0,,,"Grade 50, High-Strength, Low Alloy Steel (_ 50 mm)","Grade 50, High-Strength, Low Alloy Steel (_ 50 mm)",2730,2,Quenched (oil) – general-purpose steel (tested),2
,,,1,Steel database with labelled clusters,,,ASTM A387 Alloy Steel,Ultimate tensile strength,515.0,MPa,Yield strength,310.0,MPa,Ductility,18.0,%,0.0,0.0,0.15,0.0,0.0,0.0,0.0,0.0,0.0,1.0,0.03,0.03,0.0,0.0,0.0,0.0,9.0,0.4499999999999999,88.34,0.0,0.0,0.0,0.0,0.0,0.0,0.0,0.0,1.0,0.0,0.0,0.0,0.0,0.0,0.0,0.0,0.0,,,"Grade 9, Class 2","Grade 9, Class 2",2731,1,Hot rolled – general construction steel,1
,,,1,Steel database with labelled clusters,,,ASTM A387 Alloy Steel,Ultimate tensile strength,415.0,MPa,Yield strength,205.0,MPa,Ductility,18.0,%,0.0,0.0,0.15,0.0,0.0,0.0,0.0,0.0,0.0,1.0,0.03,0.03,0.0,0.0,0.0,0.0,7.0,0.4499999999999999,90.79,0.0,0.0,0.0,0.0,0.0,0.0,0.0,0.0,0.55,0.0,0.0,0.0,0.0,0.0,0.0,0.0,0.0,,,"Grade 7, Class 1","Grade 7, Class 1",2732,1,Hot rolled – general construction steel,1
,,,1,Steel database with labelled clusters,,,ASTM A131 Steel,Ultimate tensile strength,400.0,MPa,Yield strength,220.0,MPa,Ductility,21.0,%,0.0,0.0,0.18,0.0,0.0,0.0,0.0,0.0,0.0,0.2249999999999999,0.04,0.04,0.0,0.0,0.0,0.0,0.0,1.025,98.49,0.0,0.0,0.0,0.0,0.0,0.0,0.0,0.0,0.0,0.0,0.0,0.0,0.0,0.0,0.0,0.0,0.0,,,Grade E,Grade E,2733,1,Hot rolled – general construction steel,1
,,,1,Steel database with labelled clusters,,,ASTM A387 Alloy Steel,Ultimate tensile strength,515.0,MPa,Yield strength,310.0,MPa,Ductility,18.0,%,0.0,0.0,0.15,0.0,0.0,0.0,0.0,0.0,0.0,0.5,0.04,0.03,0.0,0.0,0.0,0.0,5.0,0.4499999999999999,93.28,0.0,0.0,0.0,0.0,0.0,0.0,0.0,0.0,0.55,0.0,0.0,0.0,0.0,0.0,0.0,0.0,0.0,,,"Grade 5, Class 2","Grade 5, Class 2",2734,1,Hot rolled – general construction steel,1
,,,1,Steel database with labelled clusters,,,ASTM A203 Low Alloy Steel,Ultimate tensile strength,485.0,MPa,Yield strength,275.0,MPa,Ductility,17.0,%,0.0,0.0,0.23,0.0,0.0,0.0,0.0,0.0,0.0,0.275,0.04,0.04,0.0,0.0,0.0,0.0,0.0,0.8,95.115,0.0,3.5,0.0,0.0,0.0,0.0,0.0,0.0,0.0,0.0,0.0,0.0,0.0,0.0,0.0,0.0,0.0,,,Grade E,Grade E,2735,1,Hot rolled – general construction steel,1
,,,1,Steel database with labelled clusters,,,ASTM A611 Steel,Ultimate tensile strength,290.0,MPa,Yield strength,170.0,MPa,Ductility,26.0,%,0.0,0.0,0.2,0.0,0.0,0.0,0.0,0.0,0.0,0.0,0.04,0.04,0.0,0.0,0.0,0.0,0.0,0.6,98.92,0.0,0.0,0.2,0.0,0.0,0.0,0.0,0.0,0.0,0.0,0.0,0.0,0.0,0.0,0.0,0.0,0.0,,,Grade A,Grade A,2736,1,Hot rolled – general construction steel,1
,,,1,Steel database with labelled clusters,,,ASTM A500 Steel,Ultimate tensile strength,400.0,MPa,Yield strength,290.0,MPa,Ductility,23.0,%,0.0,0.0,0.3,0.0,0.0,0.0,0.0,0.0,0.0,0.0,0.05,0.063,0.0,0.0,0.0,0.0,0.0,0.0,99.407,0.0,0.0,0.18,0.0,0.0,0.0,0.0,0.0,0.0,0.0,0.0,0.0,0.0,0.0,0.0,0.0,0.0,,,"Grade B, Round Structural Tubing","Grade B, Round Structural Tubing",2737,2,Quenched (oil) – general-purpose steel (tested),2
,,,1,Steel database with labelled clusters,,,ASTM A514 Steel,Ultimate tensile strength,760.0,MPa,Yield strength,690.0,MPa,Ductility,18.0,%,0.0,0.0025,0.18,0.0,0.0,0.0,0.0,0.0,0.0,0.6000000000000001,0.04,0.04,0.0,0.0,0.0,0.0,0.65,0.95,97.2075,0.0,0.0,0.0,0.0,0.0,0.0,0.1,0.0,0.23,0.0,0.0,0.0,0.0,0.0,0.0,0.0,0.0,,,"Grade A, Plate Thickness 19-32 mm (0.75-1.25 In)","Grade A, Plate Thickness 19-32 mm (0.75-1.25 In)",2738,11,plate – no special treatment – general-purpose steel,11
,,,1,Steel database with labelled clusters,,,ASTM A514 Steel,Ultimate tensile strength,828.0,MPa,Yield strength,690.0,MPa,Ductility,18.0,%,0.0,0.003,0.1649999999999999,0.0,0.0,0.0,0.0,0.0,0.0,0.275,0.035,0.04,0.0,0.0,0.0,0.0,1.025,0.575,96.007,0.0,1.35,0.0,0.0,0.0,0.0,0.0,0.0,0.525,0.0,0.0,0.0,0.0,0.0,0.0,0.0,0.0,,,"Grade P, Plate Thickness _ 19 mm","Grade P, Plate Thickness _ 19 mm",2739,11,plate – no special treatment – general-purpose steel,11
,,,1,Steel database with labelled clusters,,,ASTM A699 Steel,Ultimate tensile strength,620.0,MPa,Yield strength,485.0,MPa,Ductility,18.0,%,0.0,0.0,0.06,0.0,0.0,0.0,0.0,0.0,0.0,0.0,0.04,0.025,0.0,0.0,0.0,0.0,0.0,1.55,97.965,0.0,0.0,0.0,0.0,0.0,0.0,0.0,0.06,0.3,0.0,0.0,0.0,0.0,0.0,0.0,0.0,0.0,,,Class 1,Class 1,2740,1,Hot rolled – general construction steel,1
,,,1,Steel database with labelled clusters,,,ASTM A514 Steel,Ultimate tensile strength,760.0,MPa,Yield strength,690.0,MPa,Ductility,18.0,%,0.0,0.003,0.1649999999999999,0.0,0.0,0.0,0.0,0.0,0.0,0.275,0.04,0.04,0.0,0.0,0.0,0.0,0.0,0.575,97.027,0.0,1.35,0.0,0.0,0.0,0.0,0.0,0.0,0.525,0.0,0.0,0.0,0.0,0.0,0.0,0.0,0.0,,,"Grade M, Plate Thickness _ 19 mm","Grade M, Plate Thickness _ 19 mm",2741,11,plate – no special treatment – general-purpose steel,11
,,,1,Steel database with labelled clusters,,,ASTM A387 Alloy Steel,Ultimate tensile strength,485.0,MPa,Yield strength,310.0,MPa,Ductility,18.0,%,0.0,0.0,0.21,0.0,0.0,0.0,0.0,0.0,0.0,0.275,0.04,0.04,0.0,0.0,0.0,0.0,0.65,0.675,97.585,0.0,0.0,0.0,0.0,0.0,0.0,0.0,0.0,0.525,0.0,0.0,0.0,0.0,0.0,0.0,0.0,0.0,,,"Grade 2, Class 2","Grade 2, Class 2",2742,1,Hot rolled – general construction steel,1
,,,1,Steel database with labelled clusters,,,ASTM A225 Low Alloy Steel,Ultimate tensile strength,515.0,MPa,Yield strength,380.0,MPa,Ductility,19.0,%,0.0,0.0,0.2,0.0,0.0,0.0,0.0,0.0,0.0,0.3,0.04,0.04,0.0,0.0,0.0,0.14,0.0,1.7,97.03,0.0,0.55,0.0,0.0,0.0,0.0,0.0,0.0,0.0,0.0,0.0,0.0,0.0,0.0,0.0,0.0,0.0,,,Grade D,Grade D,2743,1,Hot rolled – general construction steel,1
