Repository: Azhi-ss/SteelScientist

# Steel Labelled Clusters Dataset

This directory contains the cleaned steel labelled-clusters dataset used by
`regression/steel_labelled_clusters_regression.py`.

## Files

| File | Rows | Description |
|------|------|-------------|
| `raw/Steel database with labelled clusters.xlsx` | 3234 | Original spreadsheet. |
| `full_with_duplicates.csv` | 3234 | Raw spreadsheet mapped to the project regression schema. |
| `clean.csv` | 1943 | Strictly deduplicated regression mother table. |
| `train.csv` | 1554 | Fixed 8:2 training split generated from `clean.csv`. |
| `val.csv` | 389 | Fixed 8:2 validation split generated from `clean.csv`. |

File: datasets/steel_labelled_clusters/full_with_duplicates.csv (part 35 of 40)
DOIs,Files,problem,status,Table_topic,title,abstract,Material,Tensile_name,Tensile_value,Tensile_unit,Yield_name,Yield_value,Yield_unit,Elongation_name,Elongation_value,Elongation_unit,H,B,C,N,O,F,Na,Mg,Al,Si,P,S,Cl,Ca,Ti,V,Cr,Mn,Fe,Co,Ni,Cu,Zn,As,Y,Zr,Nb,Mo,Sn,Sb,La,Ce,Ta,W,Pb,Bi,Other_ele,Text_addition,Text,actions,source_entry,cluster_number,cluster_label,cluster_number_0_to_11
,,,1,Steel database with labelled clusters,,,ASTM A441 Steel,Ultimate tensile strength,485.0,MPa,Yield strength,345.0,MPa,Ductility,18.0,%,0.0,0.0,0.22,0.0,0.0,0.0,0.0,0.0,0.0,0.3,0.04,0.05,0.0,0.0,0.0,0.02,0.0,1.05,98.12,0.0,0.0,0.2,0.0,0.0,0.0,0.0,0.0,0.0,0.0,0.0,0.0,0.0,0.0,0.0,0.0,0.0,,,19 mm Thick,19 mm Thick,2744,2,Quenched (oil) – general-purpose steel (tested),2
,,,1,Steel database with labelled clusters,,,ASTM A678 Steel,Ultimate tensile strength,585.0,MPa,Yield strength,450.0,MPa,Ductility,19.0,%,0.0,0.0,0.22,0.0,0.0,0.0,0.0,0.0,0.0,0.35,0.04,0.05,0.0,0.0,0.0,0.0,0.25,1.3,97.185,0.0,0.25,0.275,0.0,0.0,0.0,0.0,0.0,0.08,0.0,0.0,0.0,0.0,0.0,0.0,0.0,0.0,,,Grade C,Grade C,2745,1,Hot rolled – general construction steel,1
,,,1,Steel database with labelled clusters,,,AISI 8822 Steel,Ultimate tensile strength,1510.0,MPa,Yield strength,1093.0,MPa,Ductility,13.0,%,0.0,0.0,0.225,0.0,0.0,0.0,0.0,0.0,0.0,0.2249999999999999,0.035,0.04,0.0,0.0,0.0,0.0,0.5,0.875,97.2,0.0,0.55,0.0,0.0,0.0,0.0,0.0,0.0,0.35,0.0,0.0,0.0,0.0,0.0,0.0,0.0,0.0,,,"Normalized, Machined To 13.7 mm Rounds, Pseudocarburized, 865C (1590F) Reheat, 150C (300F) Temper","Normalized, Machined To 13.7 mm Rounds, Pseudocarburized, 865C (1590F) Reheat, 150C (300F) Temper",2746,0,Carburized – quenched (oil) – wear-resistant surface steel,0
,,,1,Steel database with labelled clusters,,,ASTM A36 Steel,Ultimate tensile strength,400.0,MPa,Yield strength,250.0,MPa,Ductility,20.0,%,0.0,0.0,0.29,0.0,0.0,0.0,0.0,0.0,0.0,0.275,0.04,0.05,0.0,0.0,0.0,0.0,0.0,1.0,98.145,0.0,0.0,0.2,0.0,0.0,0.0,0.0,0.0,0.0,0.0,0.0,0.0,0.0,0.0,0.0,0.0,0.0,,,Bar,Bar,2747,2,Quenched (oil) – general-purpose steel (tested),2
,,,1,Steel database with labelled clusters,,,ASTM A514 Steel,Ultimate tensile strength,760.0,MPa,Yield strength,690.0,MPa,Ductility,18.0,%,0.0,0.0025,0.18,0.0,0.0,0.0,0.0,0.0,0.0,0.7,0.0,0.0,0.0,0.0,0.0,0.0,0.7,0.95,96.8875,0.0,0.0,0.0,0.0,0.0,0.0,0.08,0.0,0.5,0.0,0.0,0.0,0.0,0.0,0.0,0.0,0.0,,,"Grade G, Plate Thickness 19 - 64 mm","Grade G, Plate Thickness 19 - 64 mm",2748,11,plate – no special treatment – general-purpose steel,11
,,,1,Steel database with labelled clusters,,,ASTM A442 Carbon Steel,Ultimate tensile strength,415.0,MPa,Yield strength,220.0,MPa,Ductility,20.0,%,0.0,0.0,0.27,0.0,0.0,0.0,0.0,0.0,0.0,0.275,0.04,0.04,0.0,0.0,0.0,0.0,0.0,0.95,98.425,0.0,0.0,0.0,0.0,0.0,0.0,0.0,0.0,0.0,0.0,0.0,0.0,0.0,0.0,0.0,0.0,0.0,,,Grade 60,Grade 60,2749,1,Hot rolled – general construction steel,1
,,,1,Steel database with labelled clusters,,,ASTM A225 Low Alloy Steel,Ultimate tensile strength,725.0,MPa,Yield strength,485.0,MPa,Ductility,20.0,%,0.0,0.0,0.25,0.0,0.0,0.0,0.0,0.0,0.0,0.275,0.04,0.04,0.0,0.0,0.0,0.155,0.0,1.6,97.09,0.0,0.55,0.0,0.0,0.0,0.0,0.0,0.0,0.0,0.0,0.0,0.0,0.0,0.0,0.0,0.0,0.0,,,Grade C,Grade C,2750,1,Hot rolled – general construction steel,1
,,,1,Steel database with labelled clusters,,,ASTM A387 Alloy Steel,Ultimate tensile strength,585.0,MPa,Yield strength,415.0,MPa,Ductility,18.0,%,0.0,0.0,0.1,0.05,0.0,0.0,0.0,0.0,0.04,0.35,0.02,0.01,0.0,0.0,0.0,0.215,8.75,0.4499999999999999,88.58500000000001,0.0,0.4,0.0,0.0,0.0,0.0,0.0,0.08,0.95,0.0,0.0,0.0,0.0,0.0,0.0,0.0,0.0,,,Grade 91,Grade 91,2751,1,Hot rolled – general construction steel,1
,,,1,Steel database with labelled clusters,,,ASTM A570 Steel,Ultimate tensile strength,380.0,MPa,Yield strength,275.0,MPa,Ductility,14.0,%,0.0,0.0,0.25,0.0,0.0,0.0,0.0,0.0,0.0,0.0,0.04,0.05,0.0,0.0,0.0,0.0,0.0,0.9,98.56,0.0,0.0,0.2,0.0,0.0,0.0,0.0,0.0,0.0,0.0,0.0,0.0,0.0,0.0,0.0,0.0,0.0,,,Grade 40,Grade 40,2752,1,Hot rolled – general construction steel,1
,,,1,Steel database with labelled clusters,,,AISI 4820H Steel,Ultimate tensile strength,896.0,MPa,Yield strength,635.0,MPa,Ductility,19.0,%,0.0,0.0,0.2,0.0,0.0,0.0,0.0,0.0,0.0,0.2249999999999999,0.035,0.04,0.0,0.0,0.0,0.0,0.0,0.6000000000000001,95.15,0.0,3.5,0.0,0.0,0.0,0.0,0.0,0.0,0.25,0.0,0.0,0.0,0.0,0.0,0.0,0.0,0.0,,,"Mock Carburized, Reheated To 800C (1470F), 230C (450F) Temper, 50 mm (2 In.) Round","Mock Carburized, Reheated To 800C (1470F), 230C (450F) Temper, 50 mm (2 In.) Round",2753,8,Carburized – quenched (oil) – wear-resistant surface steel (variant),8
,,,1,Steel database with labelled clusters,,,ASTM A387 Alloy Steel,Ultimate tensile strength,515.0,MPa,Yield strength,310.0,MPa,Ductility,18.0,%,0.0,0.0,0.15,0.0,0.0,0.0,0.0,0.0,0.0,0.5,0.04,0.04,0.0,0.0,0.0,0.0,3.0,0.4499999999999999,94.82,0.0,0.0,0.0,0.0,0.0,0.0,0.0,0.0,1.0,0.0,0.0,0.0,0.0,0.0,0.0,0.0,0.0,,,"Grade 21, Class 2","Grade 21, Class 2",2754,1,Hot rolled – general construction steel,1
,,,1,Steel database with labelled clusters,,,ASTM A440 Steel,Ultimate tensile strength,485.0,MPa,Yield strength,345.0,MPa,Ductility,18.0,%,0.0,0.0,0.28,0.0,0.0,0.0,0.0,0.0,0.0,0.3,0.04,0.05,0.0,0.0,0.0,0.0,0.0,1.4,97.73,0.0,0.0,0.2,0.0,0.0,0.0,0.0,0.0,0.0,0.0,0.0,0.0,0.0,0.0,0.0,0.0,0.0,,,"Plate, Bar, And Shapes Under 19 mm Thick","Plate, Bar, And Shapes Under 19 mm Thick",2755,2,Quenched (oil) – general-purpose steel (tested),2
,,,1,Steel database with labelled clusters,,,ASTM A699 Steel,Ultimate tensile strength,585.0,MPa,Yield strength,515.0,MPa,Ductility,18.0,%,0.0,0.0,0.06,0.0,0.0,0.0,0.0,0.0,0.0,0.4,0.04,0.025,0.0,0.0,0.0,0.0,0.0,1.55,97.565,0.0,0.0,0.0,0.0,0.0,0.0,0.0,0.06,0.3,0.0,0.0,0.0,0.0,0.0,0.0,0.0,0.0,,,Class 4,Class 4,2756,1,Hot rolled – general construction steel,1
,,,1,Steel database with labelled clusters,,,ASTM A387 Alloy Steel,Ultimate tensile strength,515.0,MPa,Yield strength,310.0,MPa,Ductility,18.0,%,0.0,0.0,0.15,0.0,0.0,0.0,0.0,0.0,0.0,1.0,0.03,0.03,0.0,0.0,0.0,0.0,7.0,0.4499999999999999,90.79,0.0,0.0,0.0,0.0,0.0,0.0,0.0,0.0,0.55,0.0,0.0,0.0,0.0,0.0,0.0,0.0,0.0,,,"Grade 7, Class 2","Grade 7, Class 2",2757,1,Hot rolled – general construction steel,1
,,,1,Steel database with labelled clusters,,,ASTM A709 Steel,Ultimate tensile strength,400.0,MPa,Yield strength,250.0,MPa,Ductility,20.0,%,0.0,0.0,0.275,0.0,0.0,0.0,0.0,0.0,0.0,0.275,0.04,0.05,0.0,0.0,0.0,0.0,0.0,1.0,98.36,0.0,0.0,0.0,0.0,0.0,0.0,0.0,0.0,0.0,0.0,0.0,0.0,0.0,0.0,0.0,0.0,0.0,,,"Grade 36, Carbon Steel Bar (Diam _ 200 mm)","Grade 36, Carbon Steel Bar (Diam _ 200 mm)",2758,2,Quenched (oil) – general-purpose steel (tested),2
,,,1,Steel database with labelled clusters,,,AISI 4130 Steel,Ultimate tensile strength,917.0,MPa,Yield strength,841.0,MPa,Ductility,20.0,%,0.0,0.0,0.305,0.0,0.0,0.0,0.0,0.0,0.0,0.2249999999999999,0.035,0.04,0.0,0.0,0.0,0.0,0.95,0.5,97.745,0.0,0.0,0.0,0.0,0.0,0.0,0.0,0.0,0.2,0.0,0.0,0.0,0.0,0.0,0.0,0.0,0.0,,,"Water Quenched 855C (1570F), 595C (1100F) Temper, 13 mm (0.5 In.) Round","Water Quenched 855C (1570F), 595C (1100F) Temper, 13 mm (0.5 In.) Round",2759,10,Quenched (water) & tempered – high-strength structural steel,10
,,,1,Steel database with labelled clusters,,,AISI 4130 Steel,Ultimate tensile strength,615.0,MPa,Yield strength,400.0,MPa,Ductility,27.0,%,0.0,0.0,0.305,0.0,0.0,0.0,0.0,0.0,0.0,0.2249999999999999,0.035,0.04,0.0,0.0,0.0,0.0,0.95,0.5,97.745,0.0,0.0,0.0,0.0,0.0,0.0,0.0,0.0,0.2,0.0,0.0,0.0,0.0,0.0,0.0,0.0,0.0,,,"Normalized At 870C (1600F), Air Cooled, 100 mm (4 In.) Round","Normalized At 870C (1600F), Air Cooled, 100 mm (4 In.) Round",2760,4,Normalized (air cooled) – general-purpose steel,4
,,,1,Steel database with labelled clusters,,,AISI 4130 Steel,Ultimate tensile strength,1145.0,MPa,Yield strength,1110.0,MPa,Ductility,16.0,%,0.0,0.0,0.305,0.0,0.0,0.0,0.0,0.0,0.0,0.2249999999999999,0.035,0.04,0.0,0.0,0.0,0.0,0.95,0.5,97.745,0.0,0.0,0.0,0.0,0.0,0.0,0.0,0.0,0.2,0.0,0.0,0.0,0.0,0.0,0.0,0.0,0.0,,,"Water Quenched 855C (1570F), 480C (900F) Temper, 13 mm (0.5 In.) Round","Water Quenched 855C (1570F), 480C (900F) Temper, 13 mm (0.5 In.) Round",2761,10,Quenched (water) & tempered – high-strength structural steel,10
,,,1,Steel database with labelled clusters,,,AISI 4130 Steel,Ultimate tensile strength,1110.0,MPa,Yield strength,951.0,MPa,Ductility,14.0,%,0.0,0.0,0.305,0.0,0.0,0.0,0.0,0.0,0.0,0.2249999999999999,0.035,0.04,0.0,0.0,0.0,0.0,0.95,0.5,97.745,0.0,0.0,0.0,0.0,0.0,0.0,0.0,0.0,0.2,0.0,0.0,0.0,0.0,0.0,0.0,0.0,0.0,,,"Water Quenched 855C (1570F), 480C (900F) Temper, 25 mm (1 In.) Round","Water Quenched 855C (1570F), 480C (900F) Temper, 25 mm (1 In.) Round",2762,10,Quenched (water) & tempered – high-strength structural steel,10
,,,1,Steel database with labelled clusters,,,AISI 4130 Steel,Ultimate tensile strength,786.0,MPa,Yield strength,635.0,MPa,Ductility,21.0,%,0.0,0.0,0.305,0.0,0.0,0.0,0.0,0.0,0.0,0.2249999999999999,0.035,0.04,0.0,0.0,0.0,0.0,0.95,0.5,97.745,0.0,0.0,0.0,0.0,0.0,0.0,0.0,0.0,0.2,0.0,0.0,0.0,0.0,0.0,0.0,0.0,0.0,,,"Water Quenched 855C (1570F), 595C (1100F) Temper, 50 mm (2 In.) Round","Water Quenched 855C (1570F), 595C (1100F) Temper, 50 mm (2 In.) Round",2763,10,Quenched (water) & tempered – high-strength structural steel,10
,,,1,Steel database with labelled clusters,,,AISI 4130 Steel,Ultimate tensile strength,731.0,MPa,Yield strength,460.0,MPa,Ductility,25.0,%,0.0,0.0,0.305,0.0,0.0,0.0,0.0,0.0,0.0,0.2249999999999999,0.035,0.04,0.0,0.0,0.0,0.0,0.95,0.5,97.745,0.0,0.0,0.0,0.0,0.0,0.0,0.0,0.0,0.2,0.0,0.0,0.0,0.0,0.0,0.0,0.0,0.0,,,"Normalized At 870C (1600F), Air Cooled, 13 mm (0.5 In.) Round","Normalized At 870C (1600F), Air Cooled, 13 mm (0.5 In.) Round",2764,4,Normalized (air cooled) – general-purpose steel,4
,,,1,Steel database with labelled clusters,,,AISI 4140 Steel,Ultimate tensile strength,1020.0,MPa,Yield strength,675.0,MPa,Ductility,17.0,%,0.0,0.0,0.405,0.0,0.0,0.0,0.0,0.0,0.0,0.2249999999999999,0.035,0.04,0.0,0.0,0.0,0.0,0.95,0.875,97.27,0.0,0.0,0.0,0.0,0.0,0.0,0.0,0.0,0.2,0.0,0.0,0.0,0.0,0.0,0.0,0.0,0.0,,,"Normalized At 870C (1600F), Air Cooled, 13 mm (0.5 In.) Round","Normalized At 870C (1600F), Air Cooled, 13 mm (0.5 In.) Round",2765,4,Normalized (air cooled) – general-purpose steel,4
,,,1,Steel database with labelled clusters,,,AISI 4130H Steel,Ultimate tensile strength,615.0,MPa,Yield strength,425.0,MPa,Ductility,28.0,%,0.0,0.0,0.3,0.0,0.0,0.0,0.0,0.0,0.0,0.25,0.035,0.04,0.0,0.0,0.0,0.0,0.975,0.5,97.7,0.0,0.0,0.0,0.0,0.0,0.0,0.0,0.0,0.2,0.0,0.0,0.0,0.0,0.0,0.0,0.0,0.0,,,"Normalized At 870C (1600F), Air Cooled, 50 mm (2 In.) Round","Normalized At 870C (1600F), Air Cooled, 50 mm (2 In.) Round",2766,4,Normalized (air cooled) – general-purpose steel,4
,,,1,Steel database with labelled clusters,,,AISI 4130 Steel,Ultimate tensile strength,841.0,MPa,Yield strength,685.0,MPa,Ductility,21.0,%,0.0,0.0,0.305,0.0,0.0,0.0,0.0,0.0,0.0,0.2249999999999999,0.035,0.04,0.0,0.0,0.0,0.0,0.95,0.5,97.745,0.0,0.0,0.0,0.0,0.0,0.0,0.0,0.0,0.2,0.0,0.0,0.0,0.0,0.0,0.0,0.0,0.0,,,"Water Quenched 855C (1570F), 540C (1000F) Temper, 50 mm (2 In.) Round","Water Quenched 855C (1570F), 540C (1000F) Temper, 50 mm (2 In.) Round",2767,10,Quenched (water) & tempered – high-strength structural steel,10
,,,1,Steel database with labelled clusters,,,AISI 4130 Steel,Ultimate tensile strength,615.0,MPa,Yield strength,415.0,MPa,Ductility,28.0,%,0.0,0.0,0.305,0.0,0.0,0.0,0.0,0.0,0.0,0.2249999999999999,0.035,0.04,0.0,0.0,0.0,0.0,0.95,0.5,97.745,0.0,0.0,0.0,0.0,0.0,0.0,0.0,0.0,0.2,0.0,0.0,0.0,0.0,0.0,0.0,0.0,0.0,,,"Normalized At 870C (1600F), Air Cooled, 50 mm (2 In.) Round","Normalized At 870C (1600F), Air Cooled, 50 mm (2 In.) Round",2768,4,Normalized (air cooled) – general-purpose steel,4
,,,1,Steel database with labelled clusters,,,AISI 4130H Steel,Ultimate tensile strength,917.0,MPa,Yield strength,841.0,MPa,Ductility,20.0,%,0.0,0.0,0.3,0.0,0.0,0.0,0.0,0.0,0.0,0.25,0.035,0.04,0.0,0.0,0.0,0.0,0.975,0.5,97.7,0.0,0.0,0.0,0.0,0.0,0.0,0.0,0.0,0.2,0.0,0.0,0.0,0.0,0.0,0.0,0.0,0.0,,,"Water Quenched 855C (1570F), 595C (1100F) Temper, 13 mm (0.5 In.) Round","Water Quenched 855C (1570F), 595C (1100F) Temper, 13 mm (0.5 In.) Round",2769,10,Quenched (water) & tempered – high-strength structural steel,10
,,,1,Steel database with labelled clusters,,,AISI 4140 Steel,Ultimate tensile strength,814.0,MPa,Yield strength,485.0,MPa,Ductility,22.0,%,0.0,0.0,0.405,0.0,0.0,0.0,0.0,0.0,0.0,0.2249999999999999,0.035,0.04,0.0,0.0,0.0,0.0,0.95,0.875,97.27,0.0,0.0,0.0,0.0,0.0,0.0,0.0,0.0,0.2,0.0,0.0,0.0,0.0,0.0,0.0,0.0,0.0,,,"Normalized At 870C (1600F), Air Cooled, 100 mm (4 In.) Round","Normalized At 870C (1600F), Air Cooled, 100 mm (4 In.) Round",2770,4,Normalized (air cooled) – general-purpose steel,4
,,,1,Steel database with labelled clusters,,,AISI 4130H Steel,Ultimate tensile strength,703.0,MPa,Yield strength,540.0,MPa,Ductility,24.0,%,0.0,0.0,0.3,0.0,0.0,0.0,0.0,0.0,0.0,0.25,0.035,0.04,0.0,0.0,0.0,0.0,0.975,0.5,97.7,0.0,0.0,0.0,0.0,0.0,0.0,0.0,0.0,0.2,0.0,0.0,0.0,0.0,0.0,0.0,0.0,0.0,,,"Water Quenched 855C (1570F), 595C (1100F) Temper, 100 mm (4 In.) Round","Water Quenched 855C (1570F), 595C (1100F) Temper, 100 mm (4 In.) Round",2771,10,Quenched (water) & tempered – high-strength structural steel,10
,,,1,Steel database with labelled clusters,,,AISI 4140 Steel,Ultimate tensile strength,1020.0,MPa,Yield strength,655.0,MPa,Ductility,17.0,%,0.0,0.0,0.405,0.0,0.0,0.0,0.0,0.0,0.0,0.2249999999999999,0.035,0.04,0.0,0.0,0.0,0.0,0.95,0.875,97.27,0.0,0.0,0.0,0.0,0.0,0.0,0.0,0.0,0.2,0.0,0.0,0.0,0.0,0.0,0.0,0.0,0.0,,,"Normalized At 870C (1600F), Air Cooled, 25 mm (1 In.) Round","Normalized At 870C (1600F), Air Cooled, 25 mm (1 In.) Round",2772,4,Normalized (air cooled) – general-purpose steel,4
,,,1,Steel database with labelled clusters,,,AISI 4130 Steel,Ultimate tensile strength,1040.0,MPa,Yield strength,979.0,MPa,Ductility,18.0,%,0.0,0.0,0.305,0.0,0.0,0.0,0.0,0.0,0.0,0.2249999999999999,0.035,0.04,0.0,0.0,0.0,0.0,0.95,0.5,97.745,0.0,0.0,0.0,0.0,0.0,0.0,0.0,0.0,0.2,0.0,0.0,0.0,0.0,0.0,0.0,0.0,0.0,,,"Water Quenched 855C (1570F), 540C (1000F) Temper, 13 mm (0.5 In.) Round","Water Quenched 855C (1570F), 540C (1000F) Temper, 13 mm (0.5 In.) Round",2773,10,Quenched (water) & tempered – high-strength structural steel,10
,,,1,Steel database with labelled clusters,,,AISI 4130H Steel,Ultimate tensile strength,786.0,MPa,Yield strength,635.0,MPa,Ductility,21.0,%,0.0,0.0,0.3,0.0,0.0,0.0,0.0,0.0,0.0,0.25,0.035,0.04,0.0,0.0,0.0,0.0,0.975,0.5,97.7,0.0,0.0,0.0,0.0,0.0,0.0,0.0,0.0,0.2,0.0,0.0,0.0,0.0,0.0,0.0,0.0,0.0,,,"Water Quenched 855C (1570F), 595C (1100F) Temper, 50 mm (2 In.) Round","Water Quenched 855C (1570F), 595C (1100F) Temper, 50 mm (2 In.) Round",2774,10,Quenched (water) & tempered – high-strength structural steel,10
,,,1,Steel database with labelled clusters,,,AISI 4140 Steel,Ultimate tensile strength,965.0,MPa,Yield strength,931.0,MPa,Ductility,19.0,%,0.0,0.0,0.405,0.0,0.0,0.0,0.0,0.0,0.0,0.2249999999999999,0.035,0.04,0.0,0.0,0.0,0.0,0.95,0.875,97.27,0.0,0.0,0.0,0.0,0.0,0.0,0.0,0.0,0.2,0.0,0.0,0.0,0.0,0.0,0.0,0.0,0.0,,,"Oil Quenched, 25 mm (1 In.) Round (845C (1550F) Quench, 595C (1100F) Temper)","Oil Quenched, 25 mm (1 In.) Round (845C (1550F) Quench, 595C (1100F) Temper)",2775,6,Quenched (oil) & tempered – high-strength structural steel,6
,,,1,Steel database with labelled clusters,,,AISI 4130 Steel,Ultimate tensile strength,670.0,MPa,Yield strength,435.0,MPa,Ductility,25.0,%,0.0,0.0,0.305,0.0,0.0,0.0,0.0,0.0,0.0,0.2249999999999999,0.035,0.04,0.0,0.0,0.0,0.0,0.95,0.5,97.745,0.0,0.0,0.0,0.0,0.0,0.0,0.0,0.0,0.2,0.0,0.0,0.0,0.0,0.0,0.0,0.0,0.0,,,"Normalized At 870C (1600F), Air Cooled, 25 mm (1 In.) Round","Normalized At 870C (1600F), Air Cooled, 25 mm (1 In.) Round",2776,4,Normalized (air cooled) – general-purpose steel,4
,,,1,Steel database with labelled clusters,,,AISI 4130 Steel,Ultimate tensile strength,993.0,MPa,Yield strength,896.0,MPa,Ductility,18.0,%,0.0,0.0,0.305,0.0,0.0,0.0,0.0,0.0,0.0,0.2249999999999999,0.035,0.04,0.0,0.0,0.0,0.0,0.95,0.5,97.745,0.0,0.0,0.0,0.0,0.0,0.0,0.0,0.0,0.2,0.0,0.0,0.0,0.0,0.0,0.0,0.0,0.0,,,"Water Quenched 855C (1570F), 540C (1000F) Temper, 25 mm (1 In.) Round","Water Quenched 855C (1570F), 540C (1000F) Temper, 25 mm (1 In.) Round",2777,10,Quenched (water) & tempered – high-strength structural steel,10
,,,1,Steel database with labelled clusters,,,AISI 4140 Steel,Ultimate tensile strength,1965.0,MPa,Yield strength,1735.0,MPa,Ductility,11.0,%,0.0,0.0,0.405,0.0,0.0,0.0,0.0,0.0,0.0,0.2249999999999999,0.035,0.04,0.0,0.0,0.0,0.0,0.95,0.875,97.27,0.0,0.0,0.0,0.0,0.0,0.0,0.0,0.0,0.2,0.0,0.0,0.0,0.0,0.0,0.0,0.0,0.0,,,"Normalized At 870C (1600F), Reheated To 845C (1550F), Oil Quenched, 205C (400F) Temper, 25 mm (1 In.) Round","Normalized At 870C (1600F), Reheated To 845C (1550F), Oil Quenched, 205C (400F) Temper, 25 mm (1 In.) Round",2778,0,Carburized – quenched (oil) – wear-resistant surface steel,0
,,,1,Steel database with labelled clusters,,,AISI 4130 Steel,Ultimate tensile strength,560.0,MPa,Yield strength,460.0,MPa,Ductility,21.0,%,0.0,0.0,0.305,0.0,0.0,0.0,0.0,0.0,0.0,0.2249999999999999,0.035,0.04,0.0,0.0,0.0,0.0,0.95,0.5,97.745,0.0,0.0,0.0,0.0,0.0,0.0,0.0,0.0,0.2,0.0,0.0,0.0,0.0,0.0,0.0,0.0,0.0,,,"Annealed At 865C (1585F), Furnace Cooled 11C (20F)/Hour To 680C (1255F), Air Cooled, 25 mm (1 In.) Round","Annealed At 865C (1585F), Furnace Cooled 11C (20F)/Hour To 680C (1255F), Air Cooled, 25 mm (1 In.) Round",2779,7,Annealed – easy-to-machine – round annealed stock,7
,,,1,Steel database with labelled clusters,,,AISI 4130 Steel,Ultimate tensile strength,800.0,MPa,Yield strength,635.0,MPa,Ductility,21.0,%,0.0,0.0,0.305,0.0,0.0,0.0,0.0,0.0,0.0,0.2249999999999999,0.035,0.04,0.0,0.0,0.0,0.0,0.95,0.5,97.745,0.0,0.0,0.0,0.0,0.0,0.0,0.0,0.0,0.2,0.0,0.0,0.0,0.0,0.0,0.0,0.0,0.0,,,"Water Quenched 855C (1570F), 540C (1000F) Temper, 100 mm (4 In.) Round","Water Quenched 855C (1570F), 540C (1000F) Temper, 100 mm (4 In.) Round",2780,10,Quenched (water) & tempered – high-strength structural steel,10
,,,1,Steel database with labelled clusters,,,AISI 4130 Steel,Ultimate tensile strength,670.0,MPa,Yield strength,435.0,MPa,Ductility,25.0,%,0.0,0.0,0.305,0.0,0.0,0.0,0.0,0.0,0.0,0.2249999999999999,0.035,0.04,0.0,0.0,0.0,0.0,0.95,0.5,97.745,0.0,0.0,0.0,0.0,0.0,0.0,0.0,0.0,0.2,0.0,0.0,0.0,0.0,0.0,0.0,0.0,0.0,,,Normalized At 870C (1600F),Normalized At 870C (1600F),2781,4,Normalized (air cooled) – general-purpose steel,4
,,,1,Steel database with labelled clusters,,,AISI 4140 Steel,Ultimate tensile strength,1140.0,MPa,Yield strength,965.0,MPa,Ductility,18.0,%,0.0,0.0,0.405,0.0,0.0,0.0,0.0,0.0,0.0,0.2249999999999999,0.035,0.04,0.0,0.0,0.0,0.0,0.95,0.875,97.27,0.0,0.0,0.0,0.0,0.0,0.0,0.0,0.0,0.2,0.0,0.0,0.0,0.0,0.0,0.0,0.0,0.0,,,"Oil Quenched, 540C (1000F) Temper, 25 mm (1 In.) Round","Oil Quenched, 540C (1000F) Temper, 25 mm (1 In.) Round",2782,6,Quenched (oil) & tempered – high-strength structural steel,6
,,,1,Steel database with labelled clusters,,,AISI 4130H Steel,Ultimate tensile strength,670.0,MPa,Yield strength,435.0,MPa,Ductility,25.0,%,0.0,0.0,0.3,0.0,0.0,0.0,0.0,0.0,0.0,0.25,0.035,0.04,0.0,0.0,0.0,0.0,0.975,0.5,97.7,0.0,0.0,0.0,0.0,0.0,0.0,0.0,0.0,0.2,0.0,0.0,0.0,0.0,0.0,0.0,0.0,0.0,,,Normalized At 870C (1600F),Normalized At 870C (1600F),2783,4,Normalized (air cooled) – general-purpose steel,4
,,,1,Steel database with labelled clusters,,,AISI 4140 Steel,Ultimate tensile strength,1295.0,MPa,Yield strength,1205.0,MPa,Ductility,16.0,%,0.0,0.0,0.405,0.0,0.0,0.0,0.0,0.0,0.0,0.25,0.035,0.04,0.0,0.0,0.0,0.0,0.95,0.875,97.245,0.0,0.0,0.0,0.0,0.0,0.0,0.0,0.0,0.2,0.0,0.0,0.0,0.0,0.0,0.0,0.0,0.0,,,"Normalized At 870C (1600F), Reheated To 845C (1550F), Oil Quenched, 480C (900F) Temper, 25 mm (1 In.) Round","Normalized At 870C (1600F), Reheated To 845C (1550F), Oil Quenched, 480C (900F) Temper, 25 mm (1 In.) Round",2784,0,Carburized – quenched (oil) – wear-resistant surface steel,0
,,,1,Steel database with labelled clusters,,,AISI 4130H Steel,Ultimate tensile strength,993.0,MPa,Yield strength,896.0,MPa,Ductility,18.0,%,0.0,0.0,0.3,0.0,0.0,0.0,0.0,0.0,0.0,0.25,0.035,0.04,0.0,0.0,0.0,0.0,0.975,0.5,97.7,0.0,0.0,0.0,0.0,0.0,0.0,0.0,0.0,0.2,0.0,0.0,0.0,0.0,0.0,0.0,0.0,0.0,,,"Water Quenched 855C (1570F), 540C (1000F) Temper, 25 mm (1 In.) Round","Water Quenched 855C (1570F), 540C (1000F) Temper, 25 mm (1 In.) Round",2785,10,Quenched (water) & tempered – high-strength structural steel,10
,,,1,Steel database with labelled clusters,,,AISI 4130 Steel,Ultimate tensile strength,703.0,MPa,Yield strength,540.0,MPa,Ductility,24.0,%,0.0,0.0,0.305,0.0,0.0,0.0,0.0,0.0,0.0,0.2249999999999999,0.035,0.04,0.0,0.0,0.0,0.0,0.95,0.5,97.745,0.0,0.0,0.0,0.0,0.0,0.0,0.0,0.0,0.2,0.0,0.0,0.0,0.0,0.0,0.0,0.0,0.0,,,"Water Quenched 855C (1570F), 595C (1100F) Temper, 100 mm (4 In.) Round","Water Quenched 855C (1570F), 595C (1100F) Temper, 100 mm (4 In.) Round",2786,10,Quenched (water) & tempered – high-strength structural steel,10
,,,1,Steel database with labelled clusters,,,AISI 4140 Steel,Ultimate tensile strength,965.0,MPa,Yield strength,800.0,MPa,Ductility,17.0,%,0.0,0.0,0.405,0.0,0.0,0.0,0.0,0.0,0.0,0.2249999999999999,0.035,0.04,0.0,0.0,0.0,0.0,0.95,0.875,97.27,0.0,0.0,0.0,0.0,0.0,0.0,0.0,0.0,0.2,0.0,0.0,0.0,0.0,0.0,0.0,0.0,0.0,,,"Oil Quenched, 50 mm (2 In.) Round [845C (1550F) Quench, 540C (1000F) Temper]","Oil Quenched, 50 mm (2 In.) Round [845C (1550F) Quench, 540C (1000F) Temper]",2787,6,Quenched (oil) & tempered – high-strength structural steel,6
,,,1,Steel database with labelled clusters,,,AISI 4140H Steel,Ultimate tensile strength,1185.0,MPa,Yield strength,1110.0,MPa,Ductility,15.0,%,0.0,0.0,0.405,0.0,0.0,0.0,0.0,0.0,0.0,0.2249999999999999,0.035,0.04,0.0,0.0,0.0,0.0,0.975,0.875,97.22,0.0,0.0,0.0,0.0,0.0,0.0,0.0,0.0,0.2249999999999999,0.0,0.0,0.0,0.0,0.0,0.0,0.0,0.0,,,"Oil Quenched 845C (1550F), Tempered 540C (1000F), 13 mm (0.5 In.) Round","Oil Quenched 845C (1550F), Tempered 540C (1000F), 13 mm (0.5 In.) Round",2788,6,Quenched (oil) & tempered – high-strength structural steel,6
,,,1,Steel database with labelled clusters,,,AISI 4140 Steel,Ultimate tensile strength,1795.0,MPa,Yield strength,1515.0,MPa,Ductility,8.0,%,0.0,0.0,0.405,0.0,0.0,0.0,0.0,0.0,0.0,0.2249999999999999,0.035,0.04,0.0,0.0,0.0,0.0,0.95,0.875,97.27,0.0,0.0,0.0,0.0,0.0,0.0,0.0,0.0,0.2,0.0,0.0,0.0,0.0,0.0,0.0,0.0,0.0,,,"Oil Quenched, 205C (400F) Temper, 25 mm (1 In.) Round","Oil Quenched, 205C (400F) Temper, 25 mm (1 In.) Round",2789,6,Quenched (oil) & tempered – high-strength structural steel,6
,,,1,Steel database with labelled clusters,,,AISI 4140 Steel,Ultimate tensile strength,1150.0,MPa,Yield strength,1050.0,MPa,Ductility,17.0,%,0.0,0.0,0.405,0.0,0.0,0.0,0.0,0.0,0.0,0.25,0.035,0.04,0.0,0.0,0.0,0.0,0.95,0.875,97.245,0.0,0.0,0.0,0.0,0.0,0.0,0.0,0.0,0.2,0.0,0.0,0.0,0.0,0.0,0.0,0.0,0.0,,,"Normalized At 870C (1600F), Reheated To 845C (1550F), Oil Quenched, 540C (1000F) Temper, 25 mm (1 In.) Round","Normalized At 870C (1600F), Reheated To 845C (1550F), Oil Quenched, 540C (1000F) Temper, 25 mm (1 In.) Round",2790,0,Carburized – quenched (oil) – wear-resistant surface steel,0
,,,1,Steel database with labelled clusters,,,AISI 4130H Steel,Ultimate tensile strength,917.0,MPa,Yield strength,758.0,MPa,Ductility,19.0,%,0.0,0.0,0.3,0.0,0.0,0.0,0.0,0.0,0.0,0.25,0.035,0.04,0.0,0.0,0.0,0.0,0.975,0.5,97.7,0.0,0.0,0.0,0.0,0.0,0.0,0.0,0.0,0.2,0.0,0.0,0.0,0.0,0.0,0.0,0.0,0.0,,,"Water Quenched 855C (1570F), 480C (900F) Temper, 50 mm (2 In.) Round","Water Quenched 855C (1570F), 480C (900F) Temper, 50 mm (2 In.) Round",2791,10,Quenched (water) & tempered – high-strength structural steel,10
,,,1,Steel database with labelled clusters,,,AISI 4140H Steel,Ultimate tensile strength,772.0,MPa,Yield strength,580.0,MPa,Ductility,23.0,%,0.0,0.0,0.405,0.0,0.0,0.0,0.0,0.0,0.0,0.2249999999999999,0.035,0.04,0.0,0.0,0.0,0.0,0.975,0.875,97.22,0.0,0.0,0.0,0.0,0.0,0.0,0.0,0.0,0.2249999999999999,0.0,0.0,0.0,0.0,0.0,0.0,0.0,0.0,,,"Oil Quenched 845C (1550F), 650C (1200F) Temper, 100 mm (4 In.) Round","Oil Quenched 845C (1550F), 650C (1200F) Temper, 100 mm (4 In.) Round",2792,6,Quenched (oil) & tempered – high-strength structural steel,6
,,,1,Steel database with labelled clusters,,,AISI 4130H Steel,Ultimate tensile strength,841.0,MPa,Yield strength,685.0,MPa,Ductility,21.0,%,0.0,0.0,0.3,0.0,0.0,0.0,0.0,0.0,0.0,0.25,0.035,0.04,0.0,0.0,0.0,0.0,0.975,0.5,97.7,0.0,0.0,0.0,0.0,0.0,0.0,0.0,0.0,0.2,0.0,0.0,0.0,0.0,0.0,0.0,0.0,0.0,,,"Water Quenched 855C (1570F), 540C (1000F) Temper, 50 mm (2 In.) Round","Water Quenched 855C (1570F), 540C (1000F) Temper, 50 mm (2 In.) Round",2793,10,Quenched (water) & tempered – high-strength structural steel,10
,,,1,Steel database with labelled clusters,,,AISI 4140 Steel,Ultimate tensile strength,1450.0,MPa,Yield strength,1345.0,MPa,Ductility,15.0,%,0.0,0.0,0.405,0.0,0.0,0.0,0.0,0.0,0.0,0.25,0.035,0.04,0.0,0.0,0.0,0.0,0.95,0.875,97.245,0.0,0.0,0.0,0.0,0.0,0.0,0.0,0.0,0.2,0.0,0.0,0.0,0.0,0.0,0.0,0.0,0.0,,,"Normalized At 870C (1600F), Reheated To 845C (1550F), Oil Quenched, 425C (800F) Temper, 25 mm (1 In.) Round","Normalized At 870C (1600F), Reheated To 845C (1550F), Oil Quenched, 425C (800F) Temper, 25 mm (1 In.) Round",2794,0,Carburized – quenched (oil) – wear-resistant surface steel,0
,,,1,Steel database with labelled clusters,,,AISI 4140 Steel,Ultimate tensile strength,1020.0,MPa,Yield strength,910.0,MPa,Ductility,19.0,%,0.0,0.0,0.405,0.0,0.0,0.0,0.0,0.0,0.0,0.25,0.035,0.04,0.0,0.0,0.0,0.0,0.95,0.875,97.245,0.0,0.0,0.0,0.0,0.0,0.0,0.0,0.0,0.2,0.0,0.0,0.0,0.0,0.0,0.0,0.0,0.0,,,"Normalized At 870C (1600F), Reheated To 845C (1550F), Oil Quenched, 595C (1100F) Temper, 25 mm (1 In.) Round","Normalized At 870C (1600F), Reheated To 845C (1550F), Oil Quenched, 595C (1100F) Temper, 25 mm (1 In.) Round",2795,0,Carburized – quenched (oil) – wear-resistant surface steel,0
,,,1,Steel database with labelled clusters,,,AISI 4130H Steel,Ultimate tensile strength,615.0,MPa,Yield strength,400.0,MPa,Ductility,27.0,%,0.0,0.0,0.3,0.0,0.0,0.0,0.0,0.0,0.0,0.25,0.035,0.04,0.0,0.0,0.0,0.0,0.975,0.5,97.7,0.0,0.0,0.0,0.0,0.0,0.0,0.0,0.0,0.2,0.0,0.0,0.0,0.0,0.0,0.0,0.0,0.0,,,"Normalized At 870C (1600F), Air Cooled, 100 mm (4 In.) Round","Normalized At 870C (1600F), Air Cooled, 100 mm (4 In.) Round",2796,4,Normalized (air cooled) – general-purpose steel,4
,,,1,Steel database with labelled clusters,,,AISI 4140H Steel,Ultimate tensile strength,883.0,MPa,Yield strength,685.0,MPa,Ductility,19.0,%,0.0,0.0,0.405,0.0,0.0,0.0,0.0,0.0,0.0,0.2249999999999999,0.035,0.04,0.0,0.0,0.0,0.0,0.975,0.875,97.22,0.0,0.0,0.0,0.0,0.0,0.0,0.0,0.0,0.2249999999999999,0.0,0.0,0.0,0.0,0.0,0.0,0.0,0.0,,,"Oil Quenched 845C (1550F), Tempered 540C (1000F), 100 mm (4 In.) Round","Oil Quenched 845C (1550F), Tempered 540C (1000F), 100 mm (4 In.) Round",2797,6,Quenched (oil) & tempered – high-strength structural steel,6
,,,1,Steel database with labelled clusters,,,AISI 4140H Steel,Ultimate tensile strength,965.0,MPa,Yield strength,800.0,MPa,Ductility,17.0,%,0.0,0.0,0.405,0.0,0.0,0.0,0.0,0.0,0.0,0.2249999999999999,0.035,0.04,0.0,0.0,0.0,0.0,0.975,0.875,97.22,0.0,0.0,0.0,0.0,0.0,0.0,0.0,0.0,0.2249999999999999,0.0,0.0,0.0,0.0,0.0,0.0,0.0,0.0,,,"Oil Quenched 845C (1550F), Tempered 540C (1000F), 50 mm (2 In.) Round","Oil Quenched 845C (1550F), Tempered 540C (1000F), 50 mm (2 In.) Round",2798,6,Quenched (oil) & tempered – high-strength structural steel,6
,,,1,Steel database with labelled clusters,,,AISI 4140 Steel,Ultimate tensile strength,917.0,MPa,Yield strength,841.0,MPa,Ductility,21.0,%,0.0,0.0,0.405,0.0,0.0,0.0,0.0,0.0,0.0,0.2249999999999999,0.035,0.04,0.0,0.0,0.0,0.0,0.95,0.875,97.27,0.0,0.0,0.0,0.0,0.0,0.0,0.0,0.0,0.2,0.0,0.0,0.0,0.0,0.0,0.0,0.0,0.0,,,"Oil Quenched, 25 mm (1 In.) Round (845C (1550F) Quench, 650C (1200F) Temper)","Oil Quenched, 25 mm (1 In.) Round (845C (1550F) Quench, 650C (1200F) Temper)",2799,6,Quenched (oil) & tempered – high-strength structural steel,6
,,,1,Steel database with labelled clusters,,,AISI 4140H Steel,Ultimate tensile strength,883.0,MPa,Yield strength,710.0,MPa,Ductility,21.0,%,0.0,0.0,0.405,0.0,0.0,0.0,0.0,0.0,0.0,0.2249999999999999,0.035,0.04,0.0,0.0,0.0,0.0,0.975,0.875,97.22,0.0,0.0,0.0,0.0,0.0,0.0,0.0,0.0,0.2249999999999999,0.0,0.0,0.0,0.0,0.0,0.0,0.0,0.0,,,"Oil Quenched 845C (1550F), 595C (1100F) Temper, 50 mm (2 In.) Round","Oil Quenched 845C (1550F), 595C (1100F) Temper, 50 mm (2 In.) Round",2800,6,Quenched (oil) & tempered – high-strength structural steel,6
,,,1,Steel database with labelled clusters,,,AISI 4140H Steel,Ultimate tensile strength,655.0,MPa,Yield strength,415.0,MPa,Ductility,25.0,%,0.0,0.0,0.405,0.0,0.0,0.0,0.0,0.0,0.0,0.2249999999999999,0.035,0.04,0.0,0.0,0.0,0.0,0.975,0.875,97.22,0.0,0.0,0.0,0.0,0.0,0.0,0.0,0.0,0.2249999999999999,0.0,0.0,0.0,0.0,0.0,0.0,0.0,0.0,,,"Annealed At 815C (1500F) Furnace Cooled 11C (20F)/Hour To 665C (1230F), Air Cooled, 25 mm (1 In.) Round","Annealed At 815C (1500F) Furnace Cooled 11C (20F)/Hour To 665C (1230F), Air Cooled, 25 mm (1 In.) Round",2801,7,Annealed – easy-to-machine – round annealed stock,7
,,,1,Steel database with labelled clusters,,,AISI 4140 Steel,Ultimate tensile strength,1725.0,MPa,Yield strength,1572.0,MPa,Ductility,11.0,%,0.0,0.0,0.405,0.0,0.0,0.0,0.0,0.0,0.0,0.2249999999999999,0.035,0.04,0.0,0.0,0.0,0.0,0.95,0.875,97.27,0.0,0.0,0.0,0.0,0.0,0.0,0.0,0.0,0.2,0.0,0.0,0.0,0.0,0.0,0.0,0.0,0.0,,,"Normalized At 870C (1600F), Reheated To 845C (1550F), Oil Quenched, 315C (600F) Temper, 25 mm (1 In.) Round","Normalized At 870C (1600F), Reheated To 845C (1550F), Oil Quenched, 315C (600F) Temper, 25 mm (1 In.) Round",2802,0,Carburized – quenched (oil) – wear-resistant surface steel,0
,,,1,Steel database with labelled clusters,,,AISI 4140 Steel,Ultimate tensile strength,1090.0,MPa,Yield strength,1025.0,MPa,Ductility,18.0,%,0.0,0.0,0.405,0.0,0.0,0.0,0.0,0.0,0.0,0.2249999999999999,0.035,0.04,0.0,0.0,0.0,0.0,0.95,0.875,97.27,0.0,0.0,0.0,0.0,0.0,0.0,0.0,0.0,0.2,0.0,0.0,0.0,0.0,0.0,0.0,0.0,0.0,,,"Oil Quenched, 13 mm (0.5 In.) Round (845C (1550F) Quench, 595C (1100F) Temper)","Oil Quenched, 13 mm (0.5 In.) Round (845C (1550F) Quench, 595C (1100F) Temper)",2803,6,Quenched (oil) & tempered – high-strength structural steel,6
,,,1,Steel database with labelled clusters,,,AISI 4140H Steel,Ultimate tensile strength,1150.0,MPa,Yield strength,1050.0,MPa,Ductility,17.0,%,0.0,0.0,0.405,0.0,0.0,0.0,0.0,0.0,0.0,0.2249999999999999,0.035,0.04,0.0,0.0,0.0,0.0,0.975,0.875,97.22,0.0,0.0,0.0,0.0,0.0,0.0,0.0,0.0,0.2249999999999999,0.0,0.0,0.0,0.0,0.0,0.0,0.0,0.0,,,"Heat Treated, Tempered 540C (1000F), 25 mm (1 In.) Round","Heat Treated, Tempered 540C (1000F), 25 mm (1 In.) Round",2804,0,Carburized – quenched (oil) – wear-resistant surface steel,0
,,,1,Steel database with labelled clusters,,,AISI 4140H Steel,Ultimate tensile strength,807.0,MPa,Yield strength,600.0,MPa,Ductility,21.0,%,0.0,0.0,0.405,0.0,0.0,0.0,0.0,0.0,0.0,0.2249999999999999,0.035,0.04,0.0,0.0,0.0,0.0,0.975,0.875,97.22,0.0,0.0,0.0,0.0,0.0,0.0,0.0,0.0,0.2249999999999999,0.0,0.0,0.0,0.0,0.0,0.0,0.0,0.0,,,"Oil Quenched 845C (1550F), 595C (1100F) Temper, 100 mm (4 In.) Round","Oil Quenched 845C (1550F), 595C (1100F) Temper, 100 mm (4 In.) Round",2805,6,Quenched (oil) & tempered – high-strength structural steel,6
,,,1,Steel database with labelled clusters,,,AISI 4140H Steel,Ultimate tensile strength,1020.0,MPa,Yield strength,655.0,MPa,Ductility,17.0,%,0.0,0.0,0.405,0.0,0.0,0.0,0.0,0.0,0.0,0.2249999999999999,0.035,0.04,0.0,0.0,0.0,0.0,0.975,0.875,97.22,0.0,0.0,0.0,0.0,0.0,0.0,0.0,0.0,0.2249999999999999,0.0,0.0,0.0,0.0,0.0,0.0,0.0,0.0,,,Normalized At 870C,Normalized At 870C,2806,4,Normalized (air cooled) – general-purpose steel,4
,,,1,Steel database with labelled clusters,,,AISI 4140 Steel,Ultimate tensile strength,1185.0,MPa,Yield strength,1110.0,MPa,Ductility,15.0,%,0.0,0.0,0.405,0.0,0.0,0.0,0.0,0.0,0.0,0.2249999999999999,0.035,0.04,0.0,0.0,0.0,0.0,0.95,0.875,97.27,0.0,0.0,0.0,0.0,0.0,0.0,0.0,0.0,0.2,0.0,0.0,0.0,0.0,0.0,0.0,0.0,0.0,,,"Oil Quenched, 13 mm (0.5 In.) Round [845C (1550F) Quench, 540C (1000F) Temper]","Oil Quenched, 13 mm (0.5 In.) Round [845C (1550F) Quench, 540C (1000F) Temper]",2807,6,Quenched (oil) & tempered – high-strength structural steel,6
,,,1,Steel database with labelled clusters,,,AISI 4150 Steel,Ultimate tensile strength,1020.0,MPa,Yield strength,945.0,MPa,Ductility,17.0,%,0.0,0.0,0.505,0.0,0.0,0.0,0.0,0.0,0.0,0.2249999999999999,0.035,0.04,0.0,0.0,0.0,0.0,0.95,0.875,97.17,0.0,0.0,0.0,0.0,0.0,0.0,0.0,0.0,0.2,0.0,0.0,0.0,0.0,0.0,0.0,0.0,0.0,,,"Oil Quenched 830C (1525F), 650C (1200F) Temper, 13 mm (0.5 In.) Round","Oil Quenched 830C (1525F), 650C (1200F) Temper, 13 mm (0.5 In.) Round",2808,6,Quenched (oil) & tempered – high-strength structural steel,6
,,,1,Steel database with labelled clusters,,,AISI 4140 Steel,Ultimate tensile strength,1380.0,MPa,Yield strength,1170.0,MPa,Ductility,15.0,%,0.0,0.0,0.405,0.0,0.0,0.0,0.0,0.0,0.0,0.2249999999999999,0.035,0.04,0.0,0.0,0.0,0.0,0.95,0.875,97.27,0.0,0.0,0.0,0.0,0.0,0.0,0.0,0.0,0.2,0.0,0.0,0.0,0.0,0.0,0.0,0.0,0.0,,,"Oil Quenched, 425C (800F) Temper, 25 mm (1 In.) Round","Oil Quenched, 425C (800F) Temper, 25 mm (1 In.) Round",2809,6,Quenched (oil) & tempered – high-strength structural steel,6
,,,1,Steel database with labelled clusters,,,AISI 4140 Steel,Ultimate tensile strength,1585.0,MPa,Yield strength,1345.0,MPa,Ductility,11.0,%,0.0,0.0,0.405,0.0,0.0,0.0,0.0,0.0,0.0,0.2249999999999999,0.035,0.04,0.0,0.0,0.0,0.0,0.95,0.875,97.27,0.0,0.0,0.0,0.0,0.0,0.0,0.0,0.0,0.2,0.0,0.0,0.0,0.0,0.0,0.0,0.0,0.0,,,"Oil Quenched, 315C (600F) Temper, 25 mm (1 In.) Round","Oil Quenched, 315C (600F) Temper, 25 mm (1 In.) Round",2810,6,Quenched (oil) & tempered – high-strength structural steel,6
,,,1,Steel database with labelled clusters,,,AISI 4140H Steel,Ultimate tensile strength,1295.0,MPa,Yield strength,1205.0,MPa,Ductility,16.0,%,0.0,0.0,0.405,0.0,0.0,0.0,0.0,0.0,0.0,0.2249999999999999,0.035,0.04,0.0,0.0,0.0,0.0,0.975,0.875,97.22,0.0,0.0,0.0,0.0,0.0,0.0,0.0,0.0,0.2249999999999999,0.0,0.0,0.0,0.0,0.0,0.0,0.0,0.0,,,"Heat Treated, Tempered 480C (900F), 25 mm (1 In.) Round","Heat Treated, Tempered 480C (900F), 25 mm (1 In.) Round",2811,0,Carburized – quenched (oil) – wear-resistant surface steel,0
,,,1,Steel database with labelled clusters,,,AISI 4140H Steel,Ultimate tensile strength,931.0,MPa,Yield strength,793.0,MPa,Ductility,22.0,%,0.0,0.0,0.405,0.0,0.0,0.0,0.0,0.0,0.0,0.2249999999999999,0.035,0.04,0.0,0.0,0.0,0.0,0.975,0.875,97.22,0.0,0.0,0.0,0.0,0.0,0.0,0.0,0.0,0.2249999999999999,0.0,0.0,0.0,0.0,0.0,0.0,0.0,0.0,,,"Oil Quenched, 650C (1200F) Temper, 25 mm (1 In.) Round","Oil Quenched, 650C (1200F) Temper, 25 mm (1 In.) Round",2812,6,Quenched (oil) & tempered – high-strength structural steel,6
,,,1,Steel database with labelled clusters,,,AISI 4150H Steel,Ultimate tensile strength,1340.0,MPa,Yield strength,896.0,MPa,Ductility,10.0,%,0.0,0.0,0.505,0.0,0.0,0.0,0.0,0.0,0.0,0.2249999999999999,0.035,0.04,0.0,0.0,0.0,0.0,0.975,0.875,97.145,0.0,0.0,0.0,0.0,0.0,0.0,0.0,0.0,0.2,0.0,0.0,0.0,0.0,0.0,0.0,0.0,0.0,,,"Normalized At 870C (1600F), Air Cooled, 13 mm (0.5 In.) Round","Normalized At 870C (1600F), Air Cooled, 13 mm (0.5 In.) Round",2813,4,Normalized (air cooled) – general-purpose steel,4
,,,1,Steel database with labelled clusters,,,AISI 4140 Steel,Ultimate tensile strength,1075.0,MPa,Yield strength,986.0,MPa,Ductility,15.0,%,0.0,0.0,0.405,0.0,0.0,0.0,0.0,0.0,0.0,0.2249999999999999,0.035,0.04,0.0,0.0,0.0,0.0,0.95,0.875,97.27,0.0,0.0,0.0,0.0,0.0,0.0,0.0,0.0,0.2,0.0,0.0,0.0,0.0,0.0,0.0,0.0,0.0,,,"Oil Quenched, 25 mm (1 In.) Round [845C (1550F) Quench, 540C (1000F) Temper]","Oil Quenched, 25 mm (1 In.) Round [845C (1550F) Quench, 540C (1000F) Temper]",2814,6,Quenched (oil) & tempered – high-strength structural steel,6
,,,1,Steel database with labelled clusters,,,AISI 4140H Steel,Ultimate tensile strength,1020.0,MPa,Yield strength,910.0,MPa,Ductility,19.0,%,0.0,0.0,0.405,0.0,0.0,0.0,0.0,0.0,0.0,0.2249999999999999,0.035,0.04,0.0,0.0,0.0,0.0,0.975,0.875,97.22,0.0,0.0,0.0,0.0,0.0,0.0,0.0,0.0,0.2249999999999999,0.0,0.0,0.0,0.0,0.0,0.0,0.0,0.0,,,"Heat Treated, 595C (1100F) Temper, 25 mm (1 In.) Round","Heat Treated, 595C (1100F) Temper, 25 mm (1 In.) Round",2815,0,Carburized – quenched (oil) – wear-resistant surface steel,0
,,,1,Steel database with labelled clusters,,,AISI 4140H Steel,Ultimate tensile strength,972.0,MPa,Yield strength,635.0,MPa,Ductility,16.0,%,0.0,0.0,0.405,0.0,0.0,0.0,0.0,0.0,0.0,0.2249999999999999,0.035,0.04,0.0,0.0,0.0,0.0,0.975,0.875,97.22,0.0,0.0,0.0,0.0,0.0,0.0,0.0,0.0,0.2249999999999999,0.0,0.0,0.0,0.0,0.0,0.0,0.0,0.0,,,"Normalized At 870C (1600F), Air Cooled, 50 mm (2 In.) Round","Normalized At 870C (1600F), Air Cooled, 50 mm (2 In.) Round",2816,4,Normalized (air cooled) – general-purpose steel,4
,,,1,Steel database with labelled clusters,,,AISI 4140H Steel,Ultimate tensile strength,965.0,MPa,Yield strength,931.0,MPa,Ductility,19.0,%,0.0,0.0,0.405,0.0,0.0,0.0,0.0,0.0,0.0,0.2249999999999999,0.035,0.04,0.0,0.0,0.0,0.0,0.975,0.875,97.22,0.0,0.0,0.0,0.0,0.0,0.0,0.0,0.0,0.2249999999999999,0.0,0.0,0.0,0.0,0.0,0.0,0.0,0.0,,,"Oil Quenched 845C (1550F), 595C (1100F) Temper, 25 mm (1 In.) Round","Oil Quenched 845C (1550F), 595C (1100F) Temper, 25 mm (1 In.) Round",2817,6,Quenched (oil) & tempered – high-strength structural steel,6
,,,1,Steel database with labelled clusters,,,AISI 4140H Steel,Ultimate tensile strength,896.0,MPa,Yield strength,786.0,MPa,Ductility,21.0,%,0.0,0.0,0.405,0.0,0.0,0.0,0.0,0.0,0.0,0.2249999999999999,0.035,0.04,0.0,0.0,0.0,0.0,0.975,0.875,97.22,0.0,0.0,0.0,0.0,0.0,0.0,0.0,0.0,0.2249999999999999,0.0,0.0,0.0,0.0,0.0,0.0,0.0,0.0,,,"Heat Treated, 650C (1200F) Temper, 25 mm (1 In.) Round","Heat Treated, 650C (1200F) Temper, 25 mm (1 In.) Round",2818,0,Carburized – quenched (oil) – wear-resistant surface steel,0
,,,1,Steel database with labelled clusters,,,AISI 4140 Steel,Ultimate tensile strength,807.0,MPa,Yield strength,689.0,MPa,Ductility,23.0,%,0.0,0.0,0.405,0.0,0.0,0.0,0.0,0.0,0.0,0.25,0.035,0.04,0.0,0.0,0.0,0.0,0.95,0.875,97.245,0.0,0.0,0.0,0.0,0.0,0.0,0.0,0.0,0.2,0.0,0.0,0.0,0.0,0.0,0.0,0.0,0.0,,,"Normalized At 870C (1600F), Reheated To 845C (1550F), Oil Quenched, 705C (1300F) Temper, 25 mm (1 In.) Round","Normalized At 870C (1600F), Reheated To 845C (1550F), Oil Quenched, 705C (1300F) Temper, 25 mm (1 In.) Round",2819,0,Carburized – quenched (oil) – wear-resistant surface steel,0
,,,1,Steel database with labelled clusters,,,AISI 4150H Steel,Ultimate tensile strength,731.0,MPa,Yield strength,380.0,MPa,Ductility,20.0,%,0.0,0.0,0.505,0.0,0.0,0.0,0.0,0.0,0.0,0.2249999999999999,0.035,0.04,0.0,0.0,0.0,0.0,0.975,0.875,97.145,0.0,0.0,0.0,0.0,0.0,0.0,0.0,0.0,0.2,0.0,0.0,0.0,0.0,0.0,0.0,0.0,0.0,,,"Annealed At 830C (1525F), Furnace Cooled 11C (20F)/Hour, Air Cooled, 25 mm (1 In.) Round","Annealed At 830C (1525F), Furnace Cooled 11C (20F)/Hour, Air Cooled, 25 mm (1 In.) Round",2820,7,Annealed – easy-to-machine – round annealed stock,7
,,,1,Steel database with labelled clusters,,,AISI 4130H Steel,Ultimate tensile strength,560.0,MPa,Yield strength,360.0,MPa,Ductility,28.0,%,0.0,0.0,0.3,0.0,0.0,0.0,0.0,0.0,0.0,0.25,0.035,0.04,0.0,0.0,0.0,0.0,0.975,0.5,97.7,0.0,0.0,0.0,0.0,0.0,0.0,0.0,0.0,0.2,0.0,0.0,0.0,0.0,0.0,0.0,0.0,0.0,,,Annealed At 865C (1590F),Annealed At 865C (1590F),2821,7,Annealed – easy-to-machine – round annealed stock,7
,,,1,Steel database with labelled clusters,,,AISI 4150 Steel,Ultimate tensile strength,855.0,MPa,Yield strength,625.0,MPa,Ductility,21.0,%,0.0,0.0,0.505,0.0,0.0,0.0,0.0,0.0,0.0,0.2249999999999999,0.035,0.04,0.0,0.0,0.0,0.0,0.95,0.875,97.17,0.0,0.0,0.0,0.0,0.0,0.0,0.0,0.0,0.2,0.0,0.0,0.0,0.0,0.0,0.0,0.0,0.0,,,"Oil Quenched 830C (1525F), 650C (1200F) Temper, 100 mm (4 In.) Round","Oil Quenched 830C (1525F), 650C (1200F) Temper, 100 mm (4 In.) Round",2822,6,Quenched (oil) & tempered – high-strength structural steel,6
