Repository: Azhi-ss/SteelScientist

# Steel Labelled Clusters Dataset

This directory contains the cleaned steel labelled-clusters dataset used by
`regression/steel_labelled_clusters_regression.py`.

## Files

| File | Rows | Description |
|------|------|-------------|
| `raw/Steel database with labelled clusters.xlsx` | 3234 | Original spreadsheet. |
| `full_with_duplicates.csv` | 3234 | Raw spreadsheet mapped to the project regression schema. |
| `clean.csv` | 1943 | Strictly deduplicated regression mother table. |
| `train.csv` | 1554 | Fixed 8:2 training split generated from `clean.csv`. |
| `val.csv` | 389 | Fixed 8:2 validation split generated from `clean.csv`. |

File: datasets/steel_labelled_clusters/full_with_duplicates.csv (part 36 of 40)
DOIs,Files,problem,status,Table_topic,title,abstract,Material,Tensile_name,Tensile_value,Tensile_unit,Yield_name,Yield_value,Yield_unit,Elongation_name,Elongation_value,Elongation_unit,H,B,C,N,O,F,Na,Mg,Al,Si,P,S,Cl,Ca,Ti,V,Cr,Mn,Fe,Co,Ni,Cu,Zn,As,Y,Zr,Nb,Mo,Sn,Sb,La,Ce,Ta,W,Pb,Bi,Other_ele,Text_addition,Text,actions,source_entry,cluster_number,cluster_label,cluster_number_0_to_11
,,,1,Steel database with labelled clusters,,,AISI 4150H Steel,Ultimate tensile strength,1170.0,MPa,Yield strength,1076.0,MPa,Ductility,14.0,%,0.0,0.0,0.505,0.0,0.0,0.0,0.0,0.0,0.0,0.2249999999999999,0.035,0.04,0.0,0.0,0.0,0.0,0.975,0.875,97.145,0.0,0.0,0.0,0.0,0.0,0.0,0.0,0.0,0.2,0.0,0.0,0.0,0.0,0.0,0.0,0.0,0.0,,,"Oil Quenched 830C (1525F), 595C (1100F) Temper, 13 mm (0.5 In.) Round","Oil Quenched 830C (1525F), 595C (1100F) Temper, 13 mm (0.5 In.) Round",2823,6,Quenched (oil) & tempered – high-strength structural steel,6
,,,1,Steel database with labelled clusters,,,AISI 4130 Steel,Ultimate tensile strength,841.0,MPa,Yield strength,655.0,MPa,Ductility,20.0,%,0.0,0.0,0.305,0.0,0.0,0.0,0.0,0.0,0.0,0.2249999999999999,0.035,0.04,0.0,0.0,0.0,0.0,0.95,0.5,97.745,0.0,0.0,0.0,0.0,0.0,0.0,0.0,0.0,0.2,0.0,0.0,0.0,0.0,0.0,0.0,0.0,0.0,,,"Water Quenched 855C (1570F), 480C (900F) Temper, 100 mm (4 In.) Round","Water Quenched 855C (1570F), 480C (900F) Temper, 100 mm (4 In.) Round",2824,10,Quenched (water) & tempered – high-strength structural steel,10
,,,1,Steel database with labelled clusters,,,AISI 4130H Steel,Ultimate tensile strength,1110.0,MPa,Yield strength,951.0,MPa,Ductility,14.0,%,0.0,0.0,0.3,0.0,0.0,0.0,0.0,0.0,0.0,0.25,0.035,0.04,0.0,0.0,0.0,0.0,0.975,0.5,97.7,0.0,0.0,0.0,0.0,0.0,0.0,0.0,0.0,0.2,0.0,0.0,0.0,0.0,0.0,0.0,0.0,0.0,,,"Water Quenched 855C (1570F), 480C (900F) Temper, 25 mm (1 In.) Round","Water Quenched 855C (1570F), 480C (900F) Temper, 25 mm (1 In.) Round",2825,10,Quenched (water) & tempered – high-strength structural steel,10
,,,1,Steel database with labelled clusters,,,AISI 4150 Steel,Ultimate tensile strength,910.0,MPa,Yield strength,675.0,MPa,Ductility,20.0,%,0.0,0.0,0.505,0.0,0.0,0.0,0.0,0.0,0.0,0.2249999999999999,0.035,0.04,0.0,0.0,0.0,0.0,0.95,0.875,97.17,0.0,0.0,0.0,0.0,0.0,0.0,0.0,0.0,0.2,0.0,0.0,0.0,0.0,0.0,0.0,0.0,0.0,,,"Oil Quenched 830C (1525F), 595C (1100F) Temper, 100 mm (4 In.) Round","Oil Quenched 830C (1525F), 595C (1100F) Temper, 100 mm (4 In.) Round",2826,6,Quenched (oil) & tempered – high-strength structural steel,6
,,,1,Steel database with labelled clusters,,,AISI 4150H Steel,Ultimate tensile strength,1160.0,MPa,Yield strength,731.0,MPa,Ductility,11.0,%,0.0,0.0,0.505,0.0,0.0,0.0,0.0,0.0,0.0,0.2249999999999999,0.035,0.04,0.0,0.0,0.0,0.0,0.975,0.875,97.145,0.0,0.0,0.0,0.0,0.0,0.0,0.0,0.0,0.2,0.0,0.0,0.0,0.0,0.0,0.0,0.0,0.0,,,"Normalized At 870C (1600F), Air Cooled, 25 mm (1 In.) Round","Normalized At 870C (1600F), Air Cooled, 25 mm (1 In.) Round",2827,4,Normalized (air cooled) – general-purpose steel,4
,,,1,Steel database with labelled clusters,,,AISI 4150 Steel,Ultimate tensile strength,931.0,MPa,Yield strength,814.0,MPa,Ductility,20.0,%,0.0,0.0,0.505,0.0,0.0,0.0,0.0,0.0,0.0,0.2249999999999999,0.035,0.04,0.0,0.0,0.0,0.0,0.95,0.875,97.17,0.0,0.0,0.0,0.0,0.0,0.0,0.0,0.0,0.2,0.0,0.0,0.0,0.0,0.0,0.0,0.0,0.0,,,"Oil Quenched 830C (1525F), 650C (1200F) Temper, 50 mm (2 In.) Round","Oil Quenched 830C (1525F), 650C (1200F) Temper, 50 mm (2 In.) Round",2828,6,Quenched (oil) & tempered – high-strength structural steel,6
,,,1,Steel database with labelled clusters,,,AISI 4130H Steel,Ultimate tensile strength,1040.0,MPa,Yield strength,979.0,MPa,Ductility,18.0,%,0.0,0.0,0.3,0.0,0.0,0.0,0.0,0.0,0.0,0.25,0.035,0.04,0.0,0.0,0.0,0.0,0.975,0.5,97.7,0.0,0.0,0.0,0.0,0.0,0.0,0.0,0.0,0.2,0.0,0.0,0.0,0.0,0.0,0.0,0.0,0.0,,,"Water Quenched 855C (1570F), 540C (1000F) Temper, 13 mm (0.5 In.) Round","Water Quenched 855C (1570F), 540C (1000F) Temper, 13 mm (0.5 In.) Round",2829,10,Quenched (water) & tempered – high-strength structural steel,10
,,,1,Steel database with labelled clusters,,,AISI 4140 Steel,Ultimate tensile strength,772.0,MPa,Yield strength,580.0,MPa,Ductility,23.0,%,0.0,0.0,0.405,0.0,0.0,0.0,0.0,0.0,0.0,0.2249999999999999,0.035,0.04,0.0,0.0,0.0,0.0,0.95,0.875,97.27,0.0,0.0,0.0,0.0,0.0,0.0,0.0,0.0,0.2,0.0,0.0,0.0,0.0,0.0,0.0,0.0,0.0,,,"Oil Quenched, 100 mm (4 In.) Round (845C (1550F) Quench, 650C (1200F) Temper)","Oil Quenched, 100 mm (4 In.) Round (845C (1550F) Quench, 650C (1200F) Temper)",2830,6,Quenched (oil) & tempered – high-strength structural steel,6
,,,1,Steel database with labelled clusters,,,AISI 4150H,Ultimate tensile strength,731.0,MPa,Yield strength,380.0,MPa,Ductility,20.0,%,0.0,0.0,0.505,0.0,0.0,0.0,0.0,0.0,0.0,0.2249999999999999,0.035,0.04,0.0,0.0,0.0,0.0,0.975,0.875,97.145,0.0,0.0,0.0,0.0,0.0,0.0,0.0,0.0,0.2,0.0,0.0,0.0,0.0,0.0,0.0,0.0,0.0,,,Annealed 815C (1500F),Annealed 815C (1500F),2831,7,Annealed – easy-to-machine – round annealed stock,7
,,,1,Steel database with labelled clusters,,,AISI 4340 Steel,Ultimate tensile strength,745.0,MPa,Yield strength,470.0,MPa,Ductility,22.0,%,0.0,0.0,0.4,0.0,0.0,0.0,0.0,0.0,0.0,0.2249999999999999,0.035,0.04,0.0,0.0,0.0,0.0,0.8,0.7,95.725,0.0,1.825,0.0,0.0,0.0,0.0,0.0,0.0,0.25,0.0,0.0,0.0,0.0,0.0,0.0,0.0,0.0,,,"Annealed, 25 mm Round","Annealed, 25 mm Round",2832,3,Normalized – easy-to-machine stock (cold drawn),3
,,,1,Steel database with labelled clusters,,,AISI 4130 Steel,Ultimate tensile strength,883.0,MPa,Yield strength,779.0,MPa,Ductility,21.0,%,0.0,0.0,0.305,0.0,0.0,0.0,0.0,0.0,0.0,0.2249999999999999,0.035,0.04,0.0,0.0,0.0,0.0,0.95,0.5,97.745,0.0,0.0,0.0,0.0,0.0,0.0,0.0,0.0,0.2,0.0,0.0,0.0,0.0,0.0,0.0,0.0,0.0,,,"Water Quenched 855C (1570F), 595C (1100F) Temper, 25 mm (1 In.) Round","Water Quenched 855C (1570F), 595C (1100F) Temper, 25 mm (1 In.) Round",2833,10,Quenched (water) & tempered – high-strength structural steel,10
,,,1,Steel database with labelled clusters,,,AISI 4140H Steel,Ultimate tensile strength,1380.0,MPa,Yield strength,1170.0,MPa,Ductility,15.0,%,0.0,0.0,0.405,0.0,0.0,0.0,0.0,0.0,0.0,0.2249999999999999,0.035,0.04,0.0,0.0,0.0,0.0,0.975,0.875,97.22,0.0,0.0,0.0,0.0,0.0,0.0,0.0,0.0,0.2249999999999999,0.0,0.0,0.0,0.0,0.0,0.0,0.0,0.0,,,"Oil Quenched, Tempered 425C (800F), 25 mm (1 In.) Round","Oil Quenched, Tempered 425C (800F), 25 mm (1 In.) Round",2834,6,Quenched (oil) & tempered – high-strength structural steel,6
,,,1,Steel database with labelled clusters,,,AISI 4150 Steel,Ultimate tensile strength,1165.0,MPa,Yield strength,1040.0,MPa,Ductility,15.0,%,0.0,0.0,0.505,0.0,0.0,0.0,0.0,0.0,0.0,0.2249999999999999,0.035,0.04,0.0,0.0,0.0,0.0,0.95,0.875,97.17,0.0,0.0,0.0,0.0,0.0,0.0,0.0,0.0,0.2,0.0,0.0,0.0,0.0,0.0,0.0,0.0,0.0,,,"Oil Quenched 830C (1525F), 540C (1000F) Temper, 50 mm (2 In.) Round","Oil Quenched 830C (1525F), 540C (1000F) Temper, 50 mm (2 In.) Round",2835,6,Quenched (oil) & tempered – high-strength structural steel,6
,,,1,Steel database with labelled clusters,,,AISI 4150 Steel,Ultimate tensile strength,972.0,MPa,Yield strength,883.0,MPa,Ductility,18.0,%,0.0,0.0,0.505,0.0,0.0,0.0,0.0,0.0,0.0,0.2249999999999999,0.035,0.04,0.0,0.0,0.0,0.0,0.95,0.875,97.17,0.0,0.0,0.0,0.0,0.0,0.0,0.0,0.0,0.2,0.0,0.0,0.0,0.0,0.0,0.0,0.0,0.0,,,"Oil Quenched 830C (1525F), 650C (1200F) Temper, 25 mm (1 In.) Round","Oil Quenched 830C (1525F), 650C (1200F) Temper, 25 mm (1 In.) Round",2836,6,Quenched (oil) & tempered – high-strength structural steel,6
,,,1,Steel database with labelled clusters,,,AISI 4150H Steel,Ultimate tensile strength,855.0,MPa,Yield strength,625.0,MPa,Ductility,21.0,%,0.0,0.0,0.505,0.0,0.0,0.0,0.0,0.0,0.0,0.2249999999999999,0.035,0.04,0.0,0.0,0.0,0.0,0.975,0.875,97.145,0.0,0.0,0.0,0.0,0.0,0.0,0.0,0.0,0.2,0.0,0.0,0.0,0.0,0.0,0.0,0.0,0.0,,,"Oil Quenched 830C (1525F), 650C (1200F) Temper, 100 mm (4 In.) Round","Oil Quenched 830C (1525F), 650C (1200F) Temper, 100 mm (4 In.) Round",2837,6,Quenched (oil) & tempered – high-strength structural steel,6
,,,1,Steel database with labelled clusters,,,AISI 4140H Steel,Ultimate tensile strength,1020.0,MPa,Yield strength,675.0,MPa,Ductility,17.0,%,0.0,0.0,0.405,0.0,0.0,0.0,0.0,0.0,0.0,0.2249999999999999,0.035,0.04,0.0,0.0,0.0,0.0,0.975,0.875,97.22,0.0,0.0,0.0,0.0,0.0,0.0,0.0,0.0,0.2249999999999999,0.0,0.0,0.0,0.0,0.0,0.0,0.0,0.0,,,"Heat Treated, Tempered 205C (400F), 25 mm (1 In.) Round","Heat Treated, Tempered 205C (400F), 25 mm (1 In.) Round",2838,0,Carburized – quenched (oil) – wear-resistant surface steel,0
,,,1,Steel database with labelled clusters,,,AISI 4150H Steel,Ultimate tensile strength,1165.0,MPa,Yield strength,1040.0,MPa,Ductility,15.0,%,0.0,0.0,0.505,0.0,0.0,0.0,0.0,0.0,0.0,0.2249999999999999,0.035,0.04,0.0,0.0,0.0,0.0,0.975,0.875,97.145,0.0,0.0,0.0,0.0,0.0,0.0,0.0,0.0,0.2,0.0,0.0,0.0,0.0,0.0,0.0,0.0,0.0,,,"Oil Quenched 830C (1525F), 540C (1000F) Temper, 50 mm (2 In.) Round","Oil Quenched 830C (1525F), 540C (1000F) Temper, 50 mm (2 In.) Round",2839,6,Quenched (oil) & tempered – high-strength structural steel,6
,,,1,Steel database with labelled clusters,,,AISI 4130H Steel,Ultimate tensile strength,1145.0,MPa,Yield strength,1110.0,MPa,Ductility,16.0,%,0.0,0.0,0.3,0.0,0.0,0.0,0.0,0.0,0.0,0.25,0.035,0.04,0.0,0.0,0.0,0.0,0.975,0.5,97.7,0.0,0.0,0.0,0.0,0.0,0.0,0.0,0.0,0.2,0.0,0.0,0.0,0.0,0.0,0.0,0.0,0.0,,,"Water Quenched 855C (1570F), 480C (900F) Temper, 13 mm (0.5 In.) Round","Water Quenched 855C (1570F), 480C (900F) Temper, 13 mm (0.5 In.) Round",2840,10,Quenched (water) & tempered – high-strength structural steel,10
,,,1,Steel database with labelled clusters,,,AISI 4150H Steel,Ultimate tensile strength,910.0,MPa,Yield strength,675.0,MPa,Ductility,20.0,%,0.0,0.0,0.505,0.0,0.0,0.0,0.0,0.0,0.0,0.2249999999999999,0.035,0.04,0.0,0.0,0.0,0.0,0.975,0.875,97.145,0.0,0.0,0.0,0.0,0.0,0.0,0.0,0.0,0.2,0.0,0.0,0.0,0.0,0.0,0.0,0.0,0.0,,,"Oil Quenched 830C (1525F), 595C (1100F) Temper, 100 mm (4 In.) Round","Oil Quenched 830C (1525F), 595C (1100F) Temper, 100 mm (4 In.) Round",2841,6,Quenched (oil) & tempered – high-strength structural steel,6
,,,1,Steel database with labelled clusters,,,AISI 4140H Steel,Ultimate tensile strength,1795.0,MPa,Yield strength,1515.0,MPa,Ductility,8.0,%,0.0,0.0,0.405,0.0,0.0,0.0,0.0,0.0,0.0,0.2249999999999999,0.035,0.04,0.0,0.0,0.0,0.0,0.975,0.875,97.22,0.0,0.0,0.0,0.0,0.0,0.0,0.0,0.0,0.2249999999999999,0.0,0.0,0.0,0.0,0.0,0.0,0.0,0.0,,,"Oil Quenched, Tempered 205C (400F), 25 mm (1 In.) Round","Oil Quenched, Tempered 205C (400F), 25 mm (1 In.) Round",2842,6,Quenched (oil) & tempered – high-strength structural steel,6
,,,1,Steel database with labelled clusters,,,AISI 4150 Steel,Ultimate tensile strength,1035.0,MPa,Yield strength,910.0,MPa,Ductility,18.0,%,0.0,0.0,0.505,0.0,0.0,0.0,0.0,0.0,0.0,0.2249999999999999,0.035,0.04,0.0,0.0,0.0,0.0,0.95,0.875,97.17,0.0,0.0,0.0,0.0,0.0,0.0,0.0,0.0,0.2,0.0,0.0,0.0,0.0,0.0,0.0,0.0,0.0,,,"Oil Quenched 830C (1525F), 595C (1100F) Temper, 50 mm (2 In.) Round","Oil Quenched 830C (1525F), 595C (1100F) Temper, 50 mm (2 In.) Round",2843,6,Quenched (oil) & tempered – high-strength structural steel,6
,,,1,Steel database with labelled clusters,,,AISI 4150H Steel,Ultimate tensile strength,1160.0,MPa,Yield strength,740.0,MPa,Ductility,11.0,%,0.0,0.0,0.505,0.0,0.0,0.0,0.0,0.0,0.0,0.2249999999999999,0.035,0.04,0.0,0.0,0.0,0.0,0.975,0.875,97.145,0.0,0.0,0.0,0.0,0.0,0.0,0.0,0.0,0.2,0.0,0.0,0.0,0.0,0.0,0.0,0.0,0.0,,,Normalized 870C (1600F),Normalized 870C (1600F),2844,4,Normalized (air cooled) – general-purpose steel,4
,,,1,Steel database with labelled clusters,,,AISI 4140H Steel,Ultimate tensile strength,814.0,MPa,Yield strength,485.0,MPa,Ductility,22.0,%,0.0,0.0,0.405,0.0,0.0,0.0,0.0,0.0,0.0,0.2249999999999999,0.035,0.04,0.0,0.0,0.0,0.0,0.975,0.875,97.22,0.0,0.0,0.0,0.0,0.0,0.0,0.0,0.0,0.2249999999999999,0.0,0.0,0.0,0.0,0.0,0.0,0.0,0.0,,,"Normalized At 870C (1600F), Air Cooled, 100 mm (4 In.) Round","Normalized At 870C (1600F), Air Cooled, 100 mm (4 In.) Round",2845,4,Normalized (air cooled) – general-purpose steel,4
,,,1,Steel database with labelled clusters,,,AISI 4130H Steel,Ultimate tensile strength,841.0,MPa,Yield strength,655.0,MPa,Ductility,20.0,%,0.0,0.0,0.3,0.0,0.0,0.0,0.0,0.0,0.0,0.25,0.035,0.04,0.0,0.0,0.0,0.0,0.975,0.5,97.7,0.0,0.0,0.0,0.0,0.0,0.0,0.0,0.0,0.2,0.0,0.0,0.0,0.0,0.0,0.0,0.0,0.0,,,"Water Quenched 855C (1570F), 480C (900F) Temper, 100 mm (4 In.) Round","Water Quenched 855C (1570F), 480C (900F) Temper, 100 mm (4 In.) Round",2846,10,Quenched (water) & tempered – high-strength structural steel,10
,,,1,Steel database with labelled clusters,,,AISI 4150H Steel,Ultimate tensile strength,972.0,MPa,Yield strength,883.0,MPa,Ductility,18.0,%,0.0,0.0,0.505,0.0,0.0,0.0,0.0,0.0,0.0,0.2249999999999999,0.035,0.04,0.0,0.0,0.0,0.0,0.975,0.875,97.145,0.0,0.0,0.0,0.0,0.0,0.0,0.0,0.0,0.2,0.0,0.0,0.0,0.0,0.0,0.0,0.0,0.0,,,"Oil Quenched 830C (1525F), 650C (1200F) Temper, 25 mm (1 In.) Round","Oil Quenched 830C (1525F), 650C (1200F) Temper, 25 mm (1 In.) Round",2847,6,Quenched (oil) & tempered – high-strength structural steel,6
,,,1,Steel database with labelled clusters,,,AISI 4140 Steel,Ultimate tensile strength,938.0,MPa,Yield strength,889.0,MPa,Ductility,19.0,%,0.0,0.0,0.405,0.0,0.0,0.0,0.0,0.0,0.0,0.2249999999999999,0.035,0.04,0.0,0.0,0.0,0.0,0.95,0.875,97.27,0.0,0.0,0.0,0.0,0.0,0.0,0.0,0.0,0.2,0.0,0.0,0.0,0.0,0.0,0.0,0.0,0.0,,,"Oil Quenched, 13 mm (0.5 In.) Round (845C (1550F) Quench, 650C (1200F) Temper)","Oil Quenched, 13 mm (0.5 In.) Round (845C (1550F) Quench, 650C (1200F) Temper)",2848,6,Quenched (oil) & tempered – high-strength structural steel,6
,,,1,Steel database with labelled clusters,,,AISI 4140H Steel,Ultimate tensile strength,1585.0,MPa,Yield strength,1345.0,MPa,Ductility,11.0,%,0.0,0.0,0.405,0.0,0.0,0.0,0.0,0.0,0.0,0.2249999999999999,0.035,0.04,0.0,0.0,0.0,0.0,0.975,0.875,97.22,0.0,0.0,0.0,0.0,0.0,0.0,0.0,0.0,0.2249999999999999,0.0,0.0,0.0,0.0,0.0,0.0,0.0,0.0,,,"Oil Quenched, Tempered 315C (600F), 25 mm (1 In.) Round","Oil Quenched, Tempered 315C (600F), 25 mm (1 In.) Round",2849,6,Quenched (oil) & tempered – high-strength structural steel,6
,,,1,Steel database with labelled clusters,,,AISI 4340 Steel,Ultimate tensile strength,931.0,MPa,Yield strength,834.0,MPa,Ductility,20.0,%,0.0,0.0,0.4,0.0,0.0,0.0,0.0,0.0,0.0,0.2249999999999999,0.035,0.04,0.0,0.0,0.0,0.0,0.8,0.7,95.725,0.0,1.825,0.0,0.0,0.0,0.0,0.0,0.0,0.25,0.0,0.0,0.0,0.0,0.0,0.0,0.0,0.0,,,"Oil Quenched 800C (1470F), 650C (1200F) Temper, 50 mm (2 In.) Round","Oil Quenched 800C (1470F), 650C (1200F) Temper, 50 mm (2 In.) Round",2850,6,Quenched (oil) & tempered – high-strength structural steel,6
,,,1,Steel database with labelled clusters,,,AISI 4140H Steel,Ultimate tensile strength,807.0,MPa,Yield strength,689.0,MPa,Ductility,23.0,%,0.0,0.0,0.405,0.0,0.0,0.0,0.0,0.0,0.0,0.2249999999999999,0.035,0.04,0.0,0.0,0.0,0.0,0.975,0.875,97.22,0.0,0.0,0.0,0.0,0.0,0.0,0.0,0.0,0.2249999999999999,0.0,0.0,0.0,0.0,0.0,0.0,0.0,0.0,,,"Heat Treated, Tempered 705C (1300F), 25 mm (1 In.) Round","Heat Treated, Tempered 705C (1300F), 25 mm (1 In.) Round",2851,0,Carburized – quenched (oil) – wear-resistant surface steel,0
,,,1,Steel database with labelled clusters,,,AISI 4340 Steel,Ultimate tensile strength,1110.0,MPa,Yield strength,710.0,MPa,Ductility,13.0,%,0.0,0.0,0.4,0.0,0.0,0.0,0.0,0.0,0.0,0.2249999999999999,0.035,0.04,0.0,0.0,0.0,0.0,0.8,0.7,95.725,0.0,1.825,0.0,0.0,0.0,0.0,0.0,0.0,0.25,0.0,0.0,0.0,0.0,0.0,0.0,0.0,0.0,,,"Normalized, 100 mm (4 In.) Round","Normalized, 100 mm (4 In.) Round",2852,9,Normalized – general-purpose steel (round normalized stock),9
,,,1,Steel database with labelled clusters,,,AISI 4150 Steel,Ultimate tensile strength,1095.0,MPa,Yield strength,717.0,MPa,Ductility,13.0,%,0.0,0.0,0.505,0.0,0.0,0.0,0.0,0.0,0.0,0.2249999999999999,0.035,0.04,0.0,0.0,0.0,0.0,0.95,0.875,97.17,0.0,0.0,0.0,0.0,0.0,0.0,0.0,0.0,0.2,0.0,0.0,0.0,0.0,0.0,0.0,0.0,0.0,,,"Normalized At 870C (1600F), Air Cooled, 50 mm (2 In.) Round","Normalized At 870C (1600F), Air Cooled, 50 mm (2 In.) Round",2853,4,Normalized (air cooled) – general-purpose steel,4
,,,1,Steel database with labelled clusters,,,AISI 4140 Steel,Ultimate tensile strength,883.0,MPa,Yield strength,710.0,MPa,Ductility,21.0,%,0.0,0.0,0.405,0.0,0.0,0.0,0.0,0.0,0.0,0.2249999999999999,0.035,0.04,0.0,0.0,0.0,0.0,0.95,0.875,97.27,0.0,0.0,0.0,0.0,0.0,0.0,0.0,0.0,0.2,0.0,0.0,0.0,0.0,0.0,0.0,0.0,0.0,,,"Oil Quenched, 50 mm (2 In.) Round (845C (1550F) Quench, 595C (1100F) Temper)","Oil Quenched, 50 mm (2 In.) Round (845C (1550F) Quench, 595C (1100F) Temper)",2854,6,Quenched (oil) & tempered – high-strength structural steel,6
,,,1,Steel database with labelled clusters,,,AISI 4340 Steel,Ultimate tensile strength,1172.0,MPa,Yield strength,1103.0,MPa,Ductility,16.0,%,0.0,0.0,0.4,0.0,0.0,0.0,0.0,0.0,0.0,0.2249999999999999,0.035,0.04,0.0,0.0,0.0,0.0,0.8,0.7,95.725,0.0,1.825,0.0,0.0,0.0,0.0,0.0,0.0,0.25,0.0,0.0,0.0,0.0,0.0,0.0,0.0,0.0,,,"Oil Quenched 800C (1470F), 540C (1000F) Temper, 50 mm (2 In.) Round","Oil Quenched 800C (1470F), 540C (1000F) Temper, 50 mm (2 In.) Round",2855,6,Quenched (oil) & tempered – high-strength structural steel,6
,,,1,Steel database with labelled clusters,,,AISI 4340 Steel,Ultimate tensile strength,1595.0,MPa,Yield strength,1475.0,MPa,Ductility,12.0,%,0.0,0.0,0.4,0.0,0.0,0.0,0.0,0.0,0.0,0.2249999999999999,0.035,0.04,0.0,0.0,0.0,0.0,0.8,0.7,95.725,0.0,1.825,0.0,0.0,0.0,0.0,0.0,0.0,0.25,0.0,0.0,0.0,0.0,0.0,0.0,0.0,0.0,,,"Oil Quenched 845C, 425C (800F) Temper","Oil Quenched 845C, 425C (800F) Temper",2856,6,Quenched (oil) & tempered – high-strength structural steel,6
,,,1,Steel database with labelled clusters,,,AISI 4130 Steel,Ultimate tensile strength,917.0,MPa,Yield strength,758.0,MPa,Ductility,19.0,%,0.0,0.0,0.305,0.0,0.0,0.0,0.0,0.0,0.0,0.2249999999999999,0.035,0.04,0.0,0.0,0.0,0.0,0.95,0.5,97.745,0.0,0.0,0.0,0.0,0.0,0.0,0.0,0.0,0.2,0.0,0.0,0.0,0.0,0.0,0.0,0.0,0.0,,,"Water Quenched 855C (1570F), 480C (900F) Temper, 50 mm (2 In.) Round","Water Quenched 855C (1570F), 480C (900F) Temper, 50 mm (2 In.) Round",2857,10,Quenched (water) & tempered – high-strength structural steel,10
,,,1,Steel database with labelled clusters,,,AISI 4140 Steel,Ultimate tensile strength,1860.0,MPa,Yield strength,1655.0,MPa,Ductility,11.0,%,0.0,0.0,0.405,0.0,0.0,0.0,0.0,0.0,0.0,0.2249999999999999,0.035,0.04,0.0,0.0,0.0,0.0,0.95,0.875,97.27,0.0,0.0,0.0,0.0,0.0,0.0,0.0,0.0,0.2,0.0,0.0,0.0,0.0,0.0,0.0,0.0,0.0,,,"Normalized At 870C (1600F), Reheated To 845C (1550F), Oil Quenched, 260C (500F) Temper, 25 mm (1 In.) Round","Normalized At 870C (1600F), Reheated To 845C (1550F), Oil Quenched, 260C (500F) Temper, 25 mm (1 In.) Round",2858,0,Carburized – quenched (oil) – wear-resistant surface steel,0
,,,1,Steel database with labelled clusters,,,AISI E4340 Steel,Ultimate tensile strength,1448.0,MPa,Yield strength,972.0,MPa,Ductility,12.0,%,0.0,0.0,0.405,0.0,0.0,0.0,0.0,0.0,0.0,0.2249999999999999,0.025,0.02,0.0,0.0,0.0,0.0,0.8,0.75,95.7,0.0,1.825,0.0,0.0,0.0,0.0,0.0,0.0,0.25,0.0,0.0,0.0,0.0,0.0,0.0,0.0,0.0,,,"Normalized, 13 mm (0.5 In.) Round","Normalized, 13 mm (0.5 In.) Round",2859,9,Normalized – general-purpose steel (round normalized stock),9
,,,1,Steel database with labelled clusters,,,AISI 4340 Steel,Ultimate tensile strength,1448.0,MPa,Yield strength,972.0,MPa,Ductility,12.0,%,0.0,0.0,0.4,0.0,0.0,0.0,0.0,0.0,0.0,0.2249999999999999,0.035,0.04,0.0,0.0,0.0,0.0,0.8,0.7,95.725,0.0,1.825,0.0,0.0,0.0,0.0,0.0,0.0,0.25,0.0,0.0,0.0,0.0,0.0,0.0,0.0,0.0,,,"Normalized, 13 mm (0.5 In.) Round","Normalized, 13 mm (0.5 In.) Round",2860,9,Normalized – general-purpose steel (round normalized stock),9
,,,1,Steel database with labelled clusters,,,AISI 4140H Steel,Ultimate tensile strength,1860.0,MPa,Yield strength,1655.0,MPa,Ductility,11.0,%,0.0,0.0,0.405,0.0,0.0,0.0,0.0,0.0,0.0,0.2249999999999999,0.035,0.04,0.0,0.0,0.0,0.0,0.975,0.875,97.22,0.0,0.0,0.0,0.0,0.0,0.0,0.0,0.0,0.2249999999999999,0.0,0.0,0.0,0.0,0.0,0.0,0.0,0.0,,,"Heat Treated, Tempered 260C (500F), 25 mm (1 In.) Round","Heat Treated, Tempered 260C (500F), 25 mm (1 In.) Round",2861,0,Carburized – quenched (oil) – wear-resistant surface steel,0
,,,1,Steel database with labelled clusters,,,AISI 4140 Steel,Ultimate tensile strength,1595.0,MPa,Yield strength,1460.0,MPa,Ductility,12.0,%,0.0,0.0,0.405,0.0,0.0,0.0,0.0,0.0,0.0,0.2249999999999999,0.035,0.04,0.0,0.0,0.0,0.0,0.95,0.875,97.27,0.0,0.0,0.0,0.0,0.0,0.0,0.0,0.0,0.2,0.0,0.0,0.0,0.0,0.0,0.0,0.0,0.0,,,"Normalized At 870C (1600F), Reheated To 845C (1550F), Oil Quenched, 370C (700F) Temper, 25 mm (1 In.) Round","Normalized At 870C (1600F), Reheated To 845C (1550F), Oil Quenched, 370C (700F) Temper, 25 mm (1 In.) Round",2862,0,Carburized – quenched (oil) – wear-resistant surface steel,0
,,,1,Steel database with labelled clusters,,,AISI 4340 Steel,Ultimate tensile strength,1282.0,MPa,Yield strength,862.0,MPa,Ductility,12.0,%,0.0,0.0,0.4,0.0,0.0,0.0,0.0,0.0,0.0,0.2249999999999999,0.035,0.04,0.0,0.0,0.0,0.0,0.8,0.7,95.725,0.0,1.825,0.0,0.0,0.0,0.0,0.0,0.0,0.25,0.0,0.0,0.0,0.0,0.0,0.0,0.0,0.0,,,"Normalized, 25 mm Round","Normalized, 25 mm Round",2863,9,Normalized – general-purpose steel (round normalized stock),9
,,,1,Steel database with labelled clusters,,,AISI 4150 Steel,Ultimate tensile strength,1310.0,MPa,Yield strength,1215.0,MPa,Ductility,13.0,%,0.0,0.0,0.505,0.0,0.0,0.0,0.0,0.0,0.0,0.2249999999999999,0.035,0.04,0.0,0.0,0.0,0.0,0.95,0.875,97.17,0.0,0.0,0.0,0.0,0.0,0.0,0.0,0.0,0.2,0.0,0.0,0.0,0.0,0.0,0.0,0.0,0.0,,,"Oil Quenched 830C (1525F), 540C (1000F) Temper, 13 mm (0.5 In.) Round","Oil Quenched 830C (1525F), 540C (1000F) Temper, 13 mm (0.5 In.) Round",2864,6,Quenched (oil) & tempered – high-strength structural steel,6
,,,1,Steel database with labelled clusters,,,AISI 4150H Steel,Ultimate tensile strength,1020.0,MPa,Yield strength,945.0,MPa,Ductility,17.0,%,0.0,0.0,0.505,0.0,0.0,0.0,0.0,0.0,0.0,0.2249999999999999,0.035,0.04,0.0,0.0,0.0,0.0,0.975,0.875,97.145,0.0,0.0,0.0,0.0,0.0,0.0,0.0,0.0,0.2,0.0,0.0,0.0,0.0,0.0,0.0,0.0,0.0,,,"Oil Quenched 830C (1525F), 650C (1200F) Temper, 13 mm (0.5 In.) Round","Oil Quenched 830C (1525F), 650C (1200F) Temper, 13 mm (0.5 In.) Round",2865,6,Quenched (oil) & tempered – high-strength structural steel,6
,,,1,Steel database with labelled clusters,,,AISI 4140H Steel,Ultimate tensile strength,917.0,MPa,Yield strength,841.0,MPa,Ductility,21.0,%,0.0,0.0,0.405,0.0,0.0,0.0,0.0,0.0,0.0,0.2249999999999999,0.035,0.04,0.0,0.0,0.0,0.0,0.975,0.875,97.22,0.0,0.0,0.0,0.0,0.0,0.0,0.0,0.0,0.2249999999999999,0.0,0.0,0.0,0.0,0.0,0.0,0.0,0.0,,,"Oil Quenched 845C (1550F), 650C (1200F) Temper, 25 mm (1 In.) Round","Oil Quenched 845C (1550F), 650C (1200F) Temper, 25 mm (1 In.) Round",2866,6,Quenched (oil) & tempered – high-strength structural steel,6
,,,1,Steel database with labelled clusters,,,AISI 4140H Steel,Ultimate tensile strength,1450.0,MPa,Yield strength,1345.0,MPa,Ductility,15.0,%,0.0,0.0,0.405,0.0,0.0,0.0,0.0,0.0,0.0,0.2249999999999999,0.035,0.04,0.0,0.0,0.0,0.0,0.975,0.875,97.22,0.0,0.0,0.0,0.0,0.0,0.0,0.0,0.0,0.2249999999999999,0.0,0.0,0.0,0.0,0.0,0.0,0.0,0.0,,,"Heat Treated, Tempered 425C (800F), 25 mm (1 In.) Round","Heat Treated, Tempered 425C (800F), 25 mm (1 In.) Round",2867,0,Carburized – quenched (oil) – wear-resistant surface steel,0
,,,1,Steel database with labelled clusters,,,AISI 4150 Steel,Ultimate tensile strength,1340.0,MPa,Yield strength,896.0,MPa,Ductility,10.0,%,0.0,0.0,0.505,0.0,0.0,0.0,0.0,0.0,0.0,0.2249999999999999,0.035,0.04,0.0,0.0,0.0,0.0,0.95,0.875,97.17,0.0,0.0,0.0,0.0,0.0,0.0,0.0,0.0,0.2,0.0,0.0,0.0,0.0,0.0,0.0,0.0,0.0,,,"Normalized At 870C (1600F), Air Cooled, 13 mm (0.5 In.) Round","Normalized At 870C (1600F), Air Cooled, 13 mm (0.5 In.) Round",2868,4,Normalized (air cooled) – general-purpose steel,4
,,,1,Steel database with labelled clusters,,,AISI 4340 Steel,Ultimate tensile strength,1207.0,MPa,Yield strength,1145.0,MPa,Ductility,14.0,%,0.0,0.0,0.4,0.0,0.0,0.0,0.0,0.0,0.0,0.2249999999999999,0.035,0.04,0.0,0.0,0.0,0.0,0.8,0.7,95.725,0.0,1.825,0.0,0.0,0.0,0.0,0.0,0.0,0.25,0.0,0.0,0.0,0.0,0.0,0.0,0.0,0.0,,,"Oil Quenched 800C (1470F), 540C (1000F) Temper, 25 mm Round","Oil Quenched 800C (1470F), 540C (1000F) Temper, 25 mm Round",2869,6,Quenched (oil) & tempered – high-strength structural steel,6
,,,1,Steel database with labelled clusters,,,AISI E4340 Steel,Ultimate tensile strength,1014.0,MPa,Yield strength,958.0,MPa,Ductility,19.0,%,0.0,0.0,0.405,0.0,0.0,0.0,0.0,0.0,0.0,0.2249999999999999,0.025,0.02,0.0,0.0,0.0,0.0,0.8,0.75,95.7,0.0,1.825,0.0,0.0,0.0,0.0,0.0,0.0,0.25,0.0,0.0,0.0,0.0,0.0,0.0,0.0,0.0,,,"Oil Quenched 800C (1470F), 595C (1100F) Temper, 50 mm (2 In.) Round","Oil Quenched 800C (1470F), 595C (1100F) Temper, 50 mm (2 In.) Round",2870,6,Quenched (oil) & tempered – high-strength structural steel,6
,,,1,Steel database with labelled clusters,,,AISI 4340H Steel,Ultimate tensile strength,1280.0,MPa,Yield strength,860.0,MPa,Ductility,12.0,%,0.0,0.0,0.405,0.0,0.0,0.0,0.0,0.0,0.0,0.2249999999999999,0.035,0.04,0.0,0.0,0.0,0.0,0.8,0.7250000000000001,95.745,0.0,1.775,0.0,0.0,0.0,0.0,0.0,0.0,0.25,0.0,0.0,0.0,0.0,0.0,0.0,0.0,0.0,,,Normalized 870C (1600F),Normalized 870C (1600F),2871,4,Normalized (air cooled) – general-purpose steel,4
,,,1,Steel database with labelled clusters,,,AISI 4140 Steel,Ultimate tensile strength,972.0,MPa,Yield strength,635.0,MPa,Ductility,16.0,%,0.0,0.0,0.405,0.0,0.0,0.0,0.0,0.0,0.0,0.2249999999999999,0.035,0.04,0.0,0.0,0.0,0.0,0.95,0.875,97.27,0.0,0.0,0.0,0.0,0.0,0.0,0.0,0.0,0.2,0.0,0.0,0.0,0.0,0.0,0.0,0.0,0.0,,,"Normalized At 870C (1600F), Air Cooled, 50 mm (2 In.) Round","Normalized At 870C (1600F), Air Cooled, 50 mm (2 In.) Round",2872,4,Normalized (air cooled) – general-purpose steel,4
,,,1,Steel database with labelled clusters,,,AISI E4340 Steel,Ultimate tensile strength,1172.0,MPa,Yield strength,1103.0,MPa,Ductility,16.0,%,0.0,0.0,0.405,0.0,0.0,0.0,0.0,0.0,0.0,0.2249999999999999,0.025,0.02,0.0,0.0,0.0,0.0,0.8,0.75,95.7,0.0,1.825,0.0,0.0,0.0,0.0,0.0,0.0,0.25,0.0,0.0,0.0,0.0,0.0,0.0,0.0,0.0,,,"Oil Quenched 800C (1470F), 540C (1000F) Temper, 50 mm (2 In.) Round","Oil Quenched 800C (1470F), 540C (1000F) Temper, 50 mm (2 In.) Round",2873,6,Quenched (oil) & tempered – high-strength structural steel,6
,,,1,Steel database with labelled clusters,,,AISI 4150H Steel,Ultimate tensile strength,1095.0,MPa,Yield strength,717.0,MPa,Ductility,13.0,%,0.0,0.0,0.505,0.0,0.0,0.0,0.0,0.0,0.0,0.2249999999999999,0.035,0.04,0.0,0.0,0.0,0.0,0.975,0.875,97.145,0.0,0.0,0.0,0.0,0.0,0.0,0.0,0.0,0.2,0.0,0.0,0.0,0.0,0.0,0.0,0.0,0.0,,,"Normalized At 870C (1600F), Air Cooled, 50 mm (2 In.) Round","Normalized At 870C (1600F), Air Cooled, 50 mm (2 In.) Round",2874,4,Normalized (air cooled) – general-purpose steel,4
,,,1,Steel database with labelled clusters,,,AISI 4130 Steel,Ultimate tensile strength,560.0,MPa,Yield strength,360.0,MPa,Ductility,28.0,%,0.0,0.0,0.305,0.0,0.0,0.0,0.0,0.0,0.0,0.2249999999999999,0.035,0.04,0.0,0.0,0.0,0.0,0.95,0.5,97.745,0.0,0.0,0.0,0.0,0.0,0.0,0.0,0.0,0.2,0.0,0.0,0.0,0.0,0.0,0.0,0.0,0.0,,,Annealed At 865C (1590F),Annealed At 865C (1590F),2875,7,Annealed – easy-to-machine – round annealed stock,7
,,,1,Steel database with labelled clusters,,,AISI 4140H Steel,Ultimate tensile strength,1595.0,MPa,Yield strength,1460.0,MPa,Ductility,12.0,%,0.0,0.0,0.405,0.0,0.0,0.0,0.0,0.0,0.0,0.2249999999999999,0.035,0.04,0.0,0.0,0.0,0.0,0.975,0.875,97.22,0.0,0.0,0.0,0.0,0.0,0.0,0.0,0.0,0.2249999999999999,0.0,0.0,0.0,0.0,0.0,0.0,0.0,0.0,,,"Heat Treated, Tempered 370C (700F), 25 mm (1 In.) Round","Heat Treated, Tempered 370C (700F), 25 mm (1 In.) Round",2876,0,Carburized – quenched (oil) – wear-resistant surface steel,0
,,,1,Steel database with labelled clusters,,,AISI E4340 Steel,Ultimate tensile strength,1110.0,MPa,Yield strength,710.0,MPa,Ductility,13.0,%,0.0,0.0,0.405,0.0,0.0,0.0,0.0,0.0,0.0,0.2249999999999999,0.025,0.02,0.0,0.0,0.0,0.0,0.8,0.75,95.7,0.0,1.825,0.0,0.0,0.0,0.0,0.0,0.0,0.25,0.0,0.0,0.0,0.0,0.0,0.0,0.0,0.0,,,"Normalized, 100 mm (4 In.) Round","Normalized, 100 mm (4 In.) Round",2877,9,Normalized – general-purpose steel (round normalized stock),9
,,,1,Steel database with labelled clusters,,,AISI 4150 Steel,Ultimate tensile strength,1170.0,MPa,Yield strength,1076.0,MPa,Ductility,14.0,%,0.0,0.0,0.505,0.0,0.0,0.0,0.0,0.0,0.0,0.2249999999999999,0.035,0.04,0.0,0.0,0.0,0.0,0.95,0.875,97.17,0.0,0.0,0.0,0.0,0.0,0.0,0.0,0.0,0.2,0.0,0.0,0.0,0.0,0.0,0.0,0.0,0.0,,,"Oil Quenched 830C (1525F), 595C (1100F) Temper, 13 mm (0.5 In.) Round","Oil Quenched 830C (1525F), 595C (1100F) Temper, 13 mm (0.5 In.) Round",2878,6,Quenched (oil) & tempered – high-strength structural steel,6
,,,1,Steel database with labelled clusters,,,AISI 4130H Steel,Ultimate tensile strength,670.0,MPa,Yield strength,435.0,MPa,Ductility,25.0,%,0.0,0.0,0.3,0.0,0.0,0.0,0.0,0.0,0.0,0.25,0.035,0.04,0.0,0.0,0.0,0.0,0.975,0.5,97.7,0.0,0.0,0.0,0.0,0.0,0.0,0.0,0.0,0.2,0.0,0.0,0.0,0.0,0.0,0.0,0.0,0.0,,,"Normalized At 870C (1600F), Air Cooled, 25 mm (1 In.) Round","Normalized At 870C (1600F), Air Cooled, 25 mm (1 In.) Round",2879,4,Normalized (air cooled) – general-purpose steel,4
,,,1,Steel database with labelled clusters,,,AISI E4340 Steel,Ultimate tensile strength,855.0,MPa,Yield strength,731.0,MPa,Ductility,21.0,%,0.0,0.0,0.405,0.0,0.0,0.0,0.0,0.0,0.0,0.2249999999999999,0.025,0.02,0.0,0.0,0.0,0.0,0.8,0.75,95.7,0.0,1.825,0.0,0.0,0.0,0.0,0.0,0.0,0.25,0.0,0.0,0.0,0.0,0.0,0.0,0.0,0.0,,,"Oil Quenched 800C (1470F), 650C (1200F) Temper, 100 mm (4 In.) Round","Oil Quenched 800C (1470F), 650C (1200F) Temper, 100 mm (4 In.) Round",2880,6,Quenched (oil) & tempered – high-strength structural steel,6
,,,1,Steel database with labelled clusters,,,AISI 4140 Steel,Ultimate tensile strength,896.0,MPa,Yield strength,786.0,MPa,Ductility,21.0,%,0.0,0.0,0.405,0.0,0.0,0.0,0.0,0.0,0.0,0.25,0.035,0.04,0.0,0.0,0.0,0.0,0.95,0.875,97.245,0.0,0.0,0.0,0.0,0.0,0.0,0.0,0.0,0.2,0.0,0.0,0.0,0.0,0.0,0.0,0.0,0.0,,,"Normalized At 870C (1600F), Reheated To 845C (1550F), Oil Quenched, 650C (1200F) Temper, 25 mm (1 In.) Round","Normalized At 870C (1600F), Reheated To 845C (1550F), Oil Quenched, 650C (1200F) Temper, 25 mm (1 In.) Round",2881,0,Carburized – quenched (oil) – wear-resistant surface steel,0
,,,1,Steel database with labelled clusters,,,AISI E4340 Steel,Ultimate tensile strength,931.0,MPa,Yield strength,834.0,MPa,Ductility,20.0,%,0.0,0.0,0.405,0.0,0.0,0.0,0.0,0.0,0.0,0.2249999999999999,0.025,0.02,0.0,0.0,0.0,0.0,0.8,0.75,95.7,0.0,1.825,0.0,0.0,0.0,0.0,0.0,0.0,0.25,0.0,0.0,0.0,0.0,0.0,0.0,0.0,0.0,,,"Oil Quenched 800C (1470F), 650C (1200F) Temper, 50 mm (2 In.) Round","Oil Quenched 800C (1470F), 650C (1200F) Temper, 50 mm (2 In.) Round",2882,6,Quenched (oil) & tempered – high-strength structural steel,6
,,,1,Steel database with labelled clusters,,,AISI 4150H Steel,Ultimate tensile strength,1035.0,MPa,Yield strength,910.0,MPa,Ductility,18.0,%,0.0,0.0,0.505,0.0,0.0,0.0,0.0,0.0,0.0,0.2249999999999999,0.035,0.04,0.0,0.0,0.0,0.0,0.975,0.875,97.145,0.0,0.0,0.0,0.0,0.0,0.0,0.0,0.0,0.2,0.0,0.0,0.0,0.0,0.0,0.0,0.0,0.0,,,"Oil Quenched 830C (1525F), 595C (1100F) Temper, 50 mm (2 In.) Round","Oil Quenched 830C (1525F), 595C (1100F) Temper, 50 mm (2 In.) Round",2883,6,Quenched (oil) & tempered – high-strength structural steel,6
,,,1,Steel database with labelled clusters,,,AISI E4340 Steel,Ultimate tensile strength,1282.0,MPa,Yield strength,862.0,MPa,Ductility,12.0,%,0.0,0.0,0.405,0.0,0.0,0.0,0.0,0.0,0.0,0.2249999999999999,0.025,0.02,0.0,0.0,0.0,0.0,0.8,0.75,95.7,0.0,1.825,0.0,0.0,0.0,0.0,0.0,0.0,0.25,0.0,0.0,0.0,0.0,0.0,0.0,0.0,0.0,,,"Normalized, 25 mm Round","Normalized, 25 mm Round",2884,9,Normalized – general-purpose steel (round normalized stock),9
,,,1,Steel database with labelled clusters,,,AISI 4150H Steel,Ultimate tensile strength,1145.0,MPa,Yield strength,1034.0,MPa,Ductility,15.0,%,0.0,0.0,0.505,0.0,0.0,0.0,0.0,0.0,0.0,0.2249999999999999,0.035,0.04,0.0,0.0,0.0,0.0,0.975,0.875,97.145,0.0,0.0,0.0,0.0,0.0,0.0,0.0,0.0,0.2,0.0,0.0,0.0,0.0,0.0,0.0,0.0,0.0,,,"Oil Quenched 830C (1525F), 595C (1100F) Temper, 25 mm (1 In.) Round","Oil Quenched 830C (1525F), 595C (1100F) Temper, 25 mm (1 In.) Round",2885,6,Quenched (oil) & tempered – high-strength structural steel,6
,,,1,Steel database with labelled clusters,,,AISI E4340 H Steel,Ultimate tensile strength,1172.0,MPa,Yield strength,1103.0,MPa,Ductility,16.0,%,0.0,0.0,0.405,0.0,0.0,0.0,0.0,0.0,0.0,0.2249999999999999,0.025,0.02,0.0,0.0,0.0,0.0,0.8,0.7749999999999999,95.725,0.0,1.775,0.0,0.0,0.0,0.0,0.0,0.0,0.25,0.0,0.0,0.0,0.0,0.0,0.0,0.0,0.0,,,"Oil Quenched 800C (1470F), 540C (1000F) Temper, 50 mm (2 In.) Round","Oil Quenched 800C (1470F), 540C (1000F) Temper, 50 mm (2 In.) Round",2886,6,Quenched (oil) & tempered – high-strength structural steel,6
,,,1,Steel database with labelled clusters,,,AISI 4150H Steel,Ultimate tensile strength,1205.0,MPa,Yield strength,1105.0,MPa,Ductility,14.0,%,0.0,0.0,0.505,0.0,0.0,0.0,0.0,0.0,0.0,0.2249999999999999,0.035,0.04,0.0,0.0,0.0,0.0,0.975,0.875,97.145,0.0,0.0,0.0,0.0,0.0,0.0,0.0,0.0,0.2,0.0,0.0,0.0,0.0,0.0,0.0,0.0,0.0,,,"Oil Quenched 830C (1525F), 540C (1000F) Temper, 25 mm (1 In.) Round","Oil Quenched 830C (1525F), 540C (1000F) Temper, 25 mm (1 In.) Round",2887,6,Quenched (oil) & tempered – high-strength structural steel,6
,,,1,Steel database with labelled clusters,,,AISI 4150 Steel,Ultimate tensile strength,1205.0,MPa,Yield strength,1105.0,MPa,Ductility,14.0,%,0.0,0.0,0.505,0.0,0.0,0.0,0.0,0.0,0.0,0.2249999999999999,0.035,0.04,0.0,0.0,0.0,0.0,0.95,0.875,97.17,0.0,0.0,0.0,0.0,0.0,0.0,0.0,0.0,0.2,0.0,0.0,0.0,0.0,0.0,0.0,0.0,0.0,,,"Oil Quenched 830C (1525F), 540C (1000F) Temper, 25 mm (1 In.) Round","Oil Quenched 830C (1525F), 540C (1000F) Temper, 25 mm (1 In.) Round",2888,6,Quenched (oil) & tempered – high-strength structural steel,6
,,,1,Steel database with labelled clusters,,,AISI E4340 H Steel,Ultimate tensile strength,1282.0,MPa,Yield strength,862.0,MPa,Ductility,12.0,%,0.0,0.0,0.405,0.0,0.0,0.0,0.0,0.0,0.0,0.2249999999999999,0.025,0.02,0.0,0.0,0.0,0.0,0.8,0.7749999999999999,95.725,0.0,1.775,0.0,0.0,0.0,0.0,0.0,0.0,0.25,0.0,0.0,0.0,0.0,0.0,0.0,0.0,0.0,,,"Normalized, 25 mm Round","Normalized, 25 mm Round",2889,9,Normalized – general-purpose steel (round normalized stock),9
,,,1,Steel database with labelled clusters,,,AISI E4340 Steel,Ultimate tensile strength,1207.0,MPa,Yield strength,1145.0,MPa,Ductility,14.0,%,0.0,0.0,0.405,0.0,0.0,0.0,0.0,0.0,0.0,0.2249999999999999,0.025,0.02,0.0,0.0,0.0,0.0,0.8,0.75,95.7,0.0,1.825,0.0,0.0,0.0,0.0,0.0,0.0,0.25,0.0,0.0,0.0,0.0,0.0,0.0,0.0,0.0,,,"Oil Quenched 800C (1470F), 540C (1000F) Temper, 25 mm Round","Oil Quenched 800C (1470F), 540C (1000F) Temper, 25 mm Round",2890,6,Quenched (oil) & tempered – high-strength structural steel,6
,,,1,Steel database with labelled clusters,,,AISI E4340 H Steel,Ultimate tensile strength,855.0,MPa,Yield strength,731.0,MPa,Ductility,21.0,%,0.0,0.0,0.405,0.0,0.0,0.0,0.0,0.0,0.0,0.2249999999999999,0.025,0.02,0.0,0.0,0.0,0.0,0.8,0.7749999999999999,95.725,0.0,1.775,0.0,0.0,0.0,0.0,0.0,0.0,0.25,0.0,0.0,0.0,0.0,0.0,0.0,0.0,0.0,,,"Oil Quenched 800C (1470F), 650C (1200F) Temper, 100 mm (4 In.) Round","Oil Quenched 800C (1470F), 650C (1200F) Temper, 100 mm (4 In.) Round",2891,6,Quenched (oil) & tempered – high-strength structural steel,6
,,,1,Steel database with labelled clusters,,,AISI 4340 Steel,Ultimate tensile strength,855.0,MPa,Yield strength,731.0,MPa,Ductility,21.0,%,0.0,0.0,0.4,0.0,0.0,0.0,0.0,0.0,0.0,0.2249999999999999,0.035,0.04,0.0,0.0,0.0,0.0,0.8,0.7,95.725,0.0,1.825,0.0,0.0,0.0,0.0,0.0,0.0,0.25,0.0,0.0,0.0,0.0,0.0,0.0,0.0,0.0,,,"Oil Quenched 800C (1470F), 650C (1200F) Temper, 100 mm","Oil Quenched 800C (1470F), 650C (1200F) Temper, 100 mm",2892,6,Quenched (oil) & tempered – high-strength structural steel,6
,,,1,Steel database with labelled clusters,,,AISI 4140H Steel,Ultimate tensile strength,1140.0,MPa,Yield strength,965.0,MPa,Ductility,18.0,%,0.0,0.0,0.405,0.0,0.0,0.0,0.0,0.0,0.0,0.2249999999999999,0.035,0.04,0.0,0.0,0.0,0.0,0.975,0.875,97.22,0.0,0.0,0.0,0.0,0.0,0.0,0.0,0.0,0.2249999999999999,0.0,0.0,0.0,0.0,0.0,0.0,0.0,0.0,,,"Oil Quenched, Tempered 540C (1000F), 25 mm (1 In.) Round","Oil Quenched, Tempered 540C (1000F), 25 mm (1 In.) Round",2893,6,Quenched (oil) & tempered – high-strength structural steel,6
,,,1,Steel database with labelled clusters,,,AISI 4140H Steel,Ultimate tensile strength,1020.0,MPa,Yield strength,675.0,MPa,Ductility,17.0,%,0.0,0.0,0.405,0.0,0.0,0.0,0.0,0.0,0.0,0.2249999999999999,0.035,0.04,0.0,0.0,0.0,0.0,0.975,0.875,97.22,0.0,0.0,0.0,0.0,0.0,0.0,0.0,0.0,0.2249999999999999,0.0,0.0,0.0,0.0,0.0,0.0,0.0,0.0,,,"Normalized At 870C (1600F), Air Cooled, 13 mm (0.5 In.) Round","Normalized At 870C (1600F), Air Cooled, 13 mm (0.5 In.) Round",2894,4,Normalized (air cooled) – general-purpose steel,4
,,,1,Steel database with labelled clusters,,,AISI 4340H Steel,Ultimate tensile strength,745.0,MPa,Yield strength,475.0,MPa,Ductility,22.0,%,0.0,0.0,0.405,0.0,0.0,0.0,0.0,0.0,0.0,0.2249999999999999,0.035,0.04,0.0,0.0,0.0,0.0,0.8,0.7250000000000001,95.745,0.0,1.775,0.0,0.0,0.0,0.0,0.0,0.0,0.25,0.0,0.0,0.0,0.0,0.0,0.0,0.0,0.0,,,Annealed 810C (1490F),Annealed 810C (1490F),2895,7,Annealed – easy-to-machine – round annealed stock,7
,,,1,Steel database with labelled clusters,,,AISI 4140H Steel,Ultimate tensile strength,655.0,MPa,Yield strength,485.0,MPa,Ductility,26.0,%,0.0,0.0,0.405,0.0,0.0,0.0,0.0,0.0,0.0,0.2249999999999999,0.035,0.04,0.0,0.0,0.0,0.0,0.975,0.875,97.22,0.0,0.0,0.0,0.0,0.0,0.0,0.0,0.0,0.2249999999999999,0.0,0.0,0.0,0.0,0.0,0.0,0.0,0.0,,,Annealed 25 mm (1 In.) Round,Annealed 25 mm (1 In.) Round,2896,3,Normalized – easy-to-machine stock (cold drawn),3
,,,1,Steel database with labelled clusters,,,AISI 4340 Steel,Ultimate tensile strength,1255.0,MPa,Yield strength,1165.0,MPa,Ductility,13.0,%,0.0,0.0,0.4,0.0,0.0,0.0,0.0,0.0,0.0,0.2249999999999999,0.035,0.04,0.0,0.0,0.0,0.0,0.8,0.7,95.725,0.0,1.825,0.0,0.0,0.0,0.0,0.0,0.0,0.25,0.0,0.0,0.0,0.0,0.0,0.0,0.0,0.0,,,"Oil Quenched 800C (1470F), 540C (1000F) Temper, 13 mm (0.5 In.) Round","Oil Quenched 800C (1470F), 540C (1000F) Temper, 13 mm (0.5 In.) Round",2897,6,Quenched (oil) & tempered – high-strength structural steel,6
,,,1,Steel database with labelled clusters,,,AISI E4340 Steel,Ultimate tensile strength,1255.0,MPa,Yield strength,1165.0,MPa,Ductility,13.0,%,0.0,0.0,0.405,0.0,0.0,0.0,0.0,0.0,0.0,0.2249999999999999,0.025,0.02,0.0,0.0,0.0,0.0,0.8,0.75,95.7,0.0,1.825,0.0,0.0,0.0,0.0,0.0,0.0,0.25,0.0,0.0,0.0,0.0,0.0,0.0,0.0,0.0,,,"Oil Quenched 800C (1470F), 540C (1000F) Temper, 13 mm (0.5 In.) Round","Oil Quenched 800C (1470F), 540C (1000F) Temper, 13 mm (0.5 In.) Round",2898,6,Quenched (oil) & tempered – high-strength structural steel,6
,,,1,Steel database with labelled clusters,,,AISI E4340 H Steel,Ultimate tensile strength,1014.0,MPa,Yield strength,958.0,MPa,Ductility,19.0,%,0.0,0.0,0.405,0.0,0.0,0.0,0.0,0.0,0.0,0.2249999999999999,0.025,0.02,0.0,0.0,0.0,0.0,0.8,0.7749999999999999,95.725,0.0,1.775,0.0,0.0,0.0,0.0,0.0,0.0,0.25,0.0,0.0,0.0,0.0,0.0,0.0,0.0,0.0,,,"Oil Quenched 800C (1470F), 595C (1100F) Temper, 50 mm (2 In.) Round","Oil Quenched 800C (1470F), 595C (1100F) Temper, 50 mm (2 In.) Round",2899,6,Quenched (oil) & tempered – high-strength structural steel,6
,,,1,Steel database with labelled clusters,,,AISI E4340 H Steel,Ultimate tensile strength,1005.0,MPa,Yield strength,938.0,MPa,Ductility,20.0,%,0.0,0.0,0.405,0.0,0.0,0.0,0.0,0.0,0.0,0.2249999999999999,0.025,0.02,0.0,0.0,0.0,0.0,0.8,0.7749999999999999,95.725,0.0,1.775,0.0,0.0,0.0,0.0,0.0,0.0,0.25,0.0,0.0,0.0,0.0,0.0,0.0,0.0,0.0,,,"Oil Quenched 845C, 650C (1200F) Temper","Oil Quenched 845C, 650C (1200F) Temper",2900,6,Quenched (oil) & tempered – high-strength structural steel,6
,,,1,Steel database with labelled clusters,,,AISI 4340 Steel,Ultimate tensile strength,958.0,MPa,Yield strength,883.0,MPa,Ductility,20.0,%,0.0,0.0,0.4,0.0,0.0,0.0,0.0,0.0,0.0,0.2249999999999999,0.035,0.04,0.0,0.0,0.0,0.0,0.8,0.7,95.725,0.0,1.825,0.0,0.0,0.0,0.0,0.0,0.0,0.25,0.0,0.0,0.0,0.0,0.0,0.0,0.0,0.0,,,"Oil Quenched 800C (1470F), 650C (1200F) Temper, 25 mm Round","Oil Quenched 800C (1470F), 650C (1200F) Temper, 25 mm Round",2901,6,Quenched (oil) & tempered – high-strength structural steel,6
