Repository: Azhi-ss/SteelScientist

# Steel Labelled Clusters Dataset

This directory contains the cleaned steel labelled-clusters dataset used by
`regression/steel_labelled_clusters_regression.py`.

## Files

| File | Rows | Description |
|------|------|-------------|
| `raw/Steel database with labelled clusters.xlsx` | 3234 | Original spreadsheet. |
| `full_with_duplicates.csv` | 3234 | Raw spreadsheet mapped to the project regression schema. |
| `clean.csv` | 1943 | Strictly deduplicated regression mother table. |
| `train.csv` | 1554 | Fixed 8:2 training split generated from `clean.csv`. |
| `val.csv` | 389 | Fixed 8:2 validation split generated from `clean.csv`. |

File: datasets/steel_labelled_clusters/full_with_duplicates.csv (part 37 of 40)
DOIs,Files,problem,status,Table_topic,title,abstract,Material,Tensile_name,Tensile_value,Tensile_unit,Yield_name,Yield_value,Yield_unit,Elongation_name,Elongation_value,Elongation_unit,H,B,C,N,O,F,Na,Mg,Al,Si,P,S,Cl,Ca,Ti,V,Cr,Mn,Fe,Co,Ni,Cu,Zn,As,Y,Zr,Nb,Mo,Sn,Sb,La,Ce,Ta,W,Pb,Bi,Other_ele,Text_addition,Text,actions,source_entry,cluster_number,cluster_label,cluster_number_0_to_11
,,,1,Steel database with labelled clusters,,,AISI 4150 Steel,Ultimate tensile strength,1145.0,MPa,Yield strength,1034.0,MPa,Ductility,15.0,%,0.0,0.0,0.505,0.0,0.0,0.0,0.0,0.0,0.0,0.2249999999999999,0.035,0.04,0.0,0.0,0.0,0.0,0.95,0.875,97.17,0.0,0.0,0.0,0.0,0.0,0.0,0.0,0.0,0.2,0.0,0.0,0.0,0.0,0.0,0.0,0.0,0.0,,,"Oil Quenched 830C (1525F), 595C (1100F) Temper, 25 mm (1 In.) Round","Oil Quenched 830C (1525F), 595C (1100F) Temper, 25 mm (1 In.) Round",2902,6,Quenched (oil) & tempered – high-strength structural steel,6
,,,1,Steel database with labelled clusters,,,AISI 4150 Steel,Ultimate tensile strength,1160.0,MPa,Yield strength,731.0,MPa,Ductility,11.0,%,0.0,0.0,0.505,0.0,0.0,0.0,0.0,0.0,0.0,0.2249999999999999,0.035,0.04,0.0,0.0,0.0,0.0,0.95,0.875,97.17,0.0,0.0,0.0,0.0,0.0,0.0,0.0,0.0,0.2,0.0,0.0,0.0,0.0,0.0,0.0,0.0,0.0,,,"Normalized At 870C (1600F), Air Cooled, 25 mm (1 In.) Round","Normalized At 870C (1600F), Air Cooled, 25 mm (1 In.) Round",2903,4,Normalized (air cooled) – general-purpose steel,4
,,,1,Steel database with labelled clusters,,,AISI E4340 Steel,Ultimate tensile strength,1145.0,MPa,Yield strength,1117.0,MPa,Ductility,17.0,%,0.0,0.0,0.405,0.0,0.0,0.0,0.0,0.0,0.0,0.2249999999999999,0.025,0.02,0.0,0.0,0.0,0.0,0.8,0.75,95.7,0.0,1.825,0.0,0.0,0.0,0.0,0.0,0.0,0.25,0.0,0.0,0.0,0.0,0.0,0.0,0.0,0.0,,,"Oil Quenched 800C (1470F), 595C (1100F) Temper, 13 mm (0.5 In.) Round","Oil Quenched 800C (1470F), 595C (1100F) Temper, 13 mm (0.5 In.) Round",2904,6,Quenched (oil) & tempered – high-strength structural steel,6
,,,1,Steel database with labelled clusters,,,AISI E4340 H Steel,Ultimate tensile strength,745.0,MPa,Yield strength,470.0,MPa,Ductility,22.0,%,0.0,0.0,0.405,0.0,0.0,0.0,0.0,0.0,0.0,0.2249999999999999,0.025,0.02,0.0,0.0,0.0,0.0,0.8,0.7749999999999999,95.725,0.0,1.775,0.0,0.0,0.0,0.0,0.0,0.0,0.25,0.0,0.0,0.0,0.0,0.0,0.0,0.0,0.0,,,"Annealed, 25 mm Round","Annealed, 25 mm Round",2905,3,Normalized – easy-to-machine stock (cold drawn),3
,,,1,Steel database with labelled clusters,,,AISI E4340 H Steel,Ultimate tensile strength,1595.0,MPa,Yield strength,1475.0,MPa,Ductility,12.0,%,0.0,0.0,0.405,0.0,0.0,0.0,0.0,0.0,0.0,0.2249999999999999,0.025,0.02,0.0,0.0,0.0,0.0,0.8,0.7749999999999999,95.725,0.0,1.775,0.0,0.0,0.0,0.0,0.0,0.0,0.25,0.0,0.0,0.0,0.0,0.0,0.0,0.0,0.0,,,"Oil Quenched 845C, 425C (800F) Temper","Oil Quenched 845C, 425C (800F) Temper",2906,6,Quenched (oil) & tempered – high-strength structural steel,6
,,,1,Steel database with labelled clusters,,,AISI 4150H Steel,Ultimate tensile strength,1005.0,MPa,Yield strength,635.0,MPa,Ductility,19.0,%,0.0,0.0,0.505,0.0,0.0,0.0,0.0,0.0,0.0,0.2249999999999999,0.035,0.04,0.0,0.0,0.0,0.0,0.975,0.875,97.145,0.0,0.0,0.0,0.0,0.0,0.0,0.0,0.0,0.2,0.0,0.0,0.0,0.0,0.0,0.0,0.0,0.0,,,"Normalized At 870C (1600F), Air Cooled, 100 mm (4 In.) Round","Normalized At 870C (1600F), Air Cooled, 100 mm (4 In.) Round",2907,4,Normalized (air cooled) – general-purpose steel,4
,,,1,Steel database with labelled clusters,,,AISI E4340 Steel,Ultimate tensile strength,1595.0,MPa,Yield strength,1475.0,MPa,Ductility,12.0,%,0.0,0.0,0.405,0.0,0.0,0.0,0.0,0.0,0.0,0.2249999999999999,0.025,0.02,0.0,0.0,0.0,0.0,0.8,0.75,95.7,0.0,1.825,0.0,0.0,0.0,0.0,0.0,0.0,0.25,0.0,0.0,0.0,0.0,0.0,0.0,0.0,0.0,,,"Oil Quenched 845C, 425C (800F) Temper","Oil Quenched 845C, 425C (800F) Temper",2908,6,Quenched (oil) & tempered – high-strength structural steel,6
,,,1,Steel database with labelled clusters,,,AISI 4140H Steel,Ultimate tensile strength,1075.0,MPa,Yield strength,986.0,MPa,Ductility,15.0,%,0.0,0.0,0.405,0.0,0.0,0.0,0.0,0.0,0.0,0.2249999999999999,0.035,0.04,0.0,0.0,0.0,0.0,0.975,0.875,97.22,0.0,0.0,0.0,0.0,0.0,0.0,0.0,0.0,0.2249999999999999,0.0,0.0,0.0,0.0,0.0,0.0,0.0,0.0,,,"Oil Quenched 845C (1550F), Tempered 540C (1000F), 25 mm (1 In.) Round","Oil Quenched 845C (1550F), Tempered 540C (1000F), 25 mm (1 In.) Round",2909,6,Quenched (oil) & tempered – high-strength structural steel,6
,,,1,Steel database with labelled clusters,,,AISI 4150 Steel,Ultimate tensile strength,731.0,MPa,Yield strength,380.0,MPa,Ductility,20.0,%,0.0,0.0,0.505,0.0,0.0,0.0,0.0,0.0,0.0,0.2249999999999999,0.035,0.04,0.0,0.0,0.0,0.0,0.95,0.875,97.17,0.0,0.0,0.0,0.0,0.0,0.0,0.0,0.0,0.2,0.0,0.0,0.0,0.0,0.0,0.0,0.0,0.0,,,Annealed 815C (1500F),Annealed 815C (1500F),2910,7,Annealed – easy-to-machine – round annealed stock,7
,,,1,Steel database with labelled clusters,,,AISI E4340 Steel,Ultimate tensile strength,1138.0,MPa,Yield strength,1000.0,MPa,Ductility,15.0,%,0.0,0.0,0.405,0.0,0.0,0.0,0.0,0.0,0.0,0.2249999999999999,0.025,0.02,0.0,0.0,0.0,0.0,0.8,0.75,95.7,0.0,1.825,0.0,0.0,0.0,0.0,0.0,0.0,0.25,0.0,0.0,0.0,0.0,0.0,0.0,0.0,0.0,,,"Oil Quenched 800C (1470F), 540C (1000F) Temper, 100 mm (4 In.) Round","Oil Quenched 800C (1470F), 540C (1000F) Temper, 100 mm (4 In.) Round",2911,6,Quenched (oil) & tempered – high-strength structural steel,6
,,,1,Steel database with labelled clusters,,,AISI 4340 Steel,Ultimate tensile strength,1138.0,MPa,Yield strength,1000.0,MPa,Ductility,15.0,%,0.0,0.0,0.4,0.0,0.0,0.0,0.0,0.0,0.0,0.2249999999999999,0.035,0.04,0.0,0.0,0.0,0.0,0.8,0.7,95.725,0.0,1.825,0.0,0.0,0.0,0.0,0.0,0.0,0.25,0.0,0.0,0.0,0.0,0.0,0.0,0.0,0.0,,,"Oil Quenched 800C (1470F), 540C (1000F) Temper, 100 mm (4 In.) Round","Oil Quenched 800C (1470F), 540C (1000F) Temper, 100 mm (4 In.) Round",2912,6,Quenched (oil) & tempered – high-strength structural steel,6
,,,1,Steel database with labelled clusters,,,AISI 4140H Steel,Ultimate tensile strength,938.0,MPa,Yield strength,889.0,MPa,Ductility,19.0,%,0.0,0.0,0.405,0.0,0.0,0.0,0.0,0.0,0.0,0.2249999999999999,0.035,0.04,0.0,0.0,0.0,0.0,0.975,0.875,97.22,0.0,0.0,0.0,0.0,0.0,0.0,0.0,0.0,0.2249999999999999,0.0,0.0,0.0,0.0,0.0,0.0,0.0,0.0,,,"Oil Quenched 845C (1550F), 650C (1200F) Temper, 13 mm (0.5 In.) Round","Oil Quenched 845C (1550F), 650C (1200F) Temper, 13 mm (0.5 In.) Round",2913,6,Quenched (oil) & tempered – high-strength structural steel,6
,,,1,Steel database with labelled clusters,,,AISI E4340 Steel,Ultimate tensile strength,1138.0,MPa,Yield strength,1096.0,MPa,Ductility,16.0,%,0.0,0.0,0.405,0.0,0.0,0.0,0.0,0.0,0.0,0.2249999999999999,0.025,0.02,0.0,0.0,0.0,0.0,0.8,0.75,95.7,0.0,1.825,0.0,0.0,0.0,0.0,0.0,0.0,0.25,0.0,0.0,0.0,0.0,0.0,0.0,0.0,0.0,,,"Oil Quenched 800C (1470F), 595C (1100F) Temper, 25 mm Round","Oil Quenched 800C (1470F), 595C (1100F) Temper, 25 mm Round",2914,6,Quenched (oil) & tempered – high-strength structural steel,6
,,,1,Steel database with labelled clusters,,,AISI E4340 H Steel,Ultimate tensile strength,1138.0,MPa,Yield strength,1000.0,MPa,Ductility,15.0,%,0.0,0.0,0.405,0.0,0.0,0.0,0.0,0.0,0.0,0.2249999999999999,0.025,0.02,0.0,0.0,0.0,0.0,0.8,0.7749999999999999,95.725,0.0,1.775,0.0,0.0,0.0,0.0,0.0,0.0,0.25,0.0,0.0,0.0,0.0,0.0,0.0,0.0,0.0,,,"Oil Quenched 800C (1470F), 540C (1000F) Temper, 100 mm (4 In.) Round","Oil Quenched 800C (1470F), 540C (1000F) Temper, 100 mm (4 In.) Round",2915,6,Quenched (oil) & tempered – high-strength structural steel,6
,,,1,Steel database with labelled clusters,,,AISI 4140H Steel,Ultimate tensile strength,841.0,MPa,Yield strength,675.0,MPa,Ductility,23.0,%,0.0,0.0,0.405,0.0,0.0,0.0,0.0,0.0,0.0,0.2249999999999999,0.035,0.04,0.0,0.0,0.0,0.0,0.975,0.875,97.22,0.0,0.0,0.0,0.0,0.0,0.0,0.0,0.0,0.2249999999999999,0.0,0.0,0.0,0.0,0.0,0.0,0.0,0.0,,,"Oil Quenched 845C (1550F), 650C (1200F) Temper, 50 mm (2 In.) Round","Oil Quenched 845C (1550F), 650C (1200F) Temper, 50 mm (2 In.) Round",2916,6,Quenched (oil) & tempered – high-strength structural steel,6
,,,1,Steel database with labelled clusters,,,AISI 5140 Steel,Ultimate tensile strength,570.0,MPa,Yield strength,295.0,MPa,Ductility,28.0,%,0.0,0.0,0.405,0.0,0.0,0.0,0.0,0.0,0.0,0.2249999999999999,0.035,0.04,0.0,0.0,0.0,0.0,0.8,0.8,97.695,0.0,0.0,0.0,0.0,0.0,0.0,0.0,0.0,0.0,0.0,0.0,0.0,0.0,0.0,0.0,0.0,0.0,,,Annealed 830C (1525F),Annealed 830C (1525F),2917,7,Annealed – easy-to-machine – round annealed stock,7
,,,1,Steel database with labelled clusters,,,ASTM A387 Alloy Steel,Ultimate tensile strength,415.0,MPa,Yield strength,205.0,MPa,Ductility,18.0,%,0.0,0.0,0.15,0.0,0.0,0.0,0.0,0.0,0.0,0.5,0.04,0.03,0.0,0.0,0.0,0.0,5.0,0.4499999999999999,93.28,0.0,0.0,0.0,0.0,0.0,0.0,0.0,0.0,0.55,0.0,0.0,0.0,0.0,0.0,0.0,0.0,0.0,,,"Grade 5, Class 1","Grade 5, Class 1",2918,1,Hot rolled – general construction steel,1
,,,1,Steel database with labelled clusters,,,AISI 5140 Steel,Ultimate tensile strength,862.0,MPa,Yield strength,565.0,MPa,Ductility,20.0,%,0.0,0.0,0.405,0.0,0.0,0.0,0.0,0.0,0.0,0.2249999999999999,0.035,0.04,0.0,0.0,0.0,0.0,0.8,0.8,97.695,0.0,0.0,0.0,0.0,0.0,0.0,0.0,0.0,0.0,0.0,0.0,0.0,0.0,0.0,0.0,0.0,0.0,,,"Oil Quenched 845C (1550F), 540C (1000F) Temper, 100 mm (4 In.) Round","Oil Quenched 845C (1550F), 540C (1000F) Temper, 100 mm (4 In.) Round",2919,6,Quenched (oil) & tempered – high-strength structural steel,6
,,,1,Steel database with labelled clusters,,,AISI E4340 Steel,Ultimate tensile strength,1280.0,MPa,Yield strength,860.0,MPa,Ductility,12.0,%,0.0,0.0,0.405,0.0,0.0,0.0,0.0,0.0,0.0,0.2249999999999999,0.025,0.02,0.0,0.0,0.0,0.0,0.8,0.75,95.7,0.0,1.825,0.0,0.0,0.0,0.0,0.0,0.0,0.25,0.0,0.0,0.0,0.0,0.0,0.0,0.0,0.0,,,Normalized 870C (1600F),Normalized 870C (1600F),2920,4,Normalized (air cooled) – general-purpose steel,4
,,,1,Steel database with labelled clusters,,,AISI 5140 Steel,Ultimate tensile strength,827.0,MPa,Yield strength,703.0,MPa,Ductility,22.0,%,0.0,0.0,0.405,0.0,0.0,0.0,0.0,0.0,0.0,0.2249999999999999,0.035,0.04,0.0,0.0,0.0,0.0,0.8,0.8,97.695,0.0,0.0,0.0,0.0,0.0,0.0,0.0,0.0,0.0,0.0,0.0,0.0,0.0,0.0,0.0,0.0,0.0,,,"Oil Quenched 845C (1550F), 650C (1200F) Temper, 13 mm (0.5 In.) Round","Oil Quenched 845C (1550F), 650C (1200F) Temper, 13 mm (0.5 In.) Round",2921,6,Quenched (oil) & tempered – high-strength structural steel,6
,,,1,Steel database with labelled clusters,,,AISI 4140 Steel,Ultimate tensile strength,841.0,MPa,Yield strength,675.0,MPa,Ductility,23.0,%,0.0,0.0,0.405,0.0,0.0,0.0,0.0,0.0,0.0,0.2249999999999999,0.035,0.04,0.0,0.0,0.0,0.0,0.95,0.875,97.27,0.0,0.0,0.0,0.0,0.0,0.0,0.0,0.0,0.2,0.0,0.0,0.0,0.0,0.0,0.0,0.0,0.0,,,"Oil Quenched, 50 mm (2 In.) Round (845C (1550F) Quench, 650C (1200F) Temper)","Oil Quenched, 50 mm (2 In.) Round (845C (1550F) Quench, 650C (1200F) Temper)",2922,6,Quenched (oil) & tempered – high-strength structural steel,6
,,,1,Steel database with labelled clusters,,,AISI 5140 Steel,Ultimate tensile strength,758.0,MPa,Yield strength,565.0,MPa,Ductility,24.0,%,0.0,0.0,0.405,0.0,0.0,0.0,0.0,0.0,0.0,0.2249999999999999,0.035,0.04,0.0,0.0,0.0,0.0,0.8,0.8,97.695,0.0,0.0,0.0,0.0,0.0,0.0,0.0,0.0,0.0,0.0,0.0,0.0,0.0,0.0,0.0,0.0,0.0,,,"Oil Quenched 845C (1550F), 650C (1200F) Temper, 50 mm (2 In.) Round","Oil Quenched 845C (1550F), 650C (1200F) Temper, 50 mm (2 In.) Round",2923,6,Quenched (oil) & tempered – high-strength structural steel,6
,,,1,Steel database with labelled clusters,,,AISI E4340 H Steel,Ultimate tensile strength,1110.0,MPa,Yield strength,710.0,MPa,Ductility,13.0,%,0.0,0.0,0.405,0.0,0.0,0.0,0.0,0.0,0.0,0.2249999999999999,0.025,0.02,0.0,0.0,0.0,0.0,0.8,0.7749999999999999,95.725,0.0,1.775,0.0,0.0,0.0,0.0,0.0,0.0,0.25,0.0,0.0,0.0,0.0,0.0,0.0,0.0,0.0,,,"Normalized, 100 mm (4 In.) Round","Normalized, 100 mm (4 In.) Round",2924,9,Normalized – general-purpose steel (round normalized stock),9
,,,1,Steel database with labelled clusters,,,AISI E4340 H Steel,Ultimate tensile strength,1255.0,MPa,Yield strength,1165.0,MPa,Ductility,13.0,%,0.0,0.0,0.405,0.0,0.0,0.0,0.0,0.0,0.0,0.2249999999999999,0.025,0.02,0.0,0.0,0.0,0.0,0.8,0.7749999999999999,95.725,0.0,1.775,0.0,0.0,0.0,0.0,0.0,0.0,0.25,0.0,0.0,0.0,0.0,0.0,0.0,0.0,0.0,,,"Oil Quenched 800C (1470F), 540C (1000F) Temper, 13 mm (0.5 In.) Round","Oil Quenched 800C (1470F), 540C (1000F) Temper, 13 mm (0.5 In.) Round",2925,6,Quenched (oil) & tempered – high-strength structural steel,6
,,,1,Steel database with labelled clusters,,,AISI 5140H Steel,Ultimate tensile strength,1015.0,MPa,Yield strength,910.0,MPa,Ductility,17.0,%,0.0,0.0,0.405,0.0,0.0,0.0,0.0,0.0,0.0,0.2249999999999999,0.035,0.04,0.0,0.0,0.0,0.0,0.8,0.8,97.695,0.0,0.0,0.0,0.0,0.0,0.0,0.0,0.0,0.0,0.0,0.0,0.0,0.0,0.0,0.0,0.0,0.0,,,"Oil Quenched 845C (1550F), 540C (1000F) Temper, 13 mm (0.5 In.) Round","Oil Quenched 845C (1550F), 540C (1000F) Temper, 13 mm (0.5 In.) Round",2926,6,Quenched (oil) & tempered – high-strength structural steel,6
,,,1,Steel database with labelled clusters,,,AISI 4140 Steel,Ultimate tensile strength,931.0,MPa,Yield strength,793.0,MPa,Ductility,22.0,%,0.0,0.0,0.405,0.0,0.0,0.0,0.0,0.0,0.0,0.2249999999999999,0.035,0.04,0.0,0.0,0.0,0.0,0.95,0.875,97.27,0.0,0.0,0.0,0.0,0.0,0.0,0.0,0.0,0.2,0.0,0.0,0.0,0.0,0.0,0.0,0.0,0.0,,,"Oil Quenched, 650C (1200F) Temper, 25 mm (1 In.) Round","Oil Quenched, 650C (1200F) Temper, 25 mm (1 In.) Round",2927,6,Quenched (oil) & tempered – high-strength structural steel,6
,,,1,Steel database with labelled clusters,,,AISI 5140 Steel,Ultimate tensile strength,1015.0,MPa,Yield strength,910.0,MPa,Ductility,17.0,%,0.0,0.0,0.405,0.0,0.0,0.0,0.0,0.0,0.0,0.2249999999999999,0.035,0.04,0.0,0.0,0.0,0.0,0.8,0.8,97.695,0.0,0.0,0.0,0.0,0.0,0.0,0.0,0.0,0.0,0.0,0.0,0.0,0.0,0.0,0.0,0.0,0.0,,,"Oil Quenched 845C (1550F), 540C (1000F) Temper, 13 mm (0.5 In.) Round","Oil Quenched 845C (1550F), 540C (1000F) Temper, 13 mm (0.5 In.) Round",2928,6,Quenched (oil) & tempered – high-strength structural steel,6
,,,1,Steel database with labelled clusters,,,AISI E4340 Steel,Ultimate tensile strength,745.0,MPa,Yield strength,470.0,MPa,Ductility,22.0,%,0.0,0.0,0.405,0.0,0.0,0.0,0.0,0.0,0.0,0.2249999999999999,0.025,0.02,0.0,0.0,0.0,0.0,0.8,0.75,95.7,0.0,1.825,0.0,0.0,0.0,0.0,0.0,0.0,0.25,0.0,0.0,0.0,0.0,0.0,0.0,0.0,0.0,,,"Annealed, 25 mm Round","Annealed, 25 mm Round",2929,3,Normalized – easy-to-machine stock (cold drawn),3
,,,1,Steel database with labelled clusters,,,AISI 5140 Steel,Ultimate tensile strength,731.0,MPa,Yield strength,470.0,MPa,Ductility,24.0,%,0.0,0.0,0.405,0.0,0.0,0.0,0.0,0.0,0.0,0.2249999999999999,0.035,0.04,0.0,0.0,0.0,0.0,0.8,0.8,97.695,0.0,0.0,0.0,0.0,0.0,0.0,0.0,0.0,0.0,0.0,0.0,0.0,0.0,0.0,0.0,0.0,0.0,,,"Oil Quenched 845C (1550F), 650C (1200F) Temper, 100 mm (4 In.) Round","Oil Quenched 845C (1550F), 650C (1200F) Temper, 100 mm (4 In.) Round",2930,6,Quenched (oil) & tempered – high-strength structural steel,6
,,,1,Steel database with labelled clusters,,,AISI E4340 Steel,Ultimate tensile strength,745.0,MPa,Yield strength,475.0,MPa,Ductility,22.0,%,0.0,0.0,0.405,0.0,0.0,0.0,0.0,0.0,0.0,0.2249999999999999,0.025,0.02,0.0,0.0,0.0,0.0,0.8,0.75,95.7,0.0,1.825,0.0,0.0,0.0,0.0,0.0,0.0,0.25,0.0,0.0,0.0,0.0,0.0,0.0,0.0,0.0,,,Annealed 810C,Annealed 810C,2931,7,Annealed – easy-to-machine – round annealed stock,7
,,,1,Steel database with labelled clusters,,,AISI 5140H Steel,Ultimate tensile strength,765.0,MPa,Yield strength,415.0,MPa,Ductility,21.0,%,0.0,0.0,0.405,0.0,0.0,0.0,0.0,0.0,0.0,0.2249999999999999,0.035,0.04,0.0,0.0,0.0,0.0,0.8,0.8,97.695,0.0,0.0,0.0,0.0,0.0,0.0,0.0,0.0,0.0,0.0,0.0,0.0,0.0,0.0,0.0,0.0,0.0,,,"Normalized, 100 mm (4 In.) Round","Normalized, 100 mm (4 In.) Round",2932,9,Normalized – general-purpose steel (round normalized stock),9
,,,1,Steel database with labelled clusters,,,AISI 4150 Steel,Ultimate tensile strength,1160.0,MPa,Yield strength,740.0,MPa,Ductility,11.0,%,0.0,0.0,0.505,0.0,0.0,0.0,0.0,0.0,0.0,0.2249999999999999,0.035,0.04,0.0,0.0,0.0,0.0,0.95,0.875,97.17,0.0,0.0,0.0,0.0,0.0,0.0,0.0,0.0,0.2,0.0,0.0,0.0,0.0,0.0,0.0,0.0,0.0,,,Normalized 870C (1600F),Normalized 870C (1600F),2933,4,Normalized (air cooled) – general-purpose steel,4
,,,1,Steel database with labelled clusters,,,AISI 5140 Steel,Ultimate tensile strength,883.0,MPa,Yield strength,689.0,MPa,Ductility,19.0,%,0.0,0.0,0.405,0.0,0.0,0.0,0.0,0.0,0.0,0.2249999999999999,0.035,0.04,0.0,0.0,0.0,0.0,0.8,0.8,97.695,0.0,0.0,0.0,0.0,0.0,0.0,0.0,0.0,0.0,0.0,0.0,0.0,0.0,0.0,0.0,0.0,0.0,,,"Oil Quenched 845C (1550F), 540C (1000F) Temper, 50 mm (2 In.) Round","Oil Quenched 845C (1550F), 540C (1000F) Temper, 50 mm (2 In.) Round",2934,6,Quenched (oil) & tempered – high-strength structural steel,6
,,,1,Steel database with labelled clusters,,,AISI 4130H Steel,Ultimate tensile strength,800.0,MPa,Yield strength,635.0,MPa,Ductility,21.0,%,0.0,0.0,0.3,0.0,0.0,0.0,0.0,0.0,0.0,0.25,0.035,0.04,0.0,0.0,0.0,0.0,0.975,0.5,97.7,0.0,0.0,0.0,0.0,0.0,0.0,0.0,0.0,0.2,0.0,0.0,0.0,0.0,0.0,0.0,0.0,0.0,,,"Water Quenched 855C (1570F), 540C (1000F) Temper, 100 mm (4 In.) Round","Water Quenched 855C (1570F), 540C (1000F) Temper, 100 mm (4 In.) Round",2935,10,Quenched (water) & tempered – high-strength structural steel,10
,,,1,Steel database with labelled clusters,,,AISI 5140 Steel,Ultimate tensile strength,793.0,MPa,Yield strength,470.0,MPa,Ductility,22.0,%,0.0,0.0,0.405,0.0,0.0,0.0,0.0,0.0,0.0,0.2249999999999999,0.035,0.04,0.0,0.0,0.0,0.0,0.8,0.8,97.695,0.0,0.0,0.0,0.0,0.0,0.0,0.0,0.0,0.0,0.0,0.0,0.0,0.0,0.0,0.0,0.0,0.0,,,"Normalized, 25 mm (1 In.) Round","Normalized, 25 mm (1 In.) Round",2936,9,Normalized – general-purpose steel (round normalized stock),9
,,,1,Steel database with labelled clusters,,,AISI E4340 H Steel,Ultimate tensile strength,1220.0,MPa,Yield strength,786.0,MPa,Ductility,13.0,%,0.0,0.0,0.405,0.0,0.0,0.0,0.0,0.0,0.0,0.2249999999999999,0.025,0.02,0.0,0.0,0.0,0.0,0.8,0.7749999999999999,95.725,0.0,1.775,0.0,0.0,0.0,0.0,0.0,0.0,0.25,0.0,0.0,0.0,0.0,0.0,0.0,0.0,0.0,,,"Normalized, 50 mm (2 In.) Round","Normalized, 50 mm (2 In.) Round",2937,9,Normalized – general-purpose steel (round normalized stock),9
,,,1,Steel database with labelled clusters,,,AISI 5140 Steel,Ultimate tensile strength,972.0,MPa,Yield strength,841.0,MPa,Ductility,18.0,%,0.0,0.0,0.405,0.0,0.0,0.0,0.0,0.0,0.0,0.2249999999999999,0.035,0.04,0.0,0.0,0.0,0.0,0.8,0.8,97.695,0.0,0.0,0.0,0.0,0.0,0.0,0.0,0.0,0.0,0.0,0.0,0.0,0.0,0.0,0.0,0.0,0.0,,,"Oil Quenched 845C (1550F), 540C (1000F) Temper, 25 mm (1 In.) Round","Oil Quenched 845C (1550F), 540C (1000F) Temper, 25 mm (1 In.) Round",2938,6,Quenched (oil) & tempered – high-strength structural steel,6
,,,1,Steel database with labelled clusters,,,AISI 4140 Steel,Ultimate tensile strength,883.0,MPa,Yield strength,685.0,MPa,Ductility,19.0,%,0.0,0.0,0.405,0.0,0.0,0.0,0.0,0.0,0.0,0.2249999999999999,0.035,0.04,0.0,0.0,0.0,0.0,0.95,0.875,97.27,0.0,0.0,0.0,0.0,0.0,0.0,0.0,0.0,0.2,0.0,0.0,0.0,0.0,0.0,0.0,0.0,0.0,,,"Oil Quenched, 100 mm (4 In.) Round [845C (1550F) Quench, 540C (1000F) Temper]","Oil Quenched, 100 mm (4 In.) Round [845C (1550F) Quench, 540C (1000F) Temper]",2939,6,Quenched (oil) & tempered – high-strength structural steel,6
,,,1,Steel database with labelled clusters,,,AISI 4140H Steel,Ultimate tensile strength,1090.0,MPa,Yield strength,1025.0,MPa,Ductility,18.0,%,0.0,0.0,0.405,0.0,0.0,0.0,0.0,0.0,0.0,0.2249999999999999,0.035,0.04,0.0,0.0,0.0,0.0,0.975,0.875,97.22,0.0,0.0,0.0,0.0,0.0,0.0,0.0,0.0,0.2249999999999999,0.0,0.0,0.0,0.0,0.0,0.0,0.0,0.0,,,"Oil Quenched 845C (1550F), 595C (1100F) Temper, 13 mm (0.5 In.) Round","Oil Quenched 845C (1550F), 595C (1100F) Temper, 13 mm (0.5 In.) Round",2940,6,Quenched (oil) & tempered – high-strength structural steel,6
,,,1,Steel database with labelled clusters,,,AISI E4340 Steel,Ultimate tensile strength,1220.0,MPa,Yield strength,786.0,MPa,Ductility,13.0,%,0.0,0.0,0.405,0.0,0.0,0.0,0.0,0.0,0.0,0.2249999999999999,0.025,0.02,0.0,0.0,0.0,0.0,0.8,0.75,95.7,0.0,1.825,0.0,0.0,0.0,0.0,0.0,0.0,0.25,0.0,0.0,0.0,0.0,0.0,0.0,0.0,0.0,,,"Normalized, 50 mm (2 In.) Round","Normalized, 50 mm (2 In.) Round",2941,9,Normalized – general-purpose steel (round normalized stock),9
,,,1,Steel database with labelled clusters,,,AISI 4150H Steel,Ultimate tensile strength,931.0,MPa,Yield strength,814.0,MPa,Ductility,20.0,%,0.0,0.0,0.505,0.0,0.0,0.0,0.0,0.0,0.0,0.2249999999999999,0.035,0.04,0.0,0.0,0.0,0.0,0.975,0.875,97.145,0.0,0.0,0.0,0.0,0.0,0.0,0.0,0.0,0.2,0.0,0.0,0.0,0.0,0.0,0.0,0.0,0.0,,,"Oil Quenched 830C (1525F), 650C (1200F) Temper, 50 mm (2 In.) Round","Oil Quenched 830C (1525F), 650C (1200F) Temper, 50 mm (2 In.) Round",2942,6,Quenched (oil) & tempered – high-strength structural steel,6
,,,1,Steel database with labelled clusters,,,AISI 5140H Steel,Ultimate tensile strength,570.0,MPa,Yield strength,295.0,MPa,Ductility,28.0,%,0.0,0.0,0.405,0.0,0.0,0.0,0.0,0.0,0.0,0.2249999999999999,0.035,0.04,0.0,0.0,0.0,0.0,0.8,0.8,97.695,0.0,0.0,0.0,0.0,0.0,0.0,0.0,0.0,0.0,0.0,0.0,0.0,0.0,0.0,0.0,0.0,0.0,,,Annealed 830C,Annealed 830C,2943,7,Annealed – easy-to-machine – round annealed stock,7
,,,1,Steel database with labelled clusters,,,AISI 5140H Steel,Ultimate tensile strength,570.0,MPa,Yield strength,290.0,MPa,Ductility,28.0,%,0.0,0.0,0.405,0.0,0.0,0.0,0.0,0.0,0.0,0.2249999999999999,0.035,0.04,0.0,0.0,0.0,0.0,0.8,0.8,97.695,0.0,0.0,0.0,0.0,0.0,0.0,0.0,0.0,0.0,0.0,0.0,0.0,0.0,0.0,0.0,0.0,0.0,,,"Annealed 830C (1525F), 25 mm (1 In.) Round","Annealed 830C (1525F), 25 mm (1 In.) Round",2944,7,Annealed – easy-to-machine – round annealed stock,7
,,,1,Steel database with labelled clusters,,,AISI E4340 Steel,Ultimate tensile strength,1855.0,MPa,Yield strength,1550.0,MPa,Ductility,12.0,%,0.0,0.0,0.405,0.0,0.0,0.0,0.0,0.0,0.0,0.2249999999999999,0.025,0.02,0.0,0.0,0.0,0.0,0.8,0.75,95.7,0.0,1.825,0.0,0.0,0.0,0.0,0.0,0.0,0.25,0.0,0.0,0.0,0.0,0.0,0.0,0.0,0.0,,,"Oil Quenched 855C (1570F), 230C (450F) Temper For 4Hrs.","Oil Quenched 855C (1570F), 230C (450F) Temper For 4Hrs.",2945,6,Quenched (oil) & tempered – high-strength structural steel,6
,,,1,Steel database with labelled clusters,,,AISI 5150 Steel,Ultimate tensile strength,903.0,MPa,Yield strength,565.0,MPa,Ductility,21.0,%,0.0,0.0,0.505,0.0,0.0,0.0,0.0,0.0,0.0,0.2249999999999999,0.035,0.04,0.0,0.0,0.0,0.0,0.8,0.8,97.595,0.0,0.0,0.0,0.0,0.0,0.0,0.0,0.0,0.0,0.0,0.0,0.0,0.0,0.0,0.0,0.0,0.0,,,"Normalized, 13 mm (0.5 In.) Round","Normalized, 13 mm (0.5 In.) Round",2946,9,Normalized – general-purpose steel (round normalized stock),9
,,,1,Steel database with labelled clusters,,,AISI 4150H Steel,Ultimate tensile strength,1095.0,MPa,Yield strength,883.0,MPa,Ductility,15.0,%,0.0,0.0,0.505,0.0,0.0,0.0,0.0,0.0,0.0,0.2249999999999999,0.035,0.04,0.0,0.0,0.0,0.0,0.975,0.875,97.145,0.0,0.0,0.0,0.0,0.0,0.0,0.0,0.0,0.2,0.0,0.0,0.0,0.0,0.0,0.0,0.0,0.0,,,"Oil Quenched 830C (1525F), 540C (1000F) Temper, 100 mm (4 In.) Round","Oil Quenched 830C (1525F), 540C (1000F) Temper, 100 mm (4 In.) Round",2947,6,Quenched (oil) & tempered – high-strength structural steel,6
,,,1,Steel database with labelled clusters,,,AISI 5140H Steel,Ultimate tensile strength,807.0,MPa,Yield strength,650.0,MPa,Ductility,22.0,%,0.0,0.0,0.405,0.0,0.0,0.0,0.0,0.0,0.0,0.2249999999999999,0.035,0.04,0.0,0.0,0.0,0.0,0.8,0.8,97.695,0.0,0.0,0.0,0.0,0.0,0.0,0.0,0.0,0.0,0.0,0.0,0.0,0.0,0.0,0.0,0.0,0.0,,,"Oil Quenched 845C (1550F), 650C (1200F) Temper, 25 mm (1 In.) Round","Oil Quenched 845C (1550F), 650C (1200F) Temper, 25 mm (1 In.) Round",2948,6,Quenched (oil) & tempered – high-strength structural steel,6
,,,1,Steel database with labelled clusters,,,AISI 5140H Steel,Ultimate tensile strength,793.0,MPa,Yield strength,470.0,MPa,Ductility,22.0,%,0.0,0.0,0.405,0.0,0.0,0.0,0.0,0.0,0.0,0.2249999999999999,0.035,0.04,0.0,0.0,0.0,0.0,0.8,0.8,97.695,0.0,0.0,0.0,0.0,0.0,0.0,0.0,0.0,0.0,0.0,0.0,0.0,0.0,0.0,0.0,0.0,0.0,,,"Normalized, 25 mm (1 In.) Round","Normalized, 25 mm (1 In.) Round",2949,9,Normalized – general-purpose steel (round normalized stock),9
,,,1,Steel database with labelled clusters,,,AISI E4340 Steel,Ultimate tensile strength,745.0,MPa,Yield strength,475.0,MPa,Ductility,22.0,%,0.0,0.0,0.405,0.0,0.0,0.0,0.0,0.0,0.0,0.2249999999999999,0.025,0.02,0.0,0.0,0.0,0.0,0.8,0.75,95.7,0.0,1.825,0.0,0.0,0.0,0.0,0.0,0.0,0.25,0.0,0.0,0.0,0.0,0.0,0.0,0.0,0.0,,,Annealed 810C (1490F),Annealed 810C (1490F),2950,7,Annealed – easy-to-machine – round annealed stock,7
,,,1,Steel database with labelled clusters,,,AISI E4340 Steel,Ultimate tensile strength,1005.0,MPa,Yield strength,938.0,MPa,Ductility,20.0,%,0.0,0.0,0.405,0.0,0.0,0.0,0.0,0.0,0.0,0.2249999999999999,0.025,0.02,0.0,0.0,0.0,0.0,0.8,0.75,95.7,0.0,1.825,0.0,0.0,0.0,0.0,0.0,0.0,0.25,0.0,0.0,0.0,0.0,0.0,0.0,0.0,0.0,,,"Oil Quenched 845C, 650C (1200F) Temper","Oil Quenched 845C, 650C (1200F) Temper",2951,6,Quenched (oil) & tempered – high-strength structural steel,6
,,,1,Steel database with labelled clusters,,,AISI 5140 Steel,Ultimate tensile strength,876.0,MPa,Yield strength,724.0,MPa,Ductility,20.0,%,0.0,0.0,0.405,0.0,0.0,0.0,0.0,0.0,0.0,0.2249999999999999,0.035,0.04,0.0,0.0,0.0,0.0,0.8,0.8,97.695,0.0,0.0,0.0,0.0,0.0,0.0,0.0,0.0,0.0,0.0,0.0,0.0,0.0,0.0,0.0,0.0,0.0,,,"Oil Quenched 845C (1550F), 595C (1100F) Temper, 25 mm (1 In.) Round","Oil Quenched 845C (1550F), 595C (1100F) Temper, 25 mm (1 In.) Round",2952,6,Quenched (oil) & tempered – high-strength structural steel,6
,,,1,Steel database with labelled clusters,,,AISI E4340 H Steel,Ultimate tensile strength,1855.0,MPa,Yield strength,1550.0,MPa,Ductility,12.0,%,0.0,0.0,0.405,0.0,0.0,0.0,0.0,0.0,0.0,0.2249999999999999,0.025,0.02,0.0,0.0,0.0,0.0,0.8,0.7749999999999999,95.725,0.0,1.775,0.0,0.0,0.0,0.0,0.0,0.0,0.25,0.0,0.0,0.0,0.0,0.0,0.0,0.0,0.0,,,"Oil Quenched 855C (1570F), 230C (450F) Temper For 4 Hrs","Oil Quenched 855C (1570F), 230C (450F) Temper For 4 Hrs",2953,6,Quenched (oil) & tempered – high-strength structural steel,6
,,,1,Steel database with labelled clusters,,,AISI 5140H Steel,Ultimate tensile strength,814.0,MPa,Yield strength,615.0,MPa,Ductility,22.0,%,0.0,0.0,0.405,0.0,0.0,0.0,0.0,0.0,0.0,0.2249999999999999,0.035,0.04,0.0,0.0,0.0,0.0,0.8,0.8,97.695,0.0,0.0,0.0,0.0,0.0,0.0,0.0,0.0,0.0,0.0,0.0,0.0,0.0,0.0,0.0,0.0,0.0,,,"Oil Quenched 845C (1550F), 595C (1100F) Temper, 50 mm (2 In.) Round","Oil Quenched 845C (1550F), 595C (1100F) Temper, 50 mm (2 In.) Round",2954,6,Quenched (oil) & tempered – high-strength structural steel,6
,,,1,Steel database with labelled clusters,,,AISI 4340 Steel,Ultimate tensile strength,1005.0,MPa,Yield strength,938.0,MPa,Ductility,20.0,%,0.0,0.0,0.4,0.0,0.0,0.0,0.0,0.0,0.0,0.2249999999999999,0.035,0.04,0.0,0.0,0.0,0.0,0.8,0.7,95.725,0.0,1.825,0.0,0.0,0.0,0.0,0.0,0.0,0.25,0.0,0.0,0.0,0.0,0.0,0.0,0.0,0.0,,,"Oil Quenched 845C, 650C (1200F) Temper","Oil Quenched 845C, 650C (1200F) Temper",2955,6,Quenched (oil) & tempered – high-strength structural steel,6
,,,1,Steel database with labelled clusters,,,AISI 5140 Steel,Ultimate tensile strength,896.0,MPa,Yield strength,779.0,MPa,Ductility,20.0,%,0.0,0.0,0.405,0.0,0.0,0.0,0.0,0.0,0.0,0.2249999999999999,0.035,0.04,0.0,0.0,0.0,0.0,0.8,0.8,97.695,0.0,0.0,0.0,0.0,0.0,0.0,0.0,0.0,0.0,0.0,0.0,0.0,0.0,0.0,0.0,0.0,0.0,,,"Oil Quenched 845C (1550F), 595C (1100F) Temper, 13 mm (0.5 In.) Round","Oil Quenched 845C (1550F), 595C (1100F) Temper, 13 mm (0.5 In.) Round",2956,6,Quenched (oil) & tempered – high-strength structural steel,6
,,,1,Steel database with labelled clusters,,,AISI 5150H Steel,Ultimate tensile strength,883.0,MPa,Yield strength,745.0,MPa,Ductility,21.0,%,0.0,0.0,0.505,0.0,0.0,0.0,0.0,0.0,0.0,0.2249999999999999,0.035,0.04,0.0,0.0,0.0,0.0,0.8,0.8,97.595,0.0,0.0,0.0,0.0,0.0,0.0,0.0,0.0,0.0,0.0,0.0,0.0,0.0,0.0,0.0,0.0,0.0,,,"Oil Quenched From 830C (1525F), 650C (1200F) Temper, 25 mm (1 In.) Round","Oil Quenched From 830C (1525F), 650C (1200F) Temper, 25 mm (1 In.) Round",2957,6,Quenched (oil) & tempered – high-strength structural steel,6
,,,1,Steel database with labelled clusters,,,AISI 5140H Steel,Ultimate tensile strength,827.0,MPa,Yield strength,703.0,MPa,Ductility,22.0,%,0.0,0.0,0.405,0.0,0.0,0.0,0.0,0.0,0.0,0.2249999999999999,0.035,0.04,0.0,0.0,0.0,0.0,0.8,0.8,97.695,0.0,0.0,0.0,0.0,0.0,0.0,0.0,0.0,0.0,0.0,0.0,0.0,0.0,0.0,0.0,0.0,0.0,,,"Oil Quenched 845C (1550F), 650C (1200F) Temper, 13 mm (0.5 In.) Round","Oil Quenched 845C (1550F), 650C (1200F) Temper, 13 mm (0.5 In.) Round",2958,6,Quenched (oil) & tempered – high-strength structural steel,6
,,,1,Steel database with labelled clusters,,,AISI 4340 Steel,Ultimate tensile strength,1145.0,MPa,Yield strength,1117.0,MPa,Ductility,17.0,%,0.0,0.0,0.4,0.0,0.0,0.0,0.0,0.0,0.0,0.2249999999999999,0.035,0.04,0.0,0.0,0.0,0.0,0.8,0.7,95.725,0.0,1.825,0.0,0.0,0.0,0.0,0.0,0.0,0.25,0.0,0.0,0.0,0.0,0.0,0.0,0.0,0.0,,,"Oil Quenched 800C (1470F), 595C (1100F) Temper, 13 mm (0.5 In.) Round","Oil Quenched 800C (1470F), 595C (1100F) Temper, 13 mm (0.5 In.) Round",2959,6,Quenched (oil) & tempered – high-strength structural steel,6
,,,1,Steel database with labelled clusters,,,AISI 4340 Steel,Ultimate tensile strength,1138.0,MPa,Yield strength,1096.0,MPa,Ductility,16.0,%,0.0,0.0,0.4,0.0,0.0,0.0,0.0,0.0,0.0,0.2249999999999999,0.035,0.04,0.0,0.0,0.0,0.0,0.8,0.7,95.725,0.0,1.825,0.0,0.0,0.0,0.0,0.0,0.0,0.25,0.0,0.0,0.0,0.0,0.0,0.0,0.0,0.0,,,"Oil Quenched 800C (1470F), 595C (1100F) Temper, 25 mm Round","Oil Quenched 800C (1470F), 595C (1100F) Temper, 25 mm Round",2960,6,Quenched (oil) & tempered – high-strength structural steel,6
,,,1,Steel database with labelled clusters,,,AISI 5150 Steel,Ultimate tensile strength,862.0,MPa,Yield strength,595.0,MPa,Ductility,20.0,%,0.0,0.0,0.505,0.0,0.0,0.0,0.0,0.0,0.0,0.2249999999999999,0.035,0.04,0.0,0.0,0.0,0.0,0.8,0.8,97.595,0.0,0.0,0.0,0.0,0.0,0.0,0.0,0.0,0.0,0.0,0.0,0.0,0.0,0.0,0.0,0.0,0.0,,,"Oil Quenched From 830C (1525F), 540C (1000F) Temper, 100 mm (4 In.) Round","Oil Quenched From 830C (1525F), 540C (1000F) Temper, 100 mm (4 In.) Round",2961,6,Quenched (oil) & tempered – high-strength structural steel,6
,,,1,Steel database with labelled clusters,,,AISI 5150H Steel,Ultimate tensile strength,1095.0,MPa,Yield strength,1000.0,MPa,Ductility,16.0,%,0.0,0.0,0.505,0.0,0.0,0.0,0.0,0.0,0.0,0.2249999999999999,0.035,0.04,0.0,0.0,0.0,0.0,0.8,0.8,97.595,0.0,0.0,0.0,0.0,0.0,0.0,0.0,0.0,0.0,0.0,0.0,0.0,0.0,0.0,0.0,0.0,0.0,,,"Oil Quenched From 830C (1525F), 540C (1000F) Temper, 13 mm (0.5 In.) Round","Oil Quenched From 830C (1525F), 540C (1000F) Temper, 13 mm (0.5 In.) Round",2962,6,Quenched (oil) & tempered – high-strength structural steel,6
,,,1,Steel database with labelled clusters,,,AISI 5140 Steel,Ultimate tensile strength,570.0,MPa,Yield strength,290.0,MPa,Ductility,28.0,%,0.0,0.0,0.405,0.0,0.0,0.0,0.0,0.0,0.0,0.2249999999999999,0.035,0.04,0.0,0.0,0.0,0.0,0.8,0.8,97.695,0.0,0.0,0.0,0.0,0.0,0.0,0.0,0.0,0.0,0.0,0.0,0.0,0.0,0.0,0.0,0.0,0.0,,,"Annealed 830C (1525F), 25 mm (1 In.) Round","Annealed 830C (1525F), 25 mm (1 In.) Round",2963,7,Annealed – easy-to-machine – round annealed stock,7
,,,1,Steel database with labelled clusters,,,AISI 5140H Steel,Ultimate tensile strength,883.0,MPa,Yield strength,689.0,MPa,Ductility,19.0,%,0.0,0.0,0.405,0.0,0.0,0.0,0.0,0.0,0.0,0.2249999999999999,0.035,0.04,0.0,0.0,0.0,0.0,0.8,0.8,97.695,0.0,0.0,0.0,0.0,0.0,0.0,0.0,0.0,0.0,0.0,0.0,0.0,0.0,0.0,0.0,0.0,0.0,,,"Oil Quenched 845C (1550F), 540C (1000F) Temper, 50 mm (2 In.) Round","Oil Quenched 845C (1550F), 540C (1000F) Temper, 50 mm (2 In.) Round",2964,6,Quenched (oil) & tempered – high-strength structural steel,6
,,,1,Steel database with labelled clusters,,,AISI 4130H Steel,Ultimate tensile strength,883.0,MPa,Yield strength,779.0,MPa,Ductility,21.0,%,0.0,0.0,0.3,0.0,0.0,0.0,0.0,0.0,0.0,0.25,0.035,0.04,0.0,0.0,0.0,0.0,0.975,0.5,97.7,0.0,0.0,0.0,0.0,0.0,0.0,0.0,0.0,0.2,0.0,0.0,0.0,0.0,0.0,0.0,0.0,0.0,,,"Water Quenched 855C (1570F), 595C (1100F) Temper, 25 mm (1 In.) Round","Water Quenched 855C (1570F), 595C (1100F) Temper, 25 mm (1 In.) Round",2965,10,Quenched (water) & tempered – high-strength structural steel,10
,,,1,Steel database with labelled clusters,,,AISI 4130H Steel,Ultimate tensile strength,731.0,MPa,Yield strength,460.0,MPa,Ductility,25.0,%,0.0,0.0,0.3,0.0,0.0,0.0,0.0,0.0,0.0,0.25,0.035,0.04,0.0,0.0,0.0,0.0,0.975,0.5,97.7,0.0,0.0,0.0,0.0,0.0,0.0,0.0,0.0,0.2,0.0,0.0,0.0,0.0,0.0,0.0,0.0,0.0,,,"Normalized At 870C (1600F), Air Cooled, 13 mm (0.5 In.) Round","Normalized At 870C (1600F), Air Cooled, 13 mm (0.5 In.) Round",2966,4,Normalized (air cooled) – general-purpose steel,4
,,,1,Steel database with labelled clusters,,,AISI 5150 Steel,Ultimate tensile strength,793.0,MPa,Yield strength,525.0,MPa,Ductility,21.0,%,0.0,0.0,0.505,0.0,0.0,0.0,0.0,0.0,0.0,0.2249999999999999,0.035,0.04,0.0,0.0,0.0,0.0,0.8,0.8,97.595,0.0,0.0,0.0,0.0,0.0,0.0,0.0,0.0,0.0,0.0,0.0,0.0,0.0,0.0,0.0,0.0,0.0,,,"Oil Quenched From 830C (1525F), 650C (1200F) Temper, 100 mm (4 In.) Round","Oil Quenched From 830C (1525F), 650C (1200F) Temper, 100 mm (4 In.) Round",2967,6,Quenched (oil) & tempered – high-strength structural steel,6
,,,1,Steel database with labelled clusters,,,AISI 6150 Steel,Ultimate tensile strength,1090.0,MPa,Yield strength,1035.0,MPa,Ductility,16.0,%,0.0,0.0,0.505,0.0,0.0,0.0,0.0,0.0,0.0,0.2249999999999999,0.035,0.04,0.0,0.0,0.0,0.15,0.95,0.8,97.295,0.0,0.0,0.0,0.0,0.0,0.0,0.0,0.0,0.0,0.0,0.0,0.0,0.0,0.0,0.0,0.0,0.0,,,"Oil Quenched 845C (1550F), 595C (1100F) Temper, 25 mm (1 In.) Round","Oil Quenched 845C (1550F), 595C (1100F) Temper, 25 mm (1 In.) Round",2968,6,Quenched (oil) & tempered – high-strength structural steel,6
,,,1,Steel database with labelled clusters,,,AISI 5150H Steel,Ultimate tensile strength,675.0,MPa,Yield strength,360.0,MPa,Ductility,22.0,%,0.0,0.0,0.505,0.0,0.0,0.0,0.0,0.0,0.0,0.2249999999999999,0.035,0.04,0.0,0.0,0.0,0.0,0.8,0.8,97.595,0.0,0.0,0.0,0.0,0.0,0.0,0.0,0.0,0.0,0.0,0.0,0.0,0.0,0.0,0.0,0.0,0.0,,,"Annealed, 25 mm (1 In.) Round","Annealed, 25 mm (1 In.) Round",2969,3,Normalized – easy-to-machine stock (cold drawn),3
,,,1,Steel database with labelled clusters,,,AISI 5150 Steel,Ultimate tensile strength,841.0,MPa,Yield strength,435.0,MPa,Ductility,18.0,%,0.0,0.0,0.505,0.0,0.0,0.0,0.0,0.0,0.0,0.2249999999999999,0.035,0.04,0.0,0.0,0.0,0.0,0.8,0.8,97.595,0.0,0.0,0.0,0.0,0.0,0.0,0.0,0.0,0.0,0.0,0.0,0.0,0.0,0.0,0.0,0.0,0.0,,,"Normalized, 100 mm (4 In.) Round","Normalized, 100 mm (4 In.) Round",2970,9,Normalized – general-purpose steel (round normalized stock),9
,,,1,Steel database with labelled clusters,,,AISI 5150H Steel,Ultimate tensile strength,993.0,MPa,Yield strength,903.0,MPa,Ductility,19.0,%,0.0,0.0,0.505,0.0,0.0,0.0,0.0,0.0,0.0,0.2249999999999999,0.035,0.04,0.0,0.0,0.0,0.0,0.8,0.8,97.595,0.0,0.0,0.0,0.0,0.0,0.0,0.0,0.0,0.0,0.0,0.0,0.0,0.0,0.0,0.0,0.0,0.0,,,"Oil Quenched From 830C (1525F), 595C (1100F) Temper, 13 mm (0.5 In.) Round","Oil Quenched From 830C (1525F), 595C (1100F) Temper, 13 mm (0.5 In.) Round",2971,6,Quenched (oil) & tempered – high-strength structural steel,6
,,,1,Steel database with labelled clusters,,,AISI 5150 Steel,Ultimate tensile strength,675.0,MPa,Yield strength,360.0,MPa,Ductility,22.0,%,0.0,0.0,0.505,0.0,0.0,0.0,0.0,0.0,0.0,0.2249999999999999,0.035,0.04,0.0,0.0,0.0,0.0,0.8,0.8,97.595,0.0,0.0,0.0,0.0,0.0,0.0,0.0,0.0,0.0,0.0,0.0,0.0,0.0,0.0,0.0,0.0,0.0,,,"Annealed, 25 mm (1 In.) Round","Annealed, 25 mm (1 In.) Round",2972,3,Normalized – easy-to-machine stock (cold drawn),3
,,,1,Steel database with labelled clusters,,,AISI 5140H Steel,Ultimate tensile strength,758.0,MPa,Yield strength,565.0,MPa,Ductility,24.0,%,0.0,0.0,0.405,0.0,0.0,0.0,0.0,0.0,0.0,0.2249999999999999,0.035,0.04,0.0,0.0,0.0,0.0,0.8,0.8,97.695,0.0,0.0,0.0,0.0,0.0,0.0,0.0,0.0,0.0,0.0,0.0,0.0,0.0,0.0,0.0,0.0,0.0,,,"Oil Quenched 845C (1550F), 650C (1200F) Temper, 50 mm (2 In.) Round","Oil Quenched 845C (1550F), 650C (1200F) Temper, 50 mm (2 In.) Round",2973,6,Quenched (oil) & tempered – high-strength structural steel,6
,,,1,Steel database with labelled clusters,,,AISI 6150 Steel,Ultimate tensile strength,1020.0,MPa,Yield strength,910.0,MPa,Ductility,17.0,%,0.0,0.0,0.505,0.0,0.0,0.0,0.0,0.0,0.0,0.2249999999999999,0.035,0.04,0.0,0.0,0.0,0.15,0.95,0.8,97.295,0.0,0.0,0.0,0.0,0.0,0.0,0.0,0.0,0.0,0.0,0.0,0.0,0.0,0.0,0.0,0.0,0.0,,,"Oil Quenched 845C (1550F), 595C (1100F) Temper, 50 mm (2 In.) Round","Oil Quenched 845C (1550F), 595C (1100F) Temper, 50 mm (2 In.) Round",2974,6,Quenched (oil) & tempered – high-strength structural steel,6
,,,1,Steel database with labelled clusters,,,AISI 6150 Steel,Ultimate tensile strength,896.0,MPa,Yield strength,745.0,MPa,Ductility,19.0,%,0.0,0.0,0.505,0.0,0.0,0.0,0.0,0.0,0.0,0.2249999999999999,0.035,0.04,0.0,0.0,0.0,0.15,0.95,0.8,97.295,0.0,0.0,0.0,0.0,0.0,0.0,0.0,0.0,0.0,0.0,0.0,0.0,0.0,0.0,0.0,0.0,0.0,,,"Oil Quenched 845C (1550F), 595C (1100F) Temper, 100 mm (4 In.) Round","Oil Quenched 845C (1550F), 595C (1100F) Temper, 100 mm (4 In.) Round",2975,6,Quenched (oil) & tempered – high-strength structural steel,6
,,,1,Steel database with labelled clusters,,,AISI E4340 H Steel,Ultimate tensile strength,1145.0,MPa,Yield strength,1117.0,MPa,Ductility,17.0,%,0.0,0.0,0.405,0.0,0.0,0.0,0.0,0.0,0.0,0.2249999999999999,0.025,0.02,0.0,0.0,0.0,0.0,0.8,0.7749999999999999,95.725,0.0,1.775,0.0,0.0,0.0,0.0,0.0,0.0,0.25,0.0,0.0,0.0,0.0,0.0,0.0,0.0,0.0,,,"Oil Quenched 800C (1470F), 595C (1100F) Temper, 13 mm (0.5 In.) Round","Oil Quenched 800C (1470F), 595C (1100F) Temper, 13 mm (0.5 In.) Round",2976,6,Quenched (oil) & tempered – high-strength structural steel,6
,,,1,Steel database with labelled clusters,,,AISI 6150 Steel,Ultimate tensile strength,841.0,MPa,Yield strength,650.0,MPa,Ductility,21.0,%,0.0,0.0,0.505,0.0,0.0,0.0,0.0,0.0,0.0,0.2249999999999999,0.035,0.04,0.0,0.0,0.0,0.15,0.95,0.8,97.295,0.0,0.0,0.0,0.0,0.0,0.0,0.0,0.0,0.0,0.0,0.0,0.0,0.0,0.0,0.0,0.0,0.0,,,"Oil Quenched 845C (1550F), 650C (1200F) Temper, 100 mm (4 In.) Round","Oil Quenched 845C (1550F), 650C (1200F) Temper, 100 mm (4 In.) Round",2977,6,Quenched (oil) & tempered – high-strength structural steel,6
,,,1,Steel database with labelled clusters,,,AISI E4340 H Steel,Ultimate tensile strength,1207.0,MPa,Yield strength,1145.0,MPa,Ductility,14.0,%,0.0,0.0,0.405,0.0,0.0,0.0,0.0,0.0,0.0,0.2249999999999999,0.025,0.02,0.0,0.0,0.0,0.0,0.8,0.7749999999999999,95.725,0.0,1.775,0.0,0.0,0.0,0.0,0.0,0.0,0.25,0.0,0.0,0.0,0.0,0.0,0.0,0.0,0.0,,,"Oil Quenched 800C (1470F), 540C (1000F) Temper, 25 mm Round","Oil Quenched 800C (1470F), 540C (1000F) Temper, 25 mm Round",2978,6,Quenched (oil) & tempered – high-strength structural steel,6
,,,1,Steel database with labelled clusters,,,AISI E4340 H Steel,Ultimate tensile strength,1448.0,MPa,Yield strength,972.0,MPa,Ductility,12.0,%,0.0,0.0,0.405,0.0,0.0,0.0,0.0,0.0,0.0,0.2249999999999999,0.025,0.02,0.0,0.0,0.0,0.0,0.8,0.7749999999999999,95.725,0.0,1.775,0.0,0.0,0.0,0.0,0.0,0.0,0.25,0.0,0.0,0.0,0.0,0.0,0.0,0.0,0.0,,,"Normalized, 13 mm (0.5 In.) Round","Normalized, 13 mm (0.5 In.) Round",2979,9,Normalized – general-purpose steel (round normalized stock),9
,,,1,Steel database with labelled clusters,,,AISI 5140H Steel,Ultimate tensile strength,731.0,MPa,Yield strength,470.0,MPa,Ductility,24.0,%,0.0,0.0,0.405,0.0,0.0,0.0,0.0,0.0,0.0,0.2249999999999999,0.035,0.04,0.0,0.0,0.0,0.0,0.8,0.8,97.695,0.0,0.0,0.0,0.0,0.0,0.0,0.0,0.0,0.0,0.0,0.0,0.0,0.0,0.0,0.0,0.0,0.0,,,"Oil Quenched 845C (1550F), 650C (1200F) Temper, 100 mm (4 In.) Round","Oil Quenched 845C (1550F), 650C (1200F) Temper, 100 mm (4 In.) Round",2980,6,Quenched (oil) & tempered – high-strength structural steel,6
,,,1,Steel database with labelled clusters,,,AISI 6150 Steel,Ultimate tensile strength,938.0,MPa,Yield strength,615.0,MPa,Ductility,21.0,%,0.0,0.0,0.505,0.0,0.0,0.0,0.0,0.0,0.0,0.2249999999999999,0.035,0.04,0.0,0.0,0.0,0.15,0.95,0.8,97.295,0.0,0.0,0.0,0.0,0.0,0.0,0.0,0.0,0.0,0.0,0.0,0.0,0.0,0.0,0.0,0.0,0.0,,,"Normalized, 25 mm (1 In.) Round","Normalized, 25 mm (1 In.) Round",2981,9,Normalized – general-purpose steel (round normalized stock),9
,,,1,Steel database with labelled clusters,,,AISI 5140H Steel,Ultimate tensile strength,827.0,MPa,Yield strength,525.0,MPa,Ductility,22.0,%,0.0,0.0,0.405,0.0,0.0,0.0,0.0,0.0,0.0,0.2249999999999999,0.035,0.04,0.0,0.0,0.0,0.0,0.8,0.8,97.695,0.0,0.0,0.0,0.0,0.0,0.0,0.0,0.0,0.0,0.0,0.0,0.0,0.0,0.0,0.0,0.0,0.0,,,"Normalized, 13 mm (0.5 In.) Round","Normalized, 13 mm (0.5 In.) Round",2982,9,Normalized – general-purpose steel (round normalized stock),9
