Repository: Azhi-ss/SteelScientist

# Steel Labelled Clusters Dataset

This directory contains the cleaned steel labelled-clusters dataset used by
`regression/steel_labelled_clusters_regression.py`.

## Files

| File | Rows | Description |
|------|------|-------------|
| `raw/Steel database with labelled clusters.xlsx` | 3234 | Original spreadsheet. |
| `full_with_duplicates.csv` | 3234 | Raw spreadsheet mapped to the project regression schema. |
| `clean.csv` | 1943 | Strictly deduplicated regression mother table. |
| `train.csv` | 1554 | Fixed 8:2 training split generated from `clean.csv`. |
| `val.csv` | 389 | Fixed 8:2 validation split generated from `clean.csv`. |

File: datasets/steel_labelled_clusters/full_with_duplicates.csv (part 38 of 40)
DOIs,Files,problem,status,Table_topic,title,abstract,Material,Tensile_name,Tensile_value,Tensile_unit,Yield_name,Yield_value,Yield_unit,Elongation_name,Elongation_value,Elongation_unit,H,B,C,N,O,F,Na,Mg,Al,Si,P,S,Cl,Ca,Ti,V,Cr,Mn,Fe,Co,Ni,Cu,Zn,As,Y,Zr,Nb,Mo,Sn,Sb,La,Ce,Ta,W,Pb,Bi,Other_ele,Text_addition,Text,actions,source_entry,cluster_number,cluster_label,cluster_number_0_to_11
,,,1,Steel database with labelled clusters,,,AISI 5140 Steel,Ultimate tensile strength,827.0,MPa,Yield strength,525.0,MPa,Ductility,22.0,%,0.0,0.0,0.405,0.0,0.0,0.0,0.0,0.0,0.0,0.2249999999999999,0.035,0.04,0.0,0.0,0.0,0.0,0.8,0.8,97.695,0.0,0.0,0.0,0.0,0.0,0.0,0.0,0.0,0.0,0.0,0.0,0.0,0.0,0.0,0.0,0.0,0.0,,,"Normalized, 13 mm (0.5 In.) Round","Normalized, 13 mm (0.5 In.) Round",2983,9,Normalized – general-purpose steel (round normalized stock),9
,,,1,Steel database with labelled clusters,,,AISI 5140 Steel,Ultimate tensile strength,800.0,MPa,Yield strength,510.0,MPa,Ductility,22.0,%,0.0,0.0,0.405,0.0,0.0,0.0,0.0,0.0,0.0,0.2249999999999999,0.035,0.04,0.0,0.0,0.0,0.0,0.8,0.8,97.695,0.0,0.0,0.0,0.0,0.0,0.0,0.0,0.0,0.0,0.0,0.0,0.0,0.0,0.0,0.0,0.0,0.0,,,"Oil Quenched 845C (1550F), 595C (1100F) Temper, 100 mm (4 In.) Round","Oil Quenched 845C (1550F), 595C (1100F) Temper, 100 mm (4 In.) Round",2984,6,Quenched (oil) & tempered – high-strength structural steel,6
,,,1,Steel database with labelled clusters,,,AISI 6150 Steel,Ultimate tensile strength,1050.0,MPa,Yield strength,876.0,MPa,Ductility,16.0,%,0.0,0.0,0.505,0.0,0.0,0.0,0.0,0.0,0.0,0.2249999999999999,0.035,0.04,0.0,0.0,0.0,0.15,0.95,0.8,97.295,0.0,0.0,0.0,0.0,0.0,0.0,0.0,0.0,0.0,0.0,0.0,0.0,0.0,0.0,0.0,0.0,0.0,,,"Oil Quenched 845C (1550F), 540C (1000F) Temper, 100 mm (4 In.) Round","Oil Quenched 845C (1550F), 540C (1000F) Temper, 100 mm (4 In.) Round",2985,6,Quenched (oil) & tempered – high-strength structural steel,6
,,,1,Steel database with labelled clusters,,,AISI 5140H Steel,Ultimate tensile strength,862.0,MPa,Yield strength,565.0,MPa,Ductility,20.0,%,0.0,0.0,0.405,0.0,0.0,0.0,0.0,0.0,0.0,0.2249999999999999,0.035,0.04,0.0,0.0,0.0,0.0,0.8,0.8,97.695,0.0,0.0,0.0,0.0,0.0,0.0,0.0,0.0,0.0,0.0,0.0,0.0,0.0,0.0,0.0,0.0,0.0,,,"Oil Quenched 845C (1550F), 540C (1000F) Temper, 100 mm (4 In.) Round","Oil Quenched 845C (1550F), 540C (1000F) Temper, 100 mm (4 In.) Round",2986,6,Quenched (oil) & tempered – high-strength structural steel,6
,,,1,Steel database with labelled clusters,,,AISI 4140 Steel,Ultimate tensile strength,807.0,MPa,Yield strength,600.0,MPa,Ductility,21.0,%,0.0,0.0,0.405,0.0,0.0,0.0,0.0,0.0,0.0,0.2249999999999999,0.035,0.04,0.0,0.0,0.0,0.0,0.95,0.875,97.27,0.0,0.0,0.0,0.0,0.0,0.0,0.0,0.0,0.2,0.0,0.0,0.0,0.0,0.0,0.0,0.0,0.0,,,"Oil Quenched, 100 mm (4 In.) Round (845C (1550F) Quench, 595C (1100F) Temper)","Oil Quenched, 100 mm (4 In.) Round (845C (1550F) Quench, 595C (1100F) Temper)",2987,6,Quenched (oil) & tempered – high-strength structural steel,6
,,,1,Steel database with labelled clusters,,,AISI 6150 Steel,Ultimate tensile strength,1015.0,MPa,Yield strength,979.0,MPa,Ductility,17.0,%,0.0,0.0,0.505,0.0,0.0,0.0,0.0,0.0,0.0,0.2249999999999999,0.035,0.04,0.0,0.0,0.0,0.15,0.95,0.8,97.295,0.0,0.0,0.0,0.0,0.0,0.0,0.0,0.0,0.0,0.0,0.0,0.0,0.0,0.0,0.0,0.0,0.0,,,"Oil Quenched 845C (1550F), 650C (1200F) Temper, 13 mm (0.5 In.) Round","Oil Quenched 845C (1550F), 650C (1200F) Temper, 13 mm (0.5 In.) Round",2988,6,Quenched (oil) & tempered – high-strength structural steel,6
,,,1,Steel database with labelled clusters,,,AISI 6150 Steel,Ultimate tensile strength,972.0,MPa,Yield strength,896.0,MPa,Ductility,18.0,%,0.0,0.0,0.505,0.0,0.0,0.0,0.0,0.0,0.0,0.2249999999999999,0.035,0.04,0.0,0.0,0.0,0.15,0.95,0.8,97.295,0.0,0.0,0.0,0.0,0.0,0.0,0.0,0.0,0.0,0.0,0.0,0.0,0.0,0.0,0.0,0.0,0.0,,,"Oil Quenched 845C (1550F), 650C (1200F) Temper, 25 mm (1 In.) Round","Oil Quenched 845C (1550F), 650C (1200F) Temper, 25 mm (1 In.) Round",2989,6,Quenched (oil) & tempered – high-strength structural steel,6
,,,1,Steel database with labelled clusters,,,AISI 4150H Steel,Ultimate tensile strength,1310.0,MPa,Yield strength,1215.0,MPa,Ductility,13.0,%,0.0,0.0,0.505,0.0,0.0,0.0,0.0,0.0,0.0,0.2249999999999999,0.035,0.04,0.0,0.0,0.0,0.0,0.975,0.875,97.145,0.0,0.0,0.0,0.0,0.0,0.0,0.0,0.0,0.2,0.0,0.0,0.0,0.0,0.0,0.0,0.0,0.0,,,"Oil Quenched 830C (1525F), 540C (1000F) Temper, 13 mm (0.5 In.) Round","Oil Quenched 830C (1525F), 540C (1000F) Temper, 13 mm (0.5 In.) Round",2990,6,Quenched (oil) & tempered – high-strength structural steel,6
,,,1,Steel database with labelled clusters,,,AISI E4340 H Steel,Ultimate tensile strength,924.0,MPa,Yield strength,786.0,MPa,Ductility,19.0,%,0.0,0.0,0.405,0.0,0.0,0.0,0.0,0.0,0.0,0.2249999999999999,0.025,0.02,0.0,0.0,0.0,0.0,0.8,0.7749999999999999,95.725,0.0,1.775,0.0,0.0,0.0,0.0,0.0,0.0,0.25,0.0,0.0,0.0,0.0,0.0,0.0,0.0,0.0,,,"Oil Quenched 800C (1470F), 595C (1100F) Temper, 100 mm Round","Oil Quenched 800C (1470F), 595C (1100F) Temper, 100 mm Round",2991,6,Quenched (oil) & tempered – high-strength structural steel,6
,,,1,Steel database with labelled clusters,,,AISI 6150H Steel,Ultimate tensile strength,841.0,MPa,Yield strength,650.0,MPa,Ductility,21.0,%,0.0,0.0,0.505,0.0,0.0,0.0,0.0,0.0,0.0,0.2249999999999999,0.035,0.04,0.0,0.0,0.0,0.15,0.975,0.8,97.27,0.0,0.0,0.0,0.0,0.0,0.0,0.0,0.0,0.0,0.0,0.0,0.0,0.0,0.0,0.0,0.0,0.0,,,"Oil Quenched 845C (1550F), 650C (1200F) Temper, 100 mm (4 In.) Round","Oil Quenched 845C (1550F), 650C (1200F) Temper, 100 mm (4 In.) Round",2992,6,Quenched (oil) & tempered – high-strength structural steel,6
,,,1,Steel database with labelled clusters,,,AISI E4340 Steel,Ultimate tensile strength,924.0,MPa,Yield strength,786.0,MPa,Ductility,19.0,%,0.0,0.0,0.405,0.0,0.0,0.0,0.0,0.0,0.0,0.2249999999999999,0.025,0.02,0.0,0.0,0.0,0.0,0.8,0.75,95.7,0.0,1.825,0.0,0.0,0.0,0.0,0.0,0.0,0.25,0.0,0.0,0.0,0.0,0.0,0.0,0.0,0.0,,,"Oil Quenched 800C (1470F), 595C (1100F) Temper, 100 mm (4 In.) Round","Oil Quenched 800C (1470F), 595C (1100F) Temper, 100 mm (4 In.) Round",2993,6,Quenched (oil) & tempered – high-strength structural steel,6
,,,1,Steel database with labelled clusters,,,AISI 5150H Steel,Ultimate tensile strength,945.0,MPa,Yield strength,793.0,MPa,Ductility,20.0,%,0.0,0.0,0.505,0.0,0.0,0.0,0.0,0.0,0.0,0.2249999999999999,0.035,0.04,0.0,0.0,0.0,0.0,0.8,0.8,97.595,0.0,0.0,0.0,0.0,0.0,0.0,0.0,0.0,0.0,0.0,0.0,0.0,0.0,0.0,0.0,0.0,0.0,,,"Oil Quenched From 830C (1525F), 595C (1100F) Temper, 25 mm (1 In.) Round","Oil Quenched From 830C (1525F), 595C (1100F) Temper, 25 mm (1 In.) Round",2994,6,Quenched (oil) & tempered – high-strength structural steel,6
,,,1,Steel database with labelled clusters,,,AISI 6150H Steel,Ultimate tensile strength,1090.0,MPa,Yield strength,1035.0,MPa,Ductility,16.0,%,0.0,0.0,0.505,0.0,0.0,0.0,0.0,0.0,0.0,0.2249999999999999,0.035,0.04,0.0,0.0,0.0,0.15,0.975,0.8,97.27,0.0,0.0,0.0,0.0,0.0,0.0,0.0,0.0,0.0,0.0,0.0,0.0,0.0,0.0,0.0,0.0,0.0,,,"Oil Quenched 845C (1550F), 595C (1100F) Temper, 25 mm (1 In.) Round","Oil Quenched 845C (1550F), 595C (1100F) Temper, 25 mm (1 In.) Round",2995,6,Quenched (oil) & tempered – high-strength structural steel,6
,,,1,Steel database with labelled clusters,,,AISI 5150 Steel,Ultimate tensile strength,848.0,MPa,Yield strength,495.0,MPa,Ductility,20.0,%,0.0,0.0,0.505,0.0,0.0,0.0,0.0,0.0,0.0,0.2249999999999999,0.035,0.04,0.0,0.0,0.0,0.0,0.8,0.8,97.595,0.0,0.0,0.0,0.0,0.0,0.0,0.0,0.0,0.0,0.0,0.0,0.0,0.0,0.0,0.0,0.0,0.0,,,"Normalized, 50 mm (2 In.) Round","Normalized, 50 mm (2 In.) Round",2996,9,Normalized – general-purpose steel (round normalized stock),9
,,,1,Steel database with labelled clusters,,,AISI 8630 Steel,Ultimate tensile strength,620.0,MPa,Yield strength,550.0,MPa,Ductility,16.0,%,0.0,0.0,0.305,0.0,0.0,0.0,0.0,0.0,0.0,0.2249999999999999,0.035,0.04,0.0,0.0,0.0,0.0,0.5,0.8,97.345,0.0,0.55,0.0,0.0,0.0,0.0,0.0,0.0,0.2,0.0,0.0,0.0,0.0,0.0,0.0,0.0,0.0,,,Normalized,Normalized,2997,2,Quenched (oil) – general-purpose steel (tested),2
,,,1,Steel database with labelled clusters,,,AISI 6150H Steel,Ultimate tensile strength,924.0,MPa,Yield strength,800.0,MPa,Ductility,19.0,%,0.0,0.0,0.505,0.0,0.0,0.0,0.0,0.0,0.0,0.2249999999999999,0.035,0.04,0.0,0.0,0.0,0.15,0.975,0.8,97.27,0.0,0.0,0.0,0.0,0.0,0.0,0.0,0.0,0.0,0.0,0.0,0.0,0.0,0.0,0.0,0.0,0.0,,,"Oil Quenched 845C (1550F), 650C (1200F) Temper, 50 mm (2 In.) Round","Oil Quenched 845C (1550F), 650C (1200F) Temper, 50 mm (2 In.) Round",2998,6,Quenched (oil) & tempered – high-strength structural steel,6
,,,1,Steel database with labelled clusters,,,AISI 5150H Steel,Ultimate tensile strength,869.0,MPa,Yield strength,530.0,MPa,Ductility,20.0,%,0.0,0.0,0.505,0.0,0.0,0.0,0.0,0.0,0.0,0.2249999999999999,0.035,0.04,0.0,0.0,0.0,0.0,0.8,0.8,97.595,0.0,0.0,0.0,0.0,0.0,0.0,0.0,0.0,0.0,0.0,0.0,0.0,0.0,0.0,0.0,0.0,0.0,,,"Normalized, 25 mm (1 In.) Round","Normalized, 25 mm (1 In.) Round",2999,9,Normalized – general-purpose steel (round normalized stock),9
,,,1,Steel database with labelled clusters,,,AISI 5150H Steel,Ultimate tensile strength,876.0,MPa,Yield strength,600.0,MPa,Ductility,20.0,%,0.0,0.0,0.505,0.0,0.0,0.0,0.0,0.0,0.0,0.2249999999999999,0.035,0.04,0.0,0.0,0.0,0.0,0.8,0.8,97.595,0.0,0.0,0.0,0.0,0.0,0.0,0.0,0.0,0.0,0.0,0.0,0.0,0.0,0.0,0.0,0.0,0.0,,,"Oil Quenched From 830C (1525F), 595C (1100F) Temper, 50 mm (2 In.) Round","Oil Quenched From 830C (1525F), 595C (1100F) Temper, 50 mm (2 In.) Round",3000,6,Quenched (oil) & tempered – high-strength structural steel,6
,,,1,Steel database with labelled clusters,,,AISI 4140H Steel,Ultimate tensile strength,1725.0,MPa,Yield strength,1572.0,MPa,Ductility,11.0,%,0.0,0.0,0.405,0.0,0.0,0.0,0.0,0.0,0.0,0.2249999999999999,0.035,0.04,0.0,0.0,0.0,0.0,0.975,0.875,97.22,0.0,0.0,0.0,0.0,0.0,0.0,0.0,0.0,0.2249999999999999,0.0,0.0,0.0,0.0,0.0,0.0,0.0,0.0,,,"Heat Treated, Tempered 315C (600F), 25 mm (1 In.) Round","Heat Treated, Tempered 315C (600F), 25 mm (1 In.) Round",3001,0,Carburized – quenched (oil) – wear-resistant surface steel,0
,,,1,Steel database with labelled clusters,,,AISI 5140H Steel,Ultimate tensile strength,793.0,MPa,Yield strength,475.0,MPa,Ductility,22.0,%,0.0,0.0,0.405,0.0,0.0,0.0,0.0,0.0,0.0,0.2249999999999999,0.035,0.04,0.0,0.0,0.0,0.0,0.8,0.8,97.695,0.0,0.0,0.0,0.0,0.0,0.0,0.0,0.0,0.0,0.0,0.0,0.0,0.0,0.0,0.0,0.0,0.0,,,Normalized 870C (1600F),Normalized 870C (1600F),3002,4,Normalized (air cooled) – general-purpose steel,4
,,,1,Steel database with labelled clusters,,,AISI 8630 Steel,Ultimate tensile strength,1050.0,MPa,Yield strength,1035.0,MPa,Ductility,16.0,%,0.0,0.0,0.305,0.0,0.0,0.0,0.0,0.0,0.0,0.2249999999999999,0.035,0.04,0.0,0.0,0.0,0.0,0.5,0.8,97.345,0.0,0.55,0.0,0.0,0.0,0.0,0.0,0.0,0.2,0.0,0.0,0.0,0.0,0.0,0.0,0.0,0.0,,,"Water Quenched 845C (1550F), 480C (900F) Temper, 13 mm (0.5 In.) Round","Water Quenched 845C (1550F), 480C (900F) Temper, 13 mm (0.5 In.) Round",3003,10,Quenched (water) & tempered – high-strength structural steel,10
,,,1,Steel database with labelled clusters,,,AISI 5150H Steel,Ultimate tensile strength,910.0,MPa,Yield strength,670.0,MPa,Ductility,18.0,%,0.0,0.0,0.505,0.0,0.0,0.0,0.0,0.0,0.0,0.2249999999999999,0.035,0.04,0.0,0.0,0.0,0.0,0.8,0.8,97.595,0.0,0.0,0.0,0.0,0.0,0.0,0.0,0.0,0.0,0.0,0.0,0.0,0.0,0.0,0.0,0.0,0.0,,,"Oil Quenched From 830C (1525F), 540C (1000F) Temper, 50 mm (2 In.) Round","Oil Quenched From 830C (1525F), 540C (1000F) Temper, 50 mm (2 In.) Round",3004,6,Quenched (oil) & tempered – high-strength structural steel,6
,,,1,Steel database with labelled clusters,,,AISI 5150H Steel,Ultimate tensile strength,841.0,MPa,Yield strength,435.0,MPa,Ductility,18.0,%,0.0,0.0,0.505,0.0,0.0,0.0,0.0,0.0,0.0,0.2249999999999999,0.035,0.04,0.0,0.0,0.0,0.0,0.8,0.8,97.595,0.0,0.0,0.0,0.0,0.0,0.0,0.0,0.0,0.0,0.0,0.0,0.0,0.0,0.0,0.0,0.0,0.0,,,"Normalized, 100 mm (4 In.) Round","Normalized, 100 mm (4 In.) Round",3005,9,Normalized – general-purpose steel (round normalized stock),9
,,,1,Steel database with labelled clusters,,,AISI 4130H Steel,Ultimate tensile strength,560.0,MPa,Yield strength,460.0,MPa,Ductility,21.0,%,0.0,0.0,0.3,0.0,0.0,0.0,0.0,0.0,0.0,0.25,0.035,0.04,0.0,0.0,0.0,0.0,0.975,0.5,97.7,0.0,0.0,0.0,0.0,0.0,0.0,0.0,0.0,0.2,0.0,0.0,0.0,0.0,0.0,0.0,0.0,0.0,,,"Annealed, 25 mm (1 In.) Round","Annealed, 25 mm (1 In.) Round",3006,3,Normalized – easy-to-machine stock (cold drawn),3
,,,1,Steel database with labelled clusters,,,AISI 5150 Steel,Ultimate tensile strength,1095.0,MPa,Yield strength,1000.0,MPa,Ductility,16.0,%,0.0,0.0,0.505,0.0,0.0,0.0,0.0,0.0,0.0,0.2249999999999999,0.035,0.04,0.0,0.0,0.0,0.0,0.8,0.8,97.595,0.0,0.0,0.0,0.0,0.0,0.0,0.0,0.0,0.0,0.0,0.0,0.0,0.0,0.0,0.0,0.0,0.0,,,"Oil Quenched From 830C (1525F), 540C (1000F) Temper, 13 mm (0.5 In.) Round","Oil Quenched From 830C (1525F), 540C (1000F) Temper, 13 mm (0.5 In.) Round",3007,6,Quenched (oil) & tempered – high-strength structural steel,6
,,,1,Steel database with labelled clusters,,,AISI 8630 Steel,Ultimate tensile strength,1015.0,MPa,Yield strength,910.0,MPa,Ductility,16.0,%,0.0,0.0,0.305,0.0,0.0,0.0,0.0,0.0,0.0,0.2249999999999999,0.035,0.04,0.0,0.0,0.0,0.0,0.5,0.8,97.345,0.0,0.55,0.0,0.0,0.0,0.0,0.0,0.0,0.2,0.0,0.0,0.0,0.0,0.0,0.0,0.0,0.0,,,"Water Quenched 845C (1550F), 480C (900F) Temper, 25 mm (1 In.) Round","Water Quenched 845C (1550F), 480C (900F) Temper, 25 mm (1 In.) Round",3008,10,Quenched (water) & tempered – high-strength structural steel,10
,,,1,Steel database with labelled clusters,,,AISI 4340 Steel,Ultimate tensile strength,924.0,MPa,Yield strength,786.0,MPa,Ductility,19.0,%,0.0,0.0,0.4,0.0,0.0,0.0,0.0,0.0,0.0,0.2249999999999999,0.035,0.04,0.0,0.0,0.0,0.0,0.8,0.7,95.725,0.0,1.825,0.0,0.0,0.0,0.0,0.0,0.0,0.25,0.0,0.0,0.0,0.0,0.0,0.0,0.0,0.0,,,"Oil Quenched 800C (1470F), 595C (1100F) Temper, 100 mm (4 In.) Round","Oil Quenched 800C (1470F), 595C (1100F) Temper, 100 mm (4 In.) Round",3009,6,Quenched (oil) & tempered – high-strength structural steel,6
,,,1,Steel database with labelled clusters,,,AISI 6150H Steel,Ultimate tensile strength,896.0,MPa,Yield strength,515.0,MPa,Ductility,20.0,%,0.0,0.0,0.505,0.0,0.0,0.0,0.0,0.0,0.0,0.2249999999999999,0.035,0.04,0.0,0.0,0.0,0.15,0.975,0.8,97.27,0.0,0.0,0.0,0.0,0.0,0.0,0.0,0.0,0.0,0.0,0.0,0.0,0.0,0.0,0.0,0.0,0.0,,,"Normalized, 50 mm (2 In.) Round","Normalized, 50 mm (2 In.) Round",3010,9,Normalized – general-purpose steel (round normalized stock),9
,,,1,Steel database with labelled clusters,,,AISI 6150H Steel,Ultimate tensile strength,670.0,MPa,Yield strength,415.0,MPa,Ductility,23.0,%,0.0,0.0,0.505,0.0,0.0,0.0,0.0,0.0,0.0,0.2249999999999999,0.035,0.04,0.0,0.0,0.0,0.15,0.975,0.8,97.27,0.0,0.0,0.0,0.0,0.0,0.0,0.0,0.0,0.0,0.0,0.0,0.0,0.0,0.0,0.0,0.0,0.0,,,"Annealed, 25 mm (1 In.) Round","Annealed, 25 mm (1 In.) Round",3011,3,Normalized – easy-to-machine stock (cold drawn),3
,,,1,Steel database with labelled clusters,,,AISI 4140H Steel,Ultimate tensile strength,1020.0,MPa,Yield strength,655.0,MPa,Ductility,17.0,%,0.0,0.0,0.405,0.0,0.0,0.0,0.0,0.0,0.0,0.2249999999999999,0.035,0.04,0.0,0.0,0.0,0.0,0.975,0.875,97.22,0.0,0.0,0.0,0.0,0.0,0.0,0.0,0.0,0.2249999999999999,0.0,0.0,0.0,0.0,0.0,0.0,0.0,0.0,,,"Normalized At 870C (1600F), Air Cooled, 25 mm (1 In.) Round","Normalized At 870C (1600F), Air Cooled, 25 mm (1 In.) Round",3012,4,Normalized (air cooled) – general-purpose steel,4
,,,1,Steel database with labelled clusters,,,AISI 4150 Steel,Ultimate tensile strength,1005.0,MPa,Yield strength,635.0,MPa,Ductility,19.0,%,0.0,0.0,0.505,0.0,0.0,0.0,0.0,0.0,0.0,0.2249999999999999,0.035,0.04,0.0,0.0,0.0,0.0,0.95,0.875,97.17,0.0,0.0,0.0,0.0,0.0,0.0,0.0,0.0,0.2,0.0,0.0,0.0,0.0,0.0,0.0,0.0,0.0,,,"Normalized At 870C (1600F), Air Cooled, 100 mm (4 In.) Round","Normalized At 870C (1600F), Air Cooled, 100 mm (4 In.) Round",3013,4,Normalized (air cooled) – general-purpose steel,4
,,,1,Steel database with labelled clusters,,,AISI 8630H Steel,Ultimate tensile strength,979.0,MPa,Yield strength,841.0,MPa,Ductility,16.0,%,0.0,0.0,0.3,0.0,0.0,0.0,0.0,0.0,0.0,0.2249999999999999,0.035,0.04,0.0,0.0,0.0,0.0,0.5,0.8,97.35,0.0,0.55,0.0,0.0,0.0,0.0,0.0,0.0,0.2,0.0,0.0,0.0,0.0,0.0,0.0,0.0,0.0,,,"Oil Quenched 845C (1550F), 455C (850F) Temper","Oil Quenched 845C (1550F), 455C (850F) Temper",3014,6,Quenched (oil) & tempered – high-strength structural steel,6
,,,1,Steel database with labelled clusters,,,AISI 8630 Steel,Ultimate tensile strength,895.0,MPa,Yield strength,738.0,MPa,Ductility,19.0,%,0.0,0.0,0.305,0.0,0.0,0.0,0.0,0.0,0.0,0.2249999999999999,0.035,0.04,0.0,0.0,0.0,0.0,0.5,0.8,97.345,0.0,0.55,0.0,0.0,0.0,0.0,0.0,0.0,0.2,0.0,0.0,0.0,0.0,0.0,0.0,0.0,0.0,,,"Water Quenched 845C (1550F), 480C (900F) Temper, 50 mm (2 In.) Round","Water Quenched 845C (1550F), 480C (900F) Temper, 50 mm (2 In.) Round",3015,10,Quenched (water) & tempered – high-strength structural steel,10
,,,1,Steel database with labelled clusters,,,AISI 6150 Steel,Ultimate tensile strength,1200.0,MPa,Yield strength,1160.0,MPa,Ductility,14.0,%,0.0,0.0,0.505,0.0,0.0,0.0,0.0,0.0,0.0,0.2249999999999999,0.035,0.04,0.0,0.0,0.0,0.15,0.95,0.8,97.295,0.0,0.0,0.0,0.0,0.0,0.0,0.0,0.0,0.0,0.0,0.0,0.0,0.0,0.0,0.0,0.0,0.0,,,"Oil Quenched 845C (1550F), 540C (1000F) Temper, 25 mm (1 In.) Round","Oil Quenched 845C (1550F), 540C (1000F) Temper, 25 mm (1 In.) Round",3016,6,Quenched (oil) & tempered – high-strength structural steel,6
,,,1,Steel database with labelled clusters,,,AISI 8630 Steel,Ultimate tensile strength,738.0,MPa,Yield strength,565.0,MPa,Ductility,23.0,%,0.0,0.0,0.305,0.0,0.0,0.0,0.0,0.0,0.0,0.2249999999999999,0.035,0.04,0.0,0.0,0.0,0.0,0.5,0.8,97.345,0.0,0.55,0.0,0.0,0.0,0.0,0.0,0.0,0.2,0.0,0.0,0.0,0.0,0.0,0.0,0.0,0.0,,,"Water Quenched 845C (1550F), 540C (1000F) Temper, 100 mm (4 In.) Round","Water Quenched 845C (1550F), 540C (1000F) Temper, 100 mm (4 In.) Round",3017,10,Quenched (water) & tempered – high-strength structural steel,10
,,,1,Steel database with labelled clusters,,,AISI 8630H Steel,Ultimate tensile strength,1050.0,MPa,Yield strength,1035.0,MPa,Ductility,16.0,%,0.0,0.0,0.3,0.0,0.0,0.0,0.0,0.0,0.0,0.2249999999999999,0.035,0.04,0.0,0.0,0.0,0.0,0.5,0.8,97.35,0.0,0.55,0.0,0.0,0.0,0.0,0.0,0.0,0.2,0.0,0.0,0.0,0.0,0.0,0.0,0.0,0.0,,,"Water Quenched 845C (1550F), 480C (900F) Temper, 13 mm (0.5 In.) Round","Water Quenched 845C (1550F), 480C (900F) Temper, 13 mm (0.5 In.) Round",3018,10,Quenched (water) & tempered – high-strength structural steel,10
,,,1,Steel database with labelled clusters,,,AISI 5150 Steel,Ultimate tensile strength,1055.0,MPa,Yield strength,910.0,MPa,Ductility,17.0,%,0.0,0.0,0.505,0.0,0.0,0.0,0.0,0.0,0.0,0.2249999999999999,0.035,0.04,0.0,0.0,0.0,0.0,0.8,0.8,97.595,0.0,0.0,0.0,0.0,0.0,0.0,0.0,0.0,0.0,0.0,0.0,0.0,0.0,0.0,0.0,0.0,0.0,,,"Oil Quenched From 830C (1525F), 540C (1000F) Temper, 25 mm (1 In.) Round","Oil Quenched From 830C (1525F), 540C (1000F) Temper, 25 mm (1 In.) Round",3019,6,Quenched (oil) & tempered – high-strength structural steel,6
,,,1,Steel database with labelled clusters,,,AISI 6150H Steel,Ultimate tensile strength,1105.0,MPa,Yield strength,1090.0,MPa,Ductility,16.0,%,0.0,0.0,0.505,0.0,0.0,0.0,0.0,0.0,0.0,0.2249999999999999,0.035,0.04,0.0,0.0,0.0,0.15,0.975,0.8,97.27,0.0,0.0,0.0,0.0,0.0,0.0,0.0,0.0,0.0,0.0,0.0,0.0,0.0,0.0,0.0,0.0,0.0,,,"Oil Quenched 845C (1550F), 595C (1100F) Temper, 13 mm (0.5 In.) Round","Oil Quenched 845C (1550F), 595C (1100F) Temper, 13 mm (0.5 In.) Round",3020,6,Quenched (oil) & tempered – high-strength structural steel,6
,,,1,Steel database with labelled clusters,,,AISI 6150 Steel,Ultimate tensile strength,1145.0,MPa,Yield strength,1000.0,MPa,Ductility,14.0,%,0.0,0.0,0.505,0.0,0.0,0.0,0.0,0.0,0.0,0.2249999999999999,0.035,0.04,0.0,0.0,0.0,0.15,0.95,0.8,97.295,0.0,0.0,0.0,0.0,0.0,0.0,0.0,0.0,0.0,0.0,0.0,0.0,0.0,0.0,0.0,0.0,0.0,,,"Oil Quenched 845C (1550F), 540C (1000F) Temper, 50 mm (2 In.) Round","Oil Quenched 845C (1550F), 540C (1000F) Temper, 50 mm (2 In.) Round",3021,6,Quenched (oil) & tempered – high-strength structural steel,6
,,,1,Steel database with labelled clusters,,,AISI E4340 Steel,Ultimate tensile strength,1000.0,MPa,Yield strength,938.0,MPa,Ductility,20.0,%,0.0,0.0,0.405,0.0,0.0,0.0,0.0,0.0,0.0,0.2249999999999999,0.025,0.02,0.0,0.0,0.0,0.0,0.8,0.75,95.7,0.0,1.825,0.0,0.0,0.0,0.0,0.0,0.0,0.25,0.0,0.0,0.0,0.0,0.0,0.0,0.0,0.0,,,"Oil Quenched 800C (1470F), 650C (1200F) Temper, 13 mm (0.5 In.) Round","Oil Quenched 800C (1470F), 650C (1200F) Temper, 13 mm (0.5 In.) Round",3022,6,Quenched (oil) & tempered – high-strength structural steel,6
,,,1,Steel database with labelled clusters,,,AISI 8630H Steel,Ultimate tensile strength,931.0,MPa,Yield strength,850.0,MPa,Ductility,18.0,%,0.0,0.0,0.3,0.0,0.0,0.0,0.0,0.0,0.0,0.2249999999999999,0.035,0.04,0.0,0.0,0.0,0.0,0.5,0.8,97.35,0.0,0.55,0.0,0.0,0.0,0.0,0.0,0.0,0.2,0.0,0.0,0.0,0.0,0.0,0.0,0.0,0.0,,,"Water Quenched 845C (1550F), 540C (1000F) Temper, 25 mm (1 In.) Round","Water Quenched 845C (1550F), 540C (1000F) Temper, 25 mm (1 In.) Round",3023,10,Quenched (water) & tempered – high-strength structural steel,10
,,,1,Steel database with labelled clusters,,,AISI 6150 Steel,Ultimate tensile strength,883.0,MPa,Yield strength,460.0,MPa,Ductility,18.0,%,0.0,0.0,0.505,0.0,0.0,0.0,0.0,0.0,0.0,0.2249999999999999,0.035,0.04,0.0,0.0,0.0,0.15,0.95,0.8,97.295,0.0,0.0,0.0,0.0,0.0,0.0,0.0,0.0,0.0,0.0,0.0,0.0,0.0,0.0,0.0,0.0,0.0,,,"Normalized, 100 mm (4 In.) Round","Normalized, 100 mm (4 In.) Round",3024,9,Normalized – general-purpose steel (round normalized stock),9
,,,1,Steel database with labelled clusters,,,AISI 5150 Steel,Ultimate tensile strength,876.0,MPa,Yield strength,600.0,MPa,Ductility,20.0,%,0.0,0.0,0.505,0.0,0.0,0.0,0.0,0.0,0.0,0.2249999999999999,0.035,0.04,0.0,0.0,0.0,0.0,0.8,0.8,97.595,0.0,0.0,0.0,0.0,0.0,0.0,0.0,0.0,0.0,0.0,0.0,0.0,0.0,0.0,0.0,0.0,0.0,,,"Oil Quenched From 830C (1525F), 595C (1100F) Temper, 50 mm (2 In.) Round","Oil Quenched From 830C (1525F), 595C (1100F) Temper, 50 mm (2 In.) Round",3025,6,Quenched (oil) & tempered – high-strength structural steel,6
,,,1,Steel database with labelled clusters,,,AISI 8630 Steel,Ultimate tensile strength,931.0,MPa,Yield strength,850.0,MPa,Ductility,18.0,%,0.0,0.0,0.305,0.0,0.0,0.0,0.0,0.0,0.0,0.2249999999999999,0.035,0.04,0.0,0.0,0.0,0.0,0.5,0.8,97.345,0.0,0.55,0.0,0.0,0.0,0.0,0.0,0.0,0.2,0.0,0.0,0.0,0.0,0.0,0.0,0.0,0.0,,,"Water Quenched 845C (1550F), 540C (1000F) Temper, 25 mm (1 In.) Round","Water Quenched 845C (1550F), 540C (1000F) Temper, 25 mm (1 In.) Round",3026,10,Quenched (water) & tempered – high-strength structural steel,10
,,,1,Steel database with labelled clusters,,,AISI 5140 Steel,Ultimate tensile strength,807.0,MPa,Yield strength,650.0,MPa,Ductility,22.0,%,0.0,0.0,0.405,0.0,0.0,0.0,0.0,0.0,0.0,0.2249999999999999,0.035,0.04,0.0,0.0,0.0,0.0,0.8,0.8,97.695,0.0,0.0,0.0,0.0,0.0,0.0,0.0,0.0,0.0,0.0,0.0,0.0,0.0,0.0,0.0,0.0,0.0,,,"Oil Quenched 845C (1550F), 650C (1200F) Temper, 25 mm (1 In.) Round","Oil Quenched 845C (1550F), 650C (1200F) Temper, 25 mm (1 In.) Round",3027,6,Quenched (oil) & tempered – high-strength structural steel,6
,,,1,Steel database with labelled clusters,,,AISI 5150H Steel,Ultimate tensile strength,848.0,MPa,Yield strength,495.0,MPa,Ductility,20.0,%,0.0,0.0,0.505,0.0,0.0,0.0,0.0,0.0,0.0,0.2249999999999999,0.035,0.04,0.0,0.0,0.0,0.0,0.8,0.8,97.595,0.0,0.0,0.0,0.0,0.0,0.0,0.0,0.0,0.0,0.0,0.0,0.0,0.0,0.0,0.0,0.0,0.0,,,"Normalized, 50 mm (2 In.) Round","Normalized, 50 mm (2 In.) Round",3028,9,Normalized – general-purpose steel (round normalized stock),9
,,,1,Steel database with labelled clusters,,,AISI 8630H Steel,Ultimate tensile strength,1015.0,MPa,Yield strength,910.0,MPa,Ductility,16.0,%,0.0,0.0,0.3,0.0,0.0,0.0,0.0,0.0,0.0,0.2249999999999999,0.035,0.04,0.0,0.0,0.0,0.0,0.5,0.8,97.35,0.0,0.55,0.0,0.0,0.0,0.0,0.0,0.0,0.2,0.0,0.0,0.0,0.0,0.0,0.0,0.0,0.0,,,"Water Quenched 845C (1550F), 480C (900F) Temper, 25 mm (1 In.) Round","Water Quenched 845C (1550F), 480C (900F) Temper, 25 mm (1 In.) Round",3029,10,Quenched (water) & tempered – high-strength structural steel,10
,,,1,Steel database with labelled clusters,,,AISI 8630H Steel,Ultimate tensile strength,827.0,MPa,Yield strength,689.0,MPa,Ductility,21.0,%,0.0,0.0,0.3,0.0,0.0,0.0,0.0,0.0,0.0,0.2249999999999999,0.035,0.04,0.0,0.0,0.0,0.0,0.5,0.8,97.35,0.0,0.55,0.0,0.0,0.0,0.0,0.0,0.0,0.2,0.0,0.0,0.0,0.0,0.0,0.0,0.0,0.0,,,"Water Quenched 845C (1550F), 540C (1000F) Temper, 50 mm (2 In.) Round","Water Quenched 845C (1550F), 540C (1000F) Temper, 50 mm (2 In.) Round",3030,10,Quenched (water) & tempered – high-strength structural steel,10
,,,1,Steel database with labelled clusters,,,AISI 8630 Steel,Ultimate tensile strength,827.0,MPa,Yield strength,689.0,MPa,Ductility,21.0,%,0.0,0.0,0.305,0.0,0.0,0.0,0.0,0.0,0.0,0.2249999999999999,0.035,0.04,0.0,0.0,0.0,0.0,0.5,0.8,97.345,0.0,0.55,0.0,0.0,0.0,0.0,0.0,0.0,0.2,0.0,0.0,0.0,0.0,0.0,0.0,0.0,0.0,,,"Water Quenched 845C (1550F), 540C (1000F) Temper, 50 mm (2 In.) Round","Water Quenched 845C (1550F), 540C (1000F) Temper, 50 mm (2 In.) Round",3031,10,Quenched (water) & tempered – high-strength structural steel,10
,,,1,Steel database with labelled clusters,,,AISI 8630 Steel,Ultimate tensile strength,924.0,MPa,Yield strength,910.0,MPa,Ductility,19.0,%,0.0,0.0,0.305,0.0,0.0,0.0,0.0,0.0,0.0,0.2249999999999999,0.035,0.04,0.0,0.0,0.0,0.0,0.5,0.8,97.345,0.0,0.55,0.0,0.0,0.0,0.0,0.0,0.0,0.2,0.0,0.0,0.0,0.0,0.0,0.0,0.0,0.0,,,"Water Quenched 845C (1550F), 595C (1100F) Temper, 13 mm (0.5 In.) Round","Water Quenched 845C (1550F), 595C (1100F) Temper, 13 mm (0.5 In.) Round",3032,10,Quenched (water) & tempered – high-strength structural steel,10
,,,1,Steel database with labelled clusters,,,AISI 5140 Steel,Ultimate tensile strength,814.0,MPa,Yield strength,615.0,MPa,Ductility,22.0,%,0.0,0.0,0.405,0.0,0.0,0.0,0.0,0.0,0.0,0.2249999999999999,0.035,0.04,0.0,0.0,0.0,0.0,0.8,0.8,97.695,0.0,0.0,0.0,0.0,0.0,0.0,0.0,0.0,0.0,0.0,0.0,0.0,0.0,0.0,0.0,0.0,0.0,,,"Oil Quenched 845C (1550F), 595C (1100F) Temper, 50 mm (2 In.) Round","Oil Quenched 845C (1550F), 595C (1100F) Temper, 50 mm (2 In.) Round",3033,6,Quenched (oil) & tempered – high-strength structural steel,6
,,,1,Steel database with labelled clusters,,,AISI 86B30H Steel,Ultimate tensile strength,1015.0,MPa,Yield strength,910.0,MPa,Ductility,16.0,%,0.0,0.00175,0.3,0.0,0.0,0.0,0.0,0.0,0.0,0.2249999999999999,0.035,0.04,0.0,0.0,0.0,0.0,0.5,0.8,97.34825,0.0,0.55,0.0,0.0,0.0,0.0,0.0,0.0,0.2,0.0,0.0,0.0,0.0,0.0,0.0,0.0,0.0,,,"Water Quenched 845C (1550F), 480C (900F) Temper, 25 mm (1 In.) Round","Water Quenched 845C (1550F), 480C (900F) Temper, 25 mm (1 In.) Round",3034,10,Quenched (water) & tempered – high-strength structural steel,10
,,,1,Steel database with labelled clusters,,,AISI 86B30H Steel,Ultimate tensile strength,655.0,MPa,Yield strength,425.0,MPa,Ductility,25.0,%,0.0,0.00175,0.3,0.0,0.0,0.0,0.0,0.0,0.0,0.2249999999999999,0.035,0.04,0.0,0.0,0.0,0.0,0.5,0.8,97.34825,0.0,0.55,0.0,0.0,0.0,0.0,0.0,0.0,0.2,0.0,0.0,0.0,0.0,0.0,0.0,0.0,0.0,,,"Normalized, 13 mm (0.5 In.) Round","Normalized, 13 mm (0.5 In.) Round",3035,9,Normalized – general-purpose steel (round normalized stock),9
,,,1,Steel database with labelled clusters,,,AISI 4340 Steel,Ultimate tensile strength,1014.0,MPa,Yield strength,958.0,MPa,Ductility,19.0,%,0.0,0.0,0.4,0.0,0.0,0.0,0.0,0.0,0.0,0.2249999999999999,0.035,0.04,0.0,0.0,0.0,0.0,0.8,0.7,95.725,0.0,1.825,0.0,0.0,0.0,0.0,0.0,0.0,0.25,0.0,0.0,0.0,0.0,0.0,0.0,0.0,0.0,,,"Oil Quenched 800C (1470F), 595C (1100F) Temper, 50 mm (2 In.) Round","Oil Quenched 800C (1470F), 595C (1100F) Temper, 50 mm (2 In.) Round",3036,6,Quenched (oil) & tempered – high-strength structural steel,6
,,,1,Steel database with labelled clusters,,,AISI 86B30H Steel,Ultimate tensile strength,620.0,MPa,Yield strength,550.0,MPa,Ductility,16.0,%,0.0,0.00175,0.3,0.0,0.0,0.0,0.0,0.0,0.0,0.2249999999999999,0.035,0.04,0.0,0.0,0.0,0.0,0.5,0.8,97.34825,0.0,0.55,0.0,0.0,0.0,0.0,0.0,0.0,0.2,0.0,0.0,0.0,0.0,0.0,0.0,0.0,0.0,,,Normalized,Normalized,3037,2,Quenched (oil) – general-purpose steel (tested),2
,,,1,Steel database with labelled clusters,,,AISI 86B30H Steel,Ultimate tensile strength,635.0,MPa,Yield strength,385.0,MPa,Ductility,24.0,%,0.0,0.00175,0.3,0.0,0.0,0.0,0.0,0.0,0.0,0.2249999999999999,0.035,0.04,0.0,0.0,0.0,0.0,0.5,0.8,97.34825,0.0,0.55,0.0,0.0,0.0,0.0,0.0,0.0,0.2,0.0,0.0,0.0,0.0,0.0,0.0,0.0,0.0,,,"Normalized, 100 mm (4 In.) Round","Normalized, 100 mm (4 In.) Round",3038,9,Normalized – general-purpose steel (round normalized stock),9
,,,1,Steel database with labelled clusters,,,AISI 6150 Steel,Ultimate tensile strength,924.0,MPa,Yield strength,800.0,MPa,Ductility,19.0,%,0.0,0.0,0.505,0.0,0.0,0.0,0.0,0.0,0.0,0.2249999999999999,0.035,0.04,0.0,0.0,0.0,0.15,0.95,0.8,97.295,0.0,0.0,0.0,0.0,0.0,0.0,0.0,0.0,0.0,0.0,0.0,0.0,0.0,0.0,0.0,0.0,0.0,,,"Oil Quenched 845C (1550F), 650C (1200F) Temper, 50 mm (2 In.) Round","Oil Quenched 845C (1550F), 650C (1200F) Temper, 50 mm (2 In.) Round",3039,6,Quenched (oil) & tempered – high-strength structural steel,6
,,,1,Steel database with labelled clusters,,,AISI 86B30H Steel,Ultimate tensile strength,738.0,MPa,Yield strength,565.0,MPa,Ductility,23.0,%,0.0,0.00175,0.3,0.0,0.0,0.0,0.0,0.0,0.0,0.2249999999999999,0.035,0.04,0.0,0.0,0.0,0.0,0.5,0.8,97.34825,0.0,0.55,0.0,0.0,0.0,0.0,0.0,0.0,0.2,0.0,0.0,0.0,0.0,0.0,0.0,0.0,0.0,,,"Water Quenched 845C (1550F), 540C (1000F) Temper, 100 mm (4 In.) Round","Water Quenched 845C (1550F), 540C (1000F) Temper, 100 mm (4 In.) Round",3040,10,Quenched (water) & tempered – high-strength structural steel,10
,,,1,Steel database with labelled clusters,,,AISI 8630 Steel,Ultimate tensile strength,979.0,MPa,Yield strength,841.0,MPa,Ductility,16.0,%,0.0,0.0,0.305,0.0,0.0,0.0,0.0,0.0,0.0,0.2249999999999999,0.035,0.04,0.0,0.0,0.0,0.0,0.5,0.8,97.345,0.0,0.55,0.0,0.0,0.0,0.0,0.0,0.0,0.2,0.0,0.0,0.0,0.0,0.0,0.0,0.0,0.0,,,"Oil Quenched 845C (1550F), 455C (850F) Temper","Oil Quenched 845C (1550F), 455C (850F) Temper",3041,6,Quenched (oil) & tempered – high-strength structural steel,6
,,,1,Steel database with labelled clusters,,,AISI 86B30H Steel,Ultimate tensile strength,565.0,MPa,Yield strength,370.0,MPa,Ductility,29.0,%,0.0,0.00175,0.3,0.0,0.0,0.0,0.0,0.0,0.0,0.2249999999999999,0.035,0.04,0.0,0.0,0.0,0.0,0.5,0.8,97.34825,0.0,0.55,0.0,0.0,0.0,0.0,0.0,0.0,0.2,0.0,0.0,0.0,0.0,0.0,0.0,0.0,0.0,,,"Annealed, 25 mm (1 In.) Round","Annealed, 25 mm (1 In.) Round",3042,3,Normalized – easy-to-machine stock (cold drawn),3
,,,1,Steel database with labelled clusters,,,AISI 86B30H Steel,Ultimate tensile strength,979.0,MPa,Yield strength,841.0,MPa,Ductility,16.0,%,0.0,0.00175,0.3,0.0,0.0,0.0,0.0,0.0,0.0,0.2249999999999999,0.035,0.04,0.0,0.0,0.0,0.0,0.5,0.8,97.34825,0.0,0.55,0.0,0.0,0.0,0.0,0.0,0.0,0.2,0.0,0.0,0.0,0.0,0.0,0.0,0.0,0.0,,,"Oil Quenched 845C (1550F), 455C (850F) Temper","Oil Quenched 845C (1550F), 455C (850F) Temper",3043,6,Quenched (oil) & tempered – high-strength structural steel,6
,,,1,Steel database with labelled clusters,,,AISI 8630 Steel,Ultimate tensile strength,660.0,MPa,Yield strength,495.0,MPa,Ductility,25.0,%,0.0,0.0,0.305,0.0,0.0,0.0,0.0,0.0,0.0,0.2249999999999999,0.035,0.04,0.0,0.0,0.0,0.0,0.5,0.8,97.345,0.0,0.55,0.0,0.0,0.0,0.0,0.0,0.0,0.2,0.0,0.0,0.0,0.0,0.0,0.0,0.0,0.0,,,"Water Quenched 845C (1550F), 595C (1100F) Temper, 100 mm (4 In.) Round","Water Quenched 845C (1550F), 595C (1100F) Temper, 100 mm (4 In.) Round",3044,10,Quenched (water) & tempered – high-strength structural steel,10
,,,1,Steel database with labelled clusters,,,AISI E4340 H Steel,Ultimate tensile strength,931.0,MPa,Yield strength,834.0,MPa,Ductility,20.0,%,0.0,0.0,0.405,0.0,0.0,0.0,0.0,0.0,0.0,0.2249999999999999,0.025,0.02,0.0,0.0,0.0,0.0,0.8,0.7749999999999999,95.725,0.0,1.775,0.0,0.0,0.0,0.0,0.0,0.0,0.25,0.0,0.0,0.0,0.0,0.0,0.0,0.0,0.0,,,"Oil Quenched 800C (1470F), 650C (1200F) Temper, 50 mm Round","Oil Quenched 800C (1470F), 650C (1200F) Temper, 50 mm Round",3045,6,Quenched (oil) & tempered – high-strength structural steel,6
,,,1,Steel database with labelled clusters,,,AISI 8630H Steel,Ultimate tensile strength,814.0,MPa,Yield strength,695.0,MPa,Ductility,18.0,%,0.0,0.0,0.3,0.0,0.0,0.0,0.0,0.0,0.0,0.2249999999999999,0.035,0.04,0.0,0.0,0.0,0.0,0.5,0.8,97.35,0.0,0.55,0.0,0.0,0.0,0.0,0.0,0.0,0.2,0.0,0.0,0.0,0.0,0.0,0.0,0.0,0.0,,,"Water Quenched 845C (1550F), 595C (1100F) Temper, 25 mm (1 In.) Round","Water Quenched 845C (1550F), 595C (1100F) Temper, 25 mm (1 In.) Round",3046,10,Quenched (water) & tempered – high-strength structural steel,10
,,,1,Steel database with labelled clusters,,,AISI 86B30H Steel,Ultimate tensile strength,827.0,MPa,Yield strength,689.0,MPa,Ductility,21.0,%,0.0,0.00175,0.3,0.0,0.0,0.0,0.0,0.0,0.0,0.2249999999999999,0.035,0.04,0.0,0.0,0.0,0.0,0.5,0.8,97.34825,0.0,0.55,0.0,0.0,0.0,0.0,0.0,0.0,0.2,0.0,0.0,0.0,0.0,0.0,0.0,0.0,0.0,,,"Water Quenched 845C (1550F), 540C (1000F) Temper, 50 mm (2 In.) Round","Water Quenched 845C (1550F), 540C (1000F) Temper, 50 mm (2 In.) Round",3047,10,Quenched (water) & tempered – high-strength structural steel,10
,,,1,Steel database with labelled clusters,,,AISI 6150H Steel,Ultimate tensile strength,1050.0,MPa,Yield strength,876.0,MPa,Ductility,16.0,%,0.0,0.0,0.505,0.0,0.0,0.0,0.0,0.0,0.0,0.2249999999999999,0.035,0.04,0.0,0.0,0.0,0.15,0.975,0.8,97.27,0.0,0.0,0.0,0.0,0.0,0.0,0.0,0.0,0.0,0.0,0.0,0.0,0.0,0.0,0.0,0.0,0.0,,,"Oil Quenched 845C (1550F), 540C (1000F) Temper, 100 mm (4 In.) Round","Oil Quenched 845C (1550F), 540C (1000F) Temper, 100 mm (4 In.) Round",3048,6,Quenched (oil) & tempered – high-strength structural steel,6
,,,1,Steel database with labelled clusters,,,AISI 5150H Steel,Ultimate tensile strength,938.0,MPa,Yield strength,834.0,MPa,Ductility,21.0,%,0.0,0.0,0.505,0.0,0.0,0.0,0.0,0.0,0.0,0.2249999999999999,0.035,0.04,0.0,0.0,0.0,0.0,0.8,0.8,97.595,0.0,0.0,0.0,0.0,0.0,0.0,0.0,0.0,0.0,0.0,0.0,0.0,0.0,0.0,0.0,0.0,0.0,,,"Oil Quenched From 830C (1525F), 650C (1200F) Temper, 13 mm (0.5 In.) Round","Oil Quenched From 830C (1525F), 650C (1200F) Temper, 13 mm (0.5 In.) Round",3049,6,Quenched (oil) & tempered – high-strength structural steel,6
,,,1,Steel database with labelled clusters,,,AISI 6150 Steel,Ultimate tensile strength,896.0,MPa,Yield strength,515.0,MPa,Ductility,20.0,%,0.0,0.0,0.505,0.0,0.0,0.0,0.0,0.0,0.0,0.2249999999999999,0.035,0.04,0.0,0.0,0.0,0.15,0.95,0.8,97.295,0.0,0.0,0.0,0.0,0.0,0.0,0.0,0.0,0.0,0.0,0.0,0.0,0.0,0.0,0.0,0.0,0.0,,,"Normalized, 50 mm (2 In.) Round","Normalized, 50 mm (2 In.) Round",3050,9,Normalized – general-purpose steel (round normalized stock),9
,,,1,Steel database with labelled clusters,,,AISI 8630H Steel,Ultimate tensile strength,895.0,MPa,Yield strength,738.0,MPa,Ductility,19.0,%,0.0,0.0,0.3,0.0,0.0,0.0,0.0,0.0,0.0,0.2249999999999999,0.035,0.04,0.0,0.0,0.0,0.0,0.5,0.8,97.35,0.0,0.55,0.0,0.0,0.0,0.0,0.0,0.0,0.2,0.0,0.0,0.0,0.0,0.0,0.0,0.0,0.0,,,"Water Quenched 845C (1550F), 480C (900F) Temper, 50 mm (2 In.) Round","Water Quenched 845C (1550F), 480C (900F) Temper, 50 mm (2 In.) Round",3051,10,Quenched (water) & tempered – high-strength structural steel,10
,,,1,Steel database with labelled clusters,,,AISI 5150 Steel,Ultimate tensile strength,993.0,MPa,Yield strength,903.0,MPa,Ductility,19.0,%,0.0,0.0,0.505,0.0,0.0,0.0,0.0,0.0,0.0,0.2249999999999999,0.035,0.04,0.0,0.0,0.0,0.0,0.8,0.8,97.595,0.0,0.0,0.0,0.0,0.0,0.0,0.0,0.0,0.0,0.0,0.0,0.0,0.0,0.0,0.0,0.0,0.0,,,"Oil Quenched From 830C (1525F), 595C (1100F) Temper, 13 mm (0.5 In.) Round","Oil Quenched From 830C (1525F), 595C (1100F) Temper, 13 mm (0.5 In.) Round",3052,6,Quenched (oil) & tempered – high-strength structural steel,6
,,,1,Steel database with labelled clusters,,,AISI 8630H Steel,Ultimate tensile strength,958.0,MPa,Yield strength,910.0,MPa,Ductility,18.0,%,0.0,0.0,0.3,0.0,0.0,0.0,0.0,0.0,0.0,0.2249999999999999,0.035,0.04,0.0,0.0,0.0,0.0,0.5,0.8,97.35,0.0,0.55,0.0,0.0,0.0,0.0,0.0,0.0,0.2,0.0,0.0,0.0,0.0,0.0,0.0,0.0,0.0,,,"Water Quenched 845C (1550F), 540C (1000F) Temper, 13 mm (0.5 In.) Round","Water Quenched 845C (1550F), 540C (1000F) Temper, 13 mm (0.5 In.) Round",3053,10,Quenched (water) & tempered – high-strength structural steel,10
,,,1,Steel database with labelled clusters,,,AISI 5150H Steel,Ultimate tensile strength,903.0,MPa,Yield strength,565.0,MPa,Ductility,21.0,%,0.0,0.0,0.505,0.0,0.0,0.0,0.0,0.0,0.0,0.2249999999999999,0.035,0.04,0.0,0.0,0.0,0.0,0.8,0.8,97.595,0.0,0.0,0.0,0.0,0.0,0.0,0.0,0.0,0.0,0.0,0.0,0.0,0.0,0.0,0.0,0.0,0.0,,,"Normalized, 13 mm (0.5 In.) Round","Normalized, 13 mm (0.5 In.) Round",3054,9,Normalized – general-purpose steel (round normalized stock),9
,,,1,Steel database with labelled clusters,,,AISI 4150 Steel,Ultimate tensile strength,1095.0,MPa,Yield strength,883.0,MPa,Ductility,15.0,%,0.0,0.0,0.505,0.0,0.0,0.0,0.0,0.0,0.0,0.2249999999999999,0.035,0.04,0.0,0.0,0.0,0.0,0.95,0.875,97.17,0.0,0.0,0.0,0.0,0.0,0.0,0.0,0.0,0.2,0.0,0.0,0.0,0.0,0.0,0.0,0.0,0.0,,,"Oil Quenched 830C (1525F), 540C (1000F) Temper, 100 mm (4 In.) Round","Oil Quenched 830C (1525F), 540C (1000F) Temper, 100 mm (4 In.) Round",3055,6,Quenched (oil) & tempered – high-strength structural steel,6
,,,1,Steel database with labelled clusters,,,AISI 5150H Steel,Ultimate tensile strength,862.0,MPa,Yield strength,595.0,MPa,Ductility,20.0,%,0.0,0.0,0.505,0.0,0.0,0.0,0.0,0.0,0.0,0.2249999999999999,0.035,0.04,0.0,0.0,0.0,0.0,0.8,0.8,97.595,0.0,0.0,0.0,0.0,0.0,0.0,0.0,0.0,0.0,0.0,0.0,0.0,0.0,0.0,0.0,0.0,0.0,,,"Oil Quenched From 830C (1525F), 540C (1000F) Temper, 100 mm (4 In.) Round","Oil Quenched From 830C (1525F), 540C (1000F) Temper, 100 mm (4 In.) Round",3056,6,Quenched (oil) & tempered – high-strength structural steel,6
,,,1,Steel database with labelled clusters,,,AISI 5150H Steel,Ultimate tensile strength,827.0,MPa,Yield strength,550.0,MPa,Ductility,19.0,%,0.0,0.0,0.505,0.0,0.0,0.0,0.0,0.0,0.0,0.2249999999999999,0.035,0.04,0.0,0.0,0.0,0.0,0.8,0.8,97.595,0.0,0.0,0.0,0.0,0.0,0.0,0.0,0.0,0.0,0.0,0.0,0.0,0.0,0.0,0.0,0.0,0.0,,,"Oil Quenched From 830C (1525F), 595C (1100F) Temper, 100 mm (4 In.) Round","Oil Quenched From 830C (1525F), 595C (1100F) Temper, 100 mm (4 In.) Round",3057,6,Quenched (oil) & tempered – high-strength structural steel,6
,,,1,Steel database with labelled clusters,,,AISI 6150H Steel,Ultimate tensile strength,896.0,MPa,Yield strength,745.0,MPa,Ductility,19.0,%,0.0,0.0,0.505,0.0,0.0,0.0,0.0,0.0,0.0,0.2249999999999999,0.035,0.04,0.0,0.0,0.0,0.15,0.975,0.8,97.27,0.0,0.0,0.0,0.0,0.0,0.0,0.0,0.0,0.0,0.0,0.0,0.0,0.0,0.0,0.0,0.0,0.0,,,"Oil Quenched 845C (1550F), 595C (1100F) Temper, 100 mm (4 In.) Round","Oil Quenched 845C (1550F), 595C (1100F) Temper, 100 mm (4 In.) Round",3058,6,Quenched (oil) & tempered – high-strength structural steel,6
,,,1,Steel database with labelled clusters,,,AISI 8630H Steel,Ultimate tensile strength,655.0,MPa,Yield strength,425.0,MPa,Ductility,25.0,%,0.0,0.0,0.3,0.0,0.0,0.0,0.0,0.0,0.0,0.2249999999999999,0.035,0.04,0.0,0.0,0.0,0.0,0.5,0.8,97.35,0.0,0.55,0.0,0.0,0.0,0.0,0.0,0.0,0.2,0.0,0.0,0.0,0.0,0.0,0.0,0.0,0.0,,,"Normalized, 13 mm (0.5 In.) Round","Normalized, 13 mm (0.5 In.) Round",3059,9,Normalized – general-purpose steel (round normalized stock),9
,,,1,Steel database with labelled clusters,,,AISI 8640 Steel,Ultimate tensile strength,972.0,MPa,Yield strength,827.0,MPa,Ductility,16.0,%,0.0,0.0,0.405,0.0,0.0,0.0,0.0,0.0,0.0,0.2249999999999999,0.035,0.04,0.0,0.0,0.0,0.0,0.5,0.875,97.17,0.0,0.55,0.0,0.0,0.0,0.0,0.0,0.0,0.2,0.0,0.0,0.0,0.0,0.0,0.0,0.0,0.0,,,"Oil Quenched 845C (1550F), 650C (1200F) Temper, 25 mm (1 In.) Round","Oil Quenched 845C (1550F), 650C (1200F) Temper, 25 mm (1 In.) Round",3060,6,Quenched (oil) & tempered – high-strength structural steel,6
,,,1,Steel database with labelled clusters,,,AISI 8640 Steel,Ultimate tensile strength,772.0,MPa,Yield strength,635.0,MPa,Ductility,22.0,%,0.0,0.0,0.405,0.0,0.0,0.0,0.0,0.0,0.0,0.2249999999999999,0.035,0.04,0.0,0.0,0.0,0.0,0.5,0.875,97.17,0.0,0.55,0.0,0.0,0.0,0.0,0.0,0.0,0.2,0.0,0.0,0.0,0.0,0.0,0.0,0.0,0.0,,,"Oil Quenched 845C (1550F), 650C (1200F) Temper, 100 mm (4 In.) Round","Oil Quenched 845C (1550F), 650C (1200F) Temper, 100 mm (4 In.) Round",3061,6,Quenched (oil) & tempered – high-strength structural steel,6
