Repository: Azhi-ss/SteelScientist

# Steel Labelled Clusters Dataset

This directory contains the cleaned steel labelled-clusters dataset used by
`regression/steel_labelled_clusters_regression.py`.

## Files

| File | Rows | Description |
|------|------|-------------|
| `raw/Steel database with labelled clusters.xlsx` | 3234 | Original spreadsheet. |
| `full_with_duplicates.csv` | 3234 | Raw spreadsheet mapped to the project regression schema. |
| `clean.csv` | 1943 | Strictly deduplicated regression mother table. |
| `train.csv` | 1554 | Fixed 8:2 training split generated from `clean.csv`. |
| `val.csv` | 389 | Fixed 8:2 validation split generated from `clean.csv`. |

File: datasets/steel_labelled_clusters/full_with_duplicates.csv (part 39 of 40)
DOIs,Files,problem,status,Table_topic,title,abstract,Material,Tensile_name,Tensile_value,Tensile_unit,Yield_name,Yield_value,Yield_unit,Elongation_name,Elongation_value,Elongation_unit,H,B,C,N,O,F,Na,Mg,Al,Si,P,S,Cl,Ca,Ti,V,Cr,Mn,Fe,Co,Ni,Cu,Zn,As,Y,Zr,Nb,Mo,Sn,Sb,La,Ce,Ta,W,Pb,Bi,Other_ele,Text_addition,Text,actions,source_entry,cluster_number,cluster_label,cluster_number_0_to_11
,,,1,Steel database with labelled clusters,,,AISI 5150H Steel,Ultimate tensile strength,1055.0,MPa,Yield strength,910.0,MPa,Ductility,17.0,%,0.0,0.0,0.505,0.0,0.0,0.0,0.0,0.0,0.0,0.2249999999999999,0.035,0.04,0.0,0.0,0.0,0.0,0.8,0.8,97.595,0.0,0.0,0.0,0.0,0.0,0.0,0.0,0.0,0.0,0.0,0.0,0.0,0.0,0.0,0.0,0.0,0.0,,,"Oil Quenched From 830C (1525F), 540C (1000F) Temper, 25 mm (1 In.) Round","Oil Quenched From 830C (1525F), 540C (1000F) Temper, 25 mm (1 In.) Round",3062,6,Quenched (oil) & tempered – high-strength structural steel,6
,,,1,Steel database with labelled clusters,,,AISI 8640 Steel,Ultimate tensile strength,793.0,MPa,Yield strength,655.0,MPa,Ductility,21.0,%,0.0,0.0,0.405,0.0,0.0,0.0,0.0,0.0,0.0,0.2249999999999999,0.035,0.04,0.0,0.0,0.0,0.0,0.5,0.875,97.17,0.0,0.55,0.0,0.0,0.0,0.0,0.0,0.0,0.2,0.0,0.0,0.0,0.0,0.0,0.0,0.0,0.0,,,"Oil Quenched 845C (1550F), 650C (1200F) Temper, 75 mm Round","Oil Quenched 845C (1550F), 650C (1200F) Temper, 75 mm Round",3063,6,Quenched (oil) & tempered – high-strength structural steel,6
,,,1,Steel database with labelled clusters,,,AISI 8630 Steel,Ultimate tensile strength,635.0,MPa,Yield strength,385.0,MPa,Ductility,24.0,%,0.0,0.0,0.305,0.0,0.0,0.0,0.0,0.0,0.0,0.2249999999999999,0.035,0.04,0.0,0.0,0.0,0.0,0.5,0.8,97.345,0.0,0.55,0.0,0.0,0.0,0.0,0.0,0.0,0.2,0.0,0.0,0.0,0.0,0.0,0.0,0.0,0.0,,,"Normalized, 100 mm (4 In.) Round","Normalized, 100 mm (4 In.) Round",3064,9,Normalized – general-purpose steel (round normalized stock),9
,,,1,Steel database with labelled clusters,,,AISI 8630H Steel,Ultimate tensile strength,635.0,MPa,Yield strength,385.0,MPa,Ductility,24.0,%,0.0,0.0,0.3,0.0,0.0,0.0,0.0,0.0,0.0,0.2249999999999999,0.035,0.04,0.0,0.0,0.0,0.0,0.5,0.8,97.35,0.0,0.55,0.0,0.0,0.0,0.0,0.0,0.0,0.2,0.0,0.0,0.0,0.0,0.0,0.0,0.0,0.0,,,"Normalized, 100 mm (4 In.) Round","Normalized, 100 mm (4 In.) Round",3065,9,Normalized – general-purpose steel (round normalized stock),9
,,,1,Steel database with labelled clusters,,,AISI 5150 Steel,Ultimate tensile strength,869.0,MPa,Yield strength,530.0,MPa,Ductility,20.0,%,0.0,0.0,0.505,0.0,0.0,0.0,0.0,0.0,0.0,0.2249999999999999,0.035,0.04,0.0,0.0,0.0,0.0,0.8,0.8,97.595,0.0,0.0,0.0,0.0,0.0,0.0,0.0,0.0,0.0,0.0,0.0,0.0,0.0,0.0,0.0,0.0,0.0,,,"Normalized, 25 mm (1 In.) Round","Normalized, 25 mm (1 In.) Round",3066,9,Normalized – general-purpose steel (round normalized stock),9
,,,1,Steel database with labelled clusters,,,AISI 5150 Steel,Ultimate tensile strength,938.0,MPa,Yield strength,834.0,MPa,Ductility,21.0,%,0.0,0.0,0.505,0.0,0.0,0.0,0.0,0.0,0.0,0.2249999999999999,0.035,0.04,0.0,0.0,0.0,0.0,0.8,0.8,97.595,0.0,0.0,0.0,0.0,0.0,0.0,0.0,0.0,0.0,0.0,0.0,0.0,0.0,0.0,0.0,0.0,0.0,,,"Oil Quenched From 830C (1525F), 650C (1200F) Temper, 13 mm (0.5 In.) Round","Oil Quenched From 830C (1525F), 650C (1200F) Temper, 13 mm (0.5 In.) Round",3067,6,Quenched (oil) & tempered – high-strength structural steel,6
,,,1,Steel database with labelled clusters,,,AISI 8630 Steel,Ultimate tensile strength,765.0,MPa,Yield strength,615.0,MPa,Ductility,22.0,%,0.0,0.0,0.305,0.0,0.0,0.0,0.0,0.0,0.0,0.2249999999999999,0.035,0.04,0.0,0.0,0.0,0.0,0.5,0.8,97.345,0.0,0.55,0.0,0.0,0.0,0.0,0.0,0.0,0.2,0.0,0.0,0.0,0.0,0.0,0.0,0.0,0.0,,,"Water Quenched 845C (1550F), 595C (1100F) Temper, 50 mm (2 In.) Round","Water Quenched 845C (1550F), 595C (1100F) Temper, 50 mm (2 In.) Round",3068,10,Quenched (water) & tempered – high-strength structural steel,10
,,,1,Steel database with labelled clusters,,,AISI 6150 Steel,Ultimate tensile strength,1105.0,MPa,Yield strength,1090.0,MPa,Ductility,16.0,%,0.0,0.0,0.505,0.0,0.0,0.0,0.0,0.0,0.0,0.2249999999999999,0.035,0.04,0.0,0.0,0.0,0.15,0.95,0.8,97.295,0.0,0.0,0.0,0.0,0.0,0.0,0.0,0.0,0.0,0.0,0.0,0.0,0.0,0.0,0.0,0.0,0.0,,,"Oil Quenched 845C (1550F), 595C (1100F) Temper, 13 mm (0.5 In.) Round","Oil Quenched 845C (1550F), 595C (1100F) Temper, 13 mm (0.5 In.) Round",3069,6,Quenched (oil) & tempered – high-strength structural steel,6
,,,1,Steel database with labelled clusters,,,AISI 8630H Steel,Ultimate tensile strength,765.0,MPa,Yield strength,615.0,MPa,Ductility,22.0,%,0.0,0.0,0.3,0.0,0.0,0.0,0.0,0.0,0.0,0.2249999999999999,0.035,0.04,0.0,0.0,0.0,0.0,0.5,0.8,97.35,0.0,0.55,0.0,0.0,0.0,0.0,0.0,0.0,0.2,0.0,0.0,0.0,0.0,0.0,0.0,0.0,0.0,,,"Water Quenched 845C (1550F), 595C (1100F) Temper, 50 mm (2 In.) Round","Water Quenched 845C (1550F), 595C (1100F) Temper, 50 mm (2 In.) Round",3070,10,Quenched (water) & tempered – high-strength structural steel,10
,,,1,Steel database with labelled clusters,,,AISI 8640 Steel,Ultimate tensile strength,1035.0,MPa,Yield strength,910.0,MPa,Ductility,20.0,%,0.0,0.0,0.405,0.0,0.0,0.0,0.0,0.0,0.0,0.2249999999999999,0.035,0.04,0.0,0.0,0.0,0.0,0.5,0.875,97.17,0.0,0.55,0.0,0.0,0.0,0.0,0.0,0.0,0.2,0.0,0.0,0.0,0.0,0.0,0.0,0.0,0.0,,,"Oil Quenched 845C (1550F), 540C (1000F) Temper, 50 mm (2 In.) Round","Oil Quenched 845C (1550F), 540C (1000F) Temper, 50 mm (2 In.) Round",3071,6,Quenched (oil) & tempered – high-strength structural steel,6
,,,1,Steel database with labelled clusters,,,AISI 5150 Steel,Ultimate tensile strength,827.0,MPa,Yield strength,550.0,MPa,Ductility,19.0,%,0.0,0.0,0.505,0.0,0.0,0.0,0.0,0.0,0.0,0.2249999999999999,0.035,0.04,0.0,0.0,0.0,0.0,0.8,0.8,97.595,0.0,0.0,0.0,0.0,0.0,0.0,0.0,0.0,0.0,0.0,0.0,0.0,0.0,0.0,0.0,0.0,0.0,,,"Oil Quenched From 830C (1525F), 595C (1100F) Temper, 100 mm (4 In.) Round","Oil Quenched From 830C (1525F), 595C (1100F) Temper, 100 mm (4 In.) Round",3072,6,Quenched (oil) & tempered – high-strength structural steel,6
,,,1,Steel database with labelled clusters,,,AISI 86B30H Steel,Ultimate tensile strength,650.0,MPa,Yield strength,425.0,MPa,Ductility,23.0,%,0.0,0.00175,0.3,0.0,0.0,0.0,0.0,0.0,0.0,0.2249999999999999,0.035,0.04,0.0,0.0,0.0,0.0,0.5,0.8,97.34825,0.0,0.55,0.0,0.0,0.0,0.0,0.0,0.0,0.2,0.0,0.0,0.0,0.0,0.0,0.0,0.0,0.0,,,"Normalized, 25 mm (1 In.) Round","Normalized, 25 mm (1 In.) Round",3073,9,Normalized – general-purpose steel (round normalized stock),9
,,,1,Steel database with labelled clusters,,,AISI 86B30H Steel,Ultimate tensile strength,931.0,MPa,Yield strength,850.0,MPa,Ductility,18.0,%,0.0,0.00175,0.3,0.0,0.0,0.0,0.0,0.0,0.0,0.2249999999999999,0.035,0.04,0.0,0.0,0.0,0.0,0.5,0.8,97.34825,0.0,0.55,0.0,0.0,0.0,0.0,0.0,0.0,0.2,0.0,0.0,0.0,0.0,0.0,0.0,0.0,0.0,,,"Water Quenched 845C (1550F), 540C (1000F) Temper, 25 mm (1 In.) Round","Water Quenched 845C (1550F), 540C (1000F) Temper, 25 mm (1 In.) Round",3074,10,Quenched (water) & tempered – high-strength structural steel,10
,,,1,Steel database with labelled clusters,,,AISI 4340 Steel,Ultimate tensile strength,1000.0,MPa,Yield strength,938.0,MPa,Ductility,20.0,%,0.0,0.0,0.4,0.0,0.0,0.0,0.0,0.0,0.0,0.2249999999999999,0.035,0.04,0.0,0.0,0.0,0.0,0.8,0.7,95.725,0.0,1.825,0.0,0.0,0.0,0.0,0.0,0.0,0.25,0.0,0.0,0.0,0.0,0.0,0.0,0.0,0.0,,,"Oil Quenched 800C (1470F), 650C (1200F) Temper, 13 mm (0.5 In.) Round","Oil Quenched 800C (1470F), 650C (1200F) Temper, 13 mm (0.5 In.) Round",3075,6,Quenched (oil) & tempered – high-strength structural steel,6
,,,1,Steel database with labelled clusters,,,AISI 5140H Steel,Ultimate tensile strength,800.0,MPa,Yield strength,510.0,MPa,Ductility,22.0,%,0.0,0.0,0.405,0.0,0.0,0.0,0.0,0.0,0.0,0.2249999999999999,0.035,0.04,0.0,0.0,0.0,0.0,0.8,0.8,97.695,0.0,0.0,0.0,0.0,0.0,0.0,0.0,0.0,0.0,0.0,0.0,0.0,0.0,0.0,0.0,0.0,0.0,,,"Oil Quenched 845C (1550F), 595C (1100F) Temper, 100 mm (4 In.) Round","Oil Quenched 845C (1550F), 595C (1100F) Temper, 100 mm (4 In.) Round",3076,6,Quenched (oil) & tempered – high-strength structural steel,6
,,,1,Steel database with labelled clusters,,,AISI 4140H Steel,Ultimate tensile strength,655.0,MPa,Yield strength,420.0,MPa,Ductility,25.0,%,0.0,0.0,0.405,0.0,0.0,0.0,0.0,0.0,0.0,0.2249999999999999,0.035,0.04,0.0,0.0,0.0,0.0,0.975,0.875,97.22,0.0,0.0,0.0,0.0,0.0,0.0,0.0,0.0,0.2249999999999999,0.0,0.0,0.0,0.0,0.0,0.0,0.0,0.0,,,Annealed 815C,Annealed 815C,3077,7,Annealed – easy-to-machine – round annealed stock,7
,,,1,Steel database with labelled clusters,,,AISI E4340 Steel,Ultimate tensile strength,958.0,MPa,Yield strength,883.0,MPa,Ductility,20.0,%,0.0,0.0,0.405,0.0,0.0,0.0,0.0,0.0,0.0,0.2249999999999999,0.025,0.02,0.0,0.0,0.0,0.0,0.8,0.75,95.7,0.0,1.825,0.0,0.0,0.0,0.0,0.0,0.0,0.25,0.0,0.0,0.0,0.0,0.0,0.0,0.0,0.0,,,"Oil Quenched 800C (1470F), 650C (1200F) Temper, 25 mm Round","Oil Quenched 800C (1470F), 650C (1200F) Temper, 25 mm Round",3078,6,Quenched (oil) & tempered – high-strength structural steel,6
,,,1,Steel database with labelled clusters,,,AISI 6150H Steel,Ultimate tensile strength,972.0,MPa,Yield strength,640.0,MPa,Ductility,20.0,%,0.0,0.0,0.505,0.0,0.0,0.0,0.0,0.0,0.0,0.2249999999999999,0.035,0.04,0.0,0.0,0.0,0.15,0.975,0.8,97.27,0.0,0.0,0.0,0.0,0.0,0.0,0.0,0.0,0.0,0.0,0.0,0.0,0.0,0.0,0.0,0.0,0.0,,,"Normalized, 13 mm (0.5 In.) Round","Normalized, 13 mm (0.5 In.) Round",3079,9,Normalized – general-purpose steel (round normalized stock),9
,,,1,Steel database with labelled clusters,,,AISI 8650 Steel,Ultimate tensile strength,958.0,MPa,Yield strength,640.0,MPa,Ductility,15.0,%,0.0,0.0,0.505,0.0,0.0,0.0,0.0,0.0,0.0,0.2249999999999999,0.035,0.045,0.0,0.0,0.0,0.0,0.5,0.875,97.065,0.0,0.55,0.0,0.0,0.0,0.0,0.0,0.0,0.2,0.0,0.0,0.0,0.0,0.0,0.0,0.0,0.0,,,"Normalized, 100 mm (4 In.) Round","Normalized, 100 mm (4 In.) Round",3080,9,Normalized – general-purpose steel (round normalized stock),9
,,,1,Steel database with labelled clusters,,,AISI 6150H Steel,Ultimate tensile strength,1240.0,MPa,Yield strength,1225.0,MPa,Ductility,14.0,%,0.0,0.0,0.505,0.0,0.0,0.0,0.0,0.0,0.0,0.2249999999999999,0.035,0.04,0.0,0.0,0.0,0.15,0.975,0.8,97.27,0.0,0.0,0.0,0.0,0.0,0.0,0.0,0.0,0.0,0.0,0.0,0.0,0.0,0.0,0.0,0.0,0.0,,,"Oil Quenched 845C (1550F), 540C (1000F) Temper, 13 mm (0.5 In.) Round","Oil Quenched 845C (1550F), 540C (1000F) Temper, 13 mm (0.5 In.) Round",3081,6,Quenched (oil) & tempered – high-strength structural steel,6
,,,1,Steel database with labelled clusters,,,AISI 5140H Steel,Ultimate tensile strength,779.0,MPa,Yield strength,455.0,MPa,Ductility,21.0,%,0.0,0.0,0.405,0.0,0.0,0.0,0.0,0.0,0.0,0.2249999999999999,0.035,0.04,0.0,0.0,0.0,0.0,0.8,0.8,97.695,0.0,0.0,0.0,0.0,0.0,0.0,0.0,0.0,0.0,0.0,0.0,0.0,0.0,0.0,0.0,0.0,0.0,,,"Normalized, 50 mm (2 In.) Round","Normalized, 50 mm (2 In.) Round",3082,9,Normalized – general-purpose steel (round normalized stock),9
,,,1,Steel database with labelled clusters,,,AISI 5140H Steel,Ultimate tensile strength,876.0,MPa,Yield strength,724.0,MPa,Ductility,20.0,%,0.0,0.0,0.405,0.0,0.0,0.0,0.0,0.0,0.0,0.2249999999999999,0.035,0.04,0.0,0.0,0.0,0.0,0.8,0.8,97.695,0.0,0.0,0.0,0.0,0.0,0.0,0.0,0.0,0.0,0.0,0.0,0.0,0.0,0.0,0.0,0.0,0.0,,,"Oil Quenched 845C (1550F), 595C (1100F) Temper, 25 mm (1 In.) Round","Oil Quenched 845C (1550F), 595C (1100F) Temper, 25 mm (1 In.) Round",3083,6,Quenched (oil) & tempered – high-strength structural steel,6
,,,1,Steel database with labelled clusters,,,AISI 8630H Steel,Ultimate tensile strength,565.0,MPa,Yield strength,370.0,MPa,Ductility,29.0,%,0.0,0.0,0.3,0.0,0.0,0.0,0.0,0.0,0.0,0.2249999999999999,0.035,0.04,0.0,0.0,0.0,0.0,0.5,0.8,97.35,0.0,0.55,0.0,0.0,0.0,0.0,0.0,0.0,0.2,0.0,0.0,0.0,0.0,0.0,0.0,0.0,0.0,,,"Annealed, 25 mm (1 In.) Round","Annealed, 25 mm (1 In.) Round",3084,3,Normalized – easy-to-machine stock (cold drawn),3
,,,1,Steel database with labelled clusters,,,AISI 8650H Steel,Ultimate tensile strength,1255.0,MPa,Yield strength,1076.0,MPa,Ductility,22.0,%,0.0,0.0,0.505,0.0,0.0,0.0,0.0,0.0,0.0,0.25,0.035,0.045,0.0,0.0,0.0,0.0,0.5,0.875,97.04,0.0,0.55,0.0,0.0,0.0,0.0,0.0,0.0,0.2,0.0,0.0,0.0,0.0,0.0,0.0,0.0,0.0,,,"Annealed, 25 mm (1 In.) Round","Annealed, 25 mm (1 In.) Round",3085,3,Normalized – easy-to-machine stock (cold drawn),3
,,,1,Steel database with labelled clusters,,,AISI 8640 Steel,Ultimate tensile strength,848.0,MPa,Yield strength,717.0,MPa,Ductility,19.0,%,0.0,0.0,0.405,0.0,0.0,0.0,0.0,0.0,0.0,0.2249999999999999,0.035,0.04,0.0,0.0,0.0,0.0,0.5,0.875,97.17,0.0,0.55,0.0,0.0,0.0,0.0,0.0,0.0,0.2,0.0,0.0,0.0,0.0,0.0,0.0,0.0,0.0,,,"Oil Quenched 845C (1550F), 650C (1200F) Temper, 50 mm (2 In.) Round","Oil Quenched 845C (1550F), 650C (1200F) Temper, 50 mm (2 In.) Round",3086,6,Quenched (oil) & tempered – high-strength structural steel,6
,,,1,Steel database with labelled clusters,,,AISI 8630 Steel,Ultimate tensile strength,780.0,MPa,Yield strength,595.0,MPa,Ductility,21.0,%,0.0,0.0,0.305,0.0,0.0,0.0,0.0,0.0,0.0,0.2249999999999999,0.035,0.04,0.0,0.0,0.0,0.0,0.5,0.8,97.345,0.0,0.55,0.0,0.0,0.0,0.0,0.0,0.0,0.2,0.0,0.0,0.0,0.0,0.0,0.0,0.0,0.0,,,"Water Quenched 845C (1550F), 480C (900F) Temper, 100 mm (4 In.) Round","Water Quenched 845C (1550F), 480C (900F) Temper, 100 mm (4 In.) Round",3087,10,Quenched (water) & tempered – high-strength structural steel,10
,,,1,Steel database with labelled clusters,,,AISI E4340 H Steel,Ultimate tensile strength,1138.0,MPa,Yield strength,1096.0,MPa,Ductility,16.0,%,0.0,0.0,0.405,0.0,0.0,0.0,0.0,0.0,0.0,0.2249999999999999,0.025,0.02,0.0,0.0,0.0,0.0,0.8,0.7749999999999999,95.725,0.0,1.775,0.0,0.0,0.0,0.0,0.0,0.0,0.25,0.0,0.0,0.0,0.0,0.0,0.0,0.0,0.0,,,"Oil Quenched 800C (1470F), 595C (1100F) Temper, 25 mm Round","Oil Quenched 800C (1470F), 595C (1100F) Temper, 25 mm Round",3088,6,Quenched (oil) & tempered – high-strength structural steel,6
,,,1,Steel database with labelled clusters,,,AISI 8640H Steel,Ultimate tensile strength,889.0,MPa,Yield strength,752.0,MPa,Ductility,23.0,%,0.0,0.0,0.405,0.0,0.0,0.0,0.0,0.0,0.0,0.2249999999999999,0.035,0.04,0.0,0.0,0.0,0.0,0.5,0.875,97.17,0.0,0.55,0.0,0.0,0.0,0.0,0.0,0.0,0.2,0.0,0.0,0.0,0.0,0.0,0.0,0.0,0.0,,,"Oil Quenched 845C (1550F), 540C (1000F) Temper, 100 mm (4 In.) Round","Oil Quenched 845C (1550F), 540C (1000F) Temper, 100 mm (4 In.) Round",3089,6,Quenched (oil) & tempered – high-strength structural steel,6
,,,1,Steel database with labelled clusters,,,AISI 8650 Steel,Ultimate tensile strength,1000.0,MPa,Yield strength,903.0,MPa,Ductility,20.0,%,0.0,0.0,0.505,0.0,0.0,0.0,0.0,0.0,0.0,0.2249999999999999,0.035,0.045,0.0,0.0,0.0,0.0,0.5,0.875,97.065,0.0,0.55,0.0,0.0,0.0,0.0,0.0,0.0,0.2,0.0,0.0,0.0,0.0,0.0,0.0,0.0,0.0,,,"Oil Quenched 800C (1470F), 595C (1100F) Temper, 50 mm (2 In.) Round","Oil Quenched 800C (1470F), 595C (1100F) Temper, 50 mm (2 In.) Round",3090,6,Quenched (oil) & tempered – high-strength structural steel,6
,,,1,Steel database with labelled clusters,,,AISI 8650 Steel,Ultimate tensile strength,1255.0,MPa,Yield strength,1076.0,MPa,Ductility,22.0,%,0.0,0.0,0.505,0.0,0.0,0.0,0.0,0.0,0.0,0.2249999999999999,0.035,0.045,0.0,0.0,0.0,0.0,0.5,0.875,97.065,0.0,0.55,0.0,0.0,0.0,0.0,0.0,0.0,0.2,0.0,0.0,0.0,0.0,0.0,0.0,0.0,0.0,,,"Annealed, 25 mm (1 In.) Round","Annealed, 25 mm (1 In.) Round",3091,3,Normalized – easy-to-machine stock (cold drawn),3
,,,1,Steel database with labelled clusters,,,AISI 5150H Steel,Ultimate tensile strength,821.0,MPa,Yield strength,605.0,MPa,Ductility,22.0,%,0.0,0.0,0.505,0.0,0.0,0.0,0.0,0.0,0.0,0.2249999999999999,0.035,0.04,0.0,0.0,0.0,0.0,0.8,0.8,97.595,0.0,0.0,0.0,0.0,0.0,0.0,0.0,0.0,0.0,0.0,0.0,0.0,0.0,0.0,0.0,0.0,0.0,,,"Oil Quenched From 830C (1525F), 650C (1200F) Temper, 50 mm (2 In.) Round","Oil Quenched From 830C (1525F), 650C (1200F) Temper, 50 mm (2 In.) Round",3092,6,Quenched (oil) & tempered – high-strength structural steel,6
,,,1,Steel database with labelled clusters,,,AISI 8650 Steel,Ultimate tensile strength,1020.0,MPa,Yield strength,689.0,MPa,Ductility,14.0,%,0.0,0.0,0.505,0.0,0.0,0.0,0.0,0.0,0.0,0.2249999999999999,0.035,0.045,0.0,0.0,0.0,0.0,0.5,0.875,97.065,0.0,0.55,0.0,0.0,0.0,0.0,0.0,0.0,0.2,0.0,0.0,0.0,0.0,0.0,0.0,0.0,0.0,,,"Normalized, 25 mm (1 In.) Round","Normalized, 25 mm (1 In.) Round",3093,9,Normalized – general-purpose steel (round normalized stock),9
,,,1,Steel database with labelled clusters,,,AISI 8650 Steel,Ultimate tensile strength,1020.0,MPa,Yield strength,945.0,MPa,Ductility,18.0,%,0.0,0.0,0.505,0.0,0.0,0.0,0.0,0.0,0.0,0.2249999999999999,0.035,0.045,0.0,0.0,0.0,0.0,0.5,0.875,97.065,0.0,0.55,0.0,0.0,0.0,0.0,0.0,0.0,0.2,0.0,0.0,0.0,0.0,0.0,0.0,0.0,0.0,,,"Oil Quenched 800C (1470F), 650C (1200F) Temper, 13 mm (0.5 In.) Round","Oil Quenched 800C (1470F), 650C (1200F) Temper, 13 mm (0.5 In.) Round",3094,6,Quenched (oil) & tempered – high-strength structural steel,6
,,,1,Steel database with labelled clusters,,,AISI E4340 H Steel,Ultimate tensile strength,1000.0,MPa,Yield strength,938.0,MPa,Ductility,20.0,%,0.0,0.0,0.405,0.0,0.0,0.0,0.0,0.0,0.0,0.2249999999999999,0.025,0.02,0.0,0.0,0.0,0.0,0.8,0.7749999999999999,95.725,0.0,1.775,0.0,0.0,0.0,0.0,0.0,0.0,0.25,0.0,0.0,0.0,0.0,0.0,0.0,0.0,0.0,,,"Oil Quenched 800C (1470F), 650C (1200F) Temper, 13 mm (0.5 In.) Round","Oil Quenched 800C (1470F), 650C (1200F) Temper, 13 mm (0.5 In.) Round",3095,6,Quenched (oil) & tempered – high-strength structural steel,6
,,,1,Steel database with labelled clusters,,,AISI 6150 Steel,Ultimate tensile strength,670.0,MPa,Yield strength,415.0,MPa,Ductility,23.0,%,0.0,0.0,0.505,0.0,0.0,0.0,0.0,0.0,0.0,0.2249999999999999,0.035,0.04,0.0,0.0,0.0,0.15,0.95,0.8,97.295,0.0,0.0,0.0,0.0,0.0,0.0,0.0,0.0,0.0,0.0,0.0,0.0,0.0,0.0,0.0,0.0,0.0,,,"Annealed, 25 mm (1 In.) Round","Annealed, 25 mm (1 In.) Round",3096,3,Normalized – easy-to-machine stock (cold drawn),3
,,,1,Steel database with labelled clusters,,,AISI 6150H Steel,Ultimate tensile strength,1020.0,MPa,Yield strength,910.0,MPa,Ductility,17.0,%,0.0,0.0,0.505,0.0,0.0,0.0,0.0,0.0,0.0,0.2249999999999999,0.035,0.04,0.0,0.0,0.0,0.15,0.975,0.8,97.27,0.0,0.0,0.0,0.0,0.0,0.0,0.0,0.0,0.0,0.0,0.0,0.0,0.0,0.0,0.0,0.0,0.0,,,"Oil Quenched 845C (1550F), 595C (1100F) Temper, 50 mm (2 In.) Round","Oil Quenched 845C (1550F), 595C (1100F) Temper, 50 mm (2 In.) Round",3097,6,Quenched (oil) & tempered – high-strength structural steel,6
,,,1,Steel database with labelled clusters,,,AISI 8630H Steel,Ultimate tensile strength,620.0,MPa,Yield strength,550.0,MPa,Ductility,16.0,%,0.0,0.0,0.3,0.0,0.0,0.0,0.0,0.0,0.0,0.2249999999999999,0.035,0.04,0.0,0.0,0.0,0.0,0.5,0.8,97.35,0.0,0.55,0.0,0.0,0.0,0.0,0.0,0.0,0.2,0.0,0.0,0.0,0.0,0.0,0.0,0.0,0.0,,,Normalized,Normalized,3098,2,Quenched (oil) – general-purpose steel (tested),2
,,,1,Steel database with labelled clusters,,,AISI 8650H Steel,Ultimate tensile strength,1025.0,MPa,Yield strength,690.0,MPa,Ductility,14.0,%,0.0,0.0,0.505,0.0,0.0,0.0,0.0,0.0,0.0,0.25,0.035,0.045,0.0,0.0,0.0,0.0,0.5,0.875,97.04,0.0,0.55,0.0,0.0,0.0,0.0,0.0,0.0,0.2,0.0,0.0,0.0,0.0,0.0,0.0,0.0,0.0,,,Normalized 870C (1600F),Normalized 870C (1600F),3099,4,Normalized (air cooled) – general-purpose steel,4
,,,1,Steel database with labelled clusters,,,AISI 8650 Steel,Ultimate tensile strength,931.0,MPa,Yield strength,834.0,MPa,Ductility,21.0,%,0.0,0.0,0.505,0.0,0.0,0.0,0.0,0.0,0.0,0.2249999999999999,0.035,0.045,0.0,0.0,0.0,0.0,0.5,0.875,97.065,0.0,0.55,0.0,0.0,0.0,0.0,0.0,0.0,0.2,0.0,0.0,0.0,0.0,0.0,0.0,0.0,0.0,,,"Oil Quenched 800C (1470F), 650C (1200F) Temper, 50 mm (2 In.) Round","Oil Quenched 800C (1470F), 650C (1200F) Temper, 50 mm (2 In.) Round",3100,6,Quenched (oil) & tempered – high-strength structural steel,6
,,,1,Steel database with labelled clusters,,,AISI 4150 Steel,Ultimate tensile strength,731.0,MPa,Yield strength,380.0,MPa,Ductility,20.0,%,0.0,0.0,0.505,0.0,0.0,0.0,0.0,0.0,0.0,0.2249999999999999,0.035,0.04,0.0,0.0,0.0,0.0,0.95,0.875,97.17,0.0,0.0,0.0,0.0,0.0,0.0,0.0,0.0,0.2,0.0,0.0,0.0,0.0,0.0,0.0,0.0,0.0,,,"Heat Treated, 25 mm (1 In.) Round","Heat Treated, 25 mm (1 In.) Round",3101,0,Carburized – quenched (oil) – wear-resistant surface steel,0
,,,1,Steel database with labelled clusters,,,AISI 86B50 Steel,Ultimate tensile strength,715.0,MPa,Yield strength,385.0,MPa,Ductility,22.0,%,0.0,0.00175,0.505,0.0,0.0,0.0,0.0,0.0,0.0,0.25,0.035,0.045,0.0,0.0,0.0,0.0,0.5,0.875,97.03825,0.0,0.55,0.0,0.0,0.0,0.0,0.0,0.0,0.2,0.0,0.0,0.0,0.0,0.0,0.0,0.0,0.0,,,Annealed 795C (1460F),Annealed 795C (1460F),3102,7,Annealed – easy-to-machine – round annealed stock,7
,,,1,Steel database with labelled clusters,,,AISI 6150H Steel,Ultimate tensile strength,972.0,MPa,Yield strength,896.0,MPa,Ductility,18.0,%,0.0,0.0,0.505,0.0,0.0,0.0,0.0,0.0,0.0,0.2249999999999999,0.035,0.04,0.0,0.0,0.0,0.15,0.975,0.8,97.27,0.0,0.0,0.0,0.0,0.0,0.0,0.0,0.0,0.0,0.0,0.0,0.0,0.0,0.0,0.0,0.0,0.0,,,"Oil Quenched 845C (1550F), 650C (1200F) Temper, 25 mm (1 In.) Round","Oil Quenched 845C (1550F), 650C (1200F) Temper, 25 mm (1 In.) Round",3103,6,Quenched (oil) & tempered – high-strength structural steel,6
,,,1,Steel database with labelled clusters,,,AISI 5140 Steel,Ultimate tensile strength,779.0,MPa,Yield strength,455.0,MPa,Ductility,21.0,%,0.0,0.0,0.405,0.0,0.0,0.0,0.0,0.0,0.0,0.2249999999999999,0.035,0.04,0.0,0.0,0.0,0.0,0.8,0.8,97.695,0.0,0.0,0.0,0.0,0.0,0.0,0.0,0.0,0.0,0.0,0.0,0.0,0.0,0.0,0.0,0.0,0.0,,,"Normalized, 50 mm (2 In.) Round","Normalized, 50 mm (2 In.) Round",3104,9,Normalized – general-purpose steel (round normalized stock),9
,,,1,Steel database with labelled clusters,,,AISI 8650 Steel,Ultimate tensile strength,1060.0,MPa,Yield strength,986.0,MPa,Ductility,17.0,%,0.0,0.0,0.505,0.0,0.0,0.0,0.0,0.0,0.0,0.2249999999999999,0.035,0.045,0.0,0.0,0.0,0.0,0.5,0.875,97.065,0.0,0.55,0.0,0.0,0.0,0.0,0.0,0.0,0.2,0.0,0.0,0.0,0.0,0.0,0.0,0.0,0.0,,,"Oil Quenched 800C (1470F), 595C (1100F) Temper, 25 mm (1 In.) Round","Oil Quenched 800C (1470F), 595C (1100F) Temper, 25 mm (1 In.) Round",3105,6,Quenched (oil) & tempered – high-strength structural steel,6
,,,1,Steel database with labelled clusters,,,AISI 86B50 Steel,Ultimate tensile strength,958.0,MPa,Yield strength,640.0,MPa,Ductility,15.0,%,0.0,0.00175,0.505,0.0,0.0,0.0,0.0,0.0,0.0,0.25,0.035,0.045,0.0,0.0,0.0,0.0,0.5,0.875,97.03825,0.0,0.55,0.0,0.0,0.0,0.0,0.0,0.0,0.2,0.0,0.0,0.0,0.0,0.0,0.0,0.0,0.0,,,"Normalized, 100 mm (4 In.) Round","Normalized, 100 mm (4 In.) Round",3106,9,Normalized – general-purpose steel (round normalized stock),9
,,,1,Steel database with labelled clusters,,,AISI 6150 Steel,Ultimate tensile strength,972.0,MPa,Yield strength,640.0,MPa,Ductility,20.0,%,0.0,0.0,0.505,0.0,0.0,0.0,0.0,0.0,0.0,0.2249999999999999,0.035,0.04,0.0,0.0,0.0,0.15,0.95,0.8,97.295,0.0,0.0,0.0,0.0,0.0,0.0,0.0,0.0,0.0,0.0,0.0,0.0,0.0,0.0,0.0,0.0,0.0,,,"Normalized, 13 mm (0.5 In.) Round","Normalized, 13 mm (0.5 In.) Round",3107,9,Normalized – general-purpose steel (round normalized stock),9
,,,1,Steel database with labelled clusters,,,AISI 8650H Steel,Ultimate tensile strength,1020.0,MPa,Yield strength,689.0,MPa,Ductility,14.0,%,0.0,0.0,0.505,0.0,0.0,0.0,0.0,0.0,0.0,0.25,0.035,0.045,0.0,0.0,0.0,0.0,0.5,0.875,97.04,0.0,0.55,0.0,0.0,0.0,0.0,0.0,0.0,0.2,0.0,0.0,0.0,0.0,0.0,0.0,0.0,0.0,,,"Normalized, 25 mm (1 In.) Round","Normalized, 25 mm (1 In.) Round",3108,9,Normalized – general-purpose steel (round normalized stock),9
,,,1,Steel database with labelled clusters,,,AISI 5150H Steel,Ultimate tensile strength,793.0,MPa,Yield strength,525.0,MPa,Ductility,21.0,%,0.0,0.0,0.505,0.0,0.0,0.0,0.0,0.0,0.0,0.2249999999999999,0.035,0.04,0.0,0.0,0.0,0.0,0.8,0.8,97.595,0.0,0.0,0.0,0.0,0.0,0.0,0.0,0.0,0.0,0.0,0.0,0.0,0.0,0.0,0.0,0.0,0.0,,,"Oil Quenched From 830C (1525F), 650C (1200F) Temper, 100 mm (4 In.) Round","Oil Quenched From 830C (1525F), 650C (1200F) Temper, 100 mm (4 In.) Round",3109,6,Quenched (oil) & tempered – high-strength structural steel,6
,,,1,Steel database with labelled clusters,,,AISI 8630H Steel,Ultimate tensile strength,738.0,MPa,Yield strength,565.0,MPa,Ductility,23.0,%,0.0,0.0,0.3,0.0,0.0,0.0,0.0,0.0,0.0,0.2249999999999999,0.035,0.04,0.0,0.0,0.0,0.0,0.5,0.8,97.35,0.0,0.55,0.0,0.0,0.0,0.0,0.0,0.0,0.2,0.0,0.0,0.0,0.0,0.0,0.0,0.0,0.0,,,"Water Quenched 845C (1550F), 540C (1000F) Temper, 100 mm (4 In.) Round","Water Quenched 845C (1550F), 540C (1000F) Temper, 100 mm (4 In.) Round",3110,10,Quenched (water) & tempered – high-strength structural steel,10
,,,1,Steel database with labelled clusters,,,AISI 86B50 Steel,Ultimate tensile strength,1255.0,MPa,Yield strength,1076.0,MPa,Ductility,22.0,%,0.0,0.00175,0.505,0.0,0.0,0.0,0.0,0.0,0.0,0.25,0.035,0.045,0.0,0.0,0.0,0.0,0.5,0.875,97.03825,0.0,0.55,0.0,0.0,0.0,0.0,0.0,0.0,0.2,0.0,0.0,0.0,0.0,0.0,0.0,0.0,0.0,,,"Annealed, 25 mm (1 In.) Round","Annealed, 25 mm (1 In.) Round",3111,3,Normalized – easy-to-machine stock (cold drawn),3
,,,1,Steel database with labelled clusters,,,AISI 8630 Steel,Ultimate tensile strength,565.0,MPa,Yield strength,370.0,MPa,Ductility,29.0,%,0.0,0.0,0.305,0.0,0.0,0.0,0.0,0.0,0.0,0.2249999999999999,0.035,0.04,0.0,0.0,0.0,0.0,0.5,0.8,97.345,0.0,0.55,0.0,0.0,0.0,0.0,0.0,0.0,0.2,0.0,0.0,0.0,0.0,0.0,0.0,0.0,0.0,,,"Annealed, 25 mm (1 In.) Round","Annealed, 25 mm (1 In.) Round",3112,3,Normalized – easy-to-machine stock (cold drawn),3
,,,1,Steel database with labelled clusters,,,AISI 8740 Steel,Ultimate tensile strength,930.0,MPa,Yield strength,550.0,MPa,Ductility,16.0,%,0.0,0.0,0.405,0.0,0.0,0.0,0.0,0.0,0.0,0.2249999999999999,0.035,0.04,0.0,0.0,0.0,0.0,0.5,0.875,97.12,0.0,0.55,0.0,0.0,0.0,0.0,0.0,0.0,0.25,0.0,0.0,0.0,0.0,0.0,0.0,0.0,0.0,,,Normalized 870C (1600F),Normalized 870C (1600F),3113,4,Normalized (air cooled) – general-purpose steel,4
,,,1,Steel database with labelled clusters,,,AISI 86B30H Steel,Ultimate tensile strength,924.0,MPa,Yield strength,910.0,MPa,Ductility,19.0,%,0.0,0.00175,0.3,0.0,0.0,0.0,0.0,0.0,0.0,0.2249999999999999,0.035,0.04,0.0,0.0,0.0,0.0,0.5,0.8,97.34825,0.0,0.55,0.0,0.0,0.0,0.0,0.0,0.0,0.2,0.0,0.0,0.0,0.0,0.0,0.0,0.0,0.0,,,"Water Quenched 845C (1550F), 595C (1100F) Temper, 13 mm (0.5 In.) Round","Water Quenched 845C (1550F), 595C (1100F) Temper, 13 mm (0.5 In.) Round",3114,10,Quenched (water) & tempered – high-strength structural steel,10
,,,1,Steel database with labelled clusters,,,AISI 8650H Steel,Ultimate tensile strength,993.0,MPa,Yield strength,660.0,MPa,Ductility,15.0,%,0.0,0.0,0.505,0.0,0.0,0.0,0.0,0.0,0.0,0.25,0.035,0.045,0.0,0.0,0.0,0.0,0.5,0.875,97.04,0.0,0.55,0.0,0.0,0.0,0.0,0.0,0.0,0.2,0.0,0.0,0.0,0.0,0.0,0.0,0.0,0.0,,,"Normalized, 50 mm (2 In.) Round","Normalized, 50 mm (2 In.) Round",3115,9,Normalized – general-purpose steel (round normalized stock),9
,,,1,Steel database with labelled clusters,,,AISI 8740 Steel,Ultimate tensile strength,696.0,MPa,Yield strength,415.0,MPa,Ductility,22.0,%,0.0,0.0,0.405,0.0,0.0,0.0,0.0,0.0,0.0,0.2249999999999999,0.035,0.04,0.0,0.0,0.0,0.0,0.5,0.875,97.12,0.0,0.55,0.0,0.0,0.0,0.0,0.0,0.0,0.25,0.0,0.0,0.0,0.0,0.0,0.0,0.0,0.0,,,"Annealed 815C (1500F), 25 mm (1 In.) Round","Annealed 815C (1500F), 25 mm (1 In.) Round",3116,7,Annealed – easy-to-machine – round annealed stock,7
,,,1,Steel database with labelled clusters,,,AISI 8650 Steel,Ultimate tensile strength,1060.0,MPa,Yield strength,1040.0,MPa,Ductility,17.0,%,0.0,0.0,0.505,0.0,0.0,0.0,0.0,0.0,0.0,0.2249999999999999,0.035,0.045,0.0,0.0,0.0,0.0,0.5,0.875,97.065,0.0,0.55,0.0,0.0,0.0,0.0,0.0,0.0,0.2,0.0,0.0,0.0,0.0,0.0,0.0,0.0,0.0,,,"Oil Quenched 800C (1470F), 595C (1100F) Temper, 13 mm (0.5 In.) Round","Oil Quenched 800C (1470F), 595C (1100F) Temper, 13 mm (0.5 In.) Round",3117,6,Quenched (oil) & tempered – high-strength structural steel,6
,,,1,Steel database with labelled clusters,,,AISI 5150 Steel,Ultimate tensile strength,910.0,MPa,Yield strength,670.0,MPa,Ductility,18.0,%,0.0,0.0,0.505,0.0,0.0,0.0,0.0,0.0,0.0,0.2249999999999999,0.035,0.04,0.0,0.0,0.0,0.0,0.8,0.8,97.595,0.0,0.0,0.0,0.0,0.0,0.0,0.0,0.0,0.0,0.0,0.0,0.0,0.0,0.0,0.0,0.0,0.0,,,"Oil Quenched From 830C (1525F), 540C (1000F) Temper, 50 mm (2 In.) Round","Oil Quenched From 830C (1525F), 540C (1000F) Temper, 50 mm (2 In.) Round",3118,6,Quenched (oil) & tempered – high-strength structural steel,6
,,,1,Steel database with labelled clusters,,,AISI 4340 Steel,Ultimate tensile strength,1855.0,MPa,Yield strength,1550.0,MPa,Ductility,12.0,%,0.0,0.0,0.4,0.0,0.0,0.0,0.0,0.0,0.0,0.2249999999999999,0.035,0.04,0.0,0.0,0.0,0.0,0.8,0.7,95.725,0.0,1.825,0.0,0.0,0.0,0.0,0.0,0.0,0.25,0.0,0.0,0.0,0.0,0.0,0.0,0.0,0.0,,,"Oil Quenched 855C (1570F), 230C (450F) Temper For 4 Hrs.","Oil Quenched 855C (1570F), 230C (450F) Temper For 4 Hrs.",3119,6,Quenched (oil) & tempered – high-strength structural steel,6
,,,1,Steel database with labelled clusters,,,AISI 8740 Steel,Ultimate tensile strength,910.0,MPa,Yield strength,600.0,MPa,Ductility,15.0,%,0.0,0.0,0.405,0.0,0.0,0.0,0.0,0.0,0.0,0.2249999999999999,0.035,0.04,0.0,0.0,0.0,0.0,0.5,0.875,97.12,0.0,0.55,0.0,0.0,0.0,0.0,0.0,0.0,0.25,0.0,0.0,0.0,0.0,0.0,0.0,0.0,0.0,,,"Normalized 870C (1600F), 100 mm (4 In.) Round","Normalized 870C (1600F), 100 mm (4 In.) Round",3120,4,Normalized (air cooled) – general-purpose steel,4
,,,1,Steel database with labelled clusters,,,AISI 8640 Steel,Ultimate tensile strength,945.0,MPa,Yield strength,814.0,MPa,Ductility,22.0,%,0.0,0.0,0.405,0.0,0.0,0.0,0.0,0.0,0.0,0.2249999999999999,0.035,0.04,0.0,0.0,0.0,0.0,0.5,0.875,97.17,0.0,0.55,0.0,0.0,0.0,0.0,0.0,0.0,0.2,0.0,0.0,0.0,0.0,0.0,0.0,0.0,0.0,,,"Oil Quenched 845C (1550F), 540C (1000F) Temper, 75 mm Round","Oil Quenched 845C (1550F), 540C (1000F) Temper, 75 mm Round",3121,6,Quenched (oil) & tempered – high-strength structural steel,6
,,,1,Steel database with labelled clusters,,,AISI 8740 Steel,Ultimate tensile strength,1180.0,MPa,Yield strength,1060.0,MPa,Ductility,15.0,%,0.0,0.0,0.405,0.0,0.0,0.0,0.0,0.0,0.0,0.2249999999999999,0.035,0.04,0.0,0.0,0.0,0.0,0.5,0.875,97.12,0.0,0.55,0.0,0.0,0.0,0.0,0.0,0.0,0.25,0.0,0.0,0.0,0.0,0.0,0.0,0.0,0.0,,,"Oil Quenched 830C (1525F), 540C (1000F) Temper, 50 mm (2 In.) Round","Oil Quenched 830C (1525F), 540C (1000F) Temper, 50 mm (2 In.) Round",3122,6,Quenched (oil) & tempered – high-strength structural steel,6
,,,1,Steel database with labelled clusters,,,AISI 8740H Steel,Ultimate tensile strength,938.0,MPa,Yield strength,620.0,MPa,Ductility,16.0,%,0.0,0.0,0.405,0.0,0.0,0.0,0.0,0.0,0.0,0.2249999999999999,0.035,0.04,0.0,0.0,0.0,0.0,0.5,0.875,97.12,0.0,0.55,0.0,0.0,0.0,0.0,0.0,0.0,0.25,0.0,0.0,0.0,0.0,0.0,0.0,0.0,0.0,,,"Normalized 870C (1600F), 13 mm (0.5 In.) Round","Normalized 870C (1600F), 13 mm (0.5 In.) Round",3123,4,Normalized (air cooled) – general-purpose steel,4
,,,1,Steel database with labelled clusters,,,AISI 86B50 Steel,Ultimate tensile strength,1020.0,MPa,Yield strength,689.0,MPa,Ductility,14.0,%,0.0,0.00175,0.505,0.0,0.0,0.0,0.0,0.0,0.0,0.25,0.035,0.045,0.0,0.0,0.0,0.0,0.5,0.875,97.03825,0.0,0.55,0.0,0.0,0.0,0.0,0.0,0.0,0.2,0.0,0.0,0.0,0.0,0.0,0.0,0.0,0.0,,,"Normalized, 25 mm (1 In.) Round","Normalized, 25 mm (1 In.) Round",3124,9,Normalized – general-purpose steel (round normalized stock),9
,,,1,Steel database with labelled clusters,,,AISI 8630 Steel,Ultimate tensile strength,640.0,MPa,Yield strength,425.0,MPa,Ductility,26.0,%,0.0,0.0,0.305,0.0,0.0,0.0,0.0,0.0,0.0,0.2249999999999999,0.035,0.04,0.0,0.0,0.0,0.0,0.5,0.8,97.345,0.0,0.55,0.0,0.0,0.0,0.0,0.0,0.0,0.2,0.0,0.0,0.0,0.0,0.0,0.0,0.0,0.0,,,"Normalized, 50 mm (2 In.) Round","Normalized, 50 mm (2 In.) Round",3125,9,Normalized – general-purpose steel (round normalized stock),9
,,,1,Steel database with labelled clusters,,,AISI 8740H Steel,Ultimate tensile strength,1180.0,MPa,Yield strength,1060.0,MPa,Ductility,15.0,%,0.0,0.0,0.405,0.0,0.0,0.0,0.0,0.0,0.0,0.2249999999999999,0.035,0.04,0.0,0.0,0.0,0.0,0.5,0.875,97.12,0.0,0.55,0.0,0.0,0.0,0.0,0.0,0.0,0.25,0.0,0.0,0.0,0.0,0.0,0.0,0.0,0.0,,,"Oil Quenched 830C (1525F), 540C (1000F) Temper, 50 mm (2 In.) Round","Oil Quenched 830C (1525F), 540C (1000F) Temper, 50 mm (2 In.) Round",3126,6,Quenched (oil) & tempered – high-strength structural steel,6
,,,1,Steel database with labelled clusters,,,AISI 8740H Steel,Ultimate tensile strength,1060.0,MPa,Yield strength,965.0,MPa,Ductility,17.0,%,0.0,0.0,0.405,0.0,0.0,0.0,0.0,0.0,0.0,0.2249999999999999,0.035,0.04,0.0,0.0,0.0,0.0,0.5,0.875,97.12,0.0,0.55,0.0,0.0,0.0,0.0,0.0,0.0,0.25,0.0,0.0,0.0,0.0,0.0,0.0,0.0,0.0,,,"Oil Quenched 830C (1525F), 595C (1100F) Temper, 13 mm (0.5 In.) Round","Oil Quenched 830C (1525F), 595C (1100F) Temper, 13 mm (0.5 In.) Round",3127,6,Quenched (oil) & tempered – high-strength structural steel,6
,,,1,Steel database with labelled clusters,,,AISI 8740H Steel,Ultimate tensile strength,1225.0,MPa,Yield strength,1130.0,MPa,Ductility,16.0,%,0.0,0.0,0.405,0.0,0.0,0.0,0.0,0.0,0.0,0.2249999999999999,0.035,0.04,0.0,0.0,0.0,0.0,0.5,0.875,97.12,0.0,0.55,0.0,0.0,0.0,0.0,0.0,0.0,0.25,0.0,0.0,0.0,0.0,0.0,0.0,0.0,0.0,,,"Oil Quenched 830C (1525F), 540C (1000F) Temper, 25 mm (1 In.) Round","Oil Quenched 830C (1525F), 540C (1000F) Temper, 25 mm (1 In.) Round",3128,6,Quenched (oil) & tempered – high-strength structural steel,6
,,,1,Steel database with labelled clusters,,,AISI 8740 Steel,Ultimate tensile strength,965.0,MPa,Yield strength,876.0,MPa,Ductility,19.0,%,0.0,0.0,0.405,0.0,0.0,0.0,0.0,0.0,0.0,0.2249999999999999,0.035,0.04,0.0,0.0,0.0,0.0,0.5,0.875,97.12,0.0,0.55,0.0,0.0,0.0,0.0,0.0,0.0,0.25,0.0,0.0,0.0,0.0,0.0,0.0,0.0,0.0,,,"Oil Quenched 830C (1525F), 650C (1200F) Temper, 13 mm (0.5 In.) Round","Oil Quenched 830C (1525F), 650C (1200F) Temper, 13 mm (0.5 In.) Round",3129,6,Quenched (oil) & tempered – high-strength structural steel,6
,,,1,Steel database with labelled clusters,,,AISI 8740H Steel,Ultimate tensile strength,958.0,MPa,Yield strength,745.0,MPa,Ductility,18.0,%,0.0,0.0,0.405,0.0,0.0,0.0,0.0,0.0,0.0,0.2249999999999999,0.035,0.04,0.0,0.0,0.0,0.0,0.5,0.875,97.12,0.0,0.55,0.0,0.0,0.0,0.0,0.0,0.0,0.25,0.0,0.0,0.0,0.0,0.0,0.0,0.0,0.0,,,"Oil Quenched 830C (1525F), 540C (1000F) Temper, 100 mm (4 In.) Round","Oil Quenched 830C (1525F), 540C (1000F) Temper, 100 mm (4 In.) Round",3130,6,Quenched (oil) & tempered – high-strength structural steel,6
,,,1,Steel database with labelled clusters,,,AISI 6150H Steel,Ultimate tensile strength,938.0,MPa,Yield strength,615.0,MPa,Ductility,21.0,%,0.0,0.0,0.505,0.0,0.0,0.0,0.0,0.0,0.0,0.2249999999999999,0.035,0.04,0.0,0.0,0.0,0.15,0.975,0.8,97.27,0.0,0.0,0.0,0.0,0.0,0.0,0.0,0.0,0.0,0.0,0.0,0.0,0.0,0.0,0.0,0.0,0.0,,,"Normalized, 25 mm (1 In.) Round","Normalized, 25 mm (1 In.) Round",3131,9,Normalized – general-purpose steel (round normalized stock),9
,,,1,Steel database with labelled clusters,,,AISI 8640 Steel,Ultimate tensile strength,945.0,MPa,Yield strength,931.0,MPa,Ductility,9.0,%,0.0,0.0,0.405,0.0,0.0,0.0,0.0,0.0,0.0,0.2249999999999999,0.035,0.04,0.0,0.0,0.0,0.0,0.5,0.875,97.17,0.0,0.55,0.0,0.0,0.0,0.0,0.0,0.0,0.2,0.0,0.0,0.0,0.0,0.0,0.0,0.0,0.0,,,"Cold Drawn, 25 mm (1 In.) Round","Cold Drawn, 25 mm (1 In.) Round",3132,3,Normalized – easy-to-machine stock (cold drawn),3
,,,1,Steel database with labelled clusters,,,AISI 5150 Steel,Ultimate tensile strength,821.0,MPa,Yield strength,605.0,MPa,Ductility,22.0,%,0.0,0.0,0.505,0.0,0.0,0.0,0.0,0.0,0.0,0.2249999999999999,0.035,0.04,0.0,0.0,0.0,0.0,0.8,0.8,97.595,0.0,0.0,0.0,0.0,0.0,0.0,0.0,0.0,0.0,0.0,0.0,0.0,0.0,0.0,0.0,0.0,0.0,,,"Oil Quenched From 830C (1525F), 650C (1200F) Temper, 50 mm (2 In.) Round","Oil Quenched From 830C (1525F), 650C (1200F) Temper, 50 mm (2 In.) Round",3133,6,Quenched (oil) & tempered – high-strength structural steel,6
,,,1,Steel database with labelled clusters,,,AISI 8650 Steel,Ultimate tensile strength,869.0,MPa,Yield strength,675.0,MPa,Ductility,22.0,%,0.0,0.0,0.505,0.0,0.0,0.0,0.0,0.0,0.0,0.2249999999999999,0.035,0.045,0.0,0.0,0.0,0.0,0.5,0.875,97.065,0.0,0.55,0.0,0.0,0.0,0.0,0.0,0.0,0.2,0.0,0.0,0.0,0.0,0.0,0.0,0.0,0.0,,,"Oil Quenched 800C (1470F), 595C (1100F) Temper, 100 mm (4 In.) Round","Oil Quenched 800C (1470F), 595C (1100F) Temper, 100 mm (4 In.) Round",3134,6,Quenched (oil) & tempered – high-strength structural steel,6
,,,1,Steel database with labelled clusters,,,AISI 86B30H Steel,Ultimate tensile strength,660.0,MPa,Yield strength,495.0,MPa,Ductility,25.0,%,0.0,0.00175,0.3,0.0,0.0,0.0,0.0,0.0,0.0,0.2249999999999999,0.035,0.04,0.0,0.0,0.0,0.0,0.5,0.8,97.34825,0.0,0.55,0.0,0.0,0.0,0.0,0.0,0.0,0.2,0.0,0.0,0.0,0.0,0.0,0.0,0.0,0.0,,,"Water Quenched 845C (1550F), 595C (1100F) Temper, 100 mm (4 In.) Round","Water Quenched 845C (1550F), 595C (1100F) Temper, 100 mm (4 In.) Round",3135,10,Quenched (water) & tempered – high-strength structural steel,10
,,,1,Steel database with labelled clusters,,,AISI 8740 Steel,Ultimate tensile strength,979.0,MPa,Yield strength,841.0,MPa,Ductility,18.0,%,0.0,0.0,0.405,0.0,0.0,0.0,0.0,0.0,0.0,0.2249999999999999,0.035,0.04,0.0,0.0,0.0,0.0,0.5,0.875,97.12,0.0,0.55,0.0,0.0,0.0,0.0,0.0,0.0,0.25,0.0,0.0,0.0,0.0,0.0,0.0,0.0,0.0,,,"Oil Quenched 830C (1525F), 595C (1100F) Temper, 50 mm (2 In.) Round","Oil Quenched 830C (1525F), 595C (1100F) Temper, 50 mm (2 In.) Round",3136,6,Quenched (oil) & tempered – high-strength structural steel,6
,,,1,Steel database with labelled clusters,,,AISI 5140H Steel,Ultimate tensile strength,972.0,MPa,Yield strength,841.0,MPa,Ductility,18.0,%,0.0,0.0,0.405,0.0,0.0,0.0,0.0,0.0,0.0,0.2249999999999999,0.035,0.04,0.0,0.0,0.0,0.0,0.8,0.8,97.695,0.0,0.0,0.0,0.0,0.0,0.0,0.0,0.0,0.0,0.0,0.0,0.0,0.0,0.0,0.0,0.0,0.0,,,"Oil Quenched 845C (1550F), 540C (1000F) Temper, 25 mm (1 In.) Round","Oil Quenched 845C (1550F), 540C (1000F) Temper, 25 mm (1 In.) Round",3137,6,Quenched (oil) & tempered – high-strength structural steel,6
,,,1,Steel database with labelled clusters,,,AISI 8650 Steel,Ultimate tensile strength,993.0,MPa,Yield strength,660.0,MPa,Ductility,15.0,%,0.0,0.0,0.505,0.0,0.0,0.0,0.0,0.0,0.0,0.2249999999999999,0.035,0.045,0.0,0.0,0.0,0.0,0.5,0.875,97.065,0.0,0.55,0.0,0.0,0.0,0.0,0.0,0.0,0.2,0.0,0.0,0.0,0.0,0.0,0.0,0.0,0.0,,,"Normalized, 50 mm (2 In.) Round","Normalized, 50 mm (2 In.) Round",3138,9,Normalized – general-purpose steel (round normalized stock),9
,,,1,Steel database with labelled clusters,,,AISI 9255 Steel,Ultimate tensile strength,930.0,MPa,Yield strength,580.0,MPa,Ductility,19.0,%,0.0,0.0,0.55,0.0,0.0,0.0,0.0,0.0,0.0,2.0,0.035,0.04,0.0,0.0,0.0,0.0,0.0,0.825,96.55,0.0,0.0,0.0,0.0,0.0,0.0,0.0,0.0,0.0,0.0,0.0,0.0,0.0,0.0,0.0,0.0,0.0,,,Normalized At 900C (1650F),Normalized At 900C (1650F),3139,4,Normalized (air cooled) – general-purpose steel,4
,,,1,Steel database with labelled clusters,,,AISI E4340 H Steel,Ultimate tensile strength,958.0,MPa,Yield strength,883.0,MPa,Ductility,20.0,%,0.0,0.0,0.405,0.0,0.0,0.0,0.0,0.0,0.0,0.2249999999999999,0.025,0.02,0.0,0.0,0.0,0.0,0.8,0.7749999999999999,95.725,0.0,1.775,0.0,0.0,0.0,0.0,0.0,0.0,0.25,0.0,0.0,0.0,0.0,0.0,0.0,0.0,0.0,,,"Oil Quenched 800C (1470F), 650C (1200F) Temper, 25 mm Round","Oil Quenched 800C (1470F), 650C (1200F) Temper, 25 mm Round",3140,6,Quenched (oil) & tempered – high-strength structural steel,6
,,,1,Steel database with labelled clusters,,,AISI 8630 Steel,Ultimate tensile strength,655.0,MPa,Yield strength,425.0,MPa,Ductility,25.0,%,0.0,0.0,0.305,0.0,0.0,0.0,0.0,0.0,0.0,0.2249999999999999,0.035,0.04,0.0,0.0,0.0,0.0,0.5,0.8,97.345,0.0,0.55,0.0,0.0,0.0,0.0,0.0,0.0,0.2,0.0,0.0,0.0,0.0,0.0,0.0,0.0,0.0,,,"Normalized, 13 mm (0.5 In.) Round","Normalized, 13 mm (0.5 In.) Round",3141,9,Normalized – general-purpose steel (round normalized stock),9
,,,1,Steel database with labelled clusters,,,AISI 9255 Steel,Ultimate tensile strength,951.0,MPa,Yield strength,585.0,MPa,Ductility,20.0,%,0.0,0.0,0.55,0.0,0.0,0.0,0.0,0.0,0.0,2.0,0.035,0.04,0.0,0.0,0.0,0.0,0.0,0.825,96.55,0.0,0.0,0.0,0.0,0.0,0.0,0.0,0.0,0.0,0.0,0.0,0.0,0.0,0.0,0.0,0.0,0.0,,,"Normalized At 900C (1650F), 13 mm (0.5 In.) Round","Normalized At 900C (1650F), 13 mm (0.5 In.) Round",3142,4,Normalized (air cooled) – general-purpose steel,4
,,,1,Steel database with labelled clusters,,,AISI 5140 Steel,Ultimate tensile strength,765.0,MPa,Yield strength,415.0,MPa,Ductility,21.0,%,0.0,0.0,0.405,0.0,0.0,0.0,0.0,0.0,0.0,0.2249999999999999,0.035,0.04,0.0,0.0,0.0,0.0,0.8,0.8,97.695,0.0,0.0,0.0,0.0,0.0,0.0,0.0,0.0,0.0,0.0,0.0,0.0,0.0,0.0,0.0,0.0,0.0,,,"Normalized, 100 mm (4 In.) Round","Normalized, 100 mm (4 In.) Round",3143,9,Normalized – general-purpose steel (round normalized stock),9
