Repository: Azhi-ss/SteelScientist

# Steel Labelled Clusters Dataset

This directory contains the cleaned steel labelled-clusters dataset used by
`regression/steel_labelled_clusters_regression.py`.

## Files

| File | Rows | Description |
|------|------|-------------|
| `raw/Steel database with labelled clusters.xlsx` | 3234 | Original spreadsheet. |
| `full_with_duplicates.csv` | 3234 | Raw spreadsheet mapped to the project regression schema. |
| `clean.csv` | 1943 | Strictly deduplicated regression mother table. |
| `train.csv` | 1554 | Fixed 8:2 training split generated from `clean.csv`. |
| `val.csv` | 389 | Fixed 8:2 validation split generated from `clean.csv`. |

File: datasets/steel_labelled_clusters/full_with_duplicates.csv (part 40 of 40)
DOIs,Files,problem,status,Table_topic,title,abstract,Material,Tensile_name,Tensile_value,Tensile_unit,Yield_name,Yield_value,Yield_unit,Elongation_name,Elongation_value,Elongation_unit,H,B,C,N,O,F,Na,Mg,Al,Si,P,S,Cl,Ca,Ti,V,Cr,Mn,Fe,Co,Ni,Cu,Zn,As,Y,Zr,Nb,Mo,Sn,Sb,La,Ce,Ta,W,Pb,Bi,Other_ele,Text_addition,Text,actions,source_entry,cluster_number,cluster_label,cluster_number_0_to_11
,,,1,Steel database with labelled clusters,,,AISI 8650 Steel,Ultimate tensile strength,841.0,MPa,Yield strength,650.0,MPa,Ductility,22.0,%,0.0,0.0,0.505,0.0,0.0,0.0,0.0,0.0,0.0,0.2249999999999999,0.035,0.045,0.0,0.0,0.0,0.0,0.5,0.875,97.065,0.0,0.55,0.0,0.0,0.0,0.0,0.0,0.0,0.2,0.0,0.0,0.0,0.0,0.0,0.0,0.0,0.0,,,"Oil Quenched 800C (1470F), 650C (1200F) Temper, 100 mm (4 In.) Round","Oil Quenched 800C (1470F), 650C (1200F) Temper, 100 mm (4 In.) Round",3144,6,Quenched (oil) & tempered – high-strength structural steel,6
,,,1,Steel database with labelled clusters,,,AISI 8740H Steel,Ultimate tensile strength,696.0,MPa,Yield strength,415.0,MPa,Ductility,22.0,%,0.0,0.0,0.405,0.0,0.0,0.0,0.0,0.0,0.0,0.2249999999999999,0.035,0.04,0.0,0.0,0.0,0.0,0.5,0.875,97.12,0.0,0.55,0.0,0.0,0.0,0.0,0.0,0.0,0.25,0.0,0.0,0.0,0.0,0.0,0.0,0.0,0.0,,,"Annealed 815C (1500F), 25 mm (1 In.) Round","Annealed 815C (1500F), 25 mm (1 In.) Round",3145,7,Annealed – easy-to-machine – round annealed stock,7
,,,1,Steel database with labelled clusters,,,AISI 8740 Steel,Ultimate tensile strength,876.0,MPa,Yield strength,731.0,MPa,Ductility,21.0,%,0.0,0.0,0.405,0.0,0.0,0.0,0.0,0.0,0.0,0.2249999999999999,0.035,0.04,0.0,0.0,0.0,0.0,0.5,0.875,97.12,0.0,0.55,0.0,0.0,0.0,0.0,0.0,0.0,0.25,0.0,0.0,0.0,0.0,0.0,0.0,0.0,0.0,,,"Oil Quenched 830C (1525F), 650C (1200F) Temper, 50 mm (2 In.) Round","Oil Quenched 830C (1525F), 650C (1200F) Temper, 50 mm (2 In.) Round",3146,6,Quenched (oil) & tempered – high-strength structural steel,6
,,,1,Steel database with labelled clusters,,,AISI 9255 Steel,Ultimate tensile strength,1170.0,MPa,Yield strength,1007.0,MPa,Ductility,14.0,%,0.0,0.0,0.55,0.0,0.0,0.0,0.0,0.0,0.0,2.0,0.035,0.04,0.0,0.0,0.0,0.0,0.0,0.825,96.55,0.0,0.0,0.0,0.0,0.0,0.0,0.0,0.0,0.0,0.0,0.0,0.0,0.0,0.0,0.0,0.0,0.0,,,"Oil Quenched From 885C (1625F), 540C (1000F) Temper, 13 mm (0.5 In.) Round","Oil Quenched From 885C (1625F), 540C (1000F) Temper, 13 mm (0.5 In.) Round",3147,6,Quenched (oil) & tempered – high-strength structural steel,6
,,,1,Steel database with labelled clusters,,,AISI 8740 Steel,Ultimate tensile strength,855.0,MPa,Yield strength,670.0,MPa,Ductility,20.0,%,0.0,0.0,0.405,0.0,0.0,0.0,0.0,0.0,0.0,0.2249999999999999,0.035,0.04,0.0,0.0,0.0,0.0,0.5,0.875,97.12,0.0,0.55,0.0,0.0,0.0,0.0,0.0,0.0,0.25,0.0,0.0,0.0,0.0,0.0,0.0,0.0,0.0,,,"Oil Quenched 830C (1525F), 595C (1100F) Temper, 100 mm (4 In.) Round","Oil Quenched 830C (1525F), 595C (1100F) Temper, 100 mm (4 In.) Round",3148,6,Quenched (oil) & tempered – high-strength structural steel,6
,,,1,Steel database with labelled clusters,,,AISI 8650 Steel,Ultimate tensile strength,972.0,MPa,Yield strength,910.0,MPa,Ductility,19.0,%,0.0,0.0,0.505,0.0,0.0,0.0,0.0,0.0,0.0,0.2249999999999999,0.035,0.045,0.0,0.0,0.0,0.0,0.5,0.875,97.065,0.0,0.55,0.0,0.0,0.0,0.0,0.0,0.0,0.2,0.0,0.0,0.0,0.0,0.0,0.0,0.0,0.0,,,"Oil Quenched 800C (1470F), 650C (1200F) Temper, 25 mm (1 In.) Round","Oil Quenched 800C (1470F), 650C (1200F) Temper, 25 mm (1 In.) Round",3149,6,Quenched (oil) & tempered – high-strength structural steel,6
,,,1,Steel database with labelled clusters,,,AISI 86B30H Steel,Ultimate tensile strength,958.0,MPa,Yield strength,910.0,MPa,Ductility,18.0,%,0.0,0.00175,0.3,0.0,0.0,0.0,0.0,0.0,0.0,0.2249999999999999,0.035,0.04,0.0,0.0,0.0,0.0,0.5,0.8,97.34825,0.0,0.55,0.0,0.0,0.0,0.0,0.0,0.0,0.2,0.0,0.0,0.0,0.0,0.0,0.0,0.0,0.0,,,"Water Quenched 845C (1550F), 540C (1000F) Temper, 13 mm (0.5 In.) Round","Water Quenched 845C (1550F), 540C (1000F) Temper, 13 mm (0.5 In.) Round",3150,10,Quenched (water) & tempered – high-strength structural steel,10
,,,1,Steel database with labelled clusters,,,AISI 5140 Steel,Ultimate tensile strength,793.0,MPa,Yield strength,475.0,MPa,Ductility,22.0,%,0.0,0.0,0.405,0.0,0.0,0.0,0.0,0.0,0.0,0.2249999999999999,0.035,0.04,0.0,0.0,0.0,0.0,0.8,0.8,97.695,0.0,0.0,0.0,0.0,0.0,0.0,0.0,0.0,0.0,0.0,0.0,0.0,0.0,0.0,0.0,0.0,0.0,,,Normalized 870C (1600F),Normalized 870C (1600F),3151,4,Normalized (air cooled) – general-purpose steel,4
,,,1,Steel database with labelled clusters,,,AISI 9840 Steel,Ultimate tensile strength,1240.0,MPa,Yield strength,1105.0,MPa,Ductility,15.0,%,0.0,0.0,0.405,0.0,0.0,0.0,0.0,0.0,0.0,0.2249999999999999,0.035,0.04,0.0,0.0,0.0,0.0,0.8,0.8,96.445,0.0,1.0,0.0,0.0,0.0,0.0,0.0,0.0,0.25,0.0,0.0,0.0,0.0,0.0,0.0,0.0,0.0,,,"540C (1000F) Temper, 25 mm (1 In.) Round","540C (1000F) Temper, 25 mm (1 In.) Round",3152,0,Carburized – quenched (oil) – wear-resistant surface steel,0
,,,1,Steel database with labelled clusters,,,AISI 9255 Steel,Ultimate tensile strength,910.0,MPa,Yield strength,565.0,MPa,Ductility,21.0,%,0.0,0.0,0.55,0.0,0.0,0.0,0.0,0.0,0.0,2.0,0.035,0.04,0.0,0.0,0.0,0.0,0.0,0.825,96.55,0.0,0.0,0.0,0.0,0.0,0.0,0.0,0.0,0.0,0.0,0.0,0.0,0.0,0.0,0.0,0.0,0.0,,,"Oil Quenched From 885C (1625F), 650C (1200F) Temper, 100 mm (4 In.) Round","Oil Quenched From 885C (1625F), 650C (1200F) Temper, 100 mm (4 In.) Round",3153,6,Quenched (oil) & tempered – high-strength structural steel,6
,,,1,Steel database with labelled clusters,,,AISI 5140H Steel,Ultimate tensile strength,896.0,MPa,Yield strength,779.0,MPa,Ductility,20.0,%,0.0,0.0,0.405,0.0,0.0,0.0,0.0,0.0,0.0,0.2249999999999999,0.035,0.04,0.0,0.0,0.0,0.0,0.8,0.8,97.695,0.0,0.0,0.0,0.0,0.0,0.0,0.0,0.0,0.0,0.0,0.0,0.0,0.0,0.0,0.0,0.0,0.0,,,"Oil Quenched 845C (1550F), 595C (1100F) Temper, 13 mm (0.5 In.) Round","Oil Quenched 845C (1550F), 595C (1100F) Temper, 13 mm (0.5 In.) Round",3154,6,Quenched (oil) & tempered – high-strength structural steel,6
,,,1,Steel database with labelled clusters,,,AISI 8740 Steel,Ultimate tensile strength,1235.0,MPa,Yield strength,1140.0,MPa,Ductility,13.0,%,0.0,0.0,0.405,0.0,0.0,0.0,0.0,0.0,0.0,0.2249999999999999,0.035,0.04,0.0,0.0,0.0,0.0,0.5,0.875,97.12,0.0,0.55,0.0,0.0,0.0,0.0,0.0,0.0,0.25,0.0,0.0,0.0,0.0,0.0,0.0,0.0,0.0,,,"Oil Quenched 830C (1525F), 540C (1000F) Temper, 13 mm (0.5 In.) Round","Oil Quenched 830C (1525F), 540C (1000F) Temper, 13 mm (0.5 In.) Round",3155,6,Quenched (oil) & tempered – high-strength structural steel,6
,,,1,Steel database with labelled clusters,,,ASTM A446 Steel,Ultimate tensile strength,485.0,MPa,Yield strength,345.0,MPa,Ductility,12.0,%,0.0,0.0,0.5,0.0,0.0,0.0,0.0,0.0,0.0,0.0,0.04,0.04,0.0,0.0,0.0,0.0,0.0,0.0,99.22,0.0,0.0,0.2,0.0,0.0,0.0,0.0,0.0,0.0,0.0,0.0,0.0,0.0,0.0,0.0,0.0,0.0,,,Grade F,Grade F,3156,1,Hot rolled – general construction steel,1
,,,1,Steel database with labelled clusters,,,AISI 4340 Steel,Ultimate tensile strength,1220.0,MPa,Yield strength,786.0,MPa,Ductility,13.0,%,0.0,0.0,0.4,0.0,0.0,0.0,0.0,0.0,0.0,0.2249999999999999,0.035,0.04,0.0,0.0,0.0,0.0,0.8,0.7,95.725,0.0,1.825,0.0,0.0,0.0,0.0,0.0,0.0,0.25,0.0,0.0,0.0,0.0,0.0,0.0,0.0,0.0,,,"Normalized, 50 mm (2 In.) Round","Normalized, 50 mm (2 In.) Round",3157,9,Normalized – general-purpose steel (round normalized stock),9
,,,1,Steel database with labelled clusters,,,AISI 8740H Steel,Ultimate tensile strength,910.0,MPa,Yield strength,600.0,MPa,Ductility,15.0,%,0.0,0.0,0.405,0.0,0.0,0.0,0.0,0.0,0.0,0.2249999999999999,0.035,0.04,0.0,0.0,0.0,0.0,0.5,0.875,97.12,0.0,0.55,0.0,0.0,0.0,0.0,0.0,0.0,0.25,0.0,0.0,0.0,0.0,0.0,0.0,0.0,0.0,,,"Normalized 870C (1600F), 100 mm (4 In.) Round","Normalized 870C (1600F), 100 mm (4 In.) Round",3158,4,Normalized (air cooled) – general-purpose steel,4
,,,1,Steel database with labelled clusters,,,AISI 8650 Steel,Ultimate tensile strength,715.0,MPa,Yield strength,385.0,MPa,Ductility,22.0,%,0.0,0.0,0.505,0.0,0.0,0.0,0.0,0.0,0.0,0.2249999999999999,0.035,0.045,0.0,0.0,0.0,0.0,0.5,0.875,97.065,0.0,0.55,0.0,0.0,0.0,0.0,0.0,0.0,0.2,0.0,0.0,0.0,0.0,0.0,0.0,0.0,0.0,,,Annealed,Annealed,3159,7,Annealed – easy-to-machine – round annealed stock,7
,,,1,Steel database with labelled clusters,,,AISI 86B30H Steel,Ultimate tensile strength,780.0,MPa,Yield strength,595.0,MPa,Ductility,21.0,%,0.0,0.00175,0.3,0.0,0.0,0.0,0.0,0.0,0.0,0.2249999999999999,0.035,0.04,0.0,0.0,0.0,0.0,0.5,0.8,97.34825,0.0,0.55,0.0,0.0,0.0,0.0,0.0,0.0,0.2,0.0,0.0,0.0,0.0,0.0,0.0,0.0,0.0,,,"Water Quenched 845C (1550F), 480C (900F) Temper, 100 mm (4 In.) Round","Water Quenched 845C (1550F), 480C (900F) Temper, 100 mm (4 In.) Round",3160,10,Quenched (water) & tempered – high-strength structural steel,10
,,,1,Steel database with labelled clusters,,,AISI 8640 Steel,Ultimate tensile strength,889.0,MPa,Yield strength,752.0,MPa,Ductility,23.0,%,0.0,0.0,0.405,0.0,0.0,0.0,0.0,0.0,0.0,0.2249999999999999,0.035,0.04,0.0,0.0,0.0,0.0,0.5,0.875,97.17,0.0,0.55,0.0,0.0,0.0,0.0,0.0,0.0,0.2,0.0,0.0,0.0,0.0,0.0,0.0,0.0,0.0,,,"Oil Quenched 845C (1550F), 540C (1000F) Temper, 100 mm (4 In.) Round","Oil Quenched 845C (1550F), 540C (1000F) Temper, 100 mm (4 In.) Round",3161,6,Quenched (oil) & tempered – high-strength structural steel,6
,,,1,Steel database with labelled clusters,,,AISI 8630H Steel,Ultimate tensile strength,640.0,MPa,Yield strength,425.0,MPa,Ductility,26.0,%,0.0,0.0,0.3,0.0,0.0,0.0,0.0,0.0,0.0,0.2249999999999999,0.035,0.04,0.0,0.0,0.0,0.0,0.5,0.8,97.35,0.0,0.55,0.0,0.0,0.0,0.0,0.0,0.0,0.2,0.0,0.0,0.0,0.0,0.0,0.0,0.0,0.0,,,"Normalized, 50 mm (2 In.) Round","Normalized, 50 mm (2 In.) Round",3162,9,Normalized – general-purpose steel (round normalized stock),9
,,,1,Steel database with labelled clusters,,,AISI 8650 Steel,Ultimate tensile strength,1225.0,MPa,Yield strength,1165.0,MPa,Ductility,14.0,%,0.0,0.0,0.505,0.0,0.0,0.0,0.0,0.0,0.0,0.2249999999999999,0.035,0.045,0.0,0.0,0.0,0.0,0.5,0.875,97.065,0.0,0.55,0.0,0.0,0.0,0.0,0.0,0.0,0.2,0.0,0.0,0.0,0.0,0.0,0.0,0.0,0.0,,,"Oil Quenched 800C (1470F), 540C (1000F) Temper, 13 mm (0.5 In.) Round","Oil Quenched 800C (1470F), 540C (1000F) Temper, 13 mm (0.5 In.) Round",3163,6,Quenched (oil) & tempered – high-strength structural steel,6
,,,1,Steel database with labelled clusters,,,AISI 8740 Steel,Ultimate tensile strength,1225.0,MPa,Yield strength,1130.0,MPa,Ductility,16.0,%,0.0,0.0,0.405,0.0,0.0,0.0,0.0,0.0,0.0,0.2249999999999999,0.035,0.04,0.0,0.0,0.0,0.0,0.5,0.875,97.12,0.0,0.55,0.0,0.0,0.0,0.0,0.0,0.0,0.25,0.0,0.0,0.0,0.0,0.0,0.0,0.0,0.0,,,"Oil Quenched 830C (1525F), 540C (1000F) Temper, 25 mm (1 In.) Round","Oil Quenched 830C (1525F), 540C (1000F) Temper, 25 mm (1 In.) Round",3164,6,Quenched (oil) & tempered – high-strength structural steel,6
,,,1,Steel database with labelled clusters,,,AISI 8630H Steel,Ultimate tensile strength,650.0,MPa,Yield strength,425.0,MPa,Ductility,23.0,%,0.0,0.0,0.3,0.0,0.0,0.0,0.0,0.0,0.0,0.2249999999999999,0.035,0.04,0.0,0.0,0.0,0.0,0.5,0.8,97.35,0.0,0.55,0.0,0.0,0.0,0.0,0.0,0.0,0.2,0.0,0.0,0.0,0.0,0.0,0.0,0.0,0.0,,,"Normalized, 25 mm (1 In.) Round","Normalized, 25 mm (1 In.) Round",3165,9,Normalized – general-purpose steel (round normalized stock),9
,,,1,Steel database with labelled clusters,,,AISI 8650H Steel,Ultimate tensile strength,1255.0,MPa,Yield strength,903.0,MPa,Ductility,10.0,%,0.0,0.0,0.505,0.0,0.0,0.0,0.0,0.0,0.0,0.25,0.035,0.045,0.0,0.0,0.0,0.0,0.5,0.875,97.04,0.0,0.55,0.0,0.0,0.0,0.0,0.0,0.0,0.2,0.0,0.0,0.0,0.0,0.0,0.0,0.0,0.0,,,"Normalized, 13 mm (0.5 In.) Round","Normalized, 13 mm (0.5 In.) Round",3166,9,Normalized – general-purpose steel (round normalized stock),9
,,,1,Steel database with labelled clusters,,,AISI 8630H Steel,Ultimate tensile strength,660.0,MPa,Yield strength,495.0,MPa,Ductility,25.0,%,0.0,0.0,0.3,0.0,0.0,0.0,0.0,0.0,0.0,0.2249999999999999,0.035,0.04,0.0,0.0,0.0,0.0,0.5,0.8,97.35,0.0,0.55,0.0,0.0,0.0,0.0,0.0,0.0,0.2,0.0,0.0,0.0,0.0,0.0,0.0,0.0,0.0,,,"Water Quenched 845C (1550F), 595C (1100F) Temper, 100 mm (4 In.) Round","Water Quenched 845C (1550F), 595C (1100F) Temper, 100 mm (4 In.) Round",3167,10,Quenched (water) & tempered – high-strength structural steel,10
,,,1,Steel database with labelled clusters,,,AISI 9255 Steel,Ultimate tensile strength,951.0,MPa,Yield strength,600.0,MPa,Ductility,21.0,%,0.0,0.0,0.55,0.0,0.0,0.0,0.0,0.0,0.0,2.0,0.035,0.04,0.0,0.0,0.0,0.0,0.0,0.825,96.55,0.0,0.0,0.0,0.0,0.0,0.0,0.0,0.0,0.0,0.0,0.0,0.0,0.0,0.0,0.0,0.0,0.0,,,"Oil Quenched From 885C (1625F), 650C (1200F) Temper, 50 mm (2 In.) Round","Oil Quenched From 885C (1625F), 650C (1200F) Temper, 50 mm (2 In.) Round",3168,6,Quenched (oil) & tempered – high-strength structural steel,6
,,,1,Steel database with labelled clusters,,,AISI 4140 Steel,Ultimate tensile strength,655.0,MPa,Yield strength,415.0,MPa,Ductility,25.0,%,0.0,0.0,0.405,0.0,0.0,0.0,0.0,0.0,0.0,0.2249999999999999,0.035,0.04,0.0,0.0,0.0,0.0,0.95,0.875,97.27,0.0,0.0,0.0,0.0,0.0,0.0,0.0,0.0,0.2,0.0,0.0,0.0,0.0,0.0,0.0,0.0,0.0,,,"Annealed At 815C (1500F) Furnace Cooled 11C (20F)/Hour To 665C (1230F), Air Cooled, 25 mm (1 In.) Round","Annealed At 815C (1500F) Furnace Cooled 11C (20F)/Hour To 665C (1230F), Air Cooled, 25 mm (1 In.) Round",3169,7,Annealed – easy-to-machine – round annealed stock,7
,,,1,Steel database with labelled clusters,,,AISI 8640H Steel,Ultimate tensile strength,945.0,MPa,Yield strength,931.0,MPa,Ductility,9.0,%,0.0,0.0,0.405,0.0,0.0,0.0,0.0,0.0,0.0,0.2249999999999999,0.035,0.04,0.0,0.0,0.0,0.0,0.5,0.875,97.17,0.0,0.55,0.0,0.0,0.0,0.0,0.0,0.0,0.2,0.0,0.0,0.0,0.0,0.0,0.0,0.0,0.0,,,"Cold Drawn, 25 mm (1 In.) Round","Cold Drawn, 25 mm (1 In.) Round",3170,3,Normalized – easy-to-machine stock (cold drawn),3
,,,1,Steel database with labelled clusters,,,AISI 86B50 Steel,Ultimate tensile strength,1255.0,MPa,Yield strength,903.0,MPa,Ductility,10.0,%,0.0,0.00175,0.505,0.0,0.0,0.0,0.0,0.0,0.0,0.25,0.035,0.045,0.0,0.0,0.0,0.0,0.5,0.875,97.03825,0.0,0.55,0.0,0.0,0.0,0.0,0.0,0.0,0.2,0.0,0.0,0.0,0.0,0.0,0.0,0.0,0.0,,,"Normalized, 13 mm (0.5 In.) Round","Normalized, 13 mm (0.5 In.) Round",3171,9,Normalized – general-purpose steel (round normalized stock),9
,,,1,Steel database with labelled clusters,,,AISI 9255 Steel,Ultimate tensile strength,931.0,MPa,Yield strength,565.0,MPa,Ductility,19.0,%,0.0,0.0,0.55,0.0,0.0,0.0,0.0,0.0,0.0,2.0,0.035,0.04,0.0,0.0,0.0,0.0,0.0,0.825,96.55,0.0,0.0,0.0,0.0,0.0,0.0,0.0,0.0,0.0,0.0,0.0,0.0,0.0,0.0,0.0,0.0,0.0,,,"Normalized At 900C (1650F), 50 mm (2 In.) Round","Normalized At 900C (1650F), 50 mm (2 In.) Round",3172,4,Normalized (air cooled) – general-purpose steel,4
,,,1,Steel database with labelled clusters,,,AISI 86B30H Steel,Ultimate tensile strength,765.0,MPa,Yield strength,615.0,MPa,Ductility,22.0,%,0.0,0.00175,0.3,0.0,0.0,0.0,0.0,0.0,0.0,0.2249999999999999,0.035,0.04,0.0,0.0,0.0,0.0,0.5,0.8,97.34825,0.0,0.55,0.0,0.0,0.0,0.0,0.0,0.0,0.2,0.0,0.0,0.0,0.0,0.0,0.0,0.0,0.0,,,"Water Quenched 845C (1550F), 595C (1100F) Temper, 50 mm (2 In.) Round","Water Quenched 845C (1550F), 595C (1100F) Temper, 50 mm (2 In.) Round",3173,10,Quenched (water) & tempered – high-strength structural steel,10
,,,1,Steel database with labelled clusters,,,AISI 86B30H Steel,Ultimate tensile strength,1050.0,MPa,Yield strength,1035.0,MPa,Ductility,16.0,%,0.0,0.00175,0.3,0.0,0.0,0.0,0.0,0.0,0.0,0.2249999999999999,0.035,0.04,0.0,0.0,0.0,0.0,0.5,0.8,97.34825,0.0,0.55,0.0,0.0,0.0,0.0,0.0,0.0,0.2,0.0,0.0,0.0,0.0,0.0,0.0,0.0,0.0,,,"Water Quenched 845C (1550F), 480C (900F) Temper, 13 mm (0.5 In.) Round","Water Quenched 845C (1550F), 480C (900F) Temper, 13 mm (0.5 In.) Round",3174,10,Quenched (water) & tempered – high-strength structural steel,10
,,,1,Steel database with labelled clusters,,,AISI 8740H Steel,Ultimate tensile strength,931.0,MPa,Yield strength,605.0,MPa,Ductility,16.0,%,0.0,0.0,0.405,0.0,0.0,0.0,0.0,0.0,0.0,0.2249999999999999,0.035,0.04,0.0,0.0,0.0,0.0,0.5,0.875,97.12,0.0,0.55,0.0,0.0,0.0,0.0,0.0,0.0,0.25,0.0,0.0,0.0,0.0,0.0,0.0,0.0,0.0,,,"Normalized 870C (1600F), 25 mm (1 In.) Round","Normalized 870C (1600F), 25 mm (1 In.) Round",3175,4,Normalized (air cooled) – general-purpose steel,4
,,,1,Steel database with labelled clusters,,,AISI 5150 Steel,Ultimate tensile strength,945.0,MPa,Yield strength,793.0,MPa,Ductility,20.0,%,0.0,0.0,0.505,0.0,0.0,0.0,0.0,0.0,0.0,0.2249999999999999,0.035,0.04,0.0,0.0,0.0,0.0,0.8,0.8,97.595,0.0,0.0,0.0,0.0,0.0,0.0,0.0,0.0,0.0,0.0,0.0,0.0,0.0,0.0,0.0,0.0,0.0,,,"Oil Quenched From 830C (1525F), 595C (1100F) Temper, 25 mm (1 In.) Round","Oil Quenched From 830C (1525F), 595C (1100F) Temper, 25 mm (1 In.) Round",3176,6,Quenched (oil) & tempered – high-strength structural steel,6
,,,1,Steel database with labelled clusters,,,AISI 8630 Steel,Ultimate tensile strength,958.0,MPa,Yield strength,910.0,MPa,Ductility,18.0,%,0.0,0.0,0.305,0.0,0.0,0.0,0.0,0.0,0.0,0.2249999999999999,0.035,0.04,0.0,0.0,0.0,0.0,0.5,0.8,97.345,0.0,0.55,0.0,0.0,0.0,0.0,0.0,0.0,0.2,0.0,0.0,0.0,0.0,0.0,0.0,0.0,0.0,,,"Water Quenched 845C (1550F), 540C (1000F) Temper, 13 mm (0.5 In.) Round","Water Quenched 845C (1550F), 540C (1000F) Temper, 13 mm (0.5 In.) Round",3177,10,Quenched (water) & tempered – high-strength structural steel,10
,,,1,Steel database with labelled clusters,,,AISI 8740 Steel,Ultimate tensile strength,952.0,MPa,Yield strength,848.0,MPa,Ductility,20.0,%,0.0,0.0,0.405,0.0,0.0,0.0,0.0,0.0,0.0,0.2249999999999999,0.035,0.04,0.0,0.0,0.0,0.0,0.5,0.875,97.12,0.0,0.55,0.0,0.0,0.0,0.0,0.0,0.0,0.25,0.0,0.0,0.0,0.0,0.0,0.0,0.0,0.0,,,"Oil Quenched 830C (1525F), 650C (1200F) Temper, 25 mm (1 In.) Round","Oil Quenched 830C (1525F), 650C (1200F) Temper, 25 mm (1 In.) Round",3178,6,Quenched (oil) & tempered – high-strength structural steel,6
,,,1,Steel database with labelled clusters,,,AISI 8740H Steel,Ultimate tensile strength,800.0,MPa,Yield strength,605.0,MPa,Ductility,22.0,%,0.0,0.0,0.405,0.0,0.0,0.0,0.0,0.0,0.0,0.2249999999999999,0.035,0.04,0.0,0.0,0.0,0.0,0.5,0.875,97.12,0.0,0.55,0.0,0.0,0.0,0.0,0.0,0.0,0.25,0.0,0.0,0.0,0.0,0.0,0.0,0.0,0.0,,,"Oil Quenched 830C (1525F), 650C (1200F) Temper, 100 mm (4 In.) Round","Oil Quenched 830C (1525F), 650C (1200F) Temper, 100 mm (4 In.) Round",3179,6,Quenched (oil) & tempered – high-strength structural steel,6
,,,1,Steel database with labelled clusters,,,AISI 8740 Steel,Ultimate tensile strength,938.0,MPa,Yield strength,620.0,MPa,Ductility,16.0,%,0.0,0.0,0.405,0.0,0.0,0.0,0.0,0.0,0.0,0.2249999999999999,0.035,0.04,0.0,0.0,0.0,0.0,0.5,0.875,97.12,0.0,0.55,0.0,0.0,0.0,0.0,0.0,0.0,0.25,0.0,0.0,0.0,0.0,0.0,0.0,0.0,0.0,,,"Normalized 870C (1600F), 13 mm (0.5 In.) Round","Normalized 870C (1600F), 13 mm (0.5 In.) Round",3180,4,Normalized (air cooled) – general-purpose steel,4
,,,1,Steel database with labelled clusters,,,AISI 8740H Steel,Ultimate tensile strength,855.0,MPa,Yield strength,670.0,MPa,Ductility,20.0,%,0.0,0.0,0.405,0.0,0.0,0.0,0.0,0.0,0.0,0.2249999999999999,0.035,0.04,0.0,0.0,0.0,0.0,0.5,0.875,97.12,0.0,0.55,0.0,0.0,0.0,0.0,0.0,0.0,0.25,0.0,0.0,0.0,0.0,0.0,0.0,0.0,0.0,,,"Oil Quenched 830C (1525F), 595C (1100F) Temper, 100 mm (4 In.) Round","Oil Quenched 830C (1525F), 595C (1100F) Temper, 100 mm (4 In.) Round",3181,6,Quenched (oil) & tempered – high-strength structural steel,6
,,,1,Steel database with labelled clusters,,,AISI 8630H Steel,Ultimate tensile strength,780.0,MPa,Yield strength,595.0,MPa,Ductility,21.0,%,0.0,0.0,0.3,0.0,0.0,0.0,0.0,0.0,0.0,0.2249999999999999,0.035,0.04,0.0,0.0,0.0,0.0,0.5,0.8,97.35,0.0,0.55,0.0,0.0,0.0,0.0,0.0,0.0,0.2,0.0,0.0,0.0,0.0,0.0,0.0,0.0,0.0,,,"Water Quenched 845C (1550F), 480C (900F) Temper, 100 mm (4 In.) Round","Water Quenched 845C (1550F), 480C (900F) Temper, 100 mm (4 In.) Round",3182,10,Quenched (water) & tempered – high-strength structural steel,10
,,,1,Steel database with labelled clusters,,,AISI 8630 Steel,Ultimate tensile strength,814.0,MPa,Yield strength,695.0,MPa,Ductility,18.0,%,0.0,0.0,0.305,0.0,0.0,0.0,0.0,0.0,0.0,0.2249999999999999,0.035,0.04,0.0,0.0,0.0,0.0,0.5,0.8,97.345,0.0,0.55,0.0,0.0,0.0,0.0,0.0,0.0,0.2,0.0,0.0,0.0,0.0,0.0,0.0,0.0,0.0,,,"Water Quenched 845C (1550F), 595C (1100F) Temper, 25 mm (1 In.) Round","Water Quenched 845C (1550F), 595C (1100F) Temper, 25 mm (1 In.) Round",3183,10,Quenched (water) & tempered – high-strength structural steel,10
,,,1,Steel database with labelled clusters,,,AISI 86B50 Steel,Ultimate tensile strength,993.0,MPa,Yield strength,660.0,MPa,Ductility,15.0,%,0.0,0.00175,0.505,0.0,0.0,0.0,0.0,0.0,0.0,0.25,0.035,0.045,0.0,0.0,0.0,0.0,0.5,0.875,97.03825,0.0,0.55,0.0,0.0,0.0,0.0,0.0,0.0,0.2,0.0,0.0,0.0,0.0,0.0,0.0,0.0,0.0,,,"Normalized, 50 mm (2 In.) Round","Normalized, 50 mm (2 In.) Round",3184,9,Normalized – general-purpose steel (round normalized stock),9
,,,1,Steel database with labelled clusters,,,AISI 86B30H Steel,Ultimate tensile strength,814.0,MPa,Yield strength,695.0,MPa,Ductility,18.0,%,0.0,0.00175,0.3,0.0,0.0,0.0,0.0,0.0,0.0,0.2249999999999999,0.035,0.04,0.0,0.0,0.0,0.0,0.5,0.8,97.34825,0.0,0.55,0.0,0.0,0.0,0.0,0.0,0.0,0.2,0.0,0.0,0.0,0.0,0.0,0.0,0.0,0.0,,,"Water Quenched 845C (1550F), 595C (1100F) Temper, 25 mm (1 In.) Round","Water Quenched 845C (1550F), 595C (1100F) Temper, 25 mm (1 In.) Round",3185,10,Quenched (water) & tempered – high-strength structural steel,10
,,,1,Steel database with labelled clusters,,,AISI 86B30H Steel,Ultimate tensile strength,895.0,MPa,Yield strength,738.0,MPa,Ductility,19.0,%,0.0,0.00175,0.3,0.0,0.0,0.0,0.0,0.0,0.0,0.2249999999999999,0.035,0.04,0.0,0.0,0.0,0.0,0.5,0.8,97.34825,0.0,0.55,0.0,0.0,0.0,0.0,0.0,0.0,0.2,0.0,0.0,0.0,0.0,0.0,0.0,0.0,0.0,,,"Water Quenched 845C (1550F), 480C (900F) Temper, 50 mm (2 In.) Round","Water Quenched 845C (1550F), 480C (900F) Temper, 50 mm (2 In.) Round",3186,10,Quenched (water) & tempered – high-strength structural steel,10
,,,1,Steel database with labelled clusters,,,AISI 9255 Steel,Ultimate tensile strength,1070.0,MPa,Yield strength,910.0,MPa,Ductility,18.0,%,0.0,0.0,0.55,0.0,0.0,0.0,0.0,0.0,0.0,2.0,0.035,0.04,0.0,0.0,0.0,0.0,0.0,0.825,96.55,0.0,0.0,0.0,0.0,0.0,0.0,0.0,0.0,0.0,0.0,0.0,0.0,0.0,0.0,0.0,0.0,0.0,,,"Oil Quenched From 885C (1625F), 595C (1100F) Temper, 13 mm (0.5 In.) Round","Oil Quenched From 885C (1625F), 595C (1100F) Temper, 13 mm (0.5 In.) Round",3187,6,Quenched (oil) & tempered – high-strength structural steel,6
,,,1,Steel database with labelled clusters,,,AISI 8650 Steel,Ultimate tensile strength,1140.0,MPa,Yield strength,1020.0,MPa,Ductility,17.0,%,0.0,0.0,0.505,0.0,0.0,0.0,0.0,0.0,0.0,0.2249999999999999,0.035,0.045,0.0,0.0,0.0,0.0,0.5,0.875,97.065,0.0,0.55,0.0,0.0,0.0,0.0,0.0,0.0,0.2,0.0,0.0,0.0,0.0,0.0,0.0,0.0,0.0,,,"Oil Quenched 800C (1470F), 540C (1000F) Temper, 50 mm (2 In.) Round","Oil Quenched 800C (1470F), 540C (1000F) Temper, 50 mm (2 In.) Round",3188,6,Quenched (oil) & tempered – high-strength structural steel,6
,,,1,Steel database with labelled clusters,,,AISI 8740H Steel,Ultimate tensile strength,952.0,MPa,Yield strength,848.0,MPa,Ductility,20.0,%,0.0,0.0,0.405,0.0,0.0,0.0,0.0,0.0,0.0,0.2249999999999999,0.035,0.04,0.0,0.0,0.0,0.0,0.5,0.875,97.12,0.0,0.55,0.0,0.0,0.0,0.0,0.0,0.0,0.25,0.0,0.0,0.0,0.0,0.0,0.0,0.0,0.0,,,"Oil Quenched 830C (1525F), 650C (1200F) Temper, 25 mm (1 In.) Round","Oil Quenched 830C (1525F), 650C (1200F) Temper, 25 mm (1 In.) Round",3189,6,Quenched (oil) & tempered – high-strength structural steel,6
,,,1,Steel database with labelled clusters,,,AISI 6150H Steel,Ultimate tensile strength,1015.0,MPa,Yield strength,979.0,MPa,Ductility,17.0,%,0.0,0.0,0.505,0.0,0.0,0.0,0.0,0.0,0.0,0.2249999999999999,0.035,0.04,0.0,0.0,0.0,0.15,0.975,0.8,97.27,0.0,0.0,0.0,0.0,0.0,0.0,0.0,0.0,0.0,0.0,0.0,0.0,0.0,0.0,0.0,0.0,0.0,,,"Oil Quenched 845C (1550F), 650C (1200F) Temper, 13 mm (0.5 In.) Round","Oil Quenched 845C (1550F), 650C (1200F) Temper, 13 mm (0.5 In.) Round",3190,6,Quenched (oil) & tempered – high-strength structural steel,6
,,,1,Steel database with labelled clusters,,,AISI 9255 Steel,Ultimate tensile strength,770.0,MPa,Yield strength,490.0,MPa,Ductility,21.0,%,0.0,0.0,0.55,0.0,0.0,0.0,0.0,0.0,0.0,2.0,0.035,0.04,0.0,0.0,0.0,0.0,0.0,0.825,96.55,0.0,0.0,0.0,0.0,0.0,0.0,0.0,0.0,0.0,0.0,0.0,0.0,0.0,0.0,0.0,0.0,0.0,,,Annealed At 845C (1550F),Annealed At 845C (1550F),3191,7,Annealed – easy-to-machine – round annealed stock,7
,,,1,Steel database with labelled clusters,,,AISI 8740H Steel,Ultimate tensile strength,910.0,MPa,Yield strength,605.0,MPa,Ductility,16.0,%,0.0,0.0,0.405,0.0,0.0,0.0,0.0,0.0,0.0,0.2249999999999999,0.035,0.04,0.0,0.0,0.0,0.0,0.5,0.875,97.12,0.0,0.55,0.0,0.0,0.0,0.0,0.0,0.0,0.25,0.0,0.0,0.0,0.0,0.0,0.0,0.0,0.0,,,"Normalized 870C (1600F), 50 mm (2 In.) Round","Normalized 870C (1600F), 50 mm (2 In.) Round",3192,4,Normalized (air cooled) – general-purpose steel,4
,,,1,Steel database with labelled clusters,,,AISI 8740 Steel,Ultimate tensile strength,931.0,MPa,Yield strength,605.0,MPa,Ductility,16.0,%,0.0,0.0,0.405,0.0,0.0,0.0,0.0,0.0,0.0,0.2249999999999999,0.035,0.04,0.0,0.0,0.0,0.0,0.5,0.875,97.12,0.0,0.55,0.0,0.0,0.0,0.0,0.0,0.0,0.25,0.0,0.0,0.0,0.0,0.0,0.0,0.0,0.0,,,"Normalized 870C (1600F), 25 mm (1 In.) Round","Normalized 870C (1600F), 25 mm (1 In.) Round",3193,4,Normalized (air cooled) – general-purpose steel,4
,,,1,Steel database with labelled clusters,,,AISI 8740 Steel,Ultimate tensile strength,910.0,MPa,Yield strength,605.0,MPa,Ductility,16.0,%,0.0,0.0,0.405,0.0,0.0,0.0,0.0,0.0,0.0,0.2249999999999999,0.035,0.04,0.0,0.0,0.0,0.0,0.5,0.875,97.12,0.0,0.55,0.0,0.0,0.0,0.0,0.0,0.0,0.25,0.0,0.0,0.0,0.0,0.0,0.0,0.0,0.0,,,"Normalized 870C (1600F), 50 mm (2 In.) Round","Normalized 870C (1600F), 50 mm (2 In.) Round",3194,4,Normalized (air cooled) – general-purpose steel,4
,,,1,Steel database with labelled clusters,,,AISI 8650 Steel,Ultimate tensile strength,986.0,MPa,Yield strength,779.0,MPa,Ductility,18.0,%,0.0,0.0,0.505,0.0,0.0,0.0,0.0,0.0,0.0,0.2249999999999999,0.035,0.045,0.0,0.0,0.0,0.0,0.5,0.875,97.065,0.0,0.55,0.0,0.0,0.0,0.0,0.0,0.0,0.2,0.0,0.0,0.0,0.0,0.0,0.0,0.0,0.0,,,"Oil Quenched 800C (1470F), 540C (1000F) Temper, 100 mm (4 In.) Round","Oil Quenched 800C (1470F), 540C (1000F) Temper, 100 mm (4 In.) Round",3195,6,Quenched (oil) & tempered – high-strength structural steel,6
,,,1,Steel database with labelled clusters,,,ASTM A446 Steel,Ultimate tensile strength,450.0,MPa,Yield strength,345.0,MPa,Ductility,12.0,%,0.0,0.0,0.4,0.0,0.0,0.0,0.0,0.0,0.0,0.0,0.2,0.04,0.0,0.0,0.0,0.0,0.0,0.0,99.16,0.0,0.0,0.2,0.0,0.0,0.0,0.0,0.0,0.0,0.0,0.0,0.0,0.0,0.0,0.0,0.0,0.0,,,Grade D,Grade D,3196,1,Hot rolled – general construction steel,1
,,,1,Steel database with labelled clusters,,,AISI 9255 Steel,Ultimate tensile strength,945.0,MPa,Yield strength,570.0,MPa,Ductility,21.0,%,0.0,0.0,0.55,0.0,0.0,0.0,0.0,0.0,0.0,2.0,0.035,0.04,0.0,0.0,0.0,0.0,0.0,0.825,96.55,0.0,0.0,0.0,0.0,0.0,0.0,0.0,0.0,0.0,0.0,0.0,0.0,0.0,0.0,0.0,0.0,0.0,,,"Oil Quenched From 885C (1625F), 595C (1100F) Temper, 100 mm (4 In.) Round","Oil Quenched From 885C (1625F), 595C (1100F) Temper, 100 mm (4 In.) Round",3197,6,Quenched (oil) & tempered – high-strength structural steel,6
,,,1,Steel database with labelled clusters,,,AISI 6150H Steel,Ultimate tensile strength,883.0,MPa,Yield strength,460.0,MPa,Ductility,18.0,%,0.0,0.0,0.505,0.0,0.0,0.0,0.0,0.0,0.0,0.2249999999999999,0.035,0.04,0.0,0.0,0.0,0.15,0.975,0.8,97.27,0.0,0.0,0.0,0.0,0.0,0.0,0.0,0.0,0.0,0.0,0.0,0.0,0.0,0.0,0.0,0.0,0.0,,,"Normalized, 100 mm (4 In.) Round","Normalized, 100 mm (4 In.) Round",3198,9,Normalized – general-purpose steel (round normalized stock),9
,,,1,Steel database with labelled clusters,,,AISI 8640 Steel,Ultimate tensile strength,1165.0,MPa,Yield strength,1000.0,MPa,Ductility,17.0,%,0.0,0.0,0.405,0.0,0.0,0.0,0.0,0.0,0.0,0.2249999999999999,0.035,0.04,0.0,0.0,0.0,0.0,0.5,0.875,97.17,0.0,0.55,0.0,0.0,0.0,0.0,0.0,0.0,0.2,0.0,0.0,0.0,0.0,0.0,0.0,0.0,0.0,,,"Oil Quenched 845C (1550F), 540C (1000F) Temper, 25 mm (1 In.) Round","Oil Quenched 845C (1550F), 540C (1000F) Temper, 25 mm (1 In.) Round",3199,6,Quenched (oil) & tempered – high-strength structural steel,6
,,,1,Steel database with labelled clusters,,,AISI 6150 Steel,Ultimate tensile strength,1240.0,MPa,Yield strength,1225.0,MPa,Ductility,14.0,%,0.0,0.0,0.505,0.0,0.0,0.0,0.0,0.0,0.0,0.2249999999999999,0.035,0.04,0.0,0.0,0.0,0.15,0.95,0.8,97.295,0.0,0.0,0.0,0.0,0.0,0.0,0.0,0.0,0.0,0.0,0.0,0.0,0.0,0.0,0.0,0.0,0.0,,,"Oil Quenched 845C (1550F), 540C (1000F) Temper, 13 mm (0.5 In.) Round","Oil Quenched 845C (1550F), 540C (1000F) Temper, 13 mm (0.5 In.) Round",3200,6,Quenched (oil) & tempered – high-strength structural steel,6
,,,1,Steel database with labelled clusters,,,AISI 9255 Steel,Ultimate tensile strength,931.0,MPa,Yield strength,580.0,MPa,Ductility,19.0,%,0.0,0.0,0.55,0.0,0.0,0.0,0.0,0.0,0.0,2.0,0.035,0.04,0.0,0.0,0.0,0.0,0.0,0.825,96.55,0.0,0.0,0.0,0.0,0.0,0.0,0.0,0.0,0.0,0.0,0.0,0.0,0.0,0.0,0.0,0.0,0.0,,,"Normalized At 900C (1650F), 25 mm (1 In.) Round","Normalized At 900C (1650F), 25 mm (1 In.) Round",3201,4,Normalized (air cooled) – general-purpose steel,4
,,,1,Steel database with labelled clusters,,,AISI 8740H Steel,Ultimate tensile strength,979.0,MPa,Yield strength,841.0,MPa,Ductility,18.0,%,0.0,0.0,0.405,0.0,0.0,0.0,0.0,0.0,0.0,0.2249999999999999,0.035,0.04,0.0,0.0,0.0,0.0,0.5,0.875,97.12,0.0,0.55,0.0,0.0,0.0,0.0,0.0,0.0,0.25,0.0,0.0,0.0,0.0,0.0,0.0,0.0,0.0,,,"Oil Quenched 830C (1525F), 595C (1100F) Temper, 50 mm (2 In.) Round","Oil Quenched 830C (1525F), 595C (1100F) Temper, 50 mm (2 In.) Round",3202,6,Quenched (oil) & tempered – high-strength structural steel,6
,,,1,Steel database with labelled clusters,,,AISI 9255 Steel,Ultimate tensile strength,1130.0,MPa,Yield strength,924.0,MPa,Ductility,16.0,%,0.0,0.0,0.55,0.0,0.0,0.0,0.0,0.0,0.0,2.0,0.035,0.04,0.0,0.0,0.0,0.0,0.0,0.825,96.55,0.0,0.0,0.0,0.0,0.0,0.0,0.0,0.0,0.0,0.0,0.0,0.0,0.0,0.0,0.0,0.0,0.0,,,"Oil Quenched From 885C (1625F), 540C (1000F) Temper, 25 mm (1 In.) Round","Oil Quenched From 885C (1625F), 540C (1000F) Temper, 25 mm (1 In.) Round",3203,6,Quenched (oil) & tempered – high-strength structural steel,6
,,,1,Steel database with labelled clusters,,,AISI 8630 Steel,Ultimate tensile strength,650.0,MPa,Yield strength,425.0,MPa,Ductility,23.0,%,0.0,0.0,0.305,0.0,0.0,0.0,0.0,0.0,0.0,0.2249999999999999,0.035,0.04,0.0,0.0,0.0,0.0,0.5,0.8,97.345,0.0,0.55,0.0,0.0,0.0,0.0,0.0,0.0,0.2,0.0,0.0,0.0,0.0,0.0,0.0,0.0,0.0,,,"Normalized, 25 mm (1 In.) Round","Normalized, 25 mm (1 In.) Round",3204,9,Normalized – general-purpose steel (round normalized stock),9
,,,1,Steel database with labelled clusters,,,AISI 6150H Steel,Ultimate tensile strength,1200.0,MPa,Yield strength,1160.0,MPa,Ductility,14.0,%,0.0,0.0,0.505,0.0,0.0,0.0,0.0,0.0,0.0,0.2249999999999999,0.035,0.04,0.0,0.0,0.0,0.15,0.975,0.8,97.27,0.0,0.0,0.0,0.0,0.0,0.0,0.0,0.0,0.0,0.0,0.0,0.0,0.0,0.0,0.0,0.0,0.0,,,"Oil Quenched 845C (1550F), 540C (1000F) Temper, 25 mm (1 In.) Round","Oil Quenched 845C (1550F), 540C (1000F) Temper, 25 mm (1 In.) Round",3205,6,Quenched (oil) & tempered – high-strength structural steel,6
,,,1,Steel database with labelled clusters,,,AISI 8740 Steel,Ultimate tensile strength,958.0,MPa,Yield strength,745.0,MPa,Ductility,18.0,%,0.0,0.0,0.405,0.0,0.0,0.0,0.0,0.0,0.0,0.2249999999999999,0.035,0.04,0.0,0.0,0.0,0.0,0.5,0.875,97.12,0.0,0.55,0.0,0.0,0.0,0.0,0.0,0.0,0.25,0.0,0.0,0.0,0.0,0.0,0.0,0.0,0.0,,,"Oil Quenched 830C (1525F), 540C (1000F) Temper, 100 mm (4 In.) Round","Oil Quenched 830C (1525F), 540C (1000F) Temper, 100 mm (4 In.) Round",3206,6,Quenched (oil) & tempered – high-strength structural steel,6
,,,1,Steel database with labelled clusters,,,AISI 8740 Steel,Ultimate tensile strength,800.0,MPa,Yield strength,605.0,MPa,Ductility,22.0,%,0.0,0.0,0.405,0.0,0.0,0.0,0.0,0.0,0.0,0.2249999999999999,0.035,0.04,0.0,0.0,0.0,0.0,0.5,0.875,97.12,0.0,0.55,0.0,0.0,0.0,0.0,0.0,0.0,0.25,0.0,0.0,0.0,0.0,0.0,0.0,0.0,0.0,,,"Oil Quenched 830C (1525F), 650C (1200F) Temper, 100 mm (4 In.) Round","Oil Quenched 830C (1525F), 650C (1200F) Temper, 100 mm (4 In.) Round",3207,6,Quenched (oil) & tempered – high-strength structural steel,6
,,,1,Steel database with labelled clusters,,,AISI 9255 Steel,Ultimate tensile strength,779.0,MPa,Yield strength,485.0,MPa,Ductility,21.0,%,0.0,0.0,0.55,0.0,0.0,0.0,0.0,0.0,0.0,2.0,0.035,0.04,0.0,0.0,0.0,0.0,0.0,0.825,96.55,0.0,0.0,0.0,0.0,0.0,0.0,0.0,0.0,0.0,0.0,0.0,0.0,0.0,0.0,0.0,0.0,0.0,,,"Annealed At 845C (1550F), 25 mm (1 In.) Round","Annealed At 845C (1550F), 25 mm (1 In.) Round",3208,7,Annealed – easy-to-machine – round annealed stock,7
,,,1,Steel database with labelled clusters,,,AISI 9255 Steel,Ultimate tensile strength,951.0,MPa,Yield strength,731.0,MPa,Ductility,21.0,%,0.0,0.0,0.55,0.0,0.0,0.0,0.0,0.0,0.0,2.0,0.035,0.04,0.0,0.0,0.0,0.0,0.0,0.825,96.55,0.0,0.0,0.0,0.0,0.0,0.0,0.0,0.0,0.0,0.0,0.0,0.0,0.0,0.0,0.0,0.0,0.0,,,"Oil Quenched From 885C (1625F), 650C (1200F) Temper, 25 mm (1 In.) Round","Oil Quenched From 885C (1625F), 650C (1200F) Temper, 25 mm (1 In.) Round",3209,6,Quenched (oil) & tempered – high-strength structural steel,6
,,,1,Steel database with labelled clusters,,,AISI 8650H Steel,Ultimate tensile strength,958.0,MPa,Yield strength,640.0,MPa,Ductility,15.0,%,0.0,0.0,0.505,0.0,0.0,0.0,0.0,0.0,0.0,0.25,0.035,0.045,0.0,0.0,0.0,0.0,0.5,0.875,97.04,0.0,0.55,0.0,0.0,0.0,0.0,0.0,0.0,0.2,0.0,0.0,0.0,0.0,0.0,0.0,0.0,0.0,,,"Normalized, 100 mm (4 In.) Round","Normalized, 100 mm (4 In.) Round",3210,9,Normalized – general-purpose steel (round normalized stock),9
,,,1,Steel database with labelled clusters,,,AISI 9255 Steel,Ultimate tensile strength,1070.0,MPa,Yield strength,703.0,MPa,Ductility,18.0,%,0.0,0.0,0.55,0.0,0.0,0.0,0.0,0.0,0.0,2.0,0.035,0.04,0.0,0.0,0.0,0.0,0.0,0.825,96.55,0.0,0.0,0.0,0.0,0.0,0.0,0.0,0.0,0.0,0.0,0.0,0.0,0.0,0.0,0.0,0.0,0.0,,,"Oil Quenched From 885C (1625F), 540C (1000F) Temper, 50 mm (2 In.) Round","Oil Quenched From 885C (1625F), 540C (1000F) Temper, 50 mm (2 In.) Round",3211,6,Quenched (oil) & tempered – high-strength structural steel,6
,,,1,Steel database with labelled clusters,,,AISI 8630H Steel,Ultimate tensile strength,924.0,MPa,Yield strength,910.0,MPa,Ductility,19.0,%,0.0,0.0,0.3,0.0,0.0,0.0,0.0,0.0,0.0,0.2249999999999999,0.035,0.04,0.0,0.0,0.0,0.0,0.5,0.8,97.35,0.0,0.55,0.0,0.0,0.0,0.0,0.0,0.0,0.2,0.0,0.0,0.0,0.0,0.0,0.0,0.0,0.0,,,"Water Quenched 845C (1550F), 595C (1100F) Temper, 13 mm (0.5 In.) Round","Water Quenched 845C (1550F), 595C (1100F) Temper, 13 mm (0.5 In.) Round",3212,10,Quenched (water) & tempered – high-strength structural steel,10
,,,1,Steel database with labelled clusters,,,AISI 8740H Steel,Ultimate tensile strength,1025.0,MPa,Yield strength,924.0,MPa,Ductility,18.0,%,0.0,0.0,0.405,0.0,0.0,0.0,0.0,0.0,0.0,0.2249999999999999,0.035,0.04,0.0,0.0,0.0,0.0,0.5,0.875,97.12,0.0,0.55,0.0,0.0,0.0,0.0,0.0,0.0,0.25,0.0,0.0,0.0,0.0,0.0,0.0,0.0,0.0,,,"Oil Quenched 830C (1525F), 595C (1100F) Temper, 25 mm (1 In.) Round","Oil Quenched 830C (1525F), 595C (1100F) Temper, 25 mm (1 In.) Round",3213,6,Quenched (oil) & tempered – high-strength structural steel,6
,,,1,Steel database with labelled clusters,,,AISI 8650 Steel,Ultimate tensile strength,1185.0,MPa,Yield strength,1105.0,MPa,Ductility,14.0,%,0.0,0.0,0.505,0.0,0.0,0.0,0.0,0.0,0.0,0.2249999999999999,0.035,0.045,0.0,0.0,0.0,0.0,0.5,0.875,97.065,0.0,0.55,0.0,0.0,0.0,0.0,0.0,0.0,0.2,0.0,0.0,0.0,0.0,0.0,0.0,0.0,0.0,,,"Oil Quenched 800C (1470F), 540C (1000F) Temper, 25 mm (1 In.) Round","Oil Quenched 800C (1470F), 540C (1000F) Temper, 25 mm (1 In.) Round",3214,6,Quenched (oil) & tempered – high-strength structural steel,6
,,,1,Steel database with labelled clusters,,,AISI 8740H Steel,Ultimate tensile strength,930.0,MPa,Yield strength,550.0,MPa,Ductility,16.0,%,0.0,0.0,0.405,0.0,0.0,0.0,0.0,0.0,0.0,0.2249999999999999,0.035,0.04,0.0,0.0,0.0,0.0,0.5,0.875,97.12,0.0,0.55,0.0,0.0,0.0,0.0,0.0,0.0,0.25,0.0,0.0,0.0,0.0,0.0,0.0,0.0,0.0,,,Normalized 870C (1600F),Normalized 870C (1600F),3215,4,Normalized (air cooled) – general-purpose steel,4
,,,1,Steel database with labelled clusters,,,AISI 9255 Steel,Ultimate tensile strength,1035.0,MPa,Yield strength,814.0,MPa,Ductility,19.0,%,0.0,0.0,0.55,0.0,0.0,0.0,0.0,0.0,0.0,2.0,0.035,0.04,0.0,0.0,0.0,0.0,0.0,0.825,96.55,0.0,0.0,0.0,0.0,0.0,0.0,0.0,0.0,0.0,0.0,0.0,0.0,0.0,0.0,0.0,0.0,0.0,,,"Oil Quenched From 885C (1625F), 595C (1100F) Temper, 25 mm (1 In.) Round","Oil Quenched From 885C (1625F), 595C (1100F) Temper, 25 mm (1 In.) Round",3216,6,Quenched (oil) & tempered – high-strength structural steel,6
,,,1,Steel database with labelled clusters,,,AISI 9255 Steel,Ultimate tensile strength,917.0,MPa,Yield strength,550.0,MPa,Ductility,18.0,%,0.0,0.0,0.55,0.0,0.0,0.0,0.0,0.0,0.0,2.0,0.035,0.04,0.0,0.0,0.0,0.0,0.0,0.825,96.55,0.0,0.0,0.0,0.0,0.0,0.0,0.0,0.0,0.0,0.0,0.0,0.0,0.0,0.0,0.0,0.0,0.0,,,"Normalized At 900C (1650F), 100 mm (4 In.) Round","Normalized At 900C (1650F), 100 mm (4 In.) Round",3217,4,Normalized (air cooled) – general-purpose steel,4
,,,1,Steel database with labelled clusters,,,AISI 5150 Steel,Ultimate tensile strength,883.0,MPa,Yield strength,745.0,MPa,Ductility,21.0,%,0.0,0.0,0.505,0.0,0.0,0.0,0.0,0.0,0.0,0.2249999999999999,0.035,0.04,0.0,0.0,0.0,0.0,0.8,0.8,97.595,0.0,0.0,0.0,0.0,0.0,0.0,0.0,0.0,0.0,0.0,0.0,0.0,0.0,0.0,0.0,0.0,0.0,,,"Oil Quenched From 830C (1525F), 650C (1200F) Temper, 25 mm (1 In.) Round","Oil Quenched From 830C (1525F), 650C (1200F) Temper, 25 mm (1 In.) Round",3218,6,Quenched (oil) & tempered – high-strength structural steel,6
,,,1,Steel database with labelled clusters,,,AISI 8740 Steel,Ultimate tensile strength,1060.0,MPa,Yield strength,965.0,MPa,Ductility,17.0,%,0.0,0.0,0.405,0.0,0.0,0.0,0.0,0.0,0.0,0.2249999999999999,0.035,0.04,0.0,0.0,0.0,0.0,0.5,0.875,97.12,0.0,0.55,0.0,0.0,0.0,0.0,0.0,0.0,0.25,0.0,0.0,0.0,0.0,0.0,0.0,0.0,0.0,,,"Oil Quenched 830C (1525F), 595C (1100F) Temper, 13 mm (0.5 In.) Round","Oil Quenched 830C (1525F), 595C (1100F) Temper, 13 mm (0.5 In.) Round",3219,6,Quenched (oil) & tempered – high-strength structural steel,6
,,,1,Steel database with labelled clusters,,,AISI 8740H Steel,Ultimate tensile strength,695.0,MPa,Yield strength,415.0,MPa,Ductility,22.0,%,0.0,0.0,0.405,0.0,0.0,0.0,0.0,0.0,0.0,0.2249999999999999,0.035,0.04,0.0,0.0,0.0,0.0,0.5,0.875,97.12,0.0,0.55,0.0,0.0,0.0,0.0,0.0,0.0,0.25,0.0,0.0,0.0,0.0,0.0,0.0,0.0,0.0,,,Annealed 815C (1500F),Annealed 815C (1500F),3220,7,Annealed – easy-to-machine – round annealed stock,7
,,,1,Steel database with labelled clusters,,,AISI 9840 Steel,Ultimate tensile strength,1105.0,MPa,Yield strength,965.0,MPa,Ductility,16.0,%,0.0,0.0,0.405,0.0,0.0,0.0,0.0,0.0,0.0,0.2249999999999999,0.035,0.04,0.0,0.0,0.0,0.0,0.8,0.8,96.445,0.0,1.0,0.0,0.0,0.0,0.0,0.0,0.0,0.25,0.0,0.0,0.0,0.0,0.0,0.0,0.0,0.0,,,"595C (1100F) Temper, 25 mm (1 In.) Round","595C (1100F) Temper, 25 mm (1 In.) Round",3221,0,Carburized – quenched (oil) – wear-resistant surface steel,0
,,,1,Steel database with labelled clusters,,,AISI 9255 Steel,Ultimate tensile strength,1000.0,MPa,Yield strength,848.0,MPa,Ductility,21.0,%,0.0,0.0,0.55,0.0,0.0,0.0,0.0,0.0,0.0,2.0,0.035,0.04,0.0,0.0,0.0,0.0,0.0,0.825,96.55,0.0,0.0,0.0,0.0,0.0,0.0,0.0,0.0,0.0,0.0,0.0,0.0,0.0,0.0,0.0,0.0,0.0,,,"Oil Quenched From 885C (1625F), 650C (1200F) Temper, 13 mm (0.5 In.) Round","Oil Quenched From 885C (1625F), 650C (1200F) Temper, 13 mm (0.5 In.) Round",3222,6,Quenched (oil) & tempered – high-strength structural steel,6
,,,1,Steel database with labelled clusters,,,AISI 8740 Steel,Ultimate tensile strength,1025.0,MPa,Yield strength,924.0,MPa,Ductility,18.0,%,0.0,0.0,0.405,0.0,0.0,0.0,0.0,0.0,0.0,0.2249999999999999,0.035,0.04,0.0,0.0,0.0,0.0,0.5,0.875,97.12,0.0,0.55,0.0,0.0,0.0,0.0,0.0,0.0,0.25,0.0,0.0,0.0,0.0,0.0,0.0,0.0,0.0,,,"Oil Quenched 830C (1525F), 595C (1100F) Temper, 25 mm (1 In.) Round","Oil Quenched 830C (1525F), 595C (1100F) Temper, 25 mm (1 In.) Round",3223,6,Quenched (oil) & tempered – high-strength structural steel,6
,,,1,Steel database with labelled clusters,,,AISI 8740H Steel,Ultimate tensile strength,876.0,MPa,Yield strength,731.0,MPa,Ductility,21.0,%,0.0,0.0,0.405,0.0,0.0,0.0,0.0,0.0,0.0,0.2249999999999999,0.035,0.04,0.0,0.0,0.0,0.0,0.5,0.875,97.12,0.0,0.55,0.0,0.0,0.0,0.0,0.0,0.0,0.25,0.0,0.0,0.0,0.0,0.0,0.0,0.0,0.0,,,"Oil Quenched 830C (1525F), 650C (1200F) Temper, 50 mm (2 In.) Round","Oil Quenched 830C (1525F), 650C (1200F) Temper, 50 mm (2 In.) Round",3224,6,Quenched (oil) & tempered – high-strength structural steel,6
,,,1,Steel database with labelled clusters,,,AISI 9255 Steel,Ultimate tensile strength,1025.0,MPa,Yield strength,650.0,MPa,Ductility,19.0,%,0.0,0.0,0.55,0.0,0.0,0.0,0.0,0.0,0.0,2.0,0.035,0.04,0.0,0.0,0.0,0.0,0.0,0.825,96.55,0.0,0.0,0.0,0.0,0.0,0.0,0.0,0.0,0.0,0.0,0.0,0.0,0.0,0.0,0.0,0.0,0.0,,,"Oil Quenched From 885C (1625F), 540C (1000F) Temper, 100 mm (4 In.) Round","Oil Quenched From 885C (1625F), 540C (1000F) Temper, 100 mm (4 In.) Round",3225,6,Quenched (oil) & tempered – high-strength structural steel,6
,,,1,Steel database with labelled clusters,,,AISI 8740H Steel,Ultimate tensile strength,965.0,MPa,Yield strength,876.0,MPa,Ductility,19.0,%,0.0,0.0,0.405,0.0,0.0,0.0,0.0,0.0,0.0,0.2249999999999999,0.035,0.04,0.0,0.0,0.0,0.0,0.5,0.875,97.12,0.0,0.55,0.0,0.0,0.0,0.0,0.0,0.0,0.25,0.0,0.0,0.0,0.0,0.0,0.0,0.0,0.0,,,"Oil Quenched 830C (1525F), 650C (1200F) Temper, 13 mm (0.5 In.) Round","Oil Quenched 830C (1525F), 650C (1200F) Temper, 13 mm (0.5 In.) Round",3226,6,Quenched (oil) & tempered – high-strength structural steel,6
,,,1,Steel database with labelled clusters,,,AISI 86B30H Steel,Ultimate tensile strength,640.0,MPa,Yield strength,425.0,MPa,Ductility,26.0,%,0.0,0.00175,0.3,0.0,0.0,0.0,0.0,0.0,0.0,0.2249999999999999,0.035,0.04,0.0,0.0,0.0,0.0,0.5,0.8,97.34825,0.0,0.55,0.0,0.0,0.0,0.0,0.0,0.0,0.2,0.0,0.0,0.0,0.0,0.0,0.0,0.0,0.0,,,"Normalized, 50 mm (2 In.) Round","Normalized, 50 mm (2 In.) Round",3227,9,Normalized – general-purpose steel (round normalized stock),9
,,,1,Steel database with labelled clusters,,,AISI 8650 Steel,Ultimate tensile strength,1255.0,MPa,Yield strength,903.0,MPa,Ductility,10.0,%,0.0,0.0,0.505,0.0,0.0,0.0,0.0,0.0,0.0,0.2249999999999999,0.035,0.045,0.0,0.0,0.0,0.0,0.5,0.875,97.065,0.0,0.55,0.0,0.0,0.0,0.0,0.0,0.0,0.2,0.0,0.0,0.0,0.0,0.0,0.0,0.0,0.0,,,"Normalized, 13 mm (0.5 In.) Round","Normalized, 13 mm (0.5 In.) Round",3228,9,Normalized – general-purpose steel (round normalized stock),9
,,,1,Steel database with labelled clusters,,,AISI 6150H Steel,Ultimate tensile strength,1145.0,MPa,Yield strength,1000.0,MPa,Ductility,14.0,%,0.0,0.0,0.505,0.0,0.0,0.0,0.0,0.0,0.0,0.2249999999999999,0.035,0.04,0.0,0.0,0.0,0.15,0.975,0.8,97.27,0.0,0.0,0.0,0.0,0.0,0.0,0.0,0.0,0.0,0.0,0.0,0.0,0.0,0.0,0.0,0.0,0.0,,,"Oil Quenched 845C (1550F), 540C (1000F) Temper, 50 mm (2 In.) Round","Oil Quenched 845C (1550F), 540C (1000F) Temper, 50 mm (2 In.) Round",3229,6,Quenched (oil) & tempered – high-strength structural steel,6
,,,1,Steel database with labelled clusters,,,AISI 9255 Steel,Ultimate tensile strength,1005.0,MPa,Yield strength,635.0,MPa,Ductility,20.0,%,0.0,0.0,0.55,0.0,0.0,0.0,0.0,0.0,0.0,2.0,0.035,0.04,0.0,0.0,0.0,0.0,0.0,0.825,96.55,0.0,0.0,0.0,0.0,0.0,0.0,0.0,0.0,0.0,0.0,0.0,0.0,0.0,0.0,0.0,0.0,0.0,,,"Oil Quenched From 885C (1625F), 595C (1100F) Temper, 50 mm (2 In.) Round","Oil Quenched From 885C (1625F), 595C (1100F) Temper, 50 mm (2 In.) Round",3230,6,Quenched (oil) & tempered – high-strength structural steel,6
,,,1,Steel database with labelled clusters,,,AISI 9840 Steel,Ultimate tensile strength,965.0,MPa,Yield strength,825.0,MPa,Ductility,19.0,%,0.0,0.0,0.405,0.0,0.0,0.0,0.0,0.0,0.0,0.2249999999999999,0.035,0.04,0.0,0.0,0.0,0.0,0.8,0.8,96.445,0.0,1.0,0.0,0.0,0.0,0.0,0.0,0.0,0.25,0.0,0.0,0.0,0.0,0.0,0.0,0.0,0.0,,,"650C (1200F) Temper, 25 mm (1 In.) Round","650C (1200F) Temper, 25 mm (1 In.) Round",3231,0,Carburized – quenched (oil) – wear-resistant surface steel,0
,,,1,Steel database with labelled clusters,,,AISI 8740H Steel,Ultimate tensile strength,1235.0,MPa,Yield strength,1140.0,MPa,Ductility,13.0,%,0.0,0.0,0.405,0.0,0.0,0.0,0.0,0.0,0.0,0.2249999999999999,0.035,0.04,0.0,0.0,0.0,0.0,0.5,0.875,97.12,0.0,0.55,0.0,0.0,0.0,0.0,0.0,0.0,0.25,0.0,0.0,0.0,0.0,0.0,0.0,0.0,0.0,,,"Oil Quenched 830C (1525F), 540C (1000F) Temper, 13 mm (0.5 In.) Round","Oil Quenched 830C (1525F), 540C (1000F) Temper, 13 mm (0.5 In.) Round",3232,6,Quenched (oil) & tempered – high-strength structural steel,6
,,,1,Steel database with labelled clusters,,,AISI 86B45 Steel,Ultimate tensile strength,1157.0,MPa,Yield strength,1080.0,MPa,Ductility,15.0,%,0.0,0.00175,0.4549999999999999,0.0,0.0,0.0,0.0,0.0,0.0,0.2249999999999999,0.035,0.04,0.0,0.0,0.0,0.0,0.5,0.875,97.11825,0.0,0.55,0.0,0.0,0.0,0.0,0.0,0.0,0.2,0.0,0.0,0.0,0.0,0.0,0.0,0.0,0.0,,,"Normalized At 870C (1600F), Oil Quenched 845C (1550F), 540C (1000F) Temper, 25 mm Diam.","Normalized At 870C (1600F), Oil Quenched 845C (1550F), 540C (1000F) Temper, 25 mm Diam.",3233,0,Carburized – quenched (oil) – wear-resistant surface steel,0
,,,1,Steel database with labelled clusters,,,AISI 8740 Steel,Ultimate tensile strength,695.0,MPa,Yield strength,415.0,MPa,Ductility,22.0,%,0.0,0.0,0.405,0.0,0.0,0.0,0.0,0.0,0.0,0.2249999999999999,0.035,0.04,0.0,0.0,0.0,0.0,0.5,0.875,97.12,0.0,0.55,0.0,0.0,0.0,0.0,0.0,0.0,0.25,0.0,0.0,0.0,0.0,0.0,0.0,0.0,0.0,,,Annealed 815C (1500F),Annealed 815C (1500F),3234,7,Annealed – easy-to-machine – round annealed stock,7
